Repository: AmiraliKhosrozadeh/ice-bonded-granular-microCT

# Grain-scale kinematics, ice-bond failure and damage evolution in ice-bonded granular media under in-situ uniaxial compression

Analysis code, per-specimen tables and supplementary material for the paper of
that title (Khosrozadeh et al., submitted to *Powder Technology*).  Twelve
ice-bonded columns, five of glass beads (G1–G5), four of γ-alumina beads
(A1–A4) and three of quartz sand (S1–S3), were compressed at −5 °C inside a
laboratory micro-CT and reconstructed at every load step at 24.77 µm per
voxel.  The reconstructions themselves are available from the corresponding
author on request; everything computed from them is here.

The repository is organised by what each analysis takes in, which is how
Fig. 1 of the paper draws it.

```
stage0_dragonfly/        per-scan segmentation run inside Dragonfly: phase classification,
                         watershed bead labels, histogram / porosity / PSD checks, ROI export
spam_pipeline/           first-generation SPAM pipeline (alignment, ddic, ldic, contacts,
                         bonds, crack analysis, tortuosity, plots) as first written; the
                         paper's numbers come from analysis/ and paper/, which supersede it
postprocessing/          first-generation post-processing (sparse graphs, permeability)

analysis/                the pipeline the paper reports, one folder per branch of Fig. 1
  kinematics/            branch A: bead DDIC (spam-ddic), composed 1->N fields, neighbourhood
                         gradient, Green-Lagrange strain, packing rotation, motion renders
  sand_tracking/         branch A for sand: predictor from column length, reciprocal
                         matching, grain strain, damage criteria and their nulls
  bonds/                 branch B: throat lens, neck, coverage pair, cohesive / adhesive
                         classification, survival census, breakage clustering null test;
                         _spec.py is the registry of every specimen's scans, frames and
                         thresholds that the other scripts import
  damage/                branch C: the pipeline's void / crack / separation classes and the
                         crack-orientation classification (the volumes the paper reports
                         come from paper/scripts/crack_split_tight.py, see below)
  structure/             branches C and D: fixed core, phase fractions, voxel-face specific
                         surface, 26-connected spanning air, Kozeny-Carman estimate, PuMA
                         ice-diffusion tortuosity
  sand_segmentation/     phase segmentation of the sand and, under dl/, the border-core 3D
                         U-Net (synthetic training data, training, inference, decoding) with
                         the five-way comparison against watershed, ParticleSeg3D and
                         Cellpose-SAM

paper/
  scripts/               the scripts that make every table and figure of the paper from the
                         outputs of analysis/; in particular
                           crack_split_tight.py   void / crack / separation inside the bead
                                                  envelope, the classes the paper reports
                           planar_test.py         breakage-clustering null test
                           ice_tortuosity.py      PuMA continuum diffusion on interior cubes
                           specimen_tables.py     Tables 2-4 of the paper
                           fig_*.py               the figures
  data/                  the tables behind the paper: bond geometry, failure mode at every
                         threshold, survival census, specimen summary, crack volumes, core
                         structure, ice tortuosity per cube, DIC summary, clustering sweeps,
                         loading rates, and under bonds/ the per-throat, per-pair and
                         per-bead tables of every bead specimen
supplementary/           supplementary.pdf and its figures: method settings and provenance,
                         crack classes, crack orientation and ice-path maps for every scan
data/                    the intermediate data the tables are built from: spam-ddic outputs,
                         composed kinematic fields, sand tracking outputs, crack-class masks,
                         Camsizer references (see data/README.md)
templates/               per-specimen template documenting how the scripts are adapted
```

## Results for every specimen

The paper shows one or two specimens per figure.  The same rendering for
every specimen and every scan is in [`supplementary/`](supplementary/README.md):
the void and crack classes (Fig. 11 of the paper), the crack orientation
classes (Fig. 12), the ice-path maps (Fig. 18) and the per-scan tables behind
Tables 2–4, each as one sheet per material, compiled with their text in
[`supplementary/supplementary.pdf`](supplementary/supplementary.pdf).

File: Glass_dragonfly/results/bead_measurements.csv
bead_id;voxels;volume_mm3;eq_diameter_um;feret_mean_um;centroid_z_vox;centroid_y_vox;centroid_x_vox;bbox_z;bbox_y;bbox_x;sphericity;wall_touching
1;286793;4.3565;2026.3409;2099.5243;715.6140;271.9384;114.8595;86;87;82;0.8318;0
223;233907;3.5531;1893.2330;2824.4385;184.4733;86.3278;336.9772;133;94;95;0.1899;1
9;228858;3.4764;1879.5117;1932.7865;443.8288;67.5750;293.7778;78;75;78;0.9211;0
2;226121;3.4349;1871.9890;1913.5762;582.2103;123.8912;187.6417;78;78;77;0.9100;0
25;225919;3.4318;1871.4314;1919.7266;662.5765;268.6725;292.3049;82;76;75;0.7826;0
3;224591;3.4116;1867.7573;1897.2953;313.0721;46.9032;225.7396;76;74;78;0.9039;0
6;219034;3.3272;1852.2240;1907.5640;309.7911;225.6987;57.8751;78;75;76;0.8815;0
5;217596;3.3054;1848.1617;1874.0499;452.6052;307.2792;352.2216;76;74;74;0.9467;0
8;216938;3.2954;1846.2969;1889.0957;594.1098;163.6850;268.7447;76;75;74;0.9438;0
4;216277;3.2853;1844.4198;1875.7203;562.1820;97.9003;88.5974;78;75;75;0.8704;0
194;216186;3.2839;1844.1611;1879.0026;648.1427;382.7412;217.6099;75;69;85;0.6723;0
14;215994;3.2810;1843.6150;1882.0425;374.2172;149.4512;145.1263;77;79;73;0.8367;0
44;214450;3.2576;1839.2115;1881.1535;378.6184;86.7781;321.6110;77;79;73;0.8307;0
19;214173;3.2534;1838.4193;1876.5343;817.5985;331.3924;272.3055;78;74;76;0.8620;0
7;213113;3.2373;1835.3813;1875.8143;107.1051;301.1149;290.8704;75;75;76;0.9272;0
12;213081;3.2368;1835.2895;1866.1685;763.7725;100.5721;237.8735;77;74;75;0.8914;0
26;213014;3.2358;1835.0971;1879.4599;532.6569;375.9640;249.1217;77;74;73;0.8911;0
17;212469;3.2275;1833.5307;1872.4868;369.3212;236.6850;101.6602;74;75;74;0.9619;0
21;211616;3.2145;1831.0737;1883.2374;645.8916;303.4785;140.8746;76;76;77;0.8853;0
22;211462;3.2122;1830.6294;1858.8356;669.6945;179.8375;38.2005;77;74;75;0.8846;0
18;211442;3.2119;1830.5717;1869.7811;247.2612;68.0283;302.4823;76;76;75;0.9199;0
81;211160;3.2076;1829.7575;1862.6145;219.4739;223.3614;123.6050;71;76;79;0.8180;0
11;210966;3.2046;1829.1970;1882.3905;227.3011;348.1158;224.8973;77;76;79;0.8172;0
13;210301;3.1945;1827.2730;1856.1307;411.4969;347.5393;184.4006;74;74;76;0.9150;0
168;208792;3.1716;1822.8920;1869.2560;591.8958;77.1701;301.6607;82;72;71;0.7232;0
58;208661;3.1696;1822.5107;1878.6991;697.6235;205.5627;306.2205;79;74;75;0.8083;0
15;207779;3.1562;1819.9392;1872.7525;199.9036;110.3899;244.2863;75;76;75;0.9040;0
28;207413;3.1507;1818.8700;1857.4481;507.9595;265.3628;127.4630;73;77;77;0.8677;0
20;207057;3.1453;1817.8287;1850.9139;457.6576;228.1855;89.8514;74;75;75;0.9374;0
48;207012;3.1446;1817.6970;1857.5430;306.8288;224.8578;388.6947;75;75;73;0.9372;0
64;206502;3.1368;1816.2031;1864.7811;666.0197;98.7756;188.1847;72;76;76;0.8984;0
39;206472;3.1364;1816.1152;1869.0156;523.7181;137.1326;137.7413;77;77;72;0.8638;0
50;206193;3.1321;1815.2968;1856.2321;70.4702;234.3439;127.1110;73;74;79;0.7987;0
10;206138;3.1313;1815.1353;1845.0863;492.4408;62.7698;143.2205;75;73;75;0.9332;0
24;206082;3.1305;1814.9710;1838.8272;812.7648;382.1160;201.5189;72;73;74;0.9713;0
69;205668;3.1242;1813.7548;1856.3217;359.4875;173.0025;379.6268;73;75;73;0.9311;0
27;205628;3.1236;1813.6372;1852.6965;412.1180;132.3915;71.4812;77;72;74;0.8602;0
16;204766;3.1105;1811.0994;1851.8093;479.4926;128.4311;268.4205;74;74;75;0.9270;0
23;204680;3.1092;1810.8458;1844.5450;99.3482;211.2351;274.8208;74;74;74;0.9647;0
166;204609;3.1081;1810.6364;1865.1973;778.7878;270.5980;245.8541;69;78;74;0.8235;0
51;203956;3.0982;1808.7081;1834.7128;489.7846;315.9211;246.3888;77;71;78;0.8208;0
33;203716;3.0945;1807.9984;1836.4036;690.4876;246.5804;365.0639;76;73;72;0.8863;0
35;203196;3.0866;1806.4587;1835.8352;130.2372;189.4750;338.3417;73;73;75;0.9199;0
29;203188;3.0865;1806.4350;1837.0400;258.0572;88.4952;187.8798;73;74;73;0.9576;0
53;203154;3.0860;1806.3343;2738.1637;222.5739;139.3853;378.0338;142;86;85;0.1355;1
45;203031;3.0841;1805.9696;1837.7831;752.7835;75.6691;106.0946;72;73;77;0.8494;0
76;203001;3.0837;1805.8807;1854.5976;383.9812;158.4550;298.9849;73;75;79;0.7864;0
30;202950;3.0829;1805.7294;1830.8461;289.5817;254.2758;124.5724;73;73;74;0.9565;0
163;202613;3.0778;1804.7294;1850.7730;753.1093;207.7027;152.9737;70;76;76;0.8815;0
40;202497;3.0760;1804.3849;1830.7386;631.9932;117.1061;69.3395;77;72;77;0.8471;0
31;202319;3.0733;1803.8561;1850.8162;415.4625;135.1860;361.7828;74;76;74;0.8802;0
217;202204;3.0715;1803.5142;1853.5610;70.8658;108.8846;103.8351;71;74;75;0.9154;1
88;202015;3.0687;1802.9521;1841.3930;176.1596;253.0176;391.0738;74;75;72;0.9145;0
32;201715;3.0641;1802.0592;1836.9412;579.4581;379.8357;194.8178;74;73;76;0.8776;0
38;200537;3.0462;1798.5444;1844.5888;251.1277;326.7904;347.9183;75;76;73;0.8725;0
65;200035;3.0386;1797.0424;1839.3629;618.5918;256.5542;365.9642;74;76;76;0.8703;0
52;199768;3.0345;1796.2425;1838.8704;298.5982;374.2540;268.9285;73;75;73;0.9044;0
111;199647;3.0327;1795.8798;1841.3697;316.9746;325.3691;100.4862;76;75;72;0.8686;0
246;199450;3.0297;1795.2889;1872.8516;269.6720;202.2337;332.2527;75;80;70;0.7440;0
85;199371;3.0285;1795.0518;1824.6051;757.3175;48.9119;174.5428;73;71;76;0.8674;0
47;199285;3.0272;1794.7937;1831.9773;107.4836;158.8335;217.1457;74;73;74;0.9392;0
34;199018;3.0232;1793.9918;1820.5590;173.8996;190.8400;65.6777;73;73;75;0.9010;0
46;198104;3.0093;1791.2412;1821.8685;447.4395;47.4703;198.2699;73;73;73;0.9726;0
153;198009;3.0078;1790.9549;1832.2085;138.7357;85.4232;124.0773;74;76;71;0.8615;0
41;197971;3.0072;1790.8403;1840.0613;164.3788;117.3098;181.1889;73;73;76;0.8613;0
36;197379;2.9983;1789.0534;1828.1312;103.0497;172.1020;141.7437;72;76;73;0.8587;0
72;197245;2.9962;1788.6485;1835.2125;324.3603;61.0939;150.8964;74;76;71;0.8582;0
42;197207;2.9956;1788.5336;1828.3006;351.3110;380.8639;219.8399;75;73;75;0.8928;0
63;197176;2.9952;1788.4399;1817.6222;575.8990;289.2166;126.6655;75;74;75;0.8926;0
169;196871;2.9905;1787.5173;1819.0623;226.7642;368.3288;293.4784;74;69;77;0.8236;0
70;196591;2.9863;1786.6694;1828.1261;500.7750;112.2351;200.6985;75;74;73;0.8900;0
75;196423;2.9837;1786.1603;1820.7570;648.2105;333.5377;319.6821;74;75;73;0.8892;0
56;196421;2.9837;1786.1543;1819.5534;517.1218;345.3660;311.5976;75;76;72;0.8546;0
57;196318;2.9821;1785.8420;1831.5763;356.2847;308.4164;228.4531;74;74;72;0.9253;0
84;196289;2.9817;1785.7541;1824.4790;491.3152;249.5098;375.1214;72;75;72;0.8886;0
176;196025;2.9777;1784.9531;1836.5350;345.9598;283.6250;294.4052;72;78;70;0.7889;0
118;195847;2.9750;1784.4127;1829.7290;649.4998;153.5524;356.0872;74;73;75;0.8866;0
55;195718;2.9730;1784.0208;1811.4339;721.2717;158.0082;356.3267;73;72;72;0.9609;0
43;195455;2.9690;1783.2214;1811.3763;821.2693;63.8750;265.0164;73;72;72;0.9596;0
37;195113;2.9638;1782.1807;1812.8823;467.0263;363.5546;139.6722;75;72;76;0.8489;0
54;194738;2.9581;1781.0382;1804.7755;681.6411;98.6855;322.3275;73;72;73;0.9561;0
49;194564;2.9555;1780.5076;1815.0907;515.7532;77.1168;304.8773;73;72;75;0.8808;0
160;194559;2.9554;1780.4923;1821.1010;385.5411;45.9851;247.3578;76;71;72;0.8465;0
87;194330;2.9519;1779.7935;1816.3696;824.4789;213.4381;253.9762;70;74;73;0.9159;0
61;194121;2.9488;1779.1552;1810.2550;705.1055;114.8325;64.4809;73;73;73;0.9530;0
74;193189;2.9346;1776.3033;1819.1268;377.9671;261.3013;180.4628;73;73;71;0.9485;0
66;193187;2.9346;1776.2972;1810.4741;754.2304;101.6397;321.0477;72;74;71;0.9105;0
60;193167;2.9343;1776.2359;1804.3661;311.7008;163.0455;289.4377;73;71;73;0.9483;0
68;192579;2.9253;1774.4318;1814.2975;760.4280;120.3705;167.6143;72;73;75;0.8718;0
59;192558;2.9250;1774.3673;1817.4596;175.5027;277.0115;149.9627;73;73;72;0.9454;0
95;192090;2.9179;1772.9286;1800.8236;190.6492;262.7864;68.5231;73;73;70;0.9431;0
62;191918;2.9153;1772.3993;1820.4609;319.2646;340.5364;330.4281;75;74;75;0.8688;0
165;191721;2.9123;1771.7926;1802.3712;518.8258;45.5607;214.0671;75;72;73;0.8679;0
73;191668;2.9115;1771.6293;1811.3304;124.7166;292.9417;86.3474;71;75;72;0.8677;0
77;191433;2.9079;1770.9050;1804.3477;818.1514;85.5220;191.0871;71;71;75;0.8666;0
120;191266;2.9054;1770.3899;1812.0643;375.5138;245.6720;383.6140;74;76;70;0.8321;0
86;190794;2.8982;1768.9324;1809.2644;172.5324;50.5060;274.5950;71;73;74;0.8992;0
83;190722;2.8971;1768.7098;1812.8706;700.1292;133.6978;132.4880;74;73;74;0.8989;0
92;190094;2.8876;1766.7664;1815.3668;715.0084;199.6645;90.6626;74;70;72;0.8959;0
93;189995;2.8861;1766.4596;1801.3026;422.1967;278.0735;130.2493;71;74;73;0.8955;0
80;189538;2.8791;1765.0422;1801.6357;196.3174;122.1180;87.5660;74;71;72;0.8933;0
91;189491;2.8784;1764.8963;1812.3246;235.7241;197.4540;270.4681;72;73;74;0.8931;0
199;189368;2.8766;1764.5143;1809.2229;634.3346;319.4734;248.6935;72;69;77;0.7922;0
78;189354;2.8764;1764.4709;1792.6276;716.9057;321.2522;329.4221;72;72;72;0.9689;0
235;189007;2.8711;1763.3924;1798.9090;303.8946;133.2261;156.9370;73;76;69;0.8223;0
67;188921;2.8698;1763.1249;1796.9670;175.6603;314.5717;278.9413;73;74;72;0.8904;0
105;188862;2.8689;1762.9413;1813.4269;418.1127;208.4589;147.8818;74;71;73;0.8901;0
276;188759;2.8673;1762.6208;1807.2271;96.7094;48.3443;200.8836;64;73;73;0.9267;0
96;188437;2.8624;1761.6179;1803.7423;441.7229;242.1291;206.2446;72;73;72;0.9251;0
102;188166;2.8583;1760.7730;1793.9459;162.2267;257.5837;319.9884;71;72;72;0.9628;0
79;187886;2.8541;1759.8992;1794.0641;489.8816;103.8902;84.6455;71;72;72;0.9614;0
131;187817;2.8530;1759.6838;1799.3376;709.1954;309.3640;250.6562;70;73;72;0.9221;0
71;187772;2.8523;1759.5432;1787.1247;809.0487;350.6497;93.8504;72;72;71;0.9608;0
112;187757;2.8521;1759.4964;1802.3349;468.7633;302.0286;178.8143;75;72;72;0.8500;0
100;187684;2.8510;1759.2683;1797.7331;396.6529;243.3128;262.6598;73;70;75;0.8497;0
98;187640;2.8503;1759.1308;1796.9569;747.2296;380.2706;164.1043;72;72;74;0.8844;0
108;187619;2.8500;1759.0652;1787.6213;307.8833;91.3319;334.0965;72;72;72;0.9600;0
196;187499;2.8482;1758.6901;1791.9583;265.3872;138.4573;240.8805;71;71;75;0.8488;0
130;187479;2.8479;1758.6275;1789.3793;105.6845;286.6130;161.0348;72;70;73;0.9204;0
117;187437;2.8472;1758.4962;1795.6534;585.9785;356.6561;294.9089;76;70;72;0.8155;0
148;187374;2.8463;1758.2992;1789.5857;811.9737;201.4622;115.7838;70;72;72;0.9588;0
123;187286;2.8449;1758.0239;1792.8513;291.1813;172.1867;103.6724;71;71;74;0.8827;0
135;187051;2.8414;1757.2883;1801.6590;762.9095;251.7164;361.2788;74;72;71;0.8816;0
211;187002;2.8406;1757.1348;1803.7140;551.8262;104.3120;250.4086;76;71;72;0.8136;0
274;186756;2.8369;1756.3640;1798.5827;105.4675;136.0234;291.5197;65;73;72;0.9169;0
109;186702;2.8361;1756.1947;1780.6465;810.9575;276.7864;114.5989;70;71;73;0.9166;0
152;186509;2.8331;1755.5893;1805.5147;378.8969;309.7686;355.1214;75;71;73;0.8443;0
127;186453;2.8323;1755.4136;1795.6635;533.7804;152.3963;309.0804;70;72;74;0.8788;0
128;186356;2.8308;1755.1091;1799.9179;699.5133;330.0585;184.2261;75;71;72;0.8436;0
162;186199;2.8284;1754.6161;1790.9215;340.5045;99.5668;266.2430;72;73;71;0.9141;0
82;186116;2.8272;1754.3553;1786.5959;607.5339;364.3070;131.6792;73;71;73;0.9137;0
94;186043;2.8261;1754.1259;1783.7001;252.3511;346.8880;122.9379;75;69;71;0.8422;0
101;186036;2.8260;1754.1039;1791.0034;590.3022;47.5226;215.4773;71;70;74;0.8768;0
139;185905;2.8240;1753.6921;1791.3817;664.7574;174.4784;251.2371;73;72;70;0.9127;0
99;185805;2.8224;1753.3776;1788.2280;655.3307;239.8496;90.4362;72;74;72;0.8757;0
125;185663;2.8203;1752.9308;1796.2276;363.3227;93.9021;200.2876;72;72;72;0.9500;0
155;185631;2.8198;1752.8301;1791.2233;506.3723;325.2019;84.9464;72;72;73;0.9113;0
114;185568;2.8188;1752.6318;1793.3667;340.3042;217.3830;325.5930;72;73;72;0.9110;0
103;185523;2.8182;1752.4901;1791.9030;526.9781;231.4709;42.0180;72;72;74;0.8744;0
164;185397;2.8162;1752.0933;1786.5617;531.5949;152.5063;52.9093;75;70;71;0.8393;0
89;185357;2.8156;1751.9673;1789.1857;590.7694;156.2497;119.8317;75;73;71;0.8391;0
200;185154;2.8126;1751.3275;1797.6910;348.2247;163.6259;58.8737;73;76;68;0.8056;0
90;185150;2.8125;1751.3149;1783.3044;814.1894;228.5743;185.3440;75;71;73;0.8382;0
107;185071;2.8113;1751.0657;1792.7850;196.4959;366.6714;161.4210;72;70;74;0.8723;0
227;184937;2.8093;1750.6430;1783.3698;751.2677;360.3407;281.9673;73;68;74;0.8716;0
167;184917;2.8090;1750.5799;1802.5155;588.4411;228.4586;76.9689;73;75;72;0.8371;0
97;184897;2.8086;1750.5168;1791.9086;591.4019;284.1449;304.6905;73;71;75;0.8370;0
110;184841;2.8078;1750.3401;1790.8295;521.9264;177.8657;373.8447;72;74;71;0.8712;0
190;184190;2.7979;1748.2828;1775.1246;82.3878;222.2833;198.3998;68;70;74;0.8681;0
126;184097;2.7965;1747.9885;1777.8386;741.5250;168.0582;34.8641;72;71;70;0.9420;0
129;183997;2.7950;1747.6719;1781.4383;231.2284;44.9049;235.9967;70;73;73;0.9033;0
193;183978;2.7947;1747.6118;1785.7144;69.4502;327.3641;115.1607;73;73;72;0.9032;1
113;183924;2.7939;1747.4408;1787.3538;494.3688;225.8007;250.7782;71;72;72;0.9411;0
242;183921;2.7938;1747.4313;1784.3450;560.2386;220.8142;319.3353;70;76;72;0.8002;0
188;183799;2.7920;1747.0448;1788.8430;429.0797;114.2973;182.1194;76;71;71;0.7997;0
106;183536;2.7880;1746.2111;1779.0807;522.8619;274.6649;293.7925;72;73;72;0.9011;0
248;183450;2.7867;1745.9383;1788.7621;826.8774;221.6918;359.5501;68;73;70;0.9006;0
137;183160;2.7823;1745.0178;1773.6105;683.0945;62.3522;130.8430;74;71;69;0.8633;0
104;182986;2.7796;1744.4651;1774.8765;396.1843;173.2550;222.1079;72;72;71;0.9363;0
175;182976;2.7795;1744.4333;1779.7307;484.9723;121.2073;351.5355;73;71;72;0.8983;0
122;182834;2.7773;1743.9819;1788.2229;163.1322;191.5323;248.0837;70;74;74;0.8617;0
154;182654;2.7746;1743.4094;1788.2732;378.4514;83.8511;111.2912;73;74;70;0.8609;0
159;182363;2.7702;1742.4831;1780.4230;319.9164;302.4552;167.5429;70;70;75;0.8256;0
151;182244;2.7683;1742.1040;1781.4606;569.3384;194.8144;175.7332;71;71;72;0.9325;0
236;182213;2.7679;1742.0052;1776.0091;236.8117;210.3379;393.9529;73;74;68;0.8588;0
161;182090;2.7660;1741.6131;1773.4376;243.9702;195.7471;59.7671;70;72;72;0.9317;0
177;181958;2.7640;1741.1922;1783.8310;625.2281;101.2873;246.3355;72;73;69;0.8933;0
134;181915;2.7634;1741.0550;1776.8878;288.6031;376.6116;186.2939;72;70;70;0.9308;0
181;181611;2.7587;1740.0847;1774.9670;824.9801;107.1508;320.8035;68;71;74;0.8559;0
132;181516;2.7573;1739.7812;1770.7790;285.0086;252.6533;204.8727;70;72;72;0.9288;0
158;181213;2.7527;1738.8126;1771.2342;584.7979;127.7853;350.0957;74;70;71;0.8541;0
119;181112;2.7512;1738.4895;1767.1825;295.2738;147.0841;375.8459;71;70;71;0.9664;0
116;181107;2.7511;1738.4735;1785.7677;267.4843;194.1362;167.2817;73;76;71;0.7879;0
136;181106;2.7511;1738.4703;1795.1906;446.4043;294.3565;65.1754;73;72;74;0.8536;0
124;181100;2.7510;1738.4511;1766.7354;163.2878;380.2209;223.0065;72;70;73;0.8891;0
144;181084;2.7507;1738.3999;1784.1311;561.6800;309.7475;244.7269;71;74;75;0.8198;0
141;180802;2.7464;1737.4970;1762.0950;684.0961;217.0414;167.8190;72;72;69;0.9251;0
146;180662;2.7443;1737.0485;1773.0038;770.2694;239.0890;71.0871;70;71;71;0.9640;0
133;180368;2.7399;1736.1057;1778.6069;561.5868;292.0250;57.3002;72;74;71;0.8501;0
250;180307;2.7389;1735.9099;1776.4582;154.1083;216.7215;183.1840;72;71;71;0.9226;0
243;180078;2.7354;1735.1747;1772.1432;791.9998;159.9873;354.4319;70;74;69;0.8487;0
189;180009;2.7344;1734.9531;1760.4044;805.0677;293.6024;44.8519;72;68;72;0.9211;0
121;179843;2.7319;1734.4196;1792.8230;264.4713;82.3895;117.8730;75;73;72;0.8142;0
237;179666;2.7292;1733.8504;1775.6614;764.5279;189.3352;221.4958;75;68;72;0.8134;0
204;179219;2.7224;1732.4113;1775.1862;527.8456;247.5424;193.4215;68;74;70;0.8447;0
150;178860;2.7169;1731.2538;1773.7471;534.0369;167.1764;231.0736;75;70;71;0.8097;0
115;178708;2.7146;1730.7632;1760.7064;537.2039;365.9060;133.3993;71;71;71;0.9536;0
149;178673;2.7141;1730.6502;1762.6049;342.8818;218.9694;224.2996;72;70;71;0.9142;0
171;178537;2.7120;1730.2110;1760.0542;132.6027;258.1194;232.8028;72;71;71;0.9135;0
249;178274;2.7080;1729.3610;1767.9089;296.0896;272.8753;338.9896;69;74;71;0.8402;0
138;178046;2.7046;1728.6235;1762.1091;492.1159;207.7699;318.7234;72;69;72;0.9110;0
174;178041;2.7045;1728.6073;1762.1931;131.5874;350.6782;136.9099;75;69;71;0.8060;0
140;177984;2.7036;1728.4228;1763.5791;707.1543;151.8609;201.0938;69;69;73;0.8738;0
172;177542;2.6969;1726.9908;1762.2694;295.8706;234.4661;273.8177;70;70;72;0.9085;0
173;177503;2.6963;1726.8644;1762.7190;665.4197;273.7447;206.6891;74;69;70;0.8366;0
142;177114;2.6904;1725.6020;1746.7141;630.9756;296.1928;55.1969;69;70;70;0.9862;0
157;177114;2.6904;1725.6020;1763.6619;182.3177;314.9858;355.0366;72;70;69;0.9063;0
202;176889;2.6870;1724.8709;1760.8897;705.6028;247.9561;39.9821;70;75;68;0.8008;0
145;176758;2.6850;1724.4450;1760.3025;173.3780;169.3942;134.2165;72;72;71;0.9044;0
192;176201;2.6766;1722.6318;1757.8852;764.5785;151.9279;103.7565;71;69;72;0.9016;0
207;175974;2.6731;1721.8917;1752.9058;453.8118;151.5281;124.8984;70;71;69;0.9390;0
180;175741;2.6696;1721.1314;1755.6535;419.2471;310.8386;261.3759;72;72;69;0.8992;0
143;175738;2.6695;1721.1216;1761.8215;382.6903;357.1972;303.2469;69;72;73;0.8628;0
226;175620;2.6677;1720.7363;1772.7231;598.4483;289.2395;192.3353;74;72;69;0.8277;0
170;175449;2.6651;1720.1776;1752.5969;639.9222;164.9323;170.1418;69;71;72;0.8977;0
147;175406;2.6645;1720.0371;1760.5023;243.8037;297.6159;171.0892;70;72;70;0.8975;0
214;174946;2.6575;1718.5322;1754.3642;139.7854;358.0994;319.1648;68;69;73;0.8589;0
197;174699;2.6537;1717.7230;1744.5376;256.3301;294.2668;76.5847;70;71;68;0.9322;0
156;174655;2.6531;1717.5788;1753.5269;619.8947;237.8624;151.8475;71;69;74;0.8232;0
186;174495;2.6506;1717.0541;1752.9619;562.7198;56.2651;150.7815;71;69;72;0.8929;0
178;174049;2.6439;1715.5900;1750.4596;128.6932;140.9895;81.0625;72;72;70;0.8906;0
201;173823;2.6404;1714.8471;1756.8508;202.3664;68.4270;146.8344;73;68;71;0.8534;0
208;173797;2.6400;1714.7616;1744.6853;816.4115;158.9408;184.8329;70;70;70;0.9677;0
185;173768;2.6396;1714.6662;1749.1083;622.8342;220.7675;219.1261;71;71;70;0.9272;0
212;173721;2.6389;1714.5116;1760.2103;591.9747;191.6375;373.0153;71;72;70;0.8889;0
269;173688;2.6384;1714.4031;1750.9613;405.2805;206.9376;47.3897;74;69;68;0.8186;0
219;173510;2.6357;1713.8172;1747.7677;764.3345;315.2097;148.6741;71;69;71;0.9259;0
183;173461;2.6349;1713.6559;1752.8176;710.3704;229.7655;241.2270;70;69;71;0.9256;0
239;173373;2.6336;1713.3660;1748.8584;733.1083;267.6915;188.8844;70;67;74;0.8171;0
184;173348;2.6332;1713.2837;1756.7241;736.1874;262.0210;297.1046;70;72;71;0.8870;0
234;173342;2.6331;1713.2639;1758.1098;489.6552;201.6909;155.1946;72;70;69;0.8870;0
179;173035;2.6285;1712.2519;1748.1090;109.6015;322.4721;221.3573;69;72;72;0.8854;0
198;173024;2.6283;1712.2156;1750.8898;440.4206;188.1592;274.6188;71;68;70;0.9233;0
213;172938;2.6270;1711.9318;1746.4343;473.2736;382.4952;207.9151;71;68;73;0.8490;0
195;172567;2.6214;1710.7068;1744.3779;813.4459;107.8114;123.4241;69;69;71;0.9208;0
224;172452;2.6196;1710.3267;1738.8968;450.4982;358.1094;301.0967;70;70;70;0.9602;0
187;172398;2.6188;1710.1482;1745.7853;347.5484;367.1203;150.4261;71;69;71;0.9199;0
191;172114;2.6145;1709.2086;1742.3152;563.7312;233.5224;251.6500;71;70;71;0.9184;0
216;172113;2.6145;1709.2053;1739.3669;245.5656;139.3818;308.4259;68;69;74;0.8112;0
182;171965;2.6122;1708.7152;1748.6941;412.7615;110.8550;248.7310;72;72;71;0.8799;0
206;171920;2.6115;1708.5661;1748.3716;619.6252;92.6492;134.6464;71;70;71;0.9174;0
203;171676;2.6078;1707.7575;1750.9565;785.7832;313.0554;333.0158;70;72;71;0.8784;0
210;171356;2.6030;1706.6957;1739.5118;693.8197;110.2351;255.1214;72;72;69;0.8768;0
205;171229;2.6010;1706.2740;1741.5295;454.8792;261.6554;296.0971;72;69;70;0.8762;0
260;171153;2.5999;1706.0215;1751.8274;219.8935;236.0415;195.1242;70;74;73;0.8067;0
228;170883;2.5958;1705.1239;1741.2138;815.3594;297.4423;191.9559;70;70;67;0.9515;0
261;170609;2.5916;1704.2121;1736.6721;819.3463;141.4111;259.9461;70;72;68;0.8730;0
270;170544;2.5906;1703.9956;1744.6601;132.0771;96.8795;240.5660;67;71;74;0.8038;0
272;170435;2.5890;1703.6325;1733.4954;553.1729;279.2049;363.2944;69;71;69;0.9095;0
222;170380;2.5881;1703.4492;1739.6611;377.2265;300.9859;72.8561;72;70;69;0.8718;0
240;170086;2.5837;1702.4689;1737.1039;781.5135;208.7558;307.8994;70;69;69;0.9471;0
263;170057;2.5832;1702.3721;1751.1469;142.0104;229.0734;115.1070;69;72;72;0.8702;0
220;170034;2.5829;1702.2954;1737.6544;746.0057;155.9262;279.4345;68;69;70;0.9468;0
209;169797;2.5793;1701.5041;1751.5481;416.2903;379.7395;247.3918;72;69;73;0.8336;0
215;169715;2.5780;1701.2301;1736.1869;104.9189;378.9683;262.2384;69;68;72;0.8684;0
225;169360;2.5726;1700.0431;1729.2887;329.9030;151.9507;220.2955;72;70;70;0.8666;0
257;169308;2.5718;1699.8691;1740.5165;762.6004;334.9369;215.6817;67;69;74;0.7980;0
232;168531;2.5600;1697.2648;1738.4857;251.4018;285.7112;288.4058;70;69;70;0.9384;0
218;168464;2.5590;1697.0398;1725.2896;708.7465;49.1895;227.0010;68;71;69;0.8989;0
251;168436;2.5586;1696.9458;1738.6079;466.2250;172.1209;213.1669;72;69;69;0.8619;0
230;168141;2.5541;1695.9545;1741.7988;402.3728;348.9284;114.9112;73;69;69;0.8255;0
221;167971;2.5515;1695.3828;1729.9472;466.3794;172.2872;48.9626;72;70;69;0.8595;0
241;167758;2.5483;1694.6658;1741.0500;197.2149;252.8222;258.5065;70;71;73;0.8236;0
256;167508;2.5445;1693.8236;1741.4688;532.5674;198.7998;103.4265;73;69;69;0.8224;0
238;167058;2.5377;1692.3055;1731.0748;213.9410;166.6815;202.6800;68;70;70;0.9302;0
255;166846;2.5344;1691.5893;1719.9161;448.4125;194.3068;380.6817;67;70;70;0.9290;0
229;166296;2.5261;1689.7285;1719.7974;410.1114;221.3294;327.1968;69;68;70;0.9260;0
231;166098;2.5231;1689.0576;1718.8645;822.0932;262.9410;303.8594;68;68;69;0.9656;0
247;166040;2.5222;1688.8610;1724.2578;288.2044;312.9451;237.9479;70;70;70;0.9245;0
244;165798;2.5185;1688.0401;1739.3580;229.2025;259.5442;345.9030;70;73;70;0.8140;0
264;165761;2.5180;1687.9145;1719.6320;173.6695;147.8384;297.8124;71;69;66;0.8845;0
233;165449;2.5132;1686.8548;1717.6902;598.7794;170.3172;41.9703;71;70;68;0.8829;0
254;163313;2.4808;1679.5641;1716.5012;334.8837;210.1462;156.6689;69;69;69;0.9495;0
252;162644;2.4706;1677.2675;1712.1266;83.6479;111.6767;171.8515;67;71;69;0.8679;0
275;162638;2.4705;1677.2469;1707.6442;168.0790;48.6460;203.4885;65;68;72;0.8322;0
262;162251;2.4646;1675.9155;1711.2432;105.1469;203.3949;64.6245;70;69;67;0.9034;0
266;161946;2.4600;1674.8647;1717.2780;173.3341;184.7240;395.1701;71;66;70;0.8642;0
259;160465;2.4375;1669.7435;1709.7488;625.9227;207.9223;314.7293;68;72;69;0.8211;0
245;160092;2.4319;1668.4488;1711.5851;199.6567;199.9707;333.8125;69;70;70;0.8914;0
268;159915;2.4292;1667.8336;1696.3422;675.9864;363.1474;119.3287;72;67;66;0.8183;0
258;159906;2.4290;1667.8023;1704.0992;738.9199;306.5869;53.5809;68;70;68;0.8904;0
267;159177;2.4180;1665.2640;1702.4284;716.6724;383.0309;225.4694;68;68;71;0.8494;0
273;159032;2.4158;1664.7582;1714.4000;318.5243;111.6026;89.4345;73;66;68;0.7808;0
279;158289;2.4045;1662.1616;1715.6871;535.7147;316.4610;180.6043;68;71;70;0.8447;0
265;157725;2.3959;1660.1851;1705.0862;233.7482;138.3290;144.1455;69;68;69;0.9170;0
253;157723;2.3959;1660.1781;1691.7570;740.9145;355.0870;99.7162;70;68;70;0.8782;0
271;153977;2.3390;1646.9293;1669.5046;186.9220;324.4926;101.2257;67;67;67;0.9778;0
281;153455;2.3310;1645.0661;1735.7612;66.2751;270.2709;243.1390;55;76;66;0.6676;1
277;149917;2.2773;1632.3250;1664.3229;174.8075;310.6123;210.1026;65;68;70;0.8348;0
280;141145;2.1440;1599.8459;1703.8232;44.1279;275.1274;78.7676;64;69;68;0.8206;1
278;134725;2.0465;1575.2122;1606.4854;654.0877;173.1693;104.8848;67;65;67;0.8555;0
282;132817;2.0175;1567.7406;1745.3477;42.2990;212.1555;69.5404;63;69;72;0.6796;1
