Repository: AmiraliKhosrozadeh/ice-bonded-granular-microCT

# Grain-scale kinematics, ice-bond failure and damage evolution in ice-bonded granular media under in-situ uniaxial compression

Analysis code, per-specimen tables and supplementary material for the paper of
that title (Khosrozadeh et al., submitted to *Powder Technology*).  Twelve
ice-bonded columns, five of glass beads (G1–G5), four of γ-alumina beads
(A1–A4) and three of quartz sand (S1–S3), were compressed at −5 °C inside a
laboratory micro-CT and reconstructed at every load step at 24.77 µm per
voxel.  The reconstructions themselves are available from the corresponding
author on request; everything computed from them is here.

The repository is organised by what each analysis takes in, which is how
Fig. 1 of the paper draws it.

```
stage0_dragonfly/        per-scan segmentation run inside Dragonfly: phase classification,
                         watershed bead labels, histogram / porosity / PSD checks, ROI export
spam_pipeline/           first-generation SPAM pipeline (alignment, ddic, ldic, contacts,
                         bonds, crack analysis, tortuosity, plots) as first written; the
                         paper's numbers come from analysis/ and paper/, which supersede it
postprocessing/          first-generation post-processing (sparse graphs, permeability)

analysis/                the pipeline the paper reports, one folder per branch of Fig. 1
  kinematics/            branch A: bead DDIC (spam-ddic), composed 1->N fields, neighbourhood
                         gradient, Green-Lagrange strain, packing rotation, motion renders
  sand_tracking/         branch A for sand: predictor from column length, reciprocal
                         matching, grain strain, damage criteria and their nulls
  bonds/                 branch B: throat lens, neck, coverage pair, cohesive / adhesive
                         classification, survival census, breakage clustering null test;
                         _spec.py is the registry of every specimen's scans, frames and
                         thresholds that the other scripts import
  damage/                branch C: the pipeline's void / crack / separation classes and the
                         crack-orientation classification (the volumes the paper reports
                         come from paper/scripts/crack_split_tight.py, see below)
  structure/             branches C and D: fixed core, phase fractions, voxel-face specific
                         surface, 26-connected spanning air, Kozeny-Carman estimate, PuMA
                         ice-diffusion tortuosity
  sand_segmentation/     phase segmentation of the sand and, under dl/, the border-core 3D
                         U-Net (synthetic training data, training, inference, decoding) with
                         the five-way comparison against watershed, ParticleSeg3D and
                         Cellpose-SAM

paper/
  scripts/               the scripts that make every table and figure of the paper from the
                         outputs of analysis/; in particular
                           crack_split_tight.py   void / crack / separation inside the bead
                                                  envelope, the classes the paper reports
                           planar_test.py         breakage-clustering null test
                           ice_tortuosity.py      PuMA continuum diffusion on interior cubes
                           specimen_tables.py     Tables 2-4 of the paper
                           fig_*.py               the figures
  data/                  the tables behind the paper: bond geometry, failure mode at every
                         threshold, survival census, specimen summary, crack volumes, core
                         structure, ice tortuosity per cube, DIC summary, clustering sweeps,
                         loading rates, and under bonds/ the per-throat, per-pair and
                         per-bead tables of every bead specimen
supplementary/           supplementary.pdf and its figures: method settings and provenance,
                         crack classes, crack orientation and ice-path maps for every scan
data/                    the intermediate data the tables are built from: spam-ddic outputs,
                         composed kinematic fields, sand tracking outputs, crack-class masks,
                         Camsizer references (see data/README.md)
templates/               per-specimen template documenting how the scripts are adapted
```

## Results for every specimen

The paper shows one or two specimens per figure.  The same rendering for
every specimen and every scan is in [`supplementary/`](supplementary/README.md):
the void and crack classes (Fig. 11 of the paper), the crack orientation
classes (Fig. 12), the ice-path maps (Fig. 18) and the per-scan tables behind
Tables 2–4, each as one sheet per material, compiled with their text in
[`supplementary/supplementary.pdf`](supplementary/supplementary.pdf).

File: Glass_dragonfly/results/porosity_profiles.txt
Radial Porosity Profile
  Norm. radius;  Porosity
        0.0250;    0.4309
        0.0750;    0.4477
        0.1250;    0.4027
        0.1750;    0.3505
        0.2250;    0.3840
        0.2750;    0.4461
        0.3250;    0.4734
        0.3750;    0.4375
        0.4250;    0.3839
        0.4750;    0.3204
        0.5250;    0.3292
        0.5750;    0.4263
        0.6250;    0.5134
        0.6750;    0.4788
        0.7250;    0.3877
        0.7750;    0.3407
        0.8250;    0.3809
        0.8750;    0.5063
        0.9250;    0.6527
        0.9750;    0.7818


Height Porosity Profile
  Norm. height;  Porosity
        0.0167;    0.3111
        0.0500;    0.4287
        0.0833;    0.3647
        0.1167;    0.4530
        0.1500;    0.3944
        0.1833;    0.3594
        0.2167;    0.4602
        0.2500;    0.4162
        0.2833;    0.4886
        0.3167;    0.4280
        0.3500;    0.4286
        0.3833;    0.4759
        0.4167;    0.4459
        0.4500;    0.4701
        0.4833;    0.4744
        0.5167;    0.4627
        0.5500;    0.4737
        0.5833;    0.4138
        0.6167;    0.4349
        0.6500;    0.4198
        0.6833;    0.4298
        0.7167;    0.4996
        0.7500;    0.5055
        0.7833;    0.4874
        0.8167;    0.4451
        0.8500;    0.4052
        0.8833;    0.4068
        0.9167;    0.4542
        0.9500;    0.3712
        0.9833;    0.6158

File: Glass_dragonfly/results/porosity_radial_data.txt
Radial Porosity Profiles (method='distance_transform', fraction of interior per radial bin)
 Norm_radius; Voxel_count; Total_porosity; Air_porosity; Ice_fraction; Packing_frac
      0.0250;      449201;         0.4799;       0.0053;       0.4747;       0.5183
      0.0750;      988728;         0.4233;       0.0029;       0.4204;       0.5735
      0.1250;     1455693;         0.3966;       0.0026;       0.3940;       0.5994
      0.1750;     1908309;         0.3728;       0.0018;       0.3710;       0.6234
      0.2250;     2350246;         0.3862;       0.0027;       0.3835;       0.6101
      0.2750;     2793788;         0.4458;       0.0041;       0.4417;       0.5506
      0.3250;     3232193;         0.4759;       0.0042;       0.4718;       0.5210
      0.3750;     3672898;         0.4234;       0.0032;       0.4202;       0.5740
      0.4250;     4116609;         0.3532;       0.0017;       0.3515;       0.6442
      0.4750;     4560261;         0.3294;       0.0015;       0.3279;       0.6680
      0.5250;     5014266;         0.3444;       0.0024;       0.3421;       0.6529
      0.5750;     5465199;         0.4181;       0.0049;       0.4132;       0.5786
      0.6250;     5925321;         0.5130;       0.0064;       0.5065;       0.4826
      0.6750;     6411733;         0.5051;       0.0033;       0.5018;       0.4888
      0.7250;     6891907;         0.4124;       0.0017;       0.4107;       0.5804
      0.7750;     7341022;         0.3389;       0.0009;       0.3380;       0.6531
      0.8250;     7762297;         0.3252;       0.0008;       0.3244;       0.6654
      0.8750;     8176899;         0.3859;       0.0008;       0.3851;       0.6005
      0.9250;     8605713;         0.5178;       0.0020;       0.5159;       0.4611
      0.9750;     8718827;         0.7124;       0.0026;       0.7098;       0.2207
