Repository: AmiraliKhosrozadeh/ice-bonded-granular-microCT

# Grain-scale kinematics, ice-bond failure and damage evolution in ice-bonded granular media under in-situ uniaxial compression

Analysis code, per-specimen tables and supplementary material for the paper of
that title (Khosrozadeh et al., submitted to *Powder Technology*).  Twelve
ice-bonded columns, five of glass beads (G1–G5), four of γ-alumina beads
(A1–A4) and three of quartz sand (S1–S3), were compressed at −5 °C inside a
laboratory micro-CT and reconstructed at every load step at 24.77 µm per
voxel.  The reconstructions themselves are available from the corresponding
author on request; everything computed from them is here.

The repository is organised by what each analysis takes in, which is how
Fig. 1 of the paper draws it.

```
stage0_dragonfly/        per-scan segmentation run inside Dragonfly: phase classification,
                         watershed bead labels, histogram / porosity / PSD checks, ROI export
spam_pipeline/           first-generation SPAM pipeline (alignment, ddic, ldic, contacts,
                         bonds, crack analysis, tortuosity, plots) as first written; the
                         paper's numbers come from analysis/ and paper/, which supersede it
postprocessing/          first-generation post-processing (sparse graphs, permeability)

analysis/                the pipeline the paper reports, one folder per branch of Fig. 1
  kinematics/            branch A: bead DDIC (spam-ddic), composed 1->N fields, neighbourhood
                         gradient, Green-Lagrange strain, packing rotation, motion renders
  sand_tracking/         branch A for sand: predictor from column length, reciprocal
                         matching, grain strain, damage criteria and their nulls
  bonds/                 branch B: throat lens, neck, coverage pair, cohesive / adhesive
                         classification, survival census, breakage clustering null test;
                         _spec.py is the registry of every specimen's scans, frames and
                         thresholds that the other scripts import
  damage/                branch C: the pipeline's void / crack / separation classes and the
                         crack-orientation classification (the volumes the paper reports
                         come from paper/scripts/crack_split_tight.py, see below)
  structure/             branches C and D: fixed core, phase fractions, voxel-face specific
                         surface, 26-connected spanning air, Kozeny-Carman estimate, PuMA
                         ice-diffusion tortuosity
  sand_segmentation/     phase segmentation of the sand and, under dl/, the border-core 3D
                         U-Net (synthetic training data, training, inference, decoding) with
                         the five-way comparison against watershed, ParticleSeg3D and
                         Cellpose-SAM

paper/
  scripts/               the scripts that make every table and figure of the paper from the
                         outputs of analysis/; in particular
                           crack_split_tight.py   void / crack / separation inside the bead
                                                  envelope, the classes the paper reports
                           planar_test.py         breakage-clustering null test
                           ice_tortuosity.py      PuMA continuum diffusion on interior cubes
                           specimen_tables.py     Tables 2-4 of the paper
                           fig_*.py               the figures
  data/                  the tables behind the paper: bond geometry, failure mode at every
                         threshold, survival census, specimen summary, crack volumes, core
                         structure, ice tortuosity per cube, DIC summary, clustering sweeps,
                         loading rates, and under bonds/ the per-throat, per-pair and
                         per-bead tables of every bead specimen
supplementary/           supplementary.pdf and its figures: method settings and provenance,
                         crack classes, crack orientation and ice-path maps for every scan
data/                    the intermediate data the tables are built from: spam-ddic outputs,
                         composed kinematic fields, sand tracking outputs, crack-class masks,
                         Camsizer references (see data/README.md)
templates/               per-specimen template documenting how the scripts are adapted
```

## Results for every specimen

The paper shows one or two specimens per figure.  The same rendering for
every specimen and every scan is in [`supplementary/`](supplementary/README.md):
the void and crack classes (Fig. 11 of the paper), the crack orientation
classes (Fig. 12), the ice-path maps (Fig. 18) and the per-scan tables behind
Tables 2–4, each as one sheet per material, compiled with their text in
[`supplementary/supplementary.pdf`](supplementary/supplementary.pdf).

File: Glass_dragonfly/results/porosity_height_data.txt
Height Porosity Profiles (fraction of interior per height bin)
 Norm_height; Total_porosity; Air_porosity; Ice_fraction; Packing_frac
      0.0167;         0.2115;       0.0001;       0.2114;       0.4908
      0.0500;         0.3139;       0.0010;       0.3130;       0.5792
      0.0833;         0.4036;       0.0019;       0.4017;       0.5640
      0.1167;         0.3631;       0.0019;       0.3612;       0.6271
      0.1500;         0.4541;       0.0037;       0.4504;       0.5106
      0.1833;         0.3593;       0.0014;       0.3579;       0.6112
      0.2167;         0.3965;       0.0009;       0.3956;       0.5914
      0.2500;         0.4526;       0.0014;       0.4512;       0.5382
      0.2833;         0.4400;       0.0015;       0.4385;       0.5548
      0.3167;         0.4824;       0.0020;       0.4803;       0.5115
      0.3500;         0.4116;       0.0012;       0.4104;       0.5825
      0.3833;         0.4687;       0.0018;       0.4669;       0.5251
      0.4167;         0.4577;       0.0018;       0.4559;       0.5371
      0.4500;         0.4388;       0.0029;       0.4359;       0.5558
      0.4833;         0.4921;       0.0056;       0.4865;       0.5032
      0.5167;         0.4763;       0.0023;       0.4740;       0.5201
      0.5500;         0.4593;       0.0028;       0.4565;       0.5368
      0.5833;         0.4221;       0.0019;       0.4202;       0.5731
      0.6167;         0.4272;       0.0015;       0.4257;       0.5658
      0.6500;         0.4345;       0.0023;       0.4323;       0.5527
      0.6833;         0.4069;       0.0020;       0.4049;       0.5766
      0.7167;         0.4809;       0.0052;       0.4757;       0.5085
      0.7500;         0.4948;       0.0048;       0.4899;       0.4963
      0.7833;         0.5013;       0.0031;       0.4982;       0.4930
      0.8167;         0.4405;       0.0018;       0.4387;       0.5535
      0.8500;         0.4109;       0.0016;       0.4093;       0.5811
      0.8833;         0.3915;       0.0018;       0.3897;       0.5976
      0.9167;         0.4555;       0.0026;       0.4530;       0.5350
      0.9500;         0.3642;       0.0020;       0.3622;       0.6245
      0.9833;         0.5677;       0.0085;       0.5592;       0.3668
