Repository: AmiraliKhosrozadeh/ice-bonded-granular-microCT

# Grain-scale kinematics, ice-bond failure and damage evolution in ice-bonded granular media under in-situ uniaxial compression

Analysis code, per-specimen tables and supplementary material for the paper of
that title (Khosrozadeh et al., submitted to *Powder Technology*).  Twelve
ice-bonded columns, five of glass beads (G1–G5), four of γ-alumina beads
(A1–A4) and three of quartz sand (S1–S3), were compressed at −5 °C inside a
laboratory micro-CT and reconstructed at every load step at 24.77 µm per
voxel.  The reconstructions themselves are available from the corresponding
author on request; everything computed from them is here.

The repository is organised by what each analysis takes in, which is how
Fig. 1 of the paper draws it.

```
stage0_dragonfly/        per-scan segmentation run inside Dragonfly: phase classification,
                         watershed bead labels, histogram / porosity / PSD checks, ROI export
spam_pipeline/           first-generation SPAM pipeline (alignment, ddic, ldic, contacts,
                         bonds, crack analysis, tortuosity, plots) as first written; the
                         paper's numbers come from analysis/ and paper/, which supersede it
postprocessing/          first-generation post-processing (sparse graphs, permeability)

analysis/                the pipeline the paper reports, one folder per branch of Fig. 1
  kinematics/            branch A: bead DDIC (spam-ddic), composed 1->N fields, neighbourhood
                         gradient, Green-Lagrange strain, packing rotation, motion renders
  sand_tracking/         branch A for sand: predictor from column length, reciprocal
                         matching, grain strain, damage criteria and their nulls
  bonds/                 branch B: throat lens, neck, coverage pair, cohesive / adhesive
                         classification, survival census, breakage clustering null test;
                         _spec.py is the registry of every specimen's scans, frames and
                         thresholds that the other scripts import
  damage/                branch C: the pipeline's void / crack / separation classes and the
                         crack-orientation classification (the volumes the paper reports
                         come from paper/scripts/crack_split_tight.py, see below)
  structure/             branches C and D: fixed core, phase fractions, voxel-face specific
                         surface, 26-connected spanning air, Kozeny-Carman estimate, PuMA
                         ice-diffusion tortuosity
  sand_segmentation/     phase segmentation of the sand and, under dl/, the border-core 3D
                         U-Net (synthetic training data, training, inference, decoding) with
                         the five-way comparison against watershed, ParticleSeg3D and
                         Cellpose-SAM

paper/
  scripts/               the scripts that make every table and figure of the paper from the
                         outputs of analysis/; in particular
                           crack_split_tight.py   void / crack / separation inside the bead
                                                  envelope, the classes the paper reports
                           planar_test.py         breakage-clustering null test
                           ice_tortuosity.py      PuMA continuum diffusion on interior cubes
                           specimen_tables.py     Tables 2-4 of the paper
                           fig_*.py               the figures
  data/                  the tables behind the paper: bond geometry, failure mode at every
                         threshold, survival census, specimen summary, crack volumes, core
                         structure, ice tortuosity per cube, DIC summary, clustering sweeps,
                         loading rates, and under bonds/ the per-throat, per-pair and
                         per-bead tables of every bead specimen
supplementary/           supplementary.pdf and its figures: method settings and provenance,
                         crack classes, crack orientation and ice-path maps for every scan
data/                    the intermediate data the tables are built from: spam-ddic outputs,
                         composed kinematic fields, sand tracking outputs, crack-class masks,
                         Camsizer references (see data/README.md)
templates/               per-specimen template documenting how the scripts are adapted
```

## Results for every specimen

The paper shows one or two specimens per figure.  The same rendering for
every specimen and every scan is in [`supplementary/`](supplementary/README.md):
the void and crack classes (Fig. 11 of the paper), the crack orientation
classes (Fig. 12), the ice-path maps (Fig. 18) and the per-scan tables behind
Tables 2–4, each as one sheet per material, compiled with their text in
[`supplementary/supplementary.pdf`](supplementary/supplementary.pdf).

File: Glass_scan02_dragonfly/results/bead_measurements.csv
bead_id;voxels;volume_mm3;eq_diameter_um;feret_mean_um;centroid_z_vox;centroid_y_vox;centroid_x_vox;bbox_z;bbox_y;bbox_x;sphericity;wall_touching
237;284059;4.3150;2019.8813;2069.0806;613.0205;309.2362;449.9058;87;80;84;0.8239;0
135;230208;3.4969;1883.2001;1934.7384;349.8569;383.9795;153.5823;82;78;75;0.7974;0
182;229069;3.4796;1880.0891;1920.6615;475.6709;404.8958;285.4105;78;75;78;0.9219;0
69;224838;3.4154;1868.4418;1897.1778;208.8816;414.5567;191.7125;76;74;76;0.9782;0
220;224749;3.4140;1868.1952;1915.1923;572.6394;200.9482;224.6824;85;74;74;0.6989;0
190;221846;3.3699;1860.1167;2217.3346;482.3490;107.9955;194.6603;74;104;77;0.3767;0
98;219446;3.3335;1853.3846;1888.1059;267.3477;384.6114;491.7063;76;75;82;0.7601;0
194;218831;3.3241;1851.6516;1906.4035;502.7532;333.8521;234.8261;81;77;75;0.7864;0
146;218556;3.3199;1850.8756;1887.1826;387.9034;148.8013;219.2908;79;77;78;0.8466;0
168;216089;3.2825;1843.8852;1895.0335;439.4823;470.9983;357.4064;78;77;75;0.8697;0
106;215293;3.2704;1841.6183;1875.3271;284.2664;429.8168;324.5572;78;76;75;0.8665;0
109;214860;3.2638;1840.3829;1882.3420;291.2317;344.7790;133.0324;79;73;75;0.8323;0
233;214151;3.2530;1838.3563;1875.6052;598.7656;120.6828;322.4357;83;70;74;0.7153;0
97;213456;3.2425;1836.3655;1873.1010;263.3194;315.3841;396.5648;74;75;77;0.8930;0
124;213233;3.2391;1835.7258;1867.1497;326.6482;186.1658;381.7107;74;74;77;0.8920;0
177;212931;3.2345;1834.8587;1892.0415;457.6808;149.0067;349.3072;79;76;75;0.8248;0
45;212828;3.2329;1834.5628;1880.0447;151.5085;330.3236;422.9437;75;78;75;0.8565;0
44;212443;3.2271;1833.4559;1865.2658;151.0520;139.5706;330.5181;74;74;77;0.8887;0
260;212375;3.2260;1833.2603;1871.7917;659.7818;428.3073;246.0033;79;75;76;0.8227;0
264;211738;3.2164;1831.4255;1872.7727;680.6314;88.0448;200.9670;71;75;75;0.9586;0
209;211299;3.2097;1830.1589;1873.0052;544.9425;438.8504;450.0407;78;74;77;0.8504;0
52;211185;3.2080;1829.8297;1866.3373;156.7872;351.3657;126.2582;77;74;75;0.8835;0
211;210188;3.1928;1826.9457;1862.4560;547.3303;279.4176;418.2198;74;74;75;0.9515;0
28;209712;3.1856;1825.5655;1888.6756;104.8093;333.2056;195.8280;80;76;79;0.7823;0
158;209300;3.1793;1824.3692;1875.1826;406.1695;298.7385;399.8811;74;80;77;0.7807;0
216;209098;3.1763;1823.7821;1889.2494;556.3362;438.9402;280.1314;72;76;82;0.7243;0
191;208845;3.1724;1823.0463;1882.8575;497.7365;393.6689;164.0909;81;77;70;0.7505;0
134;208409;3.1658;1821.7767;1858.4076;347.7583;341.2268;410.2938;74;73;77;0.8719;0
88;208340;3.1648;1821.5757;1857.7031;242.3557;182.1482;135.0561;77;75;77;0.8716;0
157;208139;3.1617;1820.9897;1868.1596;411.9162;408.0972;330.4436;80;76;75;0.7764;0
148;207073;3.1455;1817.8756;1876.3678;386.7033;347.9489;208.2293;77;77;78;0.8334;0
141;206436;3.1358;1816.0096;1856.8396;375.3476;465.7603;286.7454;75;73;76;0.8981;0
108;206080;3.1304;1814.9651;1854.6616;288.4870;239.4210;122.4871;76;74;78;0.8294;0
115;206080;3.1304;1814.9651;1854.0863;311.8668;491.0122;375.6524;74;74;73;0.9713;0
156;205540;3.1222;1813.3784;1857.0873;410.1514;196.2683;318.8904;78;71;77;0.8272;0
246;205315;3.1188;1812.7165;1851.1505;624.5010;286.4452;192.7322;75;77;72;0.8589;0
65;204963;3.1135;1811.6800;1842.5015;189.1102;277.4656;378.0400;73;76;72;0.8917;0
1;204618;3.1082;1810.6629;1883.5268;38.0864;146.4086;239.8270;67;77;76;0.8560;0
34;204483;3.1062;1810.2646;1841.9859;116.3296;136.9393;134.9402;74;73;74;0.9637;0
111;204234;3.1024;1809.5295;1852.6318;299.5081;293.5231;187.7346;72;80;75;0.7618;0
64;204140;3.1010;1809.2519;1863.0189;190.6125;104.1454;215.3244;77;75;78;0.8216;0
15;204027;3.0992;1808.9180;1851.3726;67.5721;190.2136;134.2163;73;74;78;0.8211;0
266;204002;3.0989;1808.8441;1839.5895;682.6017;73.4786;338.8600;68;74;74;0.9615;0
202;203379;3.0894;1807.0009;1834.8338;518.8460;162.8944;105.7286;74;72;73;0.9585;0
56;203231;3.0871;1806.5625;1830.2450;162.9010;428.3122;260.6792;73;74;72;0.9578;0
127;203203;3.0867;1806.4795;1859.0659;337.8256;288.9593;124.5936;77;73;73;0.8501;0
7;203092;3.0850;1806.1505;1840.6455;50.2051;249.9167;446.0263;76;74;72;0.8836;0
197;202952;3.0829;1805.7354;1852.1866;506.9826;473.2317;389.7693;77;74;74;0.8490;0
245;202672;3.0787;1804.9046;1839.2379;622.7937;517.4383;348.8171;75;73;73;0.9175;0
83;202508;3.0762;1804.4176;1846.8498;229.9114;106.5259;311.1209;74;74;77;0.8472;0
255;201892;3.0668;1802.5862;1835.9155;646.3171;373.2859;370.6984;70;76;74;0.8784;0
66;201357;3.0587;1800.9925;1884.4366;195.3598;222.6051;170.0694;77;80;79;0.7511;0
6;200748;3.0494;1799.1750;1842.2575;41.3987;481.9801;298.9084;69;72;74;0.9461;0
78;200464;3.0451;1798.3261;1833.7672;219.1701;230.8986;436.0218;72;73;77;0.8386;0
54;199672;3.0331;1795.9547;1834.9108;162.2694;89.8727;280.4550;74;69;78;0.8036;0
128;199139;3.0250;1794.3553;1834.1894;337.7353;446.7512;227.6454;73;72;75;0.9015;0
193;199037;3.0234;1794.0489;1824.5395;496.8966;177.2228;402.7548;73;72;73;0.9772;0
180;198848;3.0206;1793.4808;1839.3072;475.0303;288.2125;417.9187;76;73;79;0.7703;0
149;198790;3.0197;1793.3064;1836.7145;396.2975;396.8057;261.2893;76;76;73;0.8649;0
74;198762;3.0193;1793.2222;1830.6303;213.9052;487.1555;278.3084;71;74;74;0.9368;0
100;198753;3.0191;1793.1952;1838.2904;275.0800;191.5144;319.6239;77;76;74;0.8315;0
104;198738;3.0189;1793.1501;1827.7698;275.5163;131.7582;361.5595;76;72;74;0.8647;0
243;198323;3.0126;1791.9010;1820.8403;619.7821;516.9918;249.5508;76;70;73;0.8628;0
30;198110;3.0094;1791.2593;1819.0508;111.6383;417.2615;476.0926;73;75;72;0.8969;0
103;197959;3.0071;1790.8041;1836.4135;272.3123;180.7847;249.1117;72;78;70;0.7967;0
275;197732;3.0036;1790.1193;1833.9925;685.3667;237.1646;292.1530;63;78;77;0.7958;0
10;197360;2.9980;1788.9960;1815.2030;56.6358;344.8527;249.5172;73;71;74;0.9302;0
162;196488;2.9847;1786.3573;1837.7417;423.1203;380.7852;154.7415;75;76;78;0.7908;0
107;196445;2.9841;1786.2270;1837.8301;283.7917;416.1080;178.7990;80;71;75;0.7328;0
165;196080;2.9785;1785.1200;1823.2188;424.3158;194.2118;174.5454;70;76;75;0.8531;0
139;195747;2.9735;1784.1089;1814.4711;376.2004;201.2526;432.9984;75;73;73;0.8862;0
21;195392;2.9681;1783.0297;1823.6333;90.3066;376.9786;308.2203;77;74;74;0.8174;0
12;195385;2.9680;1783.0084;1854.0452;61.5351;431.9781;347.6656;74;78;73;0.7863;0
224;195161;2.9646;1782.3268;1823.8053;577.0248;131.2500;242.2669;74;74;74;0.9198;0
26;194845;2.9598;1781.3643;1827.8262;99.1074;237.7106;392.3190;70;76;80;0.7268;0
110;194655;2.9569;1780.7851;1832.7019;285.4326;258.2905;340.5115;74;75;72;0.8812;0
91;194571;2.9556;1780.5289;1844.2481;256.4921;110.2816;242.8437;78;74;75;0.7831;0
171;194550;2.9553;1780.4649;1817.5359;448.8735;144.2196;278.5847;73;77;71;0.8139;0
81;194476;2.9542;1780.2391;1813.7388;227.2186;283.1993;192.1467;74;71;73;0.9166;0
219;194137;2.9490;1779.2041;1824.6377;568.9907;310.1509;158.5406;77;72;74;0.8122;0
223;194085;2.9482;1779.0452;1808.0456;578.1518;488.4029;399.0461;74;71;73;0.9147;0
256;193798;2.9439;1778.1679;1810.0986;648.0865;443.5825;316.4001;73;73;75;0.8773;0
25;193780;2.9436;1778.1128;1832.9693;104.1585;136.3097;262.5615;75;74;76;0.8431;0
265;193753;2.9432;1778.0302;1804.0273;680.7348;494.5456;185.3611;70;72;71;0.9914;0
24;193644;2.9415;1777.6967;1817.8080;97.2559;494.0809;343.1628;75;71;73;0.8766;0
231;193501;2.9393;1777.2590;1812.5504;590.9182;378.5572;164.2866;72;75;71;0.8760;0
229;193050;2.9325;1775.8772;1819.3669;584.8049;439.5977;348.2962;76;72;74;0.8399;0
49;193033;2.9322;1775.8251;1817.3626;154.7849;319.0093;504.8960;75;74;71;0.8739;0
113;193001;2.9318;1775.7269;1809.5933;311.0817;176.3773;155.4246;75;74;70;0.8737;0
22;192991;2.9316;1775.6963;1841.9165;91.9255;164.9009;198.0982;72;75;80;0.7199;0
155;192917;2.9305;1775.4693;1806.7061;410.1269;451.5819;218.8841;75;74;69;0.8733;0
51;192820;2.9290;1775.1717;1803.7377;155.2031;252.2685;87.5332;74;70;74;0.9088;0
46;192148;2.9188;1773.1070;1836.1702;152.2876;250.9193;218.6117;75;76;76;0.8360;0
4;191890;2.9149;1772.3131;1826.1303;39.3064;364.1362;356.3353;68;74;72;0.9044;0
123;191763;2.9129;1771.9220;1815.2820;323.1658;273.7363;396.2040;71;73;77;0.8022;0
2;191717;2.9122;1771.7803;1836.1017;36.2172;207.7549;200.9173;61;75;77;0.8020;0
73;191135;2.9034;1769.9856;1822.5712;212.9556;419.1915;311.6814;76;78;69;0.7692;0
117;190848;2.8990;1769.0993;1823.3146;315.5680;325.6685;346.7767;76;73;74;0.8303;0
261;190838;2.8989;1769.0684;1809.4522;656.2659;412.5902;131.7527;70;76;72;0.8303;0
235;190385;2.8920;1767.6675;1972.3689;599.4437;263.6397;78.4122;81;71;68;0.6842;0
35;190363;2.8917;1767.5994;1804.4555;121.3285;248.8879;460.9039;74;71;74;0.8972;0
136;190260;2.8901;1767.2805;1816.8445;350.3619;272.4938;314.1274;72;72;73;0.9341;0
234;189881;2.8844;1766.1063;1815.2791;599.1298;403.6934;417.7822;76;71;72;0.8261;0
241;189579;2.8798;1765.1695;1787.3683;615.7542;79.5177;378.8065;71;72;71;0.9700;0
218;189393;2.8769;1764.5920;1787.3342;562.1960;183.4558;296.5389;71;69;75;0.8574;0
143;189155;2.8733;1763.8525;1804.5799;378.2574;236.7519;369.4868;75;73;70;0.8563;0
215;189067;2.8720;1763.5789;1812.3222;560.2157;162.6067;474.1669;81;72;71;0.6795;0
68;188820;2.8682;1762.8106;1807.7144;205.1336;411.5138;377.8128;73;74;70;0.8899;0
118;188587;2.8647;1762.0852;1800.2744;316.1683;134.3872;211.4861;77;70;73;0.7889;0
176;188469;2.8629;1761.7176;1820.2763;453.1338;388.1269;218.6499;78;72;72;0.7585;0
116;188409;2.8620;1761.5307;1801.9425;314.2438;238.5583;261.6506;77;72;73;0.7882;0
62;188382;2.8616;1761.4465;1816.9069;172.3510;320.4954;218.6160;72;75;74;0.8528;0
187;188047;2.8565;1760.4018;1832.4546;477.1301;409.6800;360.8026;79;77;71;0.7284;0
174;188005;2.8559;1760.2707;1800.5862;448.1846;316.0421;188.9377;72;72;74;0.8861;0
276;188005;2.8559;1760.2707;1801.2862;685.7524;293.9588;232.3798;63;75;73;0.8511;0
38;187968;2.8553;1760.1552;1811.6314;121.5611;433.0571;385.0064;75;72;71;0.8509;0
79;187723;2.8516;1759.3902;1802.2343;223.7151;324.5381;118.1377;77;74;72;0.7853;0
205;187695;2.8512;1759.3027;1785.5844;523.8419;117.2223;292.7245;72;73;71;0.9215;0
89;187505;2.8483;1758.7088;1803.1064;246.7270;353.7515;184.1654;71;70;77;0.7844;0
99;186770;2.8371;1756.4078;1797.0656;265.5471;223.2561;189.4291;72;72;74;0.8803;0
222;186617;2.8348;1755.9281;1802.5762;570.7816;343.2256;261.3175;74;74;71;0.8795;0
94;186580;2.8342;1755.8120;1815.0270;259.0099;392.8036;240.9580;72;74;75;0.8447;0
251;186288;2.8298;1754.8956;1788.8656;638.7257;149.9599;213.9677;72;72;73;0.9146;0
210;186202;2.8285;1754.6255;1795.9322;543.9359;359.9311;432.3068;70;72;72;0.9528;0
186;186144;2.8276;1754.4433;1784.8524;480.9499;459.6923;224.8533;72;70;74;0.8773;0
154;186064;2.8264;1754.1919;1793.5766;403.5693;266.1999;465.5938;72;72;74;0.8769;0
173;185993;2.8253;1753.9688;1791.2285;448.1580;261.6230;143.7350;73;70;74;0.8766;0
159;185847;2.8231;1753.5097;1814.7927;407.3265;273.5195;271.9970;73;74;77;0.7775;0
183;185680;2.8205;1752.9843;1784.7985;474.9627;366.3610;433.0245;72;71;74;0.8751;0
269;185451;2.8171;1752.2634;1795.6052;684.8258;493.7328;269.6268;69;71;71;0.9896;0
17;185298;2.8147;1751.7814;1790.6345;78.4703;257.0308;228.6948;70;73;73;0.9097;0
250;185202;2.8133;1751.4788;1783.0950;630.4408;204.7114;271.7342;70;73;74;0.8729;0
248;185161;2.8127;1751.3495;1785.8390;624.8794;200.5479;406.5993;74;71;71;0.8727;0
160;185040;2.8108;1750.9680;1785.9131;409.6013;370.8040;459.7522;73;71;72;0.9084;0
232;184732;2.8061;1749.9959;1774.7689;590.9086;171.1331;100.8652;70;70;71;0.9858;0
112;184689;2.8055;1749.8601;1785.9954;301.7073;318.3701;263.0079;75;70;71;0.8361;0
153;184619;2.8044;1749.6390;1800.6820;403.5693;316.1949;132.6359;74;75;70;0.8358;0
122;184600;2.8041;1749.5790;1790.4591;323.2339;393.3901;272.2302;78;68;74;0.7429;0
95;184584;2.8039;1749.5285;1787.2171;257.6647;456.0365;407.6455;71;73;69;0.9062;0
178;184565;2.8036;1749.4684;1790.9013;462.3877;325.3753;53.1397;69;71;65;0.9849;0
188;184550;2.8034;1749.4210;1792.2289;481.8137;255.3751;215.2905;71;74;73;0.8698;0
179;184527;2.8030;1749.3484;1802.5014;467.6194;346.6563;328.7557;72;74;75;0.8354;0
170;184467;2.8021;1749.1587;1813.0858;445.9099;214.8886;260.4927;71;77;73;0.7717;0
150;184364;2.8006;1748.8331;1780.0435;389.6677;521.2673;340.8989;70;71;71;0.9838;0
102;184266;2.7991;1748.5232;1794.2429;269.3302;502.0892;319.6623;70;75;69;0.8342;0
42;184257;2.7989;1748.4947;1786.0172;129.7730;399.6178;174.7777;69;76;70;0.8016;0
84;183840;2.7926;1747.1747;1786.0709;229.8414;219.7990;366.5192;70;71;75;0.8323;0
204;183649;2.7897;1746.5694;1793.5178;524.6067;403.5123;227.0354;74;74;70;0.8656;0
67;183289;2.7842;1745.4274;1794.8463;196.3054;240.8258;307.1117;72;76;72;0.7974;0
199;183163;2.7823;1745.0274;1774.6097;508.9935;166.3406;237.8265;73;70;72;0.8992;0
217;182782;2.7765;1743.8166;1780.1749;561.3783;499.8238;313.8780;72;71;70;0.9353;0
61;182606;2.7738;1743.2567;1778.2100;173.1018;182.0612;116.5018;73;72;73;0.8965;0
164;182476;2.7719;1742.8429;1770.7967;421.4936;482.6143;426.6522;73;69;72;0.8959;0
70;182467;2.7717;1742.8143;1802.3279;208.3671;141.8633;383.3580;75;70;74;0.8260;0
259;182409;2.7709;1742.6296;1769.2215;654.6131;207.0501;84.8977;70;71;70;0.9734;0
195;182401;2.7707;1742.6041;1796.0620;502.2988;325.7105;145.5446;75;76;71;0.7936;0
126;182246;2.7684;1742.1104;1790.6039;338.9033;293.4191;462.9244;76;72;72;0.7929;0
59;182222;2.7680;1742.0339;1783.5780;165.7357;402.2085;432.6821;69;75;71;0.8249;0
60;182209;2.7678;1741.9925;1796.2417;168.0723;306.8501;310.1533;73;76;71;0.7927;0
32;182142;2.7668;1741.7789;1790.8608;111.8775;296.6984;351.8763;74;74;71;0.8585;0
240;181774;2.7612;1740.6051;1779.6713;615.5504;460.9823;453.5771;72;71;71;0.9301;0
8;181702;2.7601;1740.3752;1776.3354;50.1601;209.6438;270.1149;73;75;72;0.8226;0
272;181582;2.7583;1739.9920;1775.6133;684.9982;236.0769;412.8667;64;72;71;0.9291;0
226;181478;2.7567;1739.6598;1777.8329;581.4908;347.7216;356.3486;72;75;69;0.8216;0
227;181441;2.7562;1739.5415;1774.6272;581.7892;60.9609;238.5598;73;66;73;0.8908;0
184;181297;2.7540;1739.0812;1800.3943;479.8900;213.1167;323.6190;73;75;74;0.8207;0
280;181207;2.7526;1738.7934;1781.2026;686.6010;395.9269;423.5902;61;71;72;0.9272;0
13;181130;2.7514;1738.5471;1772.3192;65.7986;247.7873;329.8015;74;69;71;0.8537;0
53;181003;2.7495;1738.1407;1780.8140;158.4180;464.6645;325.0717;74;72;69;0.8531;0
166;180940;2.7485;1737.9390;1784.3348;433.7357;286.3064;335.6030;70;73;74;0.8528;0
76;180775;2.7460;1737.4105;1777.0628;222.1127;254.3361;107.9932;71;73;75;0.8184;0
263;180749;2.7456;1737.3272;1766.1182;683.2768;279.8839;519.0687;66;71;71;0.9645;0
167;180639;2.7440;1736.9747;1786.1712;438.1861;339.8262;264.1553;73;72;73;0.8868;0
140;180270;2.7384;1735.7912;1771.6707;373.0207;211.9320;511.8578;73;70;68;0.8850;0
192;180222;2.7376;1735.6371;1770.1079;494.6362;139.2825;464.2421;74;72;70;0.8494;0
206;180015;2.7345;1734.9724;1780.1023;528.7720;256.0600;84.0368;61;72;72;0.9211;0
236;179991;2.7341;1734.8952;1763.9144;603.2429;392.4665;297.7563;71;70;73;0.8837;0
16;179882;2.7325;1734.5450;1790.9539;74.5303;212.4473;500.7754;76;72;68;0.7826;0
92;179862;2.7322;1734.4807;1780.1682;253.3244;269.6187;278.6623;72;72;72;0.9203;0
82;179722;2.7300;1734.0305;1774.9720;228.6429;161.9207;200.6030;69;75;71;0.8136;0
101;179711;2.7299;1733.9952;1774.8415;269.5102;258.6361;52.5999;70;72;64;0.9196;0
270;179523;2.7270;1733.3903;1769.5069;684.3614;307.5820;386.2108;65;69;73;0.8814;0
175;179486;2.7265;1733.2712;1765.2176;450.8595;316.3068;478.5403;70;70;71;0.9578;0
39;179393;2.7250;1732.9718;1768.8579;123.0626;100.8781;197.1949;73;70;74;0.8455;0
161;178913;2.7177;1731.4248;1773.6907;413.3365;257.1923;203.7661;73;73;73;0.8784;0
257;178878;2.7172;1731.3119;1761.4719;649.2301;369.6619;478.0393;69;71;70;0.9545;0
50;178705;2.7146;1730.7535;1760.6789;154.8061;211.2499;354.5852;71;70;70;0.9536;0
75;178541;2.7121;1730.2239;1768.6053;215.6714;225.8823;239.0798;72;71;73;0.8765;0
119;178288;2.7083;1729.4063;1779.3470;316.3768;117.8302;280.0528;71;71;77;0.7458;0
201;178171;2.7065;1729.0279;1752.1592;513.4760;307.7926;513.1246;69;71;69;0.9507;0
133;177699;2.6993;1727.4997;1761.5218;342.5409;391.1770;342.4171;71;73;70;0.8724;0
208;177635;2.6983;1727.2923;1772.6958;533.5938;385.7009;325.4028;72;70;73;0.8721;0
268;177561;2.6972;1727.0524;1776.0538;682.8900;162.9255;488.7953;69;73;70;0.8717;0
129;177472;2.6959;1726.7638;1769.5734;342.2825;183.2119;297.4362;75;71;69;0.8034;0
29;177341;2.6939;1726.3389;1761.1619;107.3157;362.8766;375.1214;71;72;72;0.9074;0
221;176980;2.6884;1725.1667;1754.9655;573.3592;277.5626;348.3128;72;71;70;0.9056;0
262;176919;2.6875;1724.9684;1768.7908;664.3313;302.5769;317.8252;71;73;73;0.8686;0
254;176895;2.6871;1724.8904;1758.2657;645.6669;446.6300;387.6212;70;68;71;0.9439;0
90;176844;2.6863;1724.7247;1768.5373;250.4765;84.5325;406.3923;70;70;70;0.9847;0
198;176734;2.6847;1724.3670;1790.4777;506.9059;260.8369;362.4994;78;73;69;0.7113;0
273;176514;2.6813;1723.6512;1768.2477;684.1895;352.5096;106.8319;64;74;71;0.8319;0
228;176369;2.6791;1723.1791;1751.6916;580.0395;367.8452;503.4610;69;71;70;0.9411;0
18;176283;2.6778;1722.8989;1754.9890;79.3211;68.7987;243.6893;70;68;78;0.7095;0
169;176267;2.6776;1722.8468;1763.7840;445.1760;478.2638;283.2288;73;69;73;0.8654;0
80;176264;2.6775;1722.8370;1746.9819;223.3440;298.5780;519.4442;71;70;68;0.9406;0
203;176066;2.6745;1722.1917;1767.0019;517.6586;327.7147;374.8299;73;72;73;0.8644;0
207;175659;2.6683;1720.8637;1750.3997;528.9864;311.5004;308.2075;70;70;72;0.8988;0
147;175359;2.6638;1719.8834;1759.0929;386.5117;338.6130;343.3550;73;69;71;0.8609;0
152;175295;2.6628;1719.6742;1753.2168;393.9260;153.7602;383.1495;73;68;71;0.8606;0
137;174997;2.6583;1718.6992;1764.1676;354.3646;287.2563;228.4685;70;73;69;0.8591;0
189;174623;2.6526;1717.4739;1857.5109;470.0265;123.1523;129.8664;52;84;78;0.5627;0
58;173853;2.6409;1714.9458;1763.0502;162.8410;285.2049;158.3197;69;74;72;0.8194;0
196;173840;2.6407;1714.9030;1757.5361;502.1311;462.4461;319.5757;72;69;71;0.8895;0
9;173760;2.6395;1714.6399;1748.2230;53.6512;118.8112;308.8542;70;69;70;0.9675;0
181;173552;2.6363;1713.9555;1754.6382;476.4602;276.4031;280.8465;69;73;71;0.8520;0
144;173460;2.6349;1713.6526;1754.1100;382.9704;128.0897;288.1570;71;71;72;0.8876;0
230;173027;2.6283;1712.2255;1765.2009;594.4056;401.6109;229.4697;73;73;72;0.8495;0
130;172901;2.6264;1711.8098;1760.7308;343.3605;129.4417;342.4755;72;69;74;0.8149;0
41;172838;2.6255;1711.6018;1759.1160;128.7893;250.1738;301.6495;71;71;72;0.8844;0
252;172826;2.6253;1711.5622;1744.5019;640.9586;219.1937;202.5391;71;71;72;0.8843;0
120;172670;2.6229;1711.0471;1758.4209;316.4038;362.6853;211.1910;72;74;70;0.8138;0
96;172403;2.6189;1710.1647;1741.5949;260.3838;175.6775;415.1498;70;69;69;0.9600;0
121;172247;2.6165;1709.6487;1756.5873;314.5565;173.8080;495.1069;63;72;70;0.8814;0
142;172158;2.6151;1709.3542;1765.9765;377.6657;214.7958;246.3594;74;72;69;0.8114;0
27;171961;2.6121;1708.7020;1752.7089;99.9111;445.0049;292.5328;73;71;71;0.8442;0
93;171774;2.6093;1708.0823;1922.8619;251.7166;143.8100;473.6423;67;82;75;0.5950;0
43;171701;2.6082;1707.8403;1744.6715;137.6709;182.3616;499.1871;71;71;70;0.9162;0
63;171648;2.6074;1707.6646;1762.7234;178.4479;167.8802;247.0485;70;76;71;0.7468;0
105;171586;2.6065;1707.4590;1744.1470;272.5250;273.9407;453.5576;73;71;68;0.8424;0
239;171573;2.6063;1707.4159;1736.6124;612.9711;271.6136;262.9296;71;70;69;0.9155;0
249;171439;2.6042;1706.9712;1736.8976;624.7063;232.7465;343.3055;70;67;73;0.8417;0
200;171381;2.6033;1706.7787;1751.9522;518.0287;260.5452;157.2243;72;69;74;0.8077;0
14;170981;2.5973;1705.4498;1751.3059;64.2356;402.6801;410.7993;72;70;72;0.8749;0
33;170628;2.5919;1704.2753;1743.6297;116.9968;202.6814;252.1117;71;72;69;0.8731;0
138;170525;2.5903;1703.9323;1749.4152;369.2683;333.8235;276.6383;77;70;73;0.7134;0
131;170282;2.5866;1703.1226;1733.8077;340.3211;401.7790;442.4658;72;63;70;0.8713;0
87;170156;2.5847;1702.7024;1755.4696;233.9702;328.0231;248.7234;72;72;72;0.8707;0
31;169461;2.5742;1700.3810;1739.4161;102.2612;345.9882;468.4856;62;72;72;0.8671;0
163;169354;2.5725;1700.0231;1730.3430;420.9642;371.6546;390.6626;73;66;71;0.8314;0
145;168820;2.5644;1698.2344;1729.2395;378.1181;233.4347;139.4361;69;70;70;0.9400;0
238;168726;2.5630;1697.9191;1721.5810;606.3931;230.0620;138.2132;69;69;69;0.9809;0
274;168675;2.5622;1697.7480;1733.8846;685.8538;166.2654;420.4559;64;71;69;0.9001;0
57;168396;2.5580;1696.8114;1749.4205;162.7758;160.4004;182.4454;72;71;74;0.7937;0
258;168345;2.5572;1696.6401;1730.6755;653.2770;357.6867;235.2543;69;72;68;0.8614;0
71;168228;2.5554;1696.2470;1746.0602;209.7441;173.2640;307.4443;70;74;73;0.7929;0
114;168174;2.5546;1696.0655;1746.7457;307.6109;216.2306;442.1739;73;72;68;0.8256;0
151;167811;2.5491;1694.8443;1723.1730;393.2735;440.4243;469.9509;70;68;68;0.9344;0
225;167598;2.5459;1694.1269;1725.3560;578.1683;489.1947;197.8386;69;68;70;0.9332;0
279;167466;2.5439;1693.6820;1737.2761;686.0692;366.3010;312.0436;62;71;69;0.8936;0
36;167419;2.5432;1693.5236;1728.5102;114.1051;306.5473;262.1158;67;69;71;0.8934;0
267;167217;2.5401;1692.8422;1720.0376;682.3951;122.8164;262.5068;67;68;68;1.0157;0
125;167015;2.5370;1692.1602;1728.3654;334.8544;229.3232;195.7643;70;71;70;0.8912;0
277;166947;2.5360;1691.9306;1731.0347;686.7403;493.0825;359.8610;63;69;70;0.9296;0
253;166920;2.5356;1691.8393;1742.6579;644.6489;104.5151;142.4854;68;71;71;0.8907;0
20;166726;2.5326;1691.1837;1729.8474;89.1322;271.6139;163.3870;69;71;68;0.8897;0
185;165708;2.5172;1687.7346;1715.5989;474.9278;434.7856;436.2885;70;68;68;0.9227;0
271;165586;2.5153;1687.3203;1723.4378;685.4351;173.8103;340.3575;64;69;67;0.9627;0
19;165381;2.5122;1686.6237;1738.4701;86.3763;302.5717;414.5767;70;73;71;0.8119;0
85;164533;2.4993;1683.7360;1721.4731;234.6924;307.9259;332.8009;71;69;69;0.8780;0
3;163692;2.4865;1680.8623;1739.7562;38.8734;304.0427;196.7044;69;68;67;0.9517;0
281;163281;2.4803;1679.4544;1730.1250;688.5382;373.4406;179.7909;59;70;70;0.9092;0
40;162390;2.4668;1676.3940;1722.0741;126.1935;213.7461;161.3640;74;68;68;0.7654;0
242;162109;2.4625;1675.4265;1701.9135;615.7092;275.7362;521.6422;68;68;67;0.9846;0
244;160389;2.4364;1669.4799;1710.3799;620.8344;191.8537;490.9872;76;67;67;0.6978;0
278;160284;2.4348;1669.1155;1706.2068;685.8889;204.3465;146.5097;62;67;71;0.8553;0
77;160027;2.4309;1668.2229;1705.8156;217.5702;475.4733;357.5206;70;66;68;0.8910;0
172;159791;2.4273;1667.4024;1713.0745;445.7175;233.2289;380.5570;67;70;70;0.8897;0
5;159243;2.4190;1665.4941;1694.8054;43.0793;423.7658;486.7396;69;69;67;0.9258;0
11;158967;2.4148;1664.5314;1703.1404;58.8951;53.0029;310.8542;70;60;73;0.7804;0
37;158814;2.4124;1663.9972;1698.9432;114.6500;194.5147;73.5036;63;69;70;0.8843;0
212;158813;2.4124;1663.9937;1712.1593;544.5660;278.6018;218.7272;69;68;69;0.9233;0
47;157935;2.3991;1660.9216;1708.3112;151.8467;396.3192;334.5102;73;69;67;0.7754;0
55;154375;2.3450;1648.3470;1677.8724;159.7760;251.2412;520.2154;67;68;66;0.9377;0
48;153158;2.3265;1644.0041;1670.9146;150.3568;496.2653;387.5020;66;67;66;0.9726;0
247;152328;2.3139;1641.0289;1669.1996;622.4615;122.2414;456.0585;68;66;67;0.9252;0
23;151701;2.3044;1638.7743;1671.0609;91.2888;175.4460;317.4003;63;68;68;0.9214;0
214;151441;2.3004;1637.8375;1669.6542;541.5573;52.3738;299.0568;67;59;69;0.8804;0
132;148641;2.2579;1627.6807;1678.7293;334.8246;337.4415;53.4103;59;67;62;0.9439;0
72;145258;2.2065;1615.2373;1722.2141;198.8593;116.2113;446.2323;57;73;70;0.7131;0
86;139250;2.1153;1592.6538;1653.6709;220.0594;494.6467;166.3311;51;67;68;0.8458;0
213;135209;2.0539;1577.0962;1627.7840;538.8529;411.2637;387.6246;67;64;71;0.7215;0
