Repository: AmiraliKhosrozadeh/ice-bonded-granular-microCT

# Grain-scale kinematics, ice-bond failure and damage evolution in ice-bonded granular media under in-situ uniaxial compression

Analysis code, per-specimen tables and supplementary material for the paper of
that title (Khosrozadeh et al., submitted to *Powder Technology*).  Twelve
ice-bonded columns, five of glass beads (G1–G5), four of γ-alumina beads
(A1–A4) and three of quartz sand (S1–S3), were compressed at −5 °C inside a
laboratory micro-CT and reconstructed at every load step at 24.77 µm per
voxel.  The reconstructions themselves are available from the corresponding
author on request; everything computed from them is here.

The repository is organised by what each analysis takes in, which is how
Fig. 1 of the paper draws it.

```
stage0_dragonfly/        per-scan segmentation run inside Dragonfly: phase classification,
                         watershed bead labels, histogram / porosity / PSD checks, ROI export
spam_pipeline/           first-generation SPAM pipeline (alignment, ddic, ldic, contacts,
                         bonds, crack analysis, tortuosity, plots) as first written; the
                         paper's numbers come from analysis/ and paper/, which supersede it
postprocessing/          first-generation post-processing (sparse graphs, permeability)

analysis/                the pipeline the paper reports, one folder per branch of Fig. 1
  kinematics/            branch A: bead DDIC (spam-ddic), composed 1->N fields, neighbourhood
                         gradient, Green-Lagrange strain, packing rotation, motion renders
  sand_tracking/         branch A for sand: predictor from column length, reciprocal
                         matching, grain strain, damage criteria and their nulls
  bonds/                 branch B: throat lens, neck, coverage pair, cohesive / adhesive
                         classification, survival census, breakage clustering null test;
                         _spec.py is the registry of every specimen's scans, frames and
                         thresholds that the other scripts import
  damage/                branch C: the pipeline's void / crack / separation classes and the
                         crack-orientation classification (the volumes the paper reports
                         come from paper/scripts/crack_split_tight.py, see below)
  structure/             branches C and D: fixed core, phase fractions, voxel-face specific
                         surface, 26-connected spanning air, Kozeny-Carman estimate, PuMA
                         ice-diffusion tortuosity
  sand_segmentation/     phase segmentation of the sand and, under dl/, the border-core 3D
                         U-Net (synthetic training data, training, inference, decoding) with
                         the five-way comparison against watershed, ParticleSeg3D and
                         Cellpose-SAM

paper/
  scripts/               the scripts that make every table and figure of the paper from the
                         outputs of analysis/; in particular
                           crack_split_tight.py   void / crack / separation inside the bead
                                                  envelope, the classes the paper reports
                           planar_test.py         breakage-clustering null test
                           ice_tortuosity.py      PuMA continuum diffusion on interior cubes
                           specimen_tables.py     Tables 2-4 of the paper
                           fig_*.py               the figures
  data/                  the tables behind the paper: bond geometry, failure mode at every
                         threshold, survival census, specimen summary, crack volumes, core
                         structure, ice tortuosity per cube, DIC summary, clustering sweeps,
                         loading rates, and under bonds/ the per-throat, per-pair and
                         per-bead tables of every bead specimen
supplementary/           supplementary.pdf and its figures: method settings and provenance,
                         crack classes, crack orientation and ice-path maps for every scan
data/                    the intermediate data the tables are built from: spam-ddic outputs,
                         composed kinematic fields, sand tracking outputs, crack-class masks,
                         Camsizer references (see data/README.md)
templates/               per-specimen template documenting how the scripts are adapted
```

## Results for every specimen

The paper shows one or two specimens per figure.  The same rendering for
every specimen and every scan is in [`supplementary/`](supplementary/README.md):
the void and crack classes (Fig. 11 of the paper), the crack orientation
classes (Fig. 12), the ice-path maps (Fig. 18) and the per-scan tables behind
Tables 2–4, each as one sheet per material, compiled with their text in
[`supplementary/supplementary.pdf`](supplementary/supplementary.pdf).

File: Glass_scan02_dragonfly/results/porosity_radial_data.txt
Radial Porosity Profiles (method='distance_transform', fraction of interior per radial bin)
 Norm_radius; Voxel_count; Total_porosity; Air_porosity; Ice_fraction; Packing_frac
      0.0250;      635023;         0.3943;       0.0029;       0.3914;       0.4377
      0.0750;     1423010;         0.3646;       0.0029;       0.3617;       0.4678
      0.1250;     2060009;         0.3496;       0.0033;       0.3463;       0.4893
      0.1750;     2635623;         0.3254;       0.0024;       0.3230;       0.5143
      0.2250;     3195340;         0.3133;       0.0024;       0.3108;       0.5230
      0.2750;     3768804;         0.3057;       0.0024;       0.3033;       0.5337
      0.3250;     4344237;         0.3117;       0.0022;       0.3094;       0.5196
      0.3750;     4900210;         0.3125;       0.0025;       0.3100;       0.4959
      0.4250;     5470089;         0.3155;       0.0028;       0.3127;       0.4826
      0.4750;     6070601;         0.3159;       0.0023;       0.3135;       0.4785
      0.5250;     6687126;         0.3141;       0.0021;       0.3120;       0.4737
      0.5750;     7272092;         0.3206;       0.0027;       0.3179;       0.4480
      0.6250;     7869757;         0.3132;       0.0026;       0.3107;       0.4307
      0.6750;     8473494;         0.2945;       0.0019;       0.2926;       0.4250
      0.7250;     9102337;         0.2783;       0.0014;       0.2769;       0.4319
      0.7750;     9791835;         0.2680;       0.0013;       0.2667;       0.4468
      0.8250;    10565028;         0.2745;       0.0014;       0.2731;       0.4384
      0.8750;    11452975;         0.3310;       0.0015;       0.3295;       0.3804
      0.9250;    12494401;         0.4069;       0.0020;       0.4049;       0.2655
      0.9750;    13937843;         0.4126;       0.0014;       0.4113;       0.0903
