Repository: AmiraliKhosrozadeh/ice-bonded-granular-microCT

# Grain-scale kinematics, ice-bond failure and damage evolution in ice-bonded granular media under in-situ uniaxial compression

Analysis code, per-specimen tables and supplementary material for the paper of
that title (Khosrozadeh et al., submitted to *Powder Technology*).  Twelve
ice-bonded columns, five of glass beads (G1–G5), four of γ-alumina beads
(A1–A4) and three of quartz sand (S1–S3), were compressed at −5 °C inside a
laboratory micro-CT and reconstructed at every load step at 24.77 µm per
voxel.  The reconstructions themselves are available from the corresponding
author on request; everything computed from them is here.

The repository is organised by what each analysis takes in, which is how
Fig. 1 of the paper draws it.

```
stage0_dragonfly/        per-scan segmentation run inside Dragonfly: phase classification,
                         watershed bead labels, histogram / porosity / PSD checks, ROI export
spam_pipeline/           first-generation SPAM pipeline (alignment, ddic, ldic, contacts,
                         bonds, crack analysis, tortuosity, plots) as first written; the
                         paper's numbers come from analysis/ and paper/, which supersede it
postprocessing/          first-generation post-processing (sparse graphs, permeability)

analysis/                the pipeline the paper reports, one folder per branch of Fig. 1
  kinematics/            branch A: bead DDIC (spam-ddic), composed 1->N fields, neighbourhood
                         gradient, Green-Lagrange strain, packing rotation, motion renders
  sand_tracking/         branch A for sand: predictor from column length, reciprocal
                         matching, grain strain, damage criteria and their nulls
  bonds/                 branch B: throat lens, neck, coverage pair, cohesive / adhesive
                         classification, survival census, breakage clustering null test;
                         _spec.py is the registry of every specimen's scans, frames and
                         thresholds that the other scripts import
  damage/                branch C: the pipeline's void / crack / separation classes and the
                         crack-orientation classification (the volumes the paper reports
                         come from paper/scripts/crack_split_tight.py, see below)
  structure/             branches C and D: fixed core, phase fractions, voxel-face specific
                         surface, 26-connected spanning air, Kozeny-Carman estimate, PuMA
                         ice-diffusion tortuosity
  sand_segmentation/     phase segmentation of the sand and, under dl/, the border-core 3D
                         U-Net (synthetic training data, training, inference, decoding) with
                         the five-way comparison against watershed, ParticleSeg3D and
                         Cellpose-SAM

paper/
  scripts/               the scripts that make every table and figure of the paper from the
                         outputs of analysis/; in particular
                           crack_split_tight.py   void / crack / separation inside the bead
                                                  envelope, the classes the paper reports
                           planar_test.py         breakage-clustering null test
                           ice_tortuosity.py      PuMA continuum diffusion on interior cubes
                           specimen_tables.py     Tables 2-4 of the paper
                           fig_*.py               the figures
  data/                  the tables behind the paper: bond geometry, failure mode at every
                         threshold, survival census, specimen summary, crack volumes, core
                         structure, ice tortuosity per cube, DIC summary, clustering sweeps,
                         loading rates, and under bonds/ the per-throat, per-pair and
                         per-bead tables of every bead specimen
supplementary/           supplementary.pdf and its figures: method settings and provenance,
                         crack classes, crack orientation and ice-path maps for every scan
data/                    the intermediate data the tables are built from: spam-ddic outputs,
                         composed kinematic fields, sand tracking outputs, crack-class masks,
                         Camsizer references (see data/README.md)
templates/               per-specimen template documenting how the scripts are adapted
```

## Results for every specimen

The paper shows one or two specimens per figure.  The same rendering for
every specimen and every scan is in [`supplementary/`](supplementary/README.md):
the void and crack classes (Fig. 11 of the paper), the crack orientation
classes (Fig. 12), the ice-path maps (Fig. 18) and the per-scan tables behind
Tables 2–4, each as one sheet per material, compiled with their text in
[`supplementary/supplementary.pdf`](supplementary/supplementary.pdf).

File: Glass_scan02_dragonfly/results/porosity_height_data.txt
Height Porosity Profiles (fraction of interior per height bin)
 Norm_height; Total_porosity; Air_porosity; Ice_fraction; Packing_frac
      0.0167;         0.0232;       0.0000;       0.0232;       0.1185
      0.0500;         0.0580;       0.0000;       0.0580;       0.3336
      0.0833;         0.1823;       0.0002;       0.1820;       0.5576
      0.1167;         0.2814;       0.0010;       0.2804;       0.5508
      0.1500;         0.3562;       0.0034;       0.3529;       0.5033
      0.1833;         0.3734;       0.0039;       0.3695;       0.4941
      0.2167;         0.4458;       0.0038;       0.4420;       0.4345
      0.2500;         0.3804;       0.0033;       0.3771;       0.4853
      0.2833;         0.3720;       0.0023;       0.3697;       0.4667
      0.3167;         0.3826;       0.0018;       0.3808;       0.4564
      0.3500;         0.3801;       0.0022;       0.3779;       0.4476
      0.3833;         0.3679;       0.0014;       0.3665;       0.4589
      0.4167;         0.3982;       0.0022;       0.3959;       0.4122
      0.4500;         0.3621;       0.0023;       0.3598;       0.4827
      0.4833;         0.3694;       0.0020;       0.3675;       0.4612
      0.5167;         0.3517;       0.0028;       0.3489;       0.4001
      0.5500;         0.3445;       0.0014;       0.3432;       0.3807
      0.5833;         0.3693;       0.0022;       0.3671;       0.3534
      0.6167;         0.3933;       0.0030;       0.3903;       0.3213
      0.6500;         0.3841;       0.0029;       0.3812;       0.3437
      0.6833;         0.3316;       0.0020;       0.3296;       0.3830
      0.7167;         0.3257;       0.0016;       0.3241;       0.3819
      0.7500;         0.3216;       0.0010;       0.3206;       0.3325
      0.7833;         0.3042;       0.0006;       0.3036;       0.3846
      0.8167;         0.3202;       0.0024;       0.3178;       0.2516
      0.8500;         0.0000;       0.0000;       0.0000;       0.0000
      0.8833;         0.0000;       0.0000;       0.0000;       0.0000
      0.9167;         0.0000;       0.0000;       0.0000;       0.0000
      0.9500;         0.0000;       0.0000;       0.0000;       0.0000
      0.9833;         0.0000;       0.0000;       0.0000;       0.0000
