Repository: AmiraliKhosrozadeh/ice-bonded-granular-microCT

# Grain-scale kinematics, ice-bond failure and damage evolution in ice-bonded granular media under in-situ uniaxial compression

Analysis code, per-specimen tables and supplementary material for the paper of
that title (Khosrozadeh et al., submitted to *Powder Technology*).  Twelve
ice-bonded columns, five of glass beads (G1–G5), four of γ-alumina beads
(A1–A4) and three of quartz sand (S1–S3), were compressed at −5 °C inside a
laboratory micro-CT and reconstructed at every load step at 24.77 µm per
voxel.  The reconstructions themselves are available from the corresponding
author on request; everything computed from them is here.

The repository is organised by what each analysis takes in, which is how
Fig. 1 of the paper draws it.

```
stage0_dragonfly/        per-scan segmentation run inside Dragonfly: phase classification,
                         watershed bead labels, histogram / porosity / PSD checks, ROI export
spam_pipeline/           first-generation SPAM pipeline (alignment, ddic, ldic, contacts,
                         bonds, crack analysis, tortuosity, plots) as first written; the
                         paper's numbers come from analysis/ and paper/, which supersede it
postprocessing/          first-generation post-processing (sparse graphs, permeability)

analysis/                the pipeline the paper reports, one folder per branch of Fig. 1
  kinematics/            branch A: bead DDIC (spam-ddic), composed 1->N fields, neighbourhood
                         gradient, Green-Lagrange strain, packing rotation, motion renders
  sand_tracking/         branch A for sand: predictor from column length, reciprocal
                         matching, grain strain, damage criteria and their nulls
  bonds/                 branch B: throat lens, neck, coverage pair, cohesive / adhesive
                         classification, survival census, breakage clustering null test;
                         _spec.py is the registry of every specimen's scans, frames and
                         thresholds that the other scripts import
  damage/                branch C: the pipeline's void / crack / separation classes and the
                         crack-orientation classification (the volumes the paper reports
                         come from paper/scripts/crack_split_tight.py, see below)
  structure/             branches C and D: fixed core, phase fractions, voxel-face specific
                         surface, 26-connected spanning air, Kozeny-Carman estimate, PuMA
                         ice-diffusion tortuosity
  sand_segmentation/     phase segmentation of the sand and, under dl/, the border-core 3D
                         U-Net (synthetic training data, training, inference, decoding) with
                         the five-way comparison against watershed, ParticleSeg3D and
                         Cellpose-SAM

paper/
  scripts/               the scripts that make every table and figure of the paper from the
                         outputs of analysis/; in particular
                           crack_split_tight.py   void / crack / separation inside the bead
                                                  envelope, the classes the paper reports
                           planar_test.py         breakage-clustering null test
                           ice_tortuosity.py      PuMA continuum diffusion on interior cubes
                           specimen_tables.py     Tables 2-4 of the paper
                           fig_*.py               the figures
  data/                  the tables behind the paper: bond geometry, failure mode at every
                         threshold, survival census, specimen summary, crack volumes, core
                         structure, ice tortuosity per cube, DIC summary, clustering sweeps,
                         loading rates, and under bonds/ the per-throat, per-pair and
                         per-bead tables of every bead specimen
supplementary/           supplementary.pdf and its figures: method settings and provenance,
                         crack classes, crack orientation and ice-path maps for every scan
data/                    the intermediate data the tables are built from: spam-ddic outputs,
                         composed kinematic fields, sand tracking outputs, crack-class masks,
                         Camsizer references (see data/README.md)
templates/               per-specimen template documenting how the scripts are adapted
```

## Results for every specimen

The paper shows one or two specimens per figure.  The same rendering for
every specimen and every scan is in [`supplementary/`](supplementary/README.md):
the void and crack classes (Fig. 11 of the paper), the crack orientation
classes (Fig. 12), the ice-path maps (Fig. 18) and the per-scan tables behind
Tables 2–4, each as one sheet per material, compiled with their text in
[`supplementary/supplementary.pdf`](supplementary/supplementary.pdf).

File: Glass_spam/results/bonds/bonds_comparison.csv (part 1 of 2)
bond_id;labelA;labelB;d1_vox;d2_vox;strain;broken;nx_A;ny_A;nz_A;nx_B;ny_B;nz_B;normal_dz
0;1;2;66.951;4.252;-0.936496;0;164.40;278.50;36.96;174.12;345.36;41.14;0.062
1;1;3;70.661;3.872;-0.945201;1;164.40;278.50;36.96;221.98;303.60;69.34;0.458
2;1;10;67.749;67.359;-0.005761;1;164.40;278.50;36.96;159.77;272.88;103.70;0.994
3;2;3;70.085;4.733;-0.932467;1;174.12;345.36;41.14;221.98;303.60;69.34;0.406
4;2;4;68.345;145.115;1.123258;1;174.12;345.36;41.14;210.83;397.02;67.77;0.387
5;3;7;73.227;144.399;0.971938;1;221.98;303.60;69.34;293.85;291.62;81.42;0.164
6;3;10;77.925;68.107;-0.125994;0;221.98;303.60;69.34;159.77;272.88;103.70;0.444
7;3;12;71.794;67.677;-0.057341;1;221.98;303.60;69.34;238.11;240.95;102.13;0.452
8;3;13;71.534;69.220;-0.032355;1;221.98;303.60;69.34;256.66;355.17;104.94;0.497
9;3;27;72.717;72.943;0.003109;1;221.98;303.60;69.34;210.43;298.70;140.45;0.985
10;4;13;71.276;156.588;1.196927;1;210.83;397.02;67.77;256.66;355.17;104.94;0.514
11;4;19;71.235;174.870;1.454827;1;210.83;397.02;67.77;182.10;362.45;123.92;0.781
12;4;22;69.879;226.976;2.248144;1;210.83;397.02;67.77;232.89;419.69;130.48;0.893
13;5;8;69.444;79.250;0.141207;1;199.38;177.22;69.14;267.50;179.97;82.94;0.198
14;5;12;80.998;95.940;0.184478;1;199.38;177.22;69.14;238.11;240.95;102.13;0.405
15;5;20;70.675;73.530;0.040405;1;199.38;177.22;69.14;176.58;210.26;127.02;0.822
16;5;25;75.128;7.053;-0.906122;1;199.38;177.22;69.14;219.31;154.16;137.54;0.913
17;6;7;67.981;121.733;0.790678;1;339.79;339.19;64.69;293.85;291.62;81.42;0.245
18;6;9;74.724;100.128;0.339976;1;339.79;339.19;64.69;370.98;280.34;98.17;0.449
19;6;14;69.969;66.593;-0.048250;1;339.79;339.19;64.69;387.30;369.72;105.85;0.589
20;6;17;71.740;72.945;0.016792;1;339.79;339.19;64.69;317.29;392.08;108.85;0.609
21;6;23;68.792;97.666;0.419730;1;339.79;339.19;64.69;329.26;327.59;131.53;0.974
22;7;9;79.107;68.167;-0.138296;1;293.85;291.62;81.42;370.98;280.34;98.17;0.210
23;7;12;78.437;101.993;0.300323;1;293.85;291.62;81.42;238.11;240.95;102.13;0.265
24;7;13;77.968;124.780;0.600400;1;293.85;291.62;81.42;256.66;355.17;104.94;0.304
25;7;16;70.729;68.850;-0.026569;0;293.85;291.62;81.42;312.54;228.23;106.60;0.356
26;7;23;70.656;70.218;-0.006201;1;293.85;291.62;81.42;329.26;327.59;131.53;0.705
27;7;28;73.499;83.463;0.135558;1;293.85;291.62;81.42;279.04;285.61;152.99;0.976
28;8;11;70.873;55.302;-0.219698;1;267.50;179.97;82.94;296.50;116.94;96.49;0.192
29;8;12;70.253;82.343;0.172100;1;267.50;179.97;82.94;238.11;240.95;102.13;0.273
30;8;16;69.604;78.169;0.123043;1;267.50;179.97;82.94;312.54;228.23;106.60;0.337
31;8;25;77.511;82.193;0.060407;1;267.50;179.97;82.94;219.31;154.16;137.54;0.707
32;9;16;78.322;72.147;-0.078834;1;370.98;280.34;98.17;312.54;228.23;106.60;0.107
33;9;18;77.253;68.222;-0.116895;1;370.98;280.34;98.17;387.91;205.21;104.62;0.084
34;9;21;73.887;93.375;0.263749;1;370.98;280.34;98.17;434.24;258.86;129.04;0.419
35;9;23;71.186;5.840;-0.917956;0;370.98;280.34;98.17;329.26;327.59;131.53;0.468
36;9;32;71.928;70.538;-0.019331;1;370.98;280.34;98.17;343.38;260.63;162.33;0.884
37;10;20;68.701;68.749;0.000709;1;159.77;272.88;103.70;176.58;210.26;127.02;0.338
38;10;27;67.588;72.090;0.066606;1;159.77;272.88;103.70;210.43;298.70;140.45;0.543
39;10;33;69.903;74.641;0.067781;1;159.77;272.88;103.70;161.15;259.90;173.19;0.983
40;11;24;71.997;63.264;-0.121299;1;296.50;116.94;96.49;337.44;166.49;130.41;0.467
41;11;38;71.415;75.143;0.052208;1;296.50;116.94;96.49;299.44;117.44;167.31;0.999
42;12;16;76.679;87.336;0.138988;1;238.11;240.95;102.13;312.54;228.23;106.60;0.059
43;12;20;72.844;93.048;0.277349;1;238.11;240.95;102.13;176.58;210.26;127.02;0.340
44;12;27;73.977;88.004;0.189613;0;238.11;240.95;102.13;210.43;298.70;140.45;0.513
45;12;28;79.432;89.475;0.126425;1;238.11;240.95;102.13;279.04;285.61;152.99;0.643
46;12;35;70.782;74.778;0.056456;1;238.11;240.95;102.13;230.72;238.82;171.93;0.994
47;13;17;70.244;75.487;0.074650;1;256.66;355.17;104.94;317.29;392.08;108.85;0.055
48;13;19;77.309;71.288;-0.077877;1;256.66;355.17;104.94;182.10;362.45;123.92;0.246
49;13;22;73.198;132.522;0.810466;1;256.66;355.17;104.94;232.89;419.69;130.48;0.348
50;13;36;71.335;120.568;0.690155;1;256.66;355.17;104.94;245.91;345.84;174.43;0.980
51;14;17;72.759;69.916;-0.039068;1;387.30;369.72;105.85;317.29;392.08;108.85;0.041
52;14;23;76.617;71.546;-0.066185;1;387.30;369.72;105.85;329.26;327.59;131.53;0.337
53;14;26;71.527;70.804;-0.010105;1;387.30;369.72;105.85;415.06;428.12;138.80;0.454
54;14;29;76.029;74.436;-0.020947;0;387.30;369.72;105.85;415.88;326.03;160.74;0.725
55;14;37;70.869;70.140;-0.010291;1;387.30;369.72;105.85;375.66;384.01;175.23;0.966
56;15;17;69.944;81.855;0.170289;1;358.30;448.70;103.67;317.29;392.08;108.85;0.074
57;15;26;69.940;56.379;-0.193899;1;358.30;448.70;103.67;415.06;428.12;138.80;0.503
58;15;31;70.327;91.857;0.306148;1;358.30;448.70;103.67;319.82;449.92;162.09;0.835
59;16;18;77.844;99.075;0.272735;1;312.54;228.23;106.60;387.91;205.21;104.62;-0.025
60;16;24;70.662;87.827;0.242932;1;312.54;228.23;106.60;337.44;166.49;130.41;0.337
61;16;28;81.701;29.100;-0.643820;1;312.54;228.23;106.60;279.04;285.61;152.99;0.572
62;16;30;79.107;74.045;-0.063990;1;312.54;228.23;106.60;277.22;186.24;163.23;0.718
63;16;32;71.537;3.730;-0.947854;1;312.54;228.23;106.60;343.38;260.63;162.33;0.780
64;17;23;69.297;93.562;0.350158;1;317.29;392.08;108.85;329.26;327.59;131.53;0.327
65;17;31;78.883;110.993;0.407065;1;317.29;392.08;108.85;319.82;449.92;162.09;0.677
66;17;39;67.212;68.023;0.012073;1;317.29;392.08;108.85;305.92;379.07;174.08;0.967
67;18;21;75.234;48.842;-0.350799;1;387.91;205.21;104.62;434.24;258.86;129.04;0.326
68;18;24;69.558;100.847;0.449826;1;387.91;205.21;104.62;337.44;166.49;130.41;0.376
69;18;34;69.494;72.475;0.042891;1;387.91;205.21;104.62;393.59;217.40;172.65;0.981
70;19;22;77.090;127.164;0.649558;1;182.10;362.45;123.92;232.89;419.69;130.48;0.085
71;19;27;72.140;0.765;-0.989391;1;182.10;362.45;123.92;210.43;298.70;140.45;0.231
72;19;46;71.342;74.421;0.043161;1;182.10;362.45;123.92;197.29;393.82;186.60;0.874
73;19;47;74.660;86.474;0.158237;1;182.10;362.45;123.92;163.97;332.07;189.98;0.882
74;20;25;70.969;69.428;-0.021715;1;176.58;210.26;127.02;219.31;154.16;137.54;0.148
75;20;33;69.031;81.029;0.173806;1;176.58;210.26;127.02;161.15;259.90;173.19;0.664
76;20;35;75.041;73.579;-0.019479;1;176.58;210.26;127.02;230.72;238.82;171.93;0.592
77;20;45;70.501;67.352;-0.044664;1;176.58;210.26;127.02;183.05;190.98;195.87;0.959
78;21;29;77.469;95.147;0.228185;0;434.24;258.86;129.04;415.88;326.03;160.74;0.414
79;21;34;72.542;109.599;0.510830;1;434.24;258.86;129.04;393.59;217.40;172.65;0.601
80;21;41;71.531;99.763;0.394672;1;434.24;258.86;129.04;492.28;253.14;171.47;0.588
81;21;51;70.345;106.343;0.511735;1;434.24;258.86;129.04;429.78;268.19;198.39;0.989
82;22;46;70.841;95.418;0.346922;1;232.89;419.69;130.48;197.29;393.82;186.60;0.787
83;22;49;71.134;1.561;-0.978055;1;232.89;419.69;130.48;257.27;436.14;195.28;0.911
84;23;28;68.115;66.059;-0.030172;1;329.26;327.59;131.53;279.04;285.61;152.99;0.311
85;23;32;74.789;70.361;-0.059210;1;329.26;327.59;131.53;343.38;260.63;162.33;0.410
86;23;39;71.101;108.785;0.530005;1;329.26;327.59;131.53;305.92;379.07;174.08;0.601
87;23;50;69.713;69.897;0.002637;1;329.26;327.59;131.53;354.70;322.38;195.79;0.927
88;24;30;70.622;74.679;0.057460;1;337.44;166.49;130.41;277.22;186.24;163.23;0.460
89;24;38;70.715;83.868;0.185996;0;337.44;166.49;130.41;299.44;117.44;167.31;0.511
90;24;40;70.357;67.850;-0.035631;1;337.44;166.49;130.41;370.61;118.50;171.49;0.576
91;24;48;69.235;66.855;-0.034380;0;337.44;166.49;130.41;340.78;179.04;198.82;0.982
92;25;30;70.262;67.546;-0.038651;1;219.31;154.16;137.54;277.22;186.24;163.23;0.362
93;25;45;77.423;73.542;-0.050134;1;219.31;154.16;137.54;183.05;190.98;195.87;0.748
94;25;52;69.659;99.560;0.429257;1;219.31;154.16;137.54;242.90;137.02;200.97;0.909
95;26;37;69.304;68.694;-0.008799;1;415.06;428.12;138.80;375.66;384.01;175.23;0.524
96;26;44;70.371;71.728;0.019285;1;415.06;428.12;138.80;451.14;383.99;181.40;0.599
97;27;28;70.205;116.972;0.666154;1;210.43;298.70;140.45;279.04;285.61;152.99;0.177
98;27;33;70.121;84.850;0.210045;1;210.43;298.70;140.45;161.15;259.90;173.19;0.463
99;27;35;70.082;98.033;0.398841;1;210.43;298.70;140.45;230.72;238.82;171.93;0.446
100;27;36;68.109;71.958;0.056520;1;210.43;298.70;140.45;245.91;345.84;174.43;0.499
101;27;47;75.324;86.148;0.143705;1;210.43;298.70;140.45;163.97;332.07;189.98;0.655
102;28;32;70.198;28.424;-0.595086;1;279.04;285.61;152.99;343.38;260.63;162.33;0.134
103;28;35;70.753;82.378;0.164295;1;279.04;285.61;152.99;230.72;238.82;171.93;0.271
104;28;36;72.056;95.048;0.319083;0;279.04;285.61;152.99;245.91;345.84;174.43;0.298
105;28;54;69.630;47.188;-0.322310;1;279.04;285.61;152.99;292.37;304.82;218.47;0.942
106;29;37;71.475;109.303;0.529245;1;415.88;326.03;160.74;375.66;384.01;175.23;0.201
107;29;42;72.666;82.421;0.134239;1;415.88;326.03;160.74;487.87;321.66;175.24;0.197
108;29;44;70.188;73.668;0.049584;1;415.88;326.03;160.74;451.14;383.99;181.40;0.291
109;29;50;70.913;112.883;0.591840;1;415.88;326.03;160.74;354.70;322.38;195.79;0.496
110;29;51;70.095;76.524;0.091728;1;415.88;326.03;160.74;429.78;268.19;198.39;0.535
111;29;59;71.841;6.224;-0.913363;1;415.88;326.03;160.74;442.26;328.50;227.42;0.929
112;30;35;70.680;73.150;0.034940;1;277.22;186.24;163.23;230.72;238.82;171.93;0.123
113;30;38;72.307;106.987;0.479634;1;277.22;186.24;163.23;299.44;117.44;167.31;0.056
114;30;48;72.734;101.787;0.399432;1;277.22;186.24;163.23;340.78;179.04;198.82;0.486
115;30;52;70.798;67.469;-0.047023;1;277.22;186.24;163.23;242.90;137.02;200.97;0.532
116;30;53;73.177;106.421;0.454286;1;277.22;186.24;163.23;299.43;235.47;212.43;0.673
117;31;39;71.737;69.201;-0.035355;1;319.82;449.92;162.09;305.92;379.07;174.08;0.164
118;31;49;71.278;75.107;0.053718;0;319.82;449.92;162.09;257.27;436.14;195.28;0.460
119;31;58;71.641;71.533;-0.001506;1;319.82;449.92;162.09;320.77;417.61;226.50;0.894
120;32;34;67.050;70.818;0.056201;1;343.38;260.63;162.33;393.59;217.40;172.65;0.154
121;32;50;70.895;68.185;-0.038220;1;343.38;260.63;162.33;354.70;322.38;195.79;0.470
122;32;53;72.479;67.194;-0.072921;1;343.38;260.63;162.33;299.43;235.47;212.43;0.703
123;32;61;76.215;99.230;0.301985;1;343.38;260.63;162.33;365.68;267.27;234.40;0.952
124;33;35;71.814;70.185;-0.022680;1;161.15;259.90;173.19;230.72;238.82;171.93;-0.017
125;33;45;75.510;125.610;0.663485;1;161.15;259.90;173.19;183.05;190.98;195.87;0.299
126;33;47;73.951;61.121;-0.173498;1;161.15;259.90;173.19;163.97;332.07;189.98;0.226
127;33;55;80.543;70.286;-0.127353;1;161.15;259.90;173.19;219.68;292.95;218.68;0.560
128;33;64;70.512;50.734;-0.280494;1;161.15;259.90;173.19;155.37;264.68;242.74;0.994
129;34;43;73.927;143.945;0.947117;1;393.59;217.40;172.65;437.63;152.03;180.78;0.103
130;34;48;70.373;75.530;0.073270;1;393.59;217.40;172.65;340.78;179.04;198.82;0.372
131;34;51;68.478;76.828;0.121939;1;393.59;217.40;172.65;429.78;268.19;198.39;0.382
132;34;68;73.156;104.169;0.423932;1;393.59;217.40;172.65;404.80;207.63;244.58;0.979
133;35;45;70.263;97.008;0.380639;1;230.72;238.82;171.93;183.05;190.98;195.87;0.334
134;35;55;71.771;72.026;0.003562;0;230.72;238.82;171.93;219.68;292.95;218.68;0.646
135;35;63;68.580;71.079;0.036441;1;230.72;238.82;171.93;239.75;208.12;232.12;0.883
136;36;39;68.889;141.073;1.047852;1;245.91;345.84;174.43;305.92;379.07;174.08;-0.005
137;36;46;69.010;99.614;0.443478;0;245.91;345.84;174.43;197.29;393.82;186.60;0.176
138;36;54;75.437;92.513;0.226365;1;245.91;345.84;174.43;292.37;304.82;218.47;0.579
139;36;55;74.206;0.599;-0.991931;1;245.91;345.84;174.43;219.68;292.95;218.68;0.600
140;36;66;74.397;68.647;-0.077296;1;245.91;345.84;174.43;267.23;366.51;243.18;0.918
141;37;39;68.946;1.866;-0.972936;1;375.66;384.01;175.23;305.92;379.07;174.08;-0.016
142;37;44;76.399;97.281;0.273330;1;375.66;384.01;175.23;451.14;383.99;181.40;0.081
143;37;50;68.502;93.956;0.371581;1;375.66;384.01;175.23;354.70;322.38;195.79;0.301
144;37;57;75.607;68.283;-0.096878;1;375.66;384.01;175.23;389.74;437.95;226.18;0.675
145;37;58;81.946;66.750;-0.185437;1;375.66;384.01;175.23;320.77;417.61;226.50;0.623
146;38;40;71.282;30.359;-0.574105;1;299.44;117.44;167.31;370.61;118.50;171.49;0.059
147;38;48;80.553;30.231;-0.624708;0;299.44;117.44;167.31;340.78;179.04;198.82;0.391
148;38;52;69.087;86.607;0.253604;1;299.44;117.44;167.31;242.90;137.02;200.97;0.490
149;38;60;71.115;74.029;0.040977;1;299.44;117.44;167.31;331.87;113.18;230.70;0.889
150;39;49;77.364;82.714;0.069147;1;305.92;379.07;174.08;257.27;436.14;195.28;0.272
151;39;50;78.642;93.510;0.189051;1;305.92;379.07;174.08;354.70;322.38;195.79;0.279
152;39;58;66.175;67.935;0.026593;1;305.92;379.07;174.08;320.77;417.61;226.50;0.785
153;40;43;73.285;127.493;0.739695;1;370.61;118.50;171.49;437.63;152.03;180.78;0.123
154;40;48;72.486;1.887;-0.973963;1;370.61;118.50;171.49;340.78;179.04;198.82;0.375
155;40;60;70.482;87.362;0.239490;1;370.61;118.50;171.49;331.87;113.18;230.70;0.834
156;41;42;68.501;68.047;-0.006635;1;492.28;253.14;171.47;487.87;321.66;175.24;0.055
157;41;51;68.585;140.429;1.047515;1;492.28;253.14;171.47;429.78;268.19;198.39;0.386
158;41;56;68.503;238.889;2.487268;1;492.28;253.14;171.47;479.07;203.93;212.83;0.630
159;41;62;68.489;79.216;0.156621;1;492.28;253.14;171.47;490.23;279.20;236.04;0.927
160;42;44;71.980;110.988;0.541921;1;487.87;321.66;175.24;451.14;383.99;181.40;0.085
161;42;59;70.066;82.067;0.171294;1;487.87;321.66;175.24;442.26;328.50;227.42;0.749
162;42;62;74.226;73.468;-0.010212;1;487.87;321.66;175.24;490.23;279.20;236.04;0.819
163;43;56;76.517;202.829;1.650786;1;437.63;152.03;180.78;479.07;203.93;212.83;0.435
164;43;67;74.640;77.353;0.036347;1;437.63;152.03;180.78;398.02;136.28;246.65;0.840
165;43;68;86.313;127.643;0.478841;1;437.63;152.03;180.78;404.80;207.63;244.58;0.703
166;44;59;73.183;70.471;-0.037062;1;451.14;383.99;181.40;442.26;328.50;227.42;0.634
167;44;65;70.183;5.058;-0.927936;1;451.14;383.99;181.40;444.59;396.45;250.01;0.980
168;45;52;80.211;66.035;-0.176730;1;183.05;190.98;195.87;242.90;137.02;200.97;0.063
169;45;63;69.781;100.111;0.434634;1;183.05;190.98;195.87;239.75;208.12;232.12;0.522
170;46;47;69.934;80.549;0.151776;1;197.29;393.82;186.60;163.97;332.07;189.98;0.048
171;46;49;74.124;94.760;0.278397;1;197.29;393.82;186.60;257.27;436.14;195.28;0.117
172;46;70;72.475;81.674;0.126934;1;197.29;393.82;186.60;219.72;416.68;251.52;0.897
173;47;55;73.613;90.549;0.230074;1;163.97;332.07;189.98;219.68;292.95;218.68;0.388
174;47;72;73.287;102.659;0.400773;1;163.97;332.07;189.98;171.95;363.41;255.53;0.897
175;48;53;71.437;112.994;0.581739;0;340.78;179.04;198.82;299.43;235.47;212.43;0.191
176;48;60;73.055;87.600;0.199088;1;340.78;179.04;198.82;331.87;113.18;230.70;0.433
177;48;68;83.844;154.712;0.845229;1;340.78;179.04;198.82;404.80;207.63;244.58;0.547
178;48;75;71.340;117.744;0.650455;1;340.78;179.04;198.82;336.55;207.06;264.20;0.918
179;49;58;72.952;73.886;0.012804;1;257.27;436.14;195.28;320.77;417.61;226.50;0.427
180;49;70;70.666;83.585;0.182832;1;257.27;436.14;195.28;219.72;416.68;251.52;0.799
181;50;54;69.344;4.292;-0.938105;1;354.70;322.38;195.79;292.37;304.82;218.47;0.330
182;50;61;68.487;73.698;0.076093;1;354.70;322.38;195.79;365.68;267.27;234.40;0.566
183;50;69;70.094;120.430;0.718106;1;354.70;322.38;195.79;384.66;355.13;249.87;0.773
184;51;56;78.810;235.603;1.989492;1;429.78;268.19;198.39;479.07;203.93;212.83;0.176
185;51;59;67.616;76.163;0.126407;1;429.78;268.19;198.39;442.26;328.50;227.42;0.426
186;51;61;72.929;7.780;-0.893327;0;429.78;268.19;198.39;365.68;267.27;234.40;0.490
187;51;62;71.493;141.557;0.980005;1;429.78;268.19;198.39;490.23;279.20;236.04;0.522
188;51;73;70.067;73.211;0.044881;1;429.78;268.19;198.39;427.95;271.00;267.79;0.999
189;52;63;76.709;69.292;-0.096687;1;242.90;137.02;200.97;239.75;208.12;232.12;0.401
190;52;71;72.046;69.378;-0.037040;1;242.90;137.02;200.97;284.16;156.81;257.16;0.775
191;52;74;69.949;67.889;-0.029443;1;242.90;137.02;200.97;213.83;151.18;262.68;0.886
192;53;54;69.987;72.105;0.030264;1;299.43;235.47;212.43;292.37;304.82;218.47;0.086
193;53;61;77.560;80.466;0.037459;1;299.43;235.47;212.43;365.68;267.27;234.40;0.286
194;53;63;67.943;72.119;0.061455;1;299.43;235.47;212.43;239.75;208.12;232.12;0.287
195;53;75;70.028;70.937;0.012985;1;299.43;235.47;212.43;336.55;207.06;264.20;0.742
196;53;76;69.802;69.924;0.001751;1;299.43;235.47;212.43;263.76;263.01;266.03;0.765
197;54;55;72.681;92.468;0.272248;1;292.37;304.82;218.47;219.68;292.95;218.68;0.003
198;54;66;70.292;90.459;0.286898;1;292.37;304.82;218.47;267.23;366.51;243.18;0.348
199;54;76;69.260;98.074;0.416033;1;292.37;304.82;218.47;263.76;263.01;266.03;0.684
200;54;77;67.942;70.329;0.035145;1;292.37;304.82;218.47;300.27;320.98;283.93;0.964
201;55;64;73.739;94.086;0.275923;1;219.68;292.95;218.68;155.37;264.68;242.74;0.324
202;55;76;71.201;113.290;0.591129;1;219.68;292.95;218.68;263.76;263.01;266.03;0.664
203;55;78;76.642;56.480;-0.263074;1;219.68;292.95;218.68;220.37;323.43;288.56;0.917
204;56;62;74.696;205.221;1.747413;1;479.07;203.93;212.83;490.23;279.20;236.04;0.292
205;56;68;74.248;175.741;1.366935;1;479.07;203.93;212.83;404.80;207.63;244.58;0.393
206;56;79;74.293;174.080;1.343167;1;479.07;203.93;212.83;472.30;216.41;294.23;0.985
207;57;58;71.537;64.519;-0.098114;1;389.74;437.95;226.18;320.77;417.61;226.50;0.005
208;57;65;72.682;64.724;-0.109488;1;389.74;437.95;226.18;444.59;396.45;250.01;0.327
209;57;85;76.143;65.654;-0.137750;1;389.74;437.95;226.18;364.77;443.57;297.74;0.942
210;58;66;75.617;112.407;0.486534;0;320.77;417.61;226.50;267.23;366.51;243.18;0.220
211;58;80;77.853;35.118;-0.548927;1;320.77;417.61;226.50;282.22;445.61;287.30;0.787
212;58;81;71.547;2.385;-0.966671;0;320.77;417.61;226.50;333.74;381.29;287.44;0.845
213;59;62;69.252;121.197;0.750079;1;442.26;328.50;227.42;490.23;279.20;236.04;0.124
214;59;65;70.739;71.857;0.015813;1;442.26;328.50;227.42;444.59;396.45;250.01;0.315
215;59;69;66.952;96.187;0.436651;1;442.26;328.50;227.42;384.66;355.13;249.87;0.334
216;59;73;71.507;118.969;0.663736;1;442.26;328.50;227.42;427.95;271.00;267.79;0.563
217;59;83;68.514;110.820;0.617482;1;442.26;328.50;227.42;435.27;342.47;294.58;0.974
218;60;67;72.197;82.643;0.144685;0;331.87;113.18;230.70;398.02;136.28;246.65;0.222
219;60;71;70.268;67.388;-0.040991;1;331.87;113.18;230.70;284.16;156.81;257.16;0.379
220;61;68;70.065;80.314;0.146287;1;365.68;267.27;234.40;404.80;207.63;244.58;0.141
221;61;73;70.654;79.258;0.121767;1;365.68;267.27;234.40;427.95;271.00;267.79;0.472
222;61;75;72.391;71.903;-0.006737;1;365.68;267.27;234.40;336.55;207.06;264.20;0.407
223;61;84;70.693;86.126;0.218309;1;365.68;267.27;234.40;369.67;303.42;294.36;0.855
224;62;73;70.393;107.936;0.533339;1;490.23;279.20;236.04;427.95;271.00;267.79;0.451
225;62;86;71.693;86.833;0.211184;1;490.23;279.20;236.04;485.27;294.25;305.39;0.975
226;63;71;70.599;87.589;0.240657;0;239.75;208.12;232.12;284.16;156.81;257.16;0.346
227;63;74;69.035;75.768;0.097524;1;239.75;208.12;232.12;213.83;151.18;262.68;0.439
228;63;76;69.169;70.393;0.017706;1;239.75;208.12;232.12;263.76;263.01;266.03;0.493
229;63;82;77.995;70.513;-0.095938;0;239.75;208.12;232.12;200.06;241.66;290.04;0.744
230;63;87;71.487;73.456;0.027536;1;239.75;208.12;232.12;252.95;202.66;302.88;0.980
231;64;82;68.652;78.030;0.136599;0;155.37;264.68;242.74;200.06;241.66;290.04;0.685
232;64;88;72.328;116.528;0.611117;1;155.37;264.68;242.74;153.54;295.23;308.68;0.907
233;65;69;72.331;64.013;-0.114995;1;444.59;396.45;250.01;384.66;355.13;249.87;-0.002
234;65;83;70.769;132.614;0.873914;1;444.59;396.45;250.01;435.27;342.47;294.58;0.631
235;65;92;71.680;103.312;0.441306;1;444.59;396.45;250.01;426.57;410.21;317.70;0.948
236;66;70;69.428;106.708;0.536959;1;267.23;366.51;243.18;219.72;416.68;251.52;0.120
237;66;77;69.727;86.004;0.233453;1;267.23;366.51;243.18;300.27;320.98;283.93;0.587
238;66;78;78.307;23.389;-0.701321;1;267.23;366.51;243.18;220.37;323.43;288.56;0.581
239;66;95;76.371;70.076;-0.082429;1;267.23;366.51;243.18;262.81;371.51;318.96;0.996
240;67;68;71.603;104.059;0.453292;1;398.02;136.28;246.65;404.80;207.63;244.58;-0.029
241;67;89;72.239;69.095;-0.043518;1;398.02;136.28;246.65;430.35;160.43;307.19;0.832
242;68;73;71.416;1.877;-0.973721;0;404.80;207.63;244.58;427.95;271.00;267.79;0.325
243;68;75;70.364;71.973;0.022861;1;404.80;207.63;244.58;336.55;207.06;264.20;0.276
244;68;91;72.774;71.612;-0.015976;1;404.80;207.63;244.58;385.48;231.89;310.64;0.905
245;69;81;68.094;67.754;-0.004989;1;384.66;355.13;249.87;333.74;381.29;287.44;0.549
246;69;83;68.724;107.550;0.564946;1;384.66;355.13;249.87;435.27;342.47;294.58;0.651
247;69;84;69.404;106.802;0.538839;1;384.66;355.13;249.87;369.67;303.42;294.36;0.637
248;70;72;70.246;72.061;0.025837;0;219.72;416.68;251.52;171.95;363.41;255.53;0.056
249;70;80;78.804;128.504;0.630673;1;219.72;416.68;251.52;282.22;445.61;287.30;0.461
250;70;93;71.704;73.209;0.020991;1;219.72;416.68;251.52;195.74;394.56;315.92;0.892
251;71;74;70.518;108.706;0.541529;1;284.16;156.81;257.16;213.83;151.18;262.68;0.078
252;71;75;73.188;78.219;0.068737;1;284.16;156.81;257.16;336.55;207.06;264.20;0.097
253;71;87;71.118;85.586;0.203431;1;284.16;156.81;257.16;252.95;202.66;302.88;0.636
254;71;90;78.691;67.502;-0.142188;1;284.16;156.81;257.16;321.67;114.95;311.86;0.697
255;71;96;80.721;105.756;0.310146;1;284.16;156.81;257.16;246.80;129.62;323.31;0.820
256;72;78;70.771;55.137;-0.220909;1;171.95;363.41;255.53;220.37;323.43;288.56;0.466
257;72;93;72.215;64.226;-0.110629;0;171.95;363.41;255.53;195.74;394.56;315.92;0.839
258;73;79;74.760;2.613;-0.965050;1;427.95;271.00;267.79;472.30;216.41;294.23;0.352
259;73;83;75.739;101.479;0.339849;1;427.95;271.00;267.79;435.27;342.47;294.58;0.349
260;73;84;71.719;102.659;0.431410;1;427.95;271.00;267.79;369.67;303.42;294.36;0.370
261;73;86;71.286;70.056;-0.017261;1;427.95;271.00;267.79;485.27;294.25;305.39;0.519
262;73;91;71.649;70.437;-0.016919;1;427.95;271.00;267.79;385.48;231.89;310.64;0.596
263;73;99;72.551;90.692;0.250032;1;427.95;271.00;267.79;420.94;286.39;339.09;0.973
264;74;87;75.249;67.600;-0.101650;1;213.83;151.18;262.68;252.95;202.66;302.88;0.528
265;74;94;67.695;69.442;0.025798;1;213.83;151.18;262.68;185.46;180.41;317.14;0.801
266;74;96;71.671;78.207;0.091189;1;213.83;151.18;262.68;246.80;129.62;323.31;0.839
267;75;91;71.472;1.499;-0.979021;1;336.55;207.06;264.20;385.48;231.89;310.64;0.646
268;75;97;69.078;70.762;0.024373;1;336.55;207.06;264.20;315.94;221.36;328.64;0.932
269;76;77;71.734;68.759;-0.041466;1;263.76;263.01;266.03;300.27;320.98;283.93;0.253
270;76;78;76.998;79.669;0.034691;1;263.76;263.01;266.03;220.37;323.43;288.56;0.290
271;76;82;71.329;101.355;0.420959;1;263.76;263.01;266.03;200.06;241.66;290.04;0.336
272;76;87;71.692;95.570;0.333070;1;263.76;263.01;266.03;252.95;202.66;302.88;0.515
273;76;98;70.078;7.016;-0.899876;1;263.76;263.01;266.03;252.62;278.73;333.44;0.962
274;77;81;68.827;114.576;0.664704;1;300.27;320.98;283.93;333.74;381.29;287.44;0.051
275;77;84;72.136;70.792;-0.018627;1;300.27;320.98;283.93;369.67;303.42;294.36;0.144
276;77;95;71.364;127.441;0.785772;0;300.27;320.98;283.93;262.81;371.51;318.96;0.487
277;77;98;81.308;72.656;-0.106414;1;300.27;320.98;283.93;252.62;278.73;333.44;0.614
278;77;101;69.707;71.181;0.021148;1;300.27;320.98;283.93;320.39;287.64;341.30;0.827
279;78;88;75.326;86.874;0.153310;1;220.37;323.43;288.56;153.54;295.23;308.68;0.267
280;78;93;79.897;106.739;0.335954;1;220.37;323.43;288.56;195.74;394.56;315.92;0.342
281;78;95;71.305;76.341;0.070620;1;220.37;323.43;288.56;262.81;371.51;318.96;0.428
282;78;98;70.924;79.659;0.123160;1;220.37;323.43;288.56;252.62;278.73;333.44;0.631
283;79;86;79.694;69.933;-0.122473;1;472.30;216.41;294.23;485.27;294.25;305.39;0.140
284;79;89;70.762;71.968;0.017055;0;472.30;216.41;294.23;430.35;160.43;307.19;0.182
285;79;107;69.354;83.452;0.203284;1;472.30;216.41;294.23;475.72;242.28;358.48;0.927
286;80;104;69.665;151.667;1.177100;1;282.22;445.61;287.30;246.10;436.25;346.51;0.846
287;80;106;71.243;78.423;0.100785;1;282.22;445.61;287.30;315.57;449.94;350.45;0.883
288;81;85;69.481;100.905;0.452278;1;333.74;381.29;287.44;364.77;443.57;297.74;0.146
289;81;95;77.944;87.814;0.126642;1;333.74;381.29;287.44;262.81;371.51;318.96;0.403
290;81;105;68.887;135.453;0.966305;1;333.74;381.29;287.44;324.73;377.40;355.36;0.990
291;82;87;67.159;73.488;0.094245;1;200.06;241.66;290.04;252.95;202.66;302.88;0.192
292;82;88;72.862;78.534;0.077849;0;200.06;241.66;290.04;153.54;295.23;308.68;0.254
293;82;94;67.926;39.525;-0.418119;1;200.06;241.66;290.04;185.46;180.41;317.14;0.395
294;82;98;78.504;98.571;0.255615;1;200.06;241.66;290.04;252.62;278.73;333.44;0.559
295;82;103;73.038;51.348;-0.296974;0;200.06;241.66;290.04;154.73;232.86;347.09;0.777
296;83;84;75.623;1.594;-0.978915;1;435.27;342.47;294.58;369.67;303.42;294.36;-0.003
297;83;86;69.948;69.961;0.000187;1;435.27;342.47;294.58;485.27;294.25;305.39;0.154
298;83;92;72.040;140.995;0.957186;1;435.27;342.47;294.58;426.57;410.21;317.70;0.321
299;83;99;72.192;49.708;-0.311441;1;435.27;342.47;294.58;420.94;286.39;339.09;0.610
300;83;102;67.765;48.073;-0.290597;1;435.27;342.47;294.58;390.72;352.57;345.07;0.742
301;84;91;74.806;106.227;0.420029;1;369.67;303.42;294.36;385.48;231.89;310.64;0.217
302;84;99;70.326;50.826;-0.277271;1;369.67;303.42;294.36;420.94;286.39;339.09;0.638
303;84;101;70.037;83.307;0.189464;1;369.67;303.42;294.36;320.39;287.64;341.30;0.672
304;84;102;73.111;47.276;-0.353365;1;369.67;303.42;294.36;390.72;352.57;345.07;0.688
305;85;92;73.120;12.178;-0.833446;0;364.77;443.57;297.74;426.57;410.21;317.70;0.273
306;85;106;72.346;86.165;0.191012;1;364.77;443.57;297.74;315.57;449.94;350.45;0.728
307;86;99;71.831;36.019;-0.498558;1;485.27;294.25;305.39;420.94;286.39;339.09;0.461
308;86;107;74.439;46.101;-0.380687;1;485.27;294.25;305.39;475.72;242.28;358.48;0.709
309;86;112;71.955;69.229;-0.037889;1;485.27;294.25;305.39;480.39;314.20;375.11;0.959
310;87;94;72.399;92.744;0.281003;0;252.95;202.66;302.88;185.46;180.41;317.14;0.197
311;87;96;75.244;56.555;-0.248377;1;252.95;202.66;302.88;246.80;129.62;323.31;0.268
312;87;97;71.001;71.304;0.004268;1;252.95;202.66;302.88;315.94;221.36;328.64;0.365
313;87;109;73.111;72.455;-0.008980;1;252.95;202.66;302.88;241.05;218.88;373.20;0.961
314;88;103;72.991;94.603;0.296093;1;153.54;295.23;308.68;154.73;232.86;347.09;0.524
315;88;110;74.712;0.541;-0.992752;1;153.54;295.23;308.68;197.77;305.28;367.82;0.793
316;89;100;75.739;70.352;-0.071123;1;430.35;160.43;307.19;362.33;169.33;339.09;0.422
317;89;111;71.933;74.516;0.035907;1;430.35;160.43;307.19;417.59;154.85;377.27;0.981
318;90;96;77.003;87.474;0.135985;1;321.67;114.95;311.86;246.80;129.62;323.31;0.148
319;90;100;71.882;85.218;0.185528;1;321.67;114.95;311.86;362.33;169.33;339.09;0.372
320;90;108;73.349;130.423;0.778113;1;321.67;114.95;311.86;295.73;163.08;361.96;0.675
321;90;118;75.639;112.993;0.493854;1;321.67;114.95;311.86;342.98;114.31;384.60;0.960
322;91;97;72.363;70.220;-0.029608;1;385.48;231.89;310.64;315.94;221.36;328.64;0.248
323;91;99;71.270;106.882;0.499683;1;385.48;231.89;310.64;420.94;286.39;339.09;0.401
324;91;100;73.448;99.630;0.356477;1;385.48;231.89;310.64;362.33;169.33;339.09;0.392
325;91;113;73.056;107.845;0.476190;1;385.48;231.89;310.64;394.92;227.49;382.70;0.990
326;92;102;72.436;150.231;1.073965;1;426.57;410.21;317.70;390.72;352.57;345.07;0.374
327;92;116;71.481;104.956;0.468313;0;426.57;410.21;317.70;451.64;378.21;378.20;0.830
328;92;119;70.992;106.302;0.497376;1;426.57;410.21;317.70;400.18;426.03;381.53;0.901
329;93;95;70.903;60.736;-0.143398;1;195.74;394.56;315.92;262.81;371.51;318.96;0.043
330;93;104;71.898;79.385;0.104138;1;195.74;394.56;315.92;246.10;436.25;346.51;0.424
331;93;115;70.638;79.674;0.127922;1;195.74;394.56;315.92;168.35;369.42;376.14;0.851
332;94;96;79.824;114.744;0.437462;1;185.46;180.41;317.14;246.80;129.62;323.31;0.077
333;94;103;67.254;24.838;-0.630682;1;185.46;180.41;317.14;154.73;232.86;347.09;0.442
334;94;117;69.565;95.183;0.368257;1;185.46;180.41;317.14;207.79;152.36;377.68;0.860
335;95;104;72.352;95.704;0.322754;1;262.81;371.51;318.96;246.10;436.25;346.51;0.381
336;95;105;71.173;131.422;0.846500;1;262.81;371.51;318.96;324.73;377.40;355.36;0.505
337;95;114;72.357;88.055;0.216950;1;262.81;371.51;318.96;277.07;330.59;376.63;0.799
338;96;108;70.942;97.909;0.380115;1;246.80;129.62;323.31;295.73;163.08;361.96;0.546
339;96;117;70.724;51.134;-0.276991;1;246.80;129.62;323.31;207.79;152.36;377.68;0.769
340;97;100;70.501;67.659;-0.040309;1;315.94;221.36;328.64;362.33;169.33;339.09;0.148
341;97;101;68.343;70.906;0.037512;1;315.94;221.36;328.64;320.39;287.64;341.30;0.187
342;97;108;69.903;70.056;0.002189;1;315.94;221.36;328.64;295.73;163.08;361.96;0.475
343;97;120;69.638;110.846;0.591755;1;315.94;221.36;328.64;317.39;242.69;395.06;0.952
344;98;101;68.642;70.481;0.026795;1;252.62;278.73;333.44;320.39;287.64;341.30;0.114
345;98;109;73.251;64.992;-0.112754;1;252.62;278.73;333.44;241.05;218.88;373.20;0.546
346;98;110;70.115;99.580;0.420235;1;252.62;278.73;333.44;197.77;305.28;367.82;0.491
347;98;114;71.006;65.100;-0.083173;1;252.62;278.73;333.44;277.07;330.59;376.63;0.602
348;99;102;73.432;60.157;-0.180768;1;420.94;286.39;339.09;390.72;352.57;345.07;0.082
349;99;107;72.498;50.535;-0.302939;1;420.94;286.39;339.09;475.72;242.28;358.48;0.266
350;99;112;73.518;60.467;-0.177528;1;420.94;286.39;339.09;480.39;314.20;375.11;0.481
351;99;113;78.039;103.768;0.329696;0;420.94;286.39;339.09;394.92;227.49;382.70;0.561
352;99;124;69.926;39.707;-0.432148;1;420.94;286.39;339.09;423.82;290.43;408.89;0.997
353;100;108;69.989;87.872;0.255514;1;362.33;169.33;339.09;295.73;163.08;361.96;0.324
354;100;111;68.432;53.741;-0.214683;1;362.33;169.33;339.09;417.59;154.85;377.27;0.556
355;100;118;72.515;53.344;-0.264363;1;362.33;169.33;339.09;342.98;114.31;384.60;0.615
356;100;127;75.203;46.958;-0.375583;1;362.33;169.33;339.09;344.64;180.37;411.54;0.961
357;101;114;70.339;99.475;0.414234;1;320.39;287.64;341.30;277.07;330.59;376.63;0.501
358;101;120;70.246;71.286;0.014808;1;320.39;287.64;341.30;317.39;242.69;395.06;0.767
359;101;121;70.376;73.449;0.043665;1;320.39;287.64;341.30;357.99;312.46;394.76;0.765
360;102;105;71.222;88.457;0.241985;1;390.72;352.57;345.07;324.73;377.40;355.36;0.144
361;102;116;73.856;111.963;0.515974;1;390.72;352.57;345.07;451.64;378.21;378.20;0.448
362;102;119;82.722;112.287;0.357409;1;390.72;352.57;345.07;400.18;426.03;381.53;0.442
363;102;121;72.129;32.069;-0.555395;1;390.72;352.57;345.07;357.99;312.46;394.76;0.692
364;103;123;72.538;95.590;0.317794;1;154.73;232.86;347.09;143.01;276.21;404.00;0.785
365;103;125;72.234;77.592;0.074176;1;154.73;232.86;347.09;167.29;200.81;410.93;0.880
366;104;106;70.875;111.521;0.573493;1;246.10;436.25;346.51;315.57;449.94;350.45;0.055
367;104;122;67.796;1.519;-0.977597;1;246.10;436.25;346.51;209.89;417.90;401.40;0.804
368;104;126;75.018;65.543;-0.126310;1;246.10;436.25;346.51;280.12;416.26;410.15;0.850
369;105;106;73.128;71.512;-0.022093;1;324.73;377.40;355.36;315.57;449.94;350.45;-0.067
370;105;114;70.653;114.561;0.621463;0;324.73;377.40;355.36;277.07;330.59;376.63;0.303
371;105;126;80.734;76.177;-0.056448;0;324.73;377.40;355.36;280.12;416.26;410.15;0.679
372;105;131;71.115;0.670;-0.990575;1;324.73;377.40;355.36;356.64;379.84;417.89;0.890
373;106;126;77.378;78.035;0.008488;1;315.57;449.94;350.45;280.12;416.26;410.15;0.774
374;106;129;70.622;111.714;0.581850;1;315.57;449.94;350.45;342.95;449.34;415.02;0.921
375;107;112;74.557;67.980;-0.088208;1;475.72;242.28;358.48;480.39;314.20;375.11;0.225
376;107;128;69.902;83.752;0.198126;0;475.72;242.28;358.48;457.55;203.69;414.35;0.795
377;108;109;79.055;70.556;-0.107510;1;295.73;163.08;361.96;241.05;218.88;373.20;0.142
378;108;118;70.725;70.099;-0.008848;1;295.73;163.08;361.96;342.98;114.31;384.60;0.316
379;108;127;71.233;79.366;0.114180;0;295.73;163.08;361.96;344.64;180.37;411.54;0.691
380;108;133;71.183;1.218;-0.982892;1;295.73;163.08;361.96;278.01;183.60;428.02;0.925
381;109;117;73.927;114.279;0.545838;1;241.05;218.88;373.20;207.79;152.36;377.68;0.060
382;109;130;73.604;71.521;-0.028293;1;241.05;218.88;373.20;244.10;276.88;416.59;0.598
383;109;133;74.922;70.902;-0.053657;1;241.05;218.88;373.20;278.01;183.60;428.02;0.732
384;110;115;70.906;109.253;0.540813;1;197.77;305.28;367.82;168.35;369.42;376.14;0.117
385;110;123;71.583;73.782;0.030719;0;197.77;305.28;367.82;143.01;276.21;404.00;0.504
386;110;130;72.871;68.991;-0.053247;1;197.77;305.28;367.82;244.10;276.88;416.59;0.668
387;110;132;72.979;104.992;0.438661;1;197.77;305.28;367.82;226.64;346.99;421.24;0.725
388;111;113;75.369;15.890;-0.789171;1;417.59;154.85;377.27;394.92;227.49;382.70;0.071
389;111;128;72.901;73.854;0.013068;1;417.59;154.85;377.27;457.55;203.69;414.35;0.507
390;111;134;73.454;71.306;-0.029235;1;417.59;154.85;377.27;389.85;136.03;442.75;0.890
391;112;116;70.217;111.921;0.593921;1;480.39;314.20;375.11;451.64;378.21;378.20;0.044
392;112;124;70.504;38.874;-0.448622;1;480.39;314.20;375.11;423.82;290.43;408.89;0.482
393;113;120;79.243;114.980;0.450984;1;394.92;227.49;382.70;317.39;242.69;395.06;0.155
394;113;124;73.697;104.347;0.415896;1;394.92;227.49;382.70;423.82;290.43;408.89;0.354
395;113;127;74.937;30.670;-0.590717;1;394.92;227.49;382.70;344.64;180.37;411.54;0.386
396;113;128;73.980;60.015;-0.188775;1;394.92;227.49;382.70;457.55;203.69;414.35;0.427
397;113;136;68.267;69.108;0.012320;1;394.92;227.49;382.70;371.30;257.45;438.50;0.826
398;114;130;73.922;70.721;-0.043302;1;277.07;330.59;376.63;244.10;276.88;416.59;0.536
399;114;132;68.977;105.523;0.529838;1;277.07;330.59;376.63;226.64;346.99;421.24;0.644
400;114;137;71.357;70.813;-0.007626;1;277.07;330.59;376.63;302.05;310.80;440.79;0.896
401;115;122;68.556;98.712;0.439872;1;168.35;369.42;376.14;209.89;417.90;401.40;0.368
402;115;132;76.432;75.350;-0.014162;1;168.35;369.42;376.14;226.64;346.99;421.24;0.585
403;115;135;69.950;55.118;-0.212037;1;168.35;369.42;376.14;160.70;363.57;445.53;0.991
404;116;119;70.391;1.975;-0.971946;1;451.64;378.21;378.20;400.18;426.03;381.53;0.047
405;116;138;73.816;79.696;0.079666;1;451.64;378.21;378.20;448.91;376.82;452.14;0.999
406;117;125;71.234;96.403;0.353332;1;207.79;152.36;377.68;167.29;200.81;410.93;0.466
407;118;127;70.377;53.314;-0.242456;1;342.98;114.31;384.60;344.64;180.37;411.54;0.378
408;118;134;77.547;65.551;-0.154685;1;342.98;114.31;384.60;389.85;136.03;442.75;0.748
409;118;140;79.017;65.231;-0.174466;1;342.98;114.31;384.60;294.74;116.39;446.45;0.788
410;119;129;68.954;143.417;1.079887;0;400.18;426.03;381.53;342.95;449.34;415.02;0.477
411;119;131;72.365;99.791;0.379000;1;400.18;426.03;381.53;356.64;379.84;417.89;0.497
412;119;139;67.828;49.208;-0.274526;1;400.18;426.03;381.53;396.96;427.26;449.74;0.999
413;120;127;69.810;120.194;0.721729;1;317.39;242.69;395.06;344.64;180.37;411.54;0.236
414;120;133;78.458;90.779;0.157042;1;317.39;242.69;395.06;278.01;183.60;428.02;0.421
415;120;136;70.287;71.663;0.019573;1;317.39;242.69;395.06;371.30;257.45;438.50;0.614
416;120;145;70.561;69.908;-0.009254;1;317.39;242.69;395.06;309.06;241.67;464.51;0.993
417;121;124;69.515;86.407;0.243006;1;357.99;312.46;394.76;423.82;290.43;408.89;0.199
418;121;131;71.218;71.519;0.004224;1;357.99;312.46;394.76;356.64;379.84;417.89;0.325
419;121;136;71.411;112.072;0.569399;1;357.99;312.46;394.76;371.30;257.45;438.50;0.611
420;121;137;72.221;89.638;0.241168;1;357.99;312.46;394.76;302.05;310.80;440.79;0.635
421;121;143;69.609;89.804;0.290118;1;357.99;312.46;394.76;392.35;331.56;453.26;0.830
422;122;126;70.115;65.951;-0.059383;1;209.89;417.90;401.40;280.12;416.26;410.15;0.124
423;122;132;75.139;112.506;0.497301;1;209.89;417.90;401.40;226.64;346.99;421.24;0.263
424;122;146;70.756;72.634;0.026536;1;209.89;417.90;401.40;234.97;432.70;466.13;0.912
425;123;125;78.654;92.137;0.171431;1;143.01;276.21;404.00;167.29;200.81;410.93;0.087
426;123;144;70.701;114.623;0.621237;1;143.01;276.21;404.00;185.80;297.45;456.93;0.742
427;123;147;70.275;69.623;-0.009276;1;143.01;276.21;404.00;144.96;241.59;465.58;0.871
428;124;136;69.121;92.775;0.342211;1;423.82;290.43;408.89;371.30;257.45;438.50;0.431
429;124;141;71.143;87.260;0.226545;1;423.82;290.43;408.89;476.70;262.64;447.86;0.546
430;124;143;67.795;80.704;0.190411;0;423.82;290.43;408.89;392.35;331.56;453.26;0.651
431;125;142;70.435;67.459;-0.042249;0;167.29;200.81;410.93;220.85;220.57;452.52;0.589
432;125;147;71.066;70.967;-0.001398;1;167.29;200.81;410.93;144.96;241.59;465.58;0.762
433;126;129;70.929;89.481;0.261551;1;280.12;416.26;410.15;342.95;449.34;415.02;0.068
434;126;146;73.076;112.046;0.533285;1;280.12;416.26;410.15;234.97;432.70;466.13;0.759
435;126;148;73.365;70.734;-0.035861;1;280.12;416.26;410.15;274.71;371.06;467.49;0.783
436;126;150;74.769;85.689;0.146039;1;280.12;416.26;410.15;303.32;451.59;472.59;0.828
437;127;133;68.661;79.264;0.154426;1;344.64;180.37;411.54;278.01;183.60;428.02;0.240
438;127;134;69.766;57.755;-0.172161;1;344.64;180.37;411.54;389.85;136.03;442.75;0.442
439;127;149;71.755;95.436;0.330019;1;344.64;180.37;411.54;364.25;197.78;477.98;0.930
440;128;141;70.276;77.102;0.097143;0;457.55;203.69;414.35;476.70;262.64;447.86;0.476
441;128;151;71.646;1.458;-0.979645;1;457.55;203.69;414.35;448.25;189.71;483.47;0.972
442;129;131;70.384;73.231;0.040459;1;342.95;449.34;415.02;356.64;379.84;417.89;0.040
443;129;139;67.214;133.878;0.991805;1;342.95;449.34;415.02;396.96;427.26;449.74;0.511
444;129;150;69.373;47.338;-0.317633;1;342.95;449.34;415.02;303.32;451.59;472.59;0.823
445;130;132;71.942;71.416;-0.007313;1;244.10;276.88;416.59;226.64;346.99;421.24;0.064
446;130;137;71.410;68.169;-0.045386;1;244.10;276.88;416.59;302.05;310.80;440.79;0.339
447;130;142;70.994;78.439;0.104873;1;244.10;276.88;416.59;220.85;220.57;452.52;0.508
448;130;144;72.928;87.501;0.199837;0;244.10;276.88;416.59;185.80;297.45;456.93;0.546
449;130;153;72.247;69.928;-0.032094;1;244.10;276.88;416.59;251.88;269.79;488.38;0.989
450;131;139;69.189;116.607;0.685349;1;356.64;379.84;417.89;396.96;427.26;449.74;0.456
451;131;143;69.953;92.183;0.317790;1;356.64;379.84;417.89;392.35;331.56;453.26;0.507
452;131;152;72.298;72.423;0.001721;1;356.64;379.84;417.89;341.55;384.83;488.43;0.976
453;132;135;71.309;58.745;-0.176201;1;226.64;346.99;421.24;160.70;363.57;445.53;0.336
454;132;144;73.338;60.395;-0.176478;1;226.64;346.99;421.24;185.80;297.45;456.93;0.486
455;132;148;71.423;73.333;0.026752;1;226.64;346.99;421.24;274.71;371.06;467.49;0.652
456;133;140;71.163;67.778;-0.047565;1;278.01;183.60;428.02;294.74;116.39;446.45;0.257
457;133;142;72.624;69.841;-0.038333;1;278.01;183.60;428.02;220.85;220.57;452.52;0.339
458;133;145;75.441;113.842;0.509023;1;278.01;183.60;428.02;309.06;241.67;464.51;0.485
459;133;158;74.092;72.972;-0.015124;1;278.01;183.60;428.02;296.37;181.36;499.34;0.968
460;134;149;74.960;76.876;0.025558;1;389.85;136.03;442.75;364.25;197.78;477.98;0.466
461;134;162;73.426;46.467;-0.367148;1;389.85;136.03;442.75;401.46;145.84;514.93;0.979
462;135;144;71.516;75.543;0.056308;1;160.70;363.57;445.53;185.80;297.45;456.93;0.159
463;135;160;70.273;21.148;-0.699055;1;160.70;363.57;445.53;180.36;394.56;505.21;0.852
464;136;143;77.884;97.246;0.248606;0;371.30;257.45;438.50;392.35;331.56;453.26;0.188
465;136;145;68.559;107.151;0.562895;1;371.30;257.45;438.50;309.06;241.67;464.51;0.375
466;136;149;71.664;68.871;-0.038973;1;371.30;257.45;438.50;364.25;197.78;477.98;0.549
467;136;156;70.701;74.945;0.060030;1;371.30;257.45;438.50;414.03;277.19;490.47;0.741
468;136;159;69.977;81.307;0.161903;0;371.30;257.45;438.50;347.01;294.35;492.99;0.777
469;137;145;74.457;70.397;-0.054533;1;302.05;310.80;440.79;309.06;241.67;464.51;0.323
470;137;148;71.223;71.053;-0.002387;0;302.05;310.80;440.79;274.71;371.06;467.49;0.374
471;137;153;80.832;70.902;-0.122850;1;302.05;310.80;440.79;251.88;269.79;488.38;0.592
472;137;159;70.866;98.730;0.393194;0;302.05;310.80;440.79;347.01;294.35;492.99;0.737
473;138;139;72.117;64.826;-0.101107;1;448.91;376.82;452.14;396.96;427.26;449.74;-0.033
474;138;143;72.359;82.226;0.136359;1;448.91;376.82;452.14;392.35;331.56;453.26;0.015
475;138;157;73.232;68.727;-0.061516;1;448.91;376.82;452.14;471.17;318.35;490.72;0.525
