Repository: AmiraliKhosrozadeh/ice-bonded-granular-microCT

# Grain-scale kinematics, ice-bond failure and damage evolution in ice-bonded granular media under in-situ uniaxial compression

Analysis code, per-specimen tables and supplementary material for the paper of
that title (Khosrozadeh et al., submitted to *Powder Technology*).  Twelve
ice-bonded columns, five of glass beads (G1–G5), four of γ-alumina beads
(A1–A4) and three of quartz sand (S1–S3), were compressed at −5 °C inside a
laboratory micro-CT and reconstructed at every load step at 24.77 µm per
voxel.  The reconstructions themselves are available from the corresponding
author on request; everything computed from them is here.

The repository is organised by what each analysis takes in, which is how
Fig. 1 of the paper draws it.

```
stage0_dragonfly/        per-scan segmentation run inside Dragonfly: phase classification,
                         watershed bead labels, histogram / porosity / PSD checks, ROI export
spam_pipeline/           first-generation SPAM pipeline (alignment, ddic, ldic, contacts,
                         bonds, crack analysis, tortuosity, plots) as first written; the
                         paper's numbers come from analysis/ and paper/, which supersede it
postprocessing/          first-generation post-processing (sparse graphs, permeability)

analysis/                the pipeline the paper reports, one folder per branch of Fig. 1
  kinematics/            branch A: bead DDIC (spam-ddic), composed 1->N fields, neighbourhood
                         gradient, Green-Lagrange strain, packing rotation, motion renders
  sand_tracking/         branch A for sand: predictor from column length, reciprocal
                         matching, grain strain, damage criteria and their nulls
  bonds/                 branch B: throat lens, neck, coverage pair, cohesive / adhesive
                         classification, survival census, breakage clustering null test;
                         _spec.py is the registry of every specimen's scans, frames and
                         thresholds that the other scripts import
  damage/                branch C: the pipeline's void / crack / separation classes and the
                         crack-orientation classification (the volumes the paper reports
                         come from paper/scripts/crack_split_tight.py, see below)
  structure/             branches C and D: fixed core, phase fractions, voxel-face specific
                         surface, 26-connected spanning air, Kozeny-Carman estimate, PuMA
                         ice-diffusion tortuosity
  sand_segmentation/     phase segmentation of the sand and, under dl/, the border-core 3D
                         U-Net (synthetic training data, training, inference, decoding) with
                         the five-way comparison against watershed, ParticleSeg3D and
                         Cellpose-SAM

paper/
  scripts/               the scripts that make every table and figure of the paper from the
                         outputs of analysis/; in particular
                           crack_split_tight.py   void / crack / separation inside the bead
                                                  envelope, the classes the paper reports
                           planar_test.py         breakage-clustering null test
                           ice_tortuosity.py      PuMA continuum diffusion on interior cubes
                           specimen_tables.py     Tables 2-4 of the paper
                           fig_*.py               the figures
  data/                  the tables behind the paper: bond geometry, failure mode at every
                         threshold, survival census, specimen summary, crack volumes, core
                         structure, ice tortuosity per cube, DIC summary, clustering sweeps,
                         loading rates, and under bonds/ the per-throat, per-pair and
                         per-bead tables of every bead specimen
supplementary/           supplementary.pdf and its figures: method settings and provenance,
                         crack classes, crack orientation and ice-path maps for every scan
data/                    the intermediate data the tables are built from: spam-ddic outputs,
                         composed kinematic fields, sand tracking outputs, crack-class masks,
                         Camsizer references (see data/README.md)
templates/               per-specimen template documenting how the scripts are adapted
```

## Results for every specimen

The paper shows one or two specimens per figure.  The same rendering for
every specimen and every scan is in [`supplementary/`](supplementary/README.md):
the void and crack classes (Fig. 11 of the paper), the crack orientation
classes (Fig. 12), the ice-path maps (Fig. 18) and the per-scan tables behind
Tables 2–4, each as one sheet per material, compiled with their text in
[`supplementary/supplementary.pdf`](supplementary/supplementary.pdf).

File: Glass_spam/scan01/results/porosity_height_data.txt
SCAN 1 Height Porosity Profiles (fraction of interior per height bin)
 Norm_height; Total_porosity; Air_porosity; Ice_fraction; Packing_frac
      0.0167;         0.2114;       0.0001;       0.2113;       0.7457
      0.0500;         0.3139;       0.0010;       0.3130;       0.5891
      0.0833;         0.4036;       0.0019;       0.4017;       0.5640
      0.1167;         0.3618;       0.0019;       0.3599;       0.6286
      0.1500;         0.4536;       0.0037;       0.4498;       0.5111
      0.1833;         0.3591;       0.0014;       0.3577;       0.6112
      0.2167;         0.3967;       0.0009;       0.3958;       0.5910
      0.2500;         0.4531;       0.0014;       0.4517;       0.5379
      0.2833;         0.4406;       0.0015;       0.4391;       0.5544
      0.3167;         0.4828;       0.0021;       0.4808;       0.5113
      0.3500;         0.4119;       0.0012;       0.4107;       0.5823
      0.3833;         0.4689;       0.0018;       0.4670;       0.5251
      0.4167;         0.4578;       0.0018;       0.4560;       0.5370
      0.4500;         0.4389;       0.0029;       0.4360;       0.5559
      0.4833;         0.4921;       0.0056;       0.4865;       0.5032
      0.5167;         0.4762;       0.0023;       0.4739;       0.5200
      0.5500;         0.4594;       0.0028;       0.4566;       0.5370
      0.5833;         0.4228;       0.0019;       0.4209;       0.5741
      0.6167;         0.4287;       0.0015;       0.4273;       0.5679
      0.6500;         0.4363;       0.0023;       0.4340;       0.5550
      0.6833;         0.4087;       0.0020;       0.4067;       0.5791
      0.7167;         0.4828;       0.0052;       0.4776;       0.5104
      0.7500;         0.4964;       0.0049;       0.4916;       0.4980
      0.7833;         0.5025;       0.0031;       0.4994;       0.4940
      0.8167;         0.4421;       0.0018;       0.4402;       0.5544
      0.8500;         0.4128;       0.0016;       0.4112;       0.5836
      0.8833;         0.3918;       0.0018;       0.3900;       0.5981
      0.9167;         0.4556;       0.0026;       0.4531;       0.5351
      0.9500;         0.3643;       0.0020;       0.3623;       0.6247
      0.9833;         0.5677;       0.0085;       0.5592;       0.3668

File: Glass_spam/scan01/results/porosity_radial_data.txt
SCAN 1 Radial Porosity Profiles (method='distance_transform', fraction of interior per radial bin)
 Norm_radius; Voxel_count; Total_porosity; Air_porosity; Ice_fraction; Packing_frac
      0.0250;      448151;         0.4785;       0.0053;       0.4732;       0.5199
      0.0750;      989719;         0.4224;       0.0029;       0.4195;       0.5747
      0.1250;     1455821;         0.3980;       0.0025;       0.3954;       0.5983
      0.1750;     1907477;         0.3727;       0.0018;       0.3709;       0.6238
      0.2250;     2348268;         0.3860;       0.0027;       0.3833;       0.6106
      0.2750;     2790289;         0.4444;       0.0041;       0.4403;       0.5522
      0.3250;     3227101;         0.4753;       0.0040;       0.4712;       0.5220
      0.3750;     3665888;         0.4250;       0.0033;       0.4217;       0.5727
      0.4250;     4107354;         0.3552;       0.0017;       0.3535;       0.6426
      0.4750;     4548084;         0.3305;       0.0015;       0.3289;       0.6674
      0.5250;     4996716;         0.3444;       0.0024;       0.3420;       0.6535
      0.5750;     5441285;         0.4161;       0.0049;       0.4112;       0.5811
      0.6250;     5888012;         0.5128;       0.0065;       0.5063;       0.4835
      0.6750;     6348849;         0.5035;       0.0033;       0.5003;       0.4917
      0.7250;     6813784;         0.4080;       0.0016;       0.4064;       0.5862
      0.7750;     7283123;         0.3355;       0.0009;       0.3347;       0.6584
      0.8250;     7738785;         0.3239;       0.0008;       0.3231;       0.6694
      0.8750;     8199746;         0.3868;       0.0008;       0.3861;       0.6034
      0.9250;     8689584;         0.5208;       0.0020;       0.5189;       0.4622
      0.9750;     8863724;         0.7171;       0.0027;       0.7144;       0.2219
