Repository: AmiraliKhosrozadeh/ice-bonded-granular-microCT

# Grain-scale kinematics, ice-bond failure and damage evolution in ice-bonded granular media under in-situ uniaxial compression

Analysis code, per-specimen tables and supplementary material for the paper of
that title (Khosrozadeh et al., submitted to *Powder Technology*).  Twelve
ice-bonded columns, five of glass beads (G1–G5), four of γ-alumina beads
(A1–A4) and three of quartz sand (S1–S3), were compressed at −5 °C inside a
laboratory micro-CT and reconstructed at every load step at 24.77 µm per
voxel.  The reconstructions themselves are available from the corresponding
author on request; everything computed from them is here.

The repository is organised by what each analysis takes in, which is how
Fig. 1 of the paper draws it.

```
stage0_dragonfly/        per-scan segmentation run inside Dragonfly: phase classification,
                         watershed bead labels, histogram / porosity / PSD checks, ROI export
spam_pipeline/           first-generation SPAM pipeline (alignment, ddic, ldic, contacts,
                         bonds, crack analysis, tortuosity, plots) as first written; the
                         paper's numbers come from analysis/ and paper/, which supersede it
postprocessing/          first-generation post-processing (sparse graphs, permeability)

analysis/                the pipeline the paper reports, one folder per branch of Fig. 1
  kinematics/            branch A: bead DDIC (spam-ddic), composed 1->N fields, neighbourhood
                         gradient, Green-Lagrange strain, packing rotation, motion renders
  sand_tracking/         branch A for sand: predictor from column length, reciprocal
                         matching, grain strain, damage criteria and their nulls
  bonds/                 branch B: throat lens, neck, coverage pair, cohesive / adhesive
                         classification, survival census, breakage clustering null test;
                         _spec.py is the registry of every specimen's scans, frames and
                         thresholds that the other scripts import
  damage/                branch C: the pipeline's void / crack / separation classes and the
                         crack-orientation classification (the volumes the paper reports
                         come from paper/scripts/crack_split_tight.py, see below)
  structure/             branches C and D: fixed core, phase fractions, voxel-face specific
                         surface, 26-connected spanning air, Kozeny-Carman estimate, PuMA
                         ice-diffusion tortuosity
  sand_segmentation/     phase segmentation of the sand and, under dl/, the border-core 3D
                         U-Net (synthetic training data, training, inference, decoding) with
                         the five-way comparison against watershed, ParticleSeg3D and
                         Cellpose-SAM

paper/
  scripts/               the scripts that make every table and figure of the paper from the
                         outputs of analysis/; in particular
                           crack_split_tight.py   void / crack / separation inside the bead
                                                  envelope, the classes the paper reports
                           planar_test.py         breakage-clustering null test
                           ice_tortuosity.py      PuMA continuum diffusion on interior cubes
                           specimen_tables.py     Tables 2-4 of the paper
                           fig_*.py               the figures
  data/                  the tables behind the paper: bond geometry, failure mode at every
                         threshold, survival census, specimen summary, crack volumes, core
                         structure, ice tortuosity per cube, DIC summary, clustering sweeps,
                         loading rates, and under bonds/ the per-throat, per-pair and
                         per-bead tables of every bead specimen
supplementary/           supplementary.pdf and its figures: method settings and provenance,
                         crack classes, crack orientation and ice-path maps for every scan
data/                    the intermediate data the tables are built from: spam-ddic outputs,
                         composed kinematic fields, sand tracking outputs, crack-class masks,
                         Camsizer references (see data/README.md)
templates/               per-specimen template documenting how the scripts are adapted
```

## Results for every specimen

The paper shows one or two specimens per figure.  The same rendering for
every specimen and every scan is in [`supplementary/`](supplementary/README.md):
the void and crack classes (Fig. 11 of the paper), the crack orientation
classes (Fig. 12), the ice-path maps (Fig. 18) and the per-scan tables behind
Tables 2–4, each as one sheet per material, compiled with their text in
[`supplementary/supplementary.pdf`](supplementary/supplementary.pdf).

File: paper/data/bonds/Alumina_100_1800_T5/Alumina_100_1800_T5_bond_survival_1to3.csv (part 1 of 2)
b1_a,b1_b,b3_a,b3_b,gap1_vox,gap3_vox,opening_vox,axis_dip_deg,z_mid,r_bond1_vox,connected1,outcome,crack_frac3,neck_severed3,q_crack3
2,83,237,64,1.0,6.89920048531124,5.89920048531124,88.65473169718993,989.555787984688,28.928129749038145,True,survived,0.0,0.0,
2,122,237,145,1.0,1.0,0.0,52.30050920042,1011.6040481611144,29.907369997651948,True,survived,0.0,0.0,
2,131,237,1,1.0,1.0,0.0,68.25840808686372,1002.5314661828876,34.33222259829062,True,survived,0.0,0.0,
3,233,2,200,1.0,1.0,0.0,80.9282037831985,873.3470600958924,28.00563442518059,True,survived,0.0,0.0,
2,154,237,48,1.0,1.7320508075688772,0.7320508075688772,55.5646425962917,967.6906117210826,32.1439557390279,True,survived,0.0,0.0,
2,213,237,180,1.0,8.22446323827975,7.22446323827975,56.45725208252242,968.3035197335088,35.30132015108699,True,survived,0.0,0.0,
3,57,2,39,5.572595368400839,5.741657386773941,0.16906201837310153,56.40640765027336,844.230499535725,23.02142394588161,True,survived,0.0007004763239002,0.0548614883215643,0.3840883782110749
3,64,2,96,8.449489742783179,26.07433581791456,17.62484607513138,55.74910909522205,843.1479684020442,26.9810064619971,True,separated,,,
2,52,237,37,8.38083151964686,1.0,-7.3808315196468595,49.83061777974312,1017.0123488232066,23.200474511026496,True,survived,0.0,0.0,
4,224,3,184,1.0,1.0,0.0,77.26185231649413,800.3978818232018,24.86917989912625,True,survived,0.0008289582757667,0.1576460481099656,0.2433607328111082
4,241,3,236,2.6502815398728847,2.449489742783178,-0.20079179708970685,37.92264120198875,778.026738403128,24.247027854594084,True,survived,0.0,0.070506454816286,
4,242,3,175,1.0,1.0,0.0,73.17163375627759,819.2070250101153,22.868824696515738,True,survived,0.0089803012746234,0.1123445825932504,0.3816524151396708
4,258,3,227,6.0,6.0,0.0,4.528980421061297,848.2011332711468,22.47571554753432,True,survived,0.0,0.0,
3,247,2,209,7.4852813742385695,8.018397960625059,0.5331165863864893,79.81289108415537,874.5211673297381,24.312578198194025,True,survived,0.0,0.0024449877750611,
3,262,2,204,1.0,72.86035880428221,71.86035880428221,62.62957361831412,884.2719589030307,31.720301862166483,True,separated,,,
4,66,3,47,1.0,1.0,0.0,60.92750131556105,790.3492318972001,26.129958014972605,True,survived,0.0006776598147729,0.2023901310717039,0.4665171868296264
4,90,3,87,2.4641016151377544,2.4641016151377544,0.0,53.44882337634677,831.5846952345769,25.56345431148385,True,survived,0.1012467755803955,0.2332305319969159,0.3660254037844386
4,156,3,153,6.032065437739018,6.117215614703381,0.08515017696436367,49.1644622323596,834.885945979958,21.55765371807272,True,survived,0.049113629758791,0.1664853101196953,0.3514636481246516
6,19,110,42,1.0,1.8284271247461903,0.8284271247461903,4.599580499990842,531.7999933288219,29.31072129460568,True,survived,0.0,0.0,
6,22,110,138,1.0,5.19114712955712,4.19114712955712,19.604447540771886,457.4663930807384,35.88707008798039,True,survived,0.0077075098814229,0.0,0.2316624790355399
6,48,110,7,5.0,1.0,-4.0,87.36118834916815,494.9442743535772,37.99807421080277,True,survived,0.0,0.0002684563758389,
6,250,110,102,1.0,2.23606797749979,1.2360679774997898,70.11027890029646,480.63255073787934,30.81942083122964,True,survived,0.0,0.0,
12,153,35,38,2.863703305156273,1.0,-1.8637033051562728,57.45360766840152,822.9600465147546,31.311251163856024,True,survived,0.0,0.0,
13,28,22,74,4.977725364273731,13.82810580178463,8.8503804375109,69.13634647955797,632.1010490617207,23.60174359706574,True,separated,,,
13,72,22,73,8.438793109825916,9.0,0.5612068901740841,88.61427060319264,647.8593411079695,28.406259195394057,True,survived,0.0581579542883005,0.0864197530864197,0.3534341496064852
13,75,22,86,5.19114712955712,5.513233075965879,0.32208594640875976,45.317347198388894,674.9921137545496,27.50098706542525,True,survived,0.0004677997816934,0.0783040488922841,0.4318559343670599
13,220,22,25,1.0,6.330293345472711,5.330293345472711,72.27421044800563,635.7937464985455,31.18902069924069,True,survived,0.0477898966704936,0.0842158345940494,0.35123504722476
12,39,35,76,1.0,1.0,0.0,89.4078743669096,801.4703780857801,29.82210291038362,True,survived,0.0,0.0,
13,283,22,268,1.0,1.0,0.0,49.30991269035107,623.2010918373963,32.96045572417465,True,survived,0.0,0.0,
15,243,18,233,1.0,1.0,0.0,26.78205759857157,807.4998079104407,30.140610729853144,True,survived,0.0,0.0,
15,284,18,260,1.0,1.0,0.0,57.62758974833186,859.5017737192597,30.860706075232656,True,survived,0.0,0.0,
15,100,18,43,4.196152422706632,1.0,-3.196152422706632,62.16983014889261,858.7182762096228,30.450561545780765,True,survived,0.0,0.0,
15,202,18,176,7.152147760599405,6.28538328578604,-0.8667644748133654,70.07628741706444,826.1497316664661,26.129958014972605,True,survived,0.0,0.0,
19,37,42,197,1.0,27.31640023036202,26.31640023036202,49.30664215051669,595.3979459520737,34.27190511217881,True,separated,,,
19,110,42,15,1.0,38.81655278055143,37.81655278055143,88.36980975445609,571.5777052116357,30.58615300252977,True,separated,,,
19,145,42,222,1.0,1.0,0.0,75.53975737642851,561.1906316182315,29.489364337912,True,survived,0.0130671506352087,0.0592438225662399,0.3908262075698354
20,34,12,62,4.766114533138578,62.66582850080582,57.899713967667246,72.99409399952951,856.8549244228523,29.87542335866304,True,separated,,,
20,154,12,48,5.477225575051661,1.0,-4.477225575051661,8.976556387305653,907.725886447025,28.02835705319874,True,survived,0.0,0.0,
20,228,12,19,1.0,4.449489742783178,3.449489742783178,72.99727324651793,879.8837451273566,28.61281229213077,True,survived,0.0,0.0,
20,284,12,260,4.39834563766817,5.0,0.6016543623318302,82.6066866719897,873.7848744503921,23.25528964829852,True,survived,0.019391052900153,0.1187872763419483,0.3648308837104012
20,85,12,63,7.246211251235321,9.259739418689833,2.0135281674545116,48.367589863289176,896.8906816441238,21.08741119717533,True,survived,0.0193340494092373,0.0811940298507462,0.3758241595339118
20,90,12,87,3.898979485566356,4.449489742783178,0.5505102572168217,79.85255144219605,861.6827077914015,22.532293901490505,True,survived,0.034407027818448,0.235378715244487,0.3414215596028701
20,134,12,160,1.0,1.0,0.0,12.022805812100842,832.5906674853793,29.42452872043851,True,survived,0.0,0.0611229566453447,
22,107,138,109,1.0,4.196152422706632,3.196152422706632,74.71142739154318,412.119200382562,26.1055830488326,True,survived,0.021209740769835,0.033203125,0.2479451436122707
22,111,138,217,4.155870949147037,1.0,-3.1558709491470367,72.45658883464301,433.6604882294595,26.898296810314147,True,survived,0.0,0.0,
22,206,138,275,1.0,19.180349781318483,18.180349781318483,48.7717287504043,397.7948025673237,31.77043671542461,True,separated,,,
22,250,138,102,5.572595368400839,4.773112505913769,-0.7994828624870705,54.1576297690022,445.0317003037831,21.049640414216977,True,survived,0.006578947368421,0.0,0.2041350519664496
24,47,8,29,4.449489742783178,4.977725364273731,0.5282356214905528,37.8020546211084,559.8623756614936,23.57475474478788,True,survived,0.0043075941289087,0.3027450980392157,0.2402530733520421
24,53,8,226,1.0,42.10492074385433,41.10492074385433,61.58363653741048,509.9546440590518,33.09538213041849,True,separated,,,
24,70,8,26,1.8284271247461903,1.8284271247461903,0.0,60.34414884192167,508.4661671849947,25.18713169783917,True,survived,0.0005219206680584,0.1473469387755102,0.215739657334066
24,74,8,78,9.36010638213575,13.647035423608472,4.286929041472721,64.70659759561126,509.57928173853225,22.60985796530283,True,separated,,,
24,106,8,56,1.0,1.0,0.0,86.53873635405489,530.1154513544016,28.33894569036936,True,survived,0.0,0.1351351351351351,
24,116,8,101,2.0,6.713293552551451,4.713293552551451,17.3471976512612,491.6900417376879,23.702678100045794,True,survived,0.0,0.0,
24,283,8,268,4.123105625617661,4.55269276785519,0.42958714223752903,20.832529269028328,563.7108699656092,29.34328274285537,True,survived,0.0,0.0245599672533769,
25,116,85,101,2.0,1.0,-1.0,61.458898495507455,437.2354262780922,24.811515872260838,True,survived,0.0005825808330905,0.245771487745944,0.2933997741163456
25,124,85,207,1.0,49.31321663934776,48.31321663934776,79.63099170930815,412.2670272675388,26.081185302335488,True,separated,,,
25,151,85,289,1.0,25.586175686666966,24.586175686666966,28.37153835037725,385.8196215588424,27.558798748031897,True,separated,,,
24,296,8,282,1.414213562373095,2.23606797749979,0.8218544151266949,30.148249827649853,495.5976028484908,27.62801308579265,True,survived,0.0,0.0,
25,38,85,34,5.741657386773941,6.817337799805944,1.0756804130320035,52.8266243696099,443.8836531302095,29.699102589392897,True,survived,0.0,0.0,
25,70,85,26,2.23606797749979,2.449489742783178,0.21342176528338808,25.0337093239606,454.0115517253989,27.65104603109013,True,survived,0.0,0.007255655142979,
25,74,85,78,10.015099296692402,7.613903745752154,-2.4011955509402476,31.430509347694446,455.1246662789365,21.792621462004423,True,survived,0.0,0.0,
25,265,85,83,1.0,1.8284271247461903,0.8284271247461903,82.69968736675756,423.5430114432278,31.43806922507599,True,survived,0.0,0.0842225609756097,
27,38,13,34,1.0,1.0,0.0,77.80144899716036,460.8105401025512,28.523675588636344,True,survived,0.0,0.0,
27,70,13,26,1.0,1.414213562373095,0.4142135623730949,61.72561587970778,470.9384386977406,23.809869955405706,True,survived,0.0,0.0,
27,201,13,158,1.0,1.0,0.0,71.47339242450481,441.0671493853991,25.915899749917973,True,survived,0.0034853325588149,0.1327800829875518,0.3979329887563829
27,273,13,244,1.0,1.7320508075688772,0.7320508075688772,26.48379750413327,485.7625960698192,26.83313180655092,True,survived,0.0382529260633742,0.1240423203210507,0.4142135623730951
27,80,13,33,9.816653826391969,12.247786590409142,2.431132764017173,29.84413885787673,490.2127682829539,20.76800172811617,True,separated,,,
27,152,13,156,1.0,1.0,0.0,82.65241572113007,448.0237949235774,24.247027854594084,True,survived,0.0,0.0983026874115983,
27,176,13,189,6.071067811865476,10.364087933439295,4.293020121573819,47.31346378361364,425.5738489542169,24.79868343495444,True,survived,0.0,0.0925718551698395,
28,63,74,246,1.0,1.0,0.0,85.81104151926566,614.6888254491907,29.20737055903114,True,survived,0.0094431781178769,0.2336790726052471,0.4142135623730951
28,78,74,248,8.126822193908446,1.0,-7.1268221939084455,47.94174330860576,645.5330262988273,29.212819187109325,True,survived,0.0,0.0705467372134038,
28,157,74,164,6.032065437739018,16.810546163192974,10.778480725453957,39.9221544833864,586.7846732962273,20.583256751802555,True,separated,,,
28,163,74,170,1.0,6.483314773547883,5.483314773547883,15.671565222367212,582.6339793717398,29.96053869739811,True,survived,0.1100872938894277,0.0430887372013651,0.2204812092115424
28,193,74,81,8.0,6.032065437739018,-1.9679345622609823,7.055017165452536,657.2400418330238,27.25683903817476,True,survived,0.0108031939877876,0.0762517225539733,0.1886378647726465
28,220,74,25,7.60555127546399,1.0,-6.60555127546399,84.8197075392693,621.0533687137734,23.31680264534386,True,survived,0.0026533018867924,0.1252971137521222,0.3288130902060995
29,33,179,251,1.0,11.091291814404409,10.091291814404409,33.63053172082259,329.006020787812,30.757389059187485,True,survived,0.0,0.0,
29,123,179,266,1.0,57.88183802110445,56.88183802110445,64.63537127569286,344.784748689468,27.99995088693329,True,separated,,,
29,232,179,211,1.0,63.32942967143868,62.32942967143868,85.67788505652531,363.3088655496476,29.305290869122373,True,separated,,,
31,41,166,196,1.0,1.0,0.0,34.448042293566225,995.6834868978806,30.948254353469213,True,survived,0.0,0.0797319932998325,
31,129,166,132,3.0,8.43650317030929,5.43650317030929,87.00386296339848,1029.6757096535082,37.441110276718746,True,survived,0.0,0.0,
31,164,166,17,8.06225774829855,4.0,-4.062257748298549,88.82246641834597,1028.4927379245091,30.684860164772672,True,survived,0.0,0.0,
31,219,166,242,1.0,10.180339887498947,9.180339887498947,36.43420047244286,998.369661142706,33.215388986327085,True,survived,0.0,0.0283687943262411,
31,278,166,258,1.0,45.3356908948973,44.3356908948973,77.2466856003405,1019.4171304022792,36.58977153917504,True,separated,,,
32,89,191,66,1.0,34.014636510886746,33.014636510886746,84.28433479057213,1037.051871184482,32.810425706984965,True,separated,,,
33,160,251,20,2.23606797749979,21.11501782387632,18.878949846376532,28.02862373615814,263.8530081056367,27.823185353208192,True,separated,,,
34,100,62,43,1.8284271247461903,24.873725773871946,23.045298649125755,65.10058408738111,861.109771090376,40.136845092460426,True,separated,,,
34,228,62,19,1.8284271247461903,20.412053542533705,18.583626417787514,52.36370413335846,867.9921392769774,39.27505198528259,True,separated,,,
35,73,182,71,1.414213562373095,41.37879697133207,39.96458340895898,51.59619905620861,921.1028173732748,27.210086278134018,True,separated,,,
35,219,182,242,1.0,1.0,0.0,10.257102898103389,933.3646362261176,29.26181118513338,True,survived,0.0,0.0,
35,228,182,19,1.0,1.0,0.0,84.8062462658479,894.3185675438096,32.26750126221706,True,survived,0.0,0.0,
35,295,182,32,1.0,1.0,0.0,87.00433633191355,895.9929673563186,31.091914131171983,True,survived,0.0,0.0,
37,60,197,186,1.0,1.0,0.0,48.176164108681085,595.0312841620214,32.54743156102575,True,survived,0.0196914998359041,0.0393368923855015,0.3660254037844386
38,128,34,252,1.0,26.534838308346394,25.534838308346394,53.79822436580165,447.2106666044406,29.35954992478095,True,separated,,,
38,176,34,189,2.6502815398728847,9.198039027185567,6.5477574873126825,22.2076098775962,433.5788629283576,28.44545184522819,True,survived,0.0,0.1172284644194756,
38,226,34,188,1.0,1.0,0.0,68.59472121653722,482.0421698815712,23.829914749152643,True,survived,0.0,0.0996323529411764,
37,237,197,68,1.0,48.81402484068664,47.81402484068664,61.91419474251963,603.4667245475212,27.783114908082077,True,separated,,,
38,70,34,26,1.0,1.0,0.0,74.1041751556042,478.94345267188135,28.745999104799274,True,survived,0.0,0.0,
38,80,34,33,1.0,1.0,0.0,39.15543224276113,498.21778225709465,27.931658222104733,True,survived,0.0,0.0,
39,55,76,75,1.0,1.0,0.0,13.745843232825573,764.959818025558,28.243310265912164,True,survived,0.0,0.0,
39,64,76,96,1.0,32.378762748457774,31.378762748457774,75.84649717934732,810.0968754881858,35.499138572670006,True,separated,,,
41,73,196,71,1.0,2.146264369941973,1.146264369941973,74.96222464243655,954.1651042484292,28.568278705151968,True,survived,0.0027972027972027,0.2039817232375979,0.3531799064769738
41,164,196,17,1.8284271247461903,1.0,-0.8284271247461903,31.940447317009347,996.5499998830747,26.00785473930049,True,survived,0.0,0.0,
41,172,196,21,1.0,14.222702302881025,13.222702302881025,89.39492400090394,964.1270767778462,26.299950240967704,True,separated,,,
41,278,196,258,4.65685424949238,35.38036765398866,30.723513404496277,52.73861530306889,987.474392360845,23.816553427805523,True,separated,,,
41,295,196,32,2.0,1.0,-1.0,13.46485692300595,929.0552542314728,29.381225490616288,True,survived,0.0,0.0,
43,191,253,152,4.841619252963779,1.0,-3.8416192529637794,86.98436333903267,412.8582595365768,24.792264725532835,True,survived,0.0,0.0803662258392675,
43,251,253,203,5.477225575051661,8.851841083363698,3.3746155083120373,22.82682933464158,447.0451429892353,25.582125126616702,True,survived,0.0923594665337155,0.1621747211895911,0.1757340838011157
44,224,6,184,4.0197648378370845,46.37383445377276,42.35406961593567,55.12655552138174,769.9669208596946,24.721548929484133,True,separated,,,
44,280,6,259,1.0,13.772037162219767,12.772037162219767,72.78381283897174,737.8356237031433,33.591792844704464,True,separated,,,
44,298,6,27,1.0,1.0,0.0,78.20511242707052,740.6676050687865,35.05701742241653,True,survived,0.0,0.0,
43,138,253,130,1.0,49.27911712416702,48.27911712416702,68.68766867611828,397.50072761194986,25.2313252202016,True,separated,,,
46,172,41,21,6.158776208911124,32.25215317585724,26.093376966946114,75.80433645560939,954.6229580588738,25.71244122217362,True,separated,,,
46,174,41,165,1.0,1.414213562373095,0.4142135623730949,57.02584171119451,965.066685476396,35.01613458935697,True,survived,0.0,0.0,
46,196,41,155,2.146264369941973,1.414213562373095,-0.7320508075688781,52.80696376625069,967.7462403675954,30.98936796090712,True,survived,0.0,0.0,
46,258,41,227,1.0,1.0,0.0,37.78440242994826,916.2921364006064,28.226399790232332,True,survived,0.0,0.1059264305177111,
47,97,29,187,8.851841083363698,14.20853901115364,5.356697927789941,65.04000535692049,574.3748281495851,25.78661187977084,True,separated,,,
47,133,29,36,2.146264369941973,2.146264369941973,0.0,74.77374688497686,581.6083039253808,23.25528964829852,True,survived,0.0004436557231588,0.2737599394168875,0.4296361401748313
47,161,29,135,5.324555320336759,6.0,0.675444679663241,21.814091721111986,628.3643049294053,27.022266353983262,True,survived,0.0,0.0533728687916975,
47,236,29,125,1.0,16.452024383989887,15.452024383989887,67.74702312894729,605.9200469528237,29.806088175722756,True,separated,,,
47,272,29,243,1.0,2.4641016151377544,1.4641016151377544,50.88797225381354,569.0100078133078,26.36039608084854,True,survived,0.0111398963730569,0.3041709053916582,0.2766967754673748
47,276,29,202,1.0,1.0,0.0,48.89947306161486,614.8399841739335,30.56533192931864,True,survived,0.0,0.0294777314963152,
47,283,29,268,1.0,1.0,0.0,84.08064539005932,595.7122625241843,26.08728687811257,True,survived,0.0,0.1191559784857261,
48,110,7,15,7.639192214932638,1.414213562373095,-6.224978652559543,20.77834744606641,534.7219862363911,33.272838534564855,True,survived,0.0,0.0,
48,140,7,113,2.449489742783178,17.501924264668055,15.052434521884877,56.900025068540735,517.8437746313168,24.508177313476683,True,separated,,,
48,145,7,222,6.071067811865476,54.276927029948205,48.20585921808273,46.77280305194693,524.3349126429869,27.783114908082077,True,separated,,,
48,253,7,116,1.0,43.27203046047866,42.27203046047866,44.52806272458396,471.1832215879025,25.67527554451228,True,separated,,,
53,116,226,101,1.0,52.224979648392726,51.224979648392726,60.02861477226179,473.7837026938212,29.370389707289768,True,separated,,,
53,251,226,203,1.0,1.414213562373095,0.4142135623730949,83.23643147312444,487.6628735442104,34.97520396801579,True,survived,0.0010211027910142,0.0843065693430657,0.414213562373095
53,292,226,118,1.0,3.685557720282968,2.685557720282968,13.099969583779387,456.1608329405094,30.26181657717801,True,survived,0.0,0.0,
53,296,226,282,1.0,15.481237002674916,14.481237002674916,67.89864076108113,477.6912638046241,25.43863201140436,True,separated,,,
54,99,272,92,1.0,1.0,0.0,72.68504069809258,291.3860827393273,28.928129749038145,True,survived,0.2457102423491951,0.5106547849670671,0.3816524151396708
54,207,272,287,1.0,104.72429467858625,103.72429467858625,80.89303238129088,285.73076347093047,30.23550881198871,True,separated,,,
55,199,75,195,1.0,29.801745993727863,28.801745993727863,5.711027390062875,692.6345206558306,28.828928402316265,True,separated,,,
55,222,75,262,1.0,46.131233750730225,45.131233750730225,55.52088388141006,708.0715105004215,26.28178938007886,True,separated,,,
52,65,37,14,11.091291814404409,1.0,-10.091291814404409,83.43276101985798,1040.4777025464198,29.84344252163692,True,survived,0.0,0.0,
52,83,37,64,1.0,28.816590110868702,27.816590110868702,43.48544917328363,1017.8921559865478,33.09538213041849,True,separated,,,
57,66,39,47,1.0,1.0,0.0,48.76374042581807,796.7125655627775,24.849973424463737,True,survived,0.0548092423428264,0.2895610475839174,0.3726822671238252
57,90,39,87,2.23606797749979,2.23606797749979,0.0,64.37315451715861,837.9480289001543,23.446133443265364,True,survived,0.0002367424242424,0.3712423035132198,0.2766967754673748
57,202,39,176,1.0,1.0,0.0,83.00409818886361,816.6981535063511,29.098183744847088,True,survived,0.0,0.0389842632331902,
57,211,39,208,1.414213562373095,1.7320508075688772,0.31783724519578227,21.671555079522587,786.2529391071821,28.44545184522819,True,survived,0.0,0.0429216867469879,
57,233,39,200,2.863703305156273,3.1815405503520555,0.3178372451957827,40.68652508341908,850.3937330509043,30.66410611426522,True,survived,0.0018378974453225,0.1880226598327488,0.4099627786406589
57,247,39,209,9.259739418689833,9.074467600217485,-0.18527181847234786,43.12816937966966,851.56784028475,23.18675047876313,True,survived,0.0,0.3249331806032837,
60,210,186,223,6.082762530298219,4.841619252963779,-1.24114327733444,73.96941997184143,580.8882478236591,37.69529588588531,True,survived,0.0,0.2708860759493671,
60,237,186,68,2.449489742783178,1.8284271247461903,-0.6210626180369876,77.05392231971204,578.2348599482043,31.11238280628643,True,survived,0.0691000278629144,0.2730365749929118,0.375
63,78,246,248,5.513233075965879,12.584486094609247,7.071253018643367,39.08781126882316,642.8611804710696,26.08728687811257,True,separated,,,
63,121,246,112,8.0,7.0990195135927845,-0.9009804864072155,16.31061047081852,650.9640913858798,24.41709271846753,True,survived,0.0174067495559502,0.2445081184336198,0.2668522591693138
63,140,246,113,3.685557720282968,7.547442467302883,3.8618847470199147,18.778849750101724,575.4416118458737,24.862779389459288,True,survived,0.2472945305644925,0.2772066643034385,0.2139387691339813
65,165,14,269,1.7320508075688772,30.55329286987064,28.82124206230176,47.95331086867082,1010.7841592503514,39.022999570807656,True,separated,,,
65,286,14,46,3.16227766016838,1.0,-2.16227766016838,18.5621869650326,999.3275295040852,31.720301862166483,True,survived,0.0,0.0,
66,75,47,86,1.414213562373095,2.0,0.5857864376269051,24.690036523194895,737.6453796487122,28.518095294033667,True,survived,0.0,0.1072916666666666,
66,90,47,87,9.645764924552132,8.06225774829855,-1.5835071762535833,10.99275193753182,813.3834219721948,19.495178996445407,True,survived,0.0494965011094043,0.2698998418555614,0.1584103411827613
66,202,47,176,1.414213562373095,1.414213562373095,0.0,57.895037354947554,792.1335465783916,26.468850739889017,True,survived,0.0655122655122655,0.1844807911753518,0.3585701736362872
66,211,47,208,6.4031242374328485,5.19114712955712,-1.2119771078757289,74.78432993750349,761.6883321792227,28.928129749038145,True,survived,0.0,0.0,
66,241,47,236,1.0,1.414213562373095,0.4142135623730949,70.79583942141522,759.825465140746,22.861864165325283,True,survived,0.0005657708628005,0.1992110453648915,0.3974342076785332
66,280,47,259,1.7320508075688772,1.8284271247461903,0.0963763171773131,54.53424683501791,750.0653114042685,24.41709271846753,True,survived,0.0,0.1453804347826087,
67,174,178,165,4.773112505913769,1.414213562373095,-3.358898943540674,83.28378990343103,989.9250916663476,22.24080850890117,True,survived,0.0,0.0,
67,185,178,40,1.0,21.08570363140398,20.08570363140398,56.232461122999,1014.862600431726,35.686942354611254,True,separated,,,
67,203,178,232,1.0,23.71899737476533,22.71899737476533,64.70014122603747,978.803237224104,26.33019050649456,True,separated,,,
67,205,178,139,1.0,16.17094320262065,15.170943202620649,42.034901333403226,967.590494536619,33.549124542167775,True,separated,,,
67,225,178,53,1.0,1.0,0.0,54.504757597953024,1015.5908684733585,34.58624802256939,True,survived,0.0,0.0,
68,172,121,21,1.8284271247461903,1.0,-0.8284271247461903,66.17845255660133,979.8328106791196,35.05701742241653,True,survived,0.0,0.0,
70,74,26,78,1.0,1.0,0.0,88.31944332224842,490.1844658206084,28.679483013103894,True,survived,0.0,0.0,
70,106,26,56,1.414213562373095,1.414213562373095,0.0,55.2587397986428,510.72063543647766,27.65104603109013,True,survived,0.0,0.0560245587106676,
70,116,26,101,9.633758019665985,12.986182613015927,3.3524245933499426,66.59965246665341,472.295225819764,22.111625566165472,True,separated,,,
70,152,26,156,1.0,3.2426406871192857,2.2426406871192857,51.45129635403985,466.1567074929076,28.06240649728205,True,survived,0.0,0.0020424836601307,
70,272,26,243,5.0,2.146264369941973,-2.853735630058027,42.83853203002735,517.6137993368088,25.12386324398493,True,survived,0.0,0.1186715269339813,
71,89,224,66,2.6502815398728847,1.0,-1.6502815398728847,89.12830675597844,1041.3482412792728,28.14169498849121,True,survived,0.0,0.0,
68,174,121,165,1.414213562373095,48.87390781221616,47.45969424984307,82.44411545607777,990.276538096642,30.372060354224,True,separated,,,
68,185,121,40,1.0,1.7320508075688772,0.7320508075688772,57.08714292441023,1015.2140468620204,42.306695569513046,True,survived,0.0,0.0,
71,119,224,241,1.0,22.31126865100334,21.31126865100334,36.791513522515466,1011.83721176518,28.76260409266991,True,separated,,,
71,186,224,127,1.0,5.513233075965879,4.513233075965879,42.29406427133195,1015.5434630938408,36.13016528110169,True,survived,0.0,0.0,
72,75,73,86,1.8284271247461903,2.146264369941973,0.3178372451957827,43.73147252188003,676.0100280160262,27.78884279493977,True,survived,0.0288198757763975,0.1046247156937073,0.3516287047744073
72,121,73,112,5.513233075965879,4.773112505913769,-0.7401205700521105,58.64897709827294,669.3942292598864,27.77738584009497,True,survived,0.0,0.0870074131876707,
72,173,73,108,3.1815405503520555,2.146264369941973,-1.0352761804100825,65.51235759754462,664.7762100083742,25.48238936628457,True,survived,0.0,0.1462303231151615,
72,189,73,111,1.414213562373095,3.16227766016838,1.748064097795285,29.93518029575881,616.1510224779689,32.306936047800164,True,survived,0.0,0.1024486349563748,
72,276,73,202,1.0,1.0,0.0,81.13245524287461,643.3467277486222,33.11461245286073,True,survived,0.0,0.0072062084257206,
73,85,71,63,1.0,1.0,0.0,74.80313030807146,934.812146327714,28.895100474995463,True,survived,0.0072639225181598,0.1072652501713502,0.3950479722873188
73,154,71,48,1.0,65.57066184664622,64.57066184664622,88.312463781885,945.6473511306152,25.18713169783917,True,separated,,,
73,219,71,242,2.146264369941973,38.904997035756146,36.75873266581417,71.15134788032147,956.8512784932544,27.77165559024749,True,separated,,,
73,258,71,227,1.8284271247461903,1.7320508075688772,-0.0963763171773131,39.99264242366842,916.2206105115616,27.186679747971468,True,survived,0.0,0.0,
73,278,71,258,1.0,1.0,0.0,25.6906963915838,977.8987477528276,34.3368580162012,True,survived,0.0,0.1025768087215064,
74,97,78,187,3.414213562373095,4.0197648378370845,0.6055512754639896,31.274952924399518,524.0917342266237,27.67981026026704,True,survived,0.0,0.0752383406338572,
74,116,78,101,1.0,1.0,0.0,60.410920277861166,473.4083403733016,33.43983597692514,True,survived,0.0,0.0,
74,265,78,83,5.324555320336759,29.482625583486907,24.158070263150147,34.12162594579398,459.7159255384372,27.85177180414018,True,separated,,,
75,146,86,129,1.0,1.7320508075688772,0.7320508075688772,61.23316888200424,721.0079021290007,29.136445672939757,True,survived,0.0112089671737389,0.1065326633165829,0.2865991713278274
75,241,86,236,1.0,1.0,0.0,52.44101993409152,725.3228861546402,27.994266194785187,True,survived,0.0,0.0758258258258258,
75,245,86,235,1.0,1.0,0.0,58.27552287272928,684.0158774513156,30.314363615497584,True,survived,0.0,0.0474166121648136,
75,276,86,202,7.717797887081348,7.613903745752154,-0.10389414132919406,36.76393329399527,670.4795003952024,20.042631473036263,True,survived,0.000183755972069,0.2039151712887439,0.3114213926323542
76,120,31,93,1.0,1.0,0.0,27.35004617066944,724.390216634092,27.045815174447064,True,survived,0.0804804804804804,0.0895819508958195,0.407669683062202
76,169,31,120,1.0,31.591854734097176,30.591854734097176,69.85047793225324,744.6721696867851,27.483619847358813,True,separated,,,
76,274,31,94,1.0,1.0,0.0,30.261700474110675,726.4734578081222,24.33220886606579,True,survived,0.0,0.1467497080576099,
78,121,248,112,1.0,26.250039878031856,25.250039878031856,77.38842448336847,681.8082922355163,27.9544409813755,True,separated,,,
78,175,248,77,1.0,30.054094408024923,29.054094408024923,45.34808196875824,699.0696754840008,32.129098351712784,True,separated,,,
78,180,248,183,6.164414002968976,24.882910320376666,18.71849631740769,15.823218010097843,711.8169201571413,23.09045385777095,True,separated,,,
78,193,248,81,3.16227766016838,2.863703305156273,-0.29857435501210716,72.00801262649719,685.4123968549027,21.616635097022037,True,survived,0.0,0.0,
80,133,33,36,1.0,1.0,0.0,54.55119073564956,549.4864250340952,23.014509567006368,True,survived,0.0029524653085326,0.1947743467933491,0.4083069769263126
80,267,33,228,1.0,1.414213562373095,0.4142135623730949,15.802094273774498,563.079458686182,30.19336870954244,True,survived,0.0,0.02793867120954,
80,272,33,243,2.6502815398728847,1.7320508075688772,-0.9182307323040075,75.82183866152336,536.8881289220221,23.64216910815792,True,survived,0.0,0.0,
80,273,33,244,1.0,1.0,0.0,82.9433107097083,523.1698382243626,21.80722288505768,True,survived,0.0043821209465381,0.1964564877540385,0.4285714285714285
81,156,280,153,7.0670198723450905,63.51248919072734,56.445469318382244,66.13358466506685,877.4088436937053,21.03451311049222,True,separated,,,
82,168,51,126,5.0,4.855156433186538,-0.14484356681346178,51.334426064721136,681.0669036403581,25.136529674456348,True,survived,0.0,0.1636654661864746,
82,222,51,262,7.135175045001725,47.205379919344985,40.07020487434326,67.8620319320898,671.971212879168,30.4557877642258,True,separated,,,
82,237,51,68,2.0,47.066475630635665,45.066475630635665,17.376549839600457,621.6538501946584,33.64386950500135,True,separated,,,
83,85,64,63,1.7320508075688772,1.0,-0.7320508075688772,30.44149323594282,957.7352140815226,26.904213074943115,True,survived,0.0499095840867992,0.1381832178598922,0.3174485500778986
83,149,64,149,1.0,1.0,0.0,50.43692080203584,967.3421365354671,31.127725479762557,True,survived,0.0,0.0013140604467805,
83,154,64,48,9.3166247903554,28.13586904112134,18.81924425076594,57.97745099408268,968.5704188844238,21.887356594769614,True,separated,,,
83,196,64,155,1.0,1.0,0.0,89.74067138741712,990.5977822323592,30.570538527078803,True,survived,0.0,0.0221848739495798,
81,172,280,21,1.0,2.0,1.0,11.395126376827417,929.0548526431612,26.83313180655092,True,survived,0.0,0.0,
81,258,280,227,1.0,1.414213562373095,0.4142135623730949,85.3971038226134,890.724030984894,23.28264882205192,True,survived,0.0,0.0,
81,295,280,32,3.16227766016838,1.0,-2.16227766016838,89.41395515651989,893.9830300967881,27.897449197361546,True,survived,0.0,0.0,
85,90,63,87,1.0,1.0,0.0,15.459903998076973,889.8268591622938,23.48682679198085,True,survived,0.1586144029170464,0.3622668579626972,0.3874258867227931
85,149,63,149,9.442387549448895,9.348469228349536,-0.09391832109935905,76.71841211463685,934.6417554689606,20.829219257295907,True,survived,0.0012091898428053,0.1047737135771853,0.364738775620237
85,154,63,48,1.7320508075688772,24.512076590482103,22.780025782913224,73.19801360001182,935.8700378179173,26.55289810730829,True,separated,,,
85,196,63,155,5.741657386773941,6.032065437739018,0.2904080509650768,34.491830162770334,957.8974011658528,27.431452220735256,True,survived,0.0,0.0130081300813008,
83,221,64,199,1.0,1.0,0.0,40.23239868107667,1019.5946689975544,30.56533192931864,True,survived,0.0,0.1074887023886378,
85,217,63,240,4.123105625617661,4.55269276785519,0.42958714223752903,86.91680017375148,927.1773770078372,26.075082298788185,True,survived,0.0,0.1635441061670569,
85,284,63,260,5.422466567392307,5.928203230275509,0.5057366628832014,53.59925096946734,901.9290258212844,18.1420071192258,True,survived,0.0146054929353865,0.3426097711811997,0.3132560237376237
89,261,66,247,2.23606797749979,3.898979485566356,1.6629115080665664,86.28039380802473,1043.2532978470715,25.40106571178744,True,survived,0.0,0.0082516761217122,
89,288,66,273,1.0,1.0,0.0,35.991636867074384,1011.7398926868387,26.76186174229157,True,survived,0.0,0.0,
90,202,87,176,1.0,1.0,0.0,54.26651615729285,833.3690099157684,27.163253048448134,True,survived,0.0360065466448445,0.090079365079365,0.3333333333333333
89,186,66,127,5.513233075965879,2.863703305156273,-2.6495297708096066,49.04872443736109,1014.9607487762456,29.992394675240465,True,survived,0.0,0.0,
90,258,87,227,1.0,1.0,0.0,61.61821184677506,871.2353233461415,22.694170966249757,True,survived,0.0407801418439716,0.2687155240346729,0.4072739409583566
93,97,192,187,3.3166247903554,14.356819201454421,11.040194411099021,21.20572641311763,592.5932213854455,32.1439557390279,True,separated,,,
93,103,192,79,1.0,12.064519229306534,11.064519229306534,34.92491232042586,658.2651172858723,32.810425706984965,True,separated,,,
93,161,192,135,1.0,2.146264369941973,1.146264369941973,59.21108084066677,646.5826981652656,31.34173429731,True,survived,0.0,0.0,
97,272,187,243,1.0,44.88740462560553,43.88740462560553,81.14816749808905,551.5210677428241,26.33019050649456,True,separated,,,
98,226,82,188,4.977725364273731,7.60555127546399,2.627825911190259,36.11075586376752,526.3092482742184,32.52786592561707,True,survived,0.0,0.0,
98,272,82,243,1.0,1.0,0.0,80.82804266184944,551.7529791342665,23.04215463350949,True,survived,0.0101373446697187,0.1899927483683829,0.3874258867227931
99,181,92,205,2.6502815398728847,1.0,-1.6502815398728847,51.06297616594918,326.56493088811624,25.40733061895184,True,survived,0.0320615853142712,0.2362838332114118,0.3956439237389599
100,184,43,265,8.899494936611665,3.47213595499958,-5.427358981612086,62.17433052198543,896.5495252856695,29.77937781264143,True,survived,0.0,0.0,
101,238,198,84,3.1815405503520555,1.0,-2.1815405503520555,52.724475883698055,721.3164231119933,36.6288980214349,True,survived,0.0217129071170084,0.0027861620617599,0.3279344228724749
100,213,43,180,1.0,4.39834563766817,3.3983456376681698,7.26845032682589,912.5936411269748,28.49017742606505,True,survived,0.0,0.0,
101,134,198,160,9.681145747868609,52.84030298369497,43.159157235826356,51.00492823472421,770.2430859819403,25.669076033243712,True,separated,,,
101,193,198,81,1.0,2.863703305156273,1.8637033051562728,49.7212028920117,720.5853898277264,37.227963205690216,True,survived,0.0124471582902771,0.265,0.3465462064555278
103,120,79,93,1.0,1.8284271247461903,0.8284271247461903,87.77035206021894,689.6858038851271,25.363443772040124,True,survived,0.0,0.0,
103,298,79,27,1.0,68.5126975610318,67.5126975610318,46.49230663143599,710.9381533924802,26.684437700523876,True,separated,,,
107,111,109,217,1.0,40.302822673375296,39.302822673375296,53.22380763749863,423.91414596537936,33.38267382235058,True,separated,,,
107,201,109,158,3.1815405503520555,2.146264369941973,-1.0352761804100825,69.24734570360532,415.8508153804348,30.471461041409174,True,survived,0.0,0.0010598834128245,
106,118,56,106,1.414213562373095,2.863703305156273,1.4494897427831779,61.6920858503044,514.4495736367383,28.32771122186429,True,survived,0.0,0.0,
106,133,56,36,1.0,1.0,0.0,58.25091532781268,551.8613796182888,27.09872519927838,True,survived,0.0078541374474053,0.2633552014995314,0.4072739409583566
106,162,56,143,1.0,1.0,0.0,62.49605598030941,515.5043407078368,27.96013377055607,True,survived,0.0,0.0,
106,189,56,111,10.364905678081108,10.00566930306458,-0.3592363750165273,52.38396076852224,557.897354596188,23.695962509005764,True,survived,0.1277372262773722,0.2449355432780847,0.2334837886975944
107,250,109,102,2.23606797749979,34.61858874530301,32.382520767803214,26.64588490946408,435.2853580397029,26.64862765839992,True,separated,,,
110,145,15,222,2.863703305156273,13.285711861572473,10.4220085564162,74.22148667789594,562.2355936870583,23.02142394588161,True,separated,,,
111,192,217,114,1.0,5.0,4.0,81.48949198009831,450.6797870831375,34.40168828460798,True,survived,0.0,0.0,
114,192,60,114,3.47213595499958,1.0,-2.47213595499958,88.77978106116807,456.7178542061795,34.11364747264559,True,survived,0.0,0.0,
114,294,60,4,4.55269276785519,1.0,-3.5526927678551896,22.934021277048316,421.6162381938129,24.76657325259521,True,survived,0.0,0.1036533559898045,
115,149,213,149,1.0,1.0,0.0,55.90913152658396,924.1360273420614,26.66056968349335,True,survived,0.0,0.0,
115,284,213,260,3.16227766016838,45.49165086399209,42.329373203823714,70.07778876749015,891.4232976943849,28.16995822247861,True,separated,,,
115,285,213,169,1.0,3.1815405503520555,2.1815405503520555,76.37359282322723,895.6480598008625,25.550999521798648,True,survived,0.0,0.0,
116,124,101,207,1.0,30.859436596766955,29.859436596766955,46.57358667641051,430.5507013619039,29.435344574036808,True,separated,,,
116,296,101,282,1.0,2.23606797749979,1.2360679774997898,82.40466566378245,459.42666148326015,27.817464537818594,True,survived,0.0,0.1372489348752282,
113,168,157,126,1.0,4.65685424949238,3.6568542494923797,86.48593143633717,707.7001006116932,31.40261179261024,True,survived,0.0,0.0,
113,175,157,77,1.0,1.0,0.0,78.44013055975522,717.1688818227892,36.46777624802309,True,survived,0.0,0.0,
115,153,213,38,2.863703305156273,6.032065437739018,3.168362132582745,37.269423647324736,874.0421771860813,29.076297180076903,True,survived,0.0,0.0,
115,184,213,265,8.486832980505138,33.123467668739636,24.636634688234498,81.56416943169889,909.9331018621388,26.462837142006137,True,separated,,,
115,271,213,50,2.449489742783178,1.0,-1.4494897427831779,73.31938622969435,914.7470386001892,26.38453564275768,True,survived,0.0,0.0,
117,128,230,252,4.123105625617661,14.352042467450303,10.228936841832642,17.583482292016004,388.8945227162384,26.862771859557856,True,separated,,,
117,167,230,218,1.0,1.0,0.0,40.89008051257316,379.6881556098973,28.77919949981624,True,survived,0.0151085930122757,0.3584474885844749,0.4176890859898589
117,176,230,189,6.211102550927978,28.400189517646233,22.189086966718254,53.81315375368672,375.2627190401555,24.50168250024127,True,separated,,,
118,140,106,113,2.4641016151377544,4.0197648378370845,1.55566322269933,55.45672395556702,517.6977358689531,23.976397862229557,True,survived,0.1711983887210473,0.1538196834136269,0.3008613653919205
120,274,93,94,1.0,2.0,1.0,86.61146456842386,693.2251690643295,34.08097379308068,True,survived,0.0002566076469078,0.0739404869251578,0.2687959533979827
120,282,93,185,7.639192214932638,1.0,-6.639192214932638,66.78009196984019,675.4643244679849,28.955625363789064,True,survived,0.0310499359795134,0.2153571428571428,0.4068781988545112
122,165,145,269,5.414213562373095,6.559265477474685,1.1450519151015897,51.66945851279068,1010.2468728669058,32.56698544176895,True,survived,0.0,0.0118343195266272,
121,146,112,129,1.0,1.0,0.0,47.49689124125239,714.3921033728609,27.616489409343156,True,survived,0.0,0.0229979466119096,
121,168,112,126,1.0,1.0,0.0,77.56488356525033,697.703805187715,31.604689886862285,True,survived,0.0,0.023371766905578,
121,175,112,77,5.324555320336759,37.10100537312806,31.7764500527913,64.2230034800424,707.172586398811,30.50800070803401,True,separated,,,
118,145,106,222,2.146264369941973,49.78951950113542,47.64325513119345,42.3125542382676,524.1888738806231,28.92262748940701,True,separated,,,
118,152,106,156,10.44948974278318,13.933548417552068,3.484058674768887,49.52937737764628,469.88564569316816,28.43425945768288,True,separated,,,
118,201,106,158,3.16227766016838,5.81864367245563,2.6563660122872497,26.46163894917108,462.9290001549899,23.200474511026496,True,survived,0.2128607053794086,0.2756088132972555,0.2387477539947089
118,250,106,102,2.0,40.65622488337737,38.65622488337737,67.33922094754408,482.363542814258,27.524126309792685,True,separated,,,
118,253,106,116,3.414213562373095,45.887709641622635,42.47349607924954,47.75888004136903,471.0371828255387,28.712760320387485,True,separated,,,
118,273,106,244,1.0,1.0,0.0,71.84527546862219,507.62444683941,32.64508384034771,True,survived,0.0,0.0793084522502744,
119,225,241,53,5.422466567392307,3.7320508075688767,-1.6904157598234306,45.7898080268819,1009.237940540902,26.05676471149144,True,survived,0.0,0.0,
124,151,207,289,3.7320508075688767,1.0,-2.7320508075688767,46.34373065997352,379.1348966426541,24.952237121658943,True,survived,0.0591816853385289,0.3702654867256637,0.4068781988545112
124,265,207,83,1.0,1.0,0.0,71.3719790225197,416.8582865270395,28.16995822247861,True,survived,0.033081020465377,0.169069069069069,0.393529818721632
128,176,252,189,1.0,50.0990621186076,49.0990621186076,68.01507339064896,411.9739754561064,25.774264925804797,True,separated,,,
128,226,252,188,1.8284271247461903,1.414213562373095,-0.41421356237309537,19.035441239960598,460.43728240932,24.47568601281472,True,survived,0.0,0.0838666217581677,
129,131,132,1,8.958217307690626,1.0,-7.958217307690626,79.29897111826737,1024.0560729560648,28.529254791738826,True,survived,0.0,0.0,
