Repository: AmiraliKhosrozadeh/ice-bonded-granular-microCT

# Grain-scale kinematics, ice-bond failure and damage evolution in ice-bonded granular media under in-situ uniaxial compression

Analysis code, per-specimen tables and supplementary material for the paper of

## Results for every specimen

The paper shows one or two specimens per figure.  The same rendering for
every specimen and every scan is in [`supplementary/`](supplementary/README.md):
the void and crack classes (Fig. 11 of the paper), the crack orientation
classes (Fig. 12), the ice-path maps (Fig. 18) and the per-scan tables behind
Tables 2–4, each as one sheet per material, compiled with their text in
[`supplementary/supplementary.pdf`](supplementary/supplementary.pdf).

File: paper/data/bonds/Alumina_100_1800_T5/Alumina_100_1800_T5_throats_scan01.csv (part 1 of 7)
bead_a,bead_b,r_a_vox,r_b_vox,gap_vox,gap_um,dsum_min,z_mid,axis_dip_deg,lens_vox,lens_mm3,binder_vox,pore_vox,crack_vox,binder_frac,pore_frac,crack_frac,connected,bond_area_vox,r_bond_vox,r_bond_over_R,neck_binder_vox,neck_crack_vox,neck_severed,q_crack_med,q_binder_med,q_pore_med,dq_paired
2,56,38.543430979275755,37.09365194976826,1.0,24.7660229,2.0,950.7050328354827,12.51676053503412,3441,0.05227011831067165,3429,12,0,0.9965126416739319,0.0034873583260680036,0.0,True,2792.0,29.811427376513585,0.7882754390324654,2792,0,0.0,,0.29339977411634566,0.3622977887103629,
2,83,38.543430979275755,36.25344909682559,1.0,24.7660229,2.0,989.5557879846879,88.65473169718993,3651,0.05546009937583906,3632,19,0,0.9947959463160778,0.005204053683922213,0.0,True,2629.0,28.928129749038145,0.7735116683905935,2629,0,0.0,,0.3090169943749474,0.38742588672279316,
2,122,38.543430979275755,36.28659844428666,1.0,24.7660229,2.0,1011.6040481611143,52.300509200419995,3771,0.057282945698791866,3702,69,0,0.9817024661893397,0.018297533810660304,0.0,True,2810.0,29.907369997651948,0.7993413935030403,2816,0,0.0,,0.30383243470068705,0.4068781988545112,
2,131,38.543430979275755,35.960955140849016,1.0,24.7660229,2.0,1002.5314661828875,68.25840808686372,3667,0.05570314555223277,3662,5,0,0.998636487592037,0.0013635124079629125,0.0,True,3703.0,34.33222259829062,0.92161614600612,3705,0,0.0,,0.3090169943749474,0.42857142857142855,
3,105,38.73197023492791,37.39130520626982,4.841619252963779,119.90765329198184,5.841619252963779,830.777180760148,27.894520463527677,6442,0.09785646677051636,6004,438,0,0.9320086929524992,0.06799130704750078,0.0,True,1785.0,23.8365926012521,0.6262629258423054,1785,0,0.0,,0.26533119314590375,0.3544642953362821,
3,170,38.73197023492791,35.828349443106994,1.0,24.7660229,2.0,881.2964993272109,68.04828053669937,3515,0.05339420687649255,3445,70,0,0.9800853485064012,0.01991465149359886,0.0,True,2999.0,30.89678540989642,0.8287728792825565,3000,0,0.0,,0.30484544052339907,0.4075925878904119,
3,179,38.73197023492791,35.25580227766334,2.6502815398728847,65.63693330793913,3.6502815398728847,834.4014153087592,33.21840443399349,4025,0.06114130374904197,3877,148,0,0.9632298136645963,0.03677018633540373,0.0,True,2672.0,29.163744887841286,0.7883395836218261,2673,0,0.0,,0.2791745113185196,0.2973757003746574,
3,233,38.73197023492791,36.12066853023524,1.0,24.7660229,2.0,873.3470600958924,80.9282037831985,3093,0.046983863974108524,3089,4,0,0.9987067571936631,0.0012932428063368898,0.0,True,2464.0,28.00563442518059,0.7482871649466706,2464,0,0.0,,0.29339977411634566,0.41421356237309503,
2,154,38.543430979275755,35.21863036534267,1.0,24.7660229,2.0,967.6906117210826,55.5646425962917,3465,0.05263468757526221,3457,8,0,0.9976911976911977,0.002308802308802309,0.0,True,3246.0,32.1439557390279,0.8715579568431647,3246,0,0.0,,0.3090169943749474,0.3163227624533933,
2,213,38.543430979275755,35.106641157358276,1.0,24.7660229,2.0,968.3035197335087,56.45725208252242,3738,0.05678166295997984,3736,2,0,0.9994649545211343,0.0005350454788657035,0.0,True,3915.0,35.30132015108699,0.9586228262097758,3923,0,0.0,,0.3090169943749474,0.358057775935326,
2,218,38.543430979275755,34.997246725747026,1.0,24.7660229,2.0,1012.5129425136853,50.69525592885811,3256,0.04945989689611941,3256,0,0,1.0,0.0,0.0,True,2948.0,30.632948674096244,0.8330885607817573,2948,0,0.0,,0.3008613653919205,,
2,248,38.543430979275755,35.02834040358182,1.0,24.7660229,2.0,976.5041978971617,70.89884541701586,3523,0.0535157299646894,3519,4,0,0.9988646040306557,0.0011353959693443088,0.0,True,2184.0,26.366433043273013,0.7167540633503481,2190,0,0.0,,0.3090169943749474,0.316389931697937,
1,17,38.27958397131192,37.63677086594052,1.0,24.7660229,2.0,295.42460959852815,12.1921712662481,3531,0.053637253052886254,3531,0,0,1.0,0.0,0.0,True,2041.0,25.48863428473791,0.671492574673265,2042,0,0.0,,0.2989350844248255,,
1,54,38.27958397131192,36.88672269875191,1.0,24.7660229,2.0,306.8718807547541,46.69009787086633,3818,0.05799689384194838,3815,3,0,0.999214248297538,0.000785751702462022,0.0,True,2502.0,28.22076071320269,0.7508885819566828,2502,0,0.0,,0.29581631632448924,0.32449979983983984,
1,99,38.27958397131192,36.45234214668732,1.414213562373095,35.02444547122265,2.414213562373095,318.0135763408412,66.49563152925191,3756,0.057055089908422764,3690,66,0,0.9824281150159745,0.01757188498402556,0.0,True,2506.0,28.243310265912164,0.755856612642819,2506,0,0.0,,0.28989794855663564,0.375,
1,117,38.27958397131192,35.99961955951228,7.79385036540706,193.0226766288446,8.79385036540706,342.8413203282778,77.11971105536493,7067,0.10735045803589555,7037,30,0,0.9957549172208858,0.004245082779114193,0.0,True,2688.0,29.25093116572581,0.7875940983558697,2688,0,0.0,,0.26675650430010106,0.45368768417606564,
3,49,38.73197023492791,37.34137848893868,4.0197648378370845,99.55358802648801,5.0197648378370845,861.1551658052349,81.62077669892929,5053,0.07675702058233766,4994,59,0,0.988323768058579,0.011676231941420938,0.0,True,2143.0,26.117773375459546,0.6866471323685948,2143,0,0.0,,0.27669677546737487,0.36602540378443865,
3,57,38.73197023492791,37.32430669349257,5.5725953684008385,138.0110245062491,6.5725953684008385,844.230499535725,56.40640765027336,6680,0.10147177864437275,6216,464,0,0.9305389221556887,0.06946107784431138,0.0,True,1665.0,23.021423945881615,0.6053786715736289,1665,0,0.0,,0.2599411014535234,0.35177096414503706,
3,64,38.73197023492791,36.489554434532664,8.449489742783179,209.26025646308332,9.449489742783179,843.1479684020442,55.74910909522205,8134,0.1235585999241509,8025,109,0,0.9865994590607328,0.013400540939267272,0.0,True,2287.0,26.9810064619971,0.7173746233025029,2287,0,0.0,,0.2658626798938589,0.34969198659055584,
3,88,38.73197023492791,36.71361256829821,1.0,24.7660229,2.0,899.3079915590288,32.85611842240539,3858,0.05860450928293265,3844,14,0,0.9963711767755313,0.0036288232244686366,0.0,True,2618.0,28.867547211863428,0.7652548005932834,2618,0,0.0,,0.3090169943749474,0.4269106839051045,
1,176,38.27958397131192,35.07820859299193,1.7320508075688772,42.89600996421431,2.732050807568877,365.92077306814565,31.42732266962952,3559,0.054062583861575246,3542,17,0,0.9952233773531891,0.004776622646810902,0.0,True,2312.0,27.128075067297424,0.7396099069779817,2313,0,0.0,,0.28989794855663564,0.36602540378443865,
1,198,38.27958397131192,35.41805432355454,1.0,24.7660229,2.0,322.30063904990664,72.18001189819319,3419,0.051935929818130305,3379,40,0,0.988300672711319,0.011699327288680901,0.0,True,2440.0,27.868909599918855,0.7563040076919293,2440,0,0.0,,0.3090169943749474,0.40453726661826384,
1,227,38.27958397131192,35.84693743577651,1.0,24.7660229,2.0,322.069065255356,72.01344414228875,3627,0.0550955301112485,3476,151,0,0.9583677970774745,0.0416322029225255,0.0,True,2727.0,29.462366836749506,0.7949210694765486,2729,0,0.0,,0.30484544052339907,0.4068781988545112,
2,52,38.543430979275755,37.39631331086525,8.38083151964686,207.55986533661593,9.38083151964686,1017.0123488232066,49.83061777974312,8091,0.1229054133250928,8029,62,0,0.9923371647509579,0.007662835249042145,0.0,True,1691.0,23.200474511026496,0.6110232455454431,1698,0,0.0,,0.2659858398756301,0.3316145800525705,
4,224,38.09146481473638,35.66149670904473,1.0,24.7660229,2.0,800.3978818232018,77.26185231649413,3650,0.055444908989814454,3629,21,0,0.9942465753424657,0.005753424657534247,0.0,True,1943.0,24.86917989912625,0.6743913569113388,1943,0,0.0,,0.3090169943749474,0.3816524151396708,
4,241,38.09146481473638,35.24549172787533,2.6502815398728847,65.63693330793913,3.6502815398728847,778.026738403128,37.92264120198875,3809,0.057860180367726916,3807,2,0,0.9994749278025729,0.0005250721974271463,0.0,True,1847.0,24.247027854594084,0.6612499072143957,1847,0,0.0,,0.28172904669025317,0.3081793556038632,
4,242,38.09146481473638,35.17546385950372,1.0,24.7660229,2.0,819.2070250101153,73.17163375627759,3324,0.05049284314579267,3309,15,0,0.9954873646209387,0.004512635379061372,0.0,True,1643.0,22.868824696515738,0.6242604981626909,1647,0,0.0,,0.3090169943749474,0.36602540378443865,
4,258,38.09146481473638,34.55040993610072,6.0,148.5961374,7.0,848.2011332711468,4.528980421061297,6732,0.10226167871765231,6660,72,0,0.9893048128342246,0.0106951871657754,0.0,True,1587.0,22.475715547534318,0.6188087965688224,1587,0,0.0,,0.2687959533979826,0.26894706690817394,
3,247,38.73197023492791,34.91616962041735,7.4852813742385695,185.38064992733587,8.48528137423857,874.5211673297381,79.81289108415537,6873,0.10440352314712184,6770,103,0,0.9850138222028226,0.01498617779717736,0.0,True,1857.0,24.312578198194025,0.6602360425109762,1857,0,0.0,,0.267982878680112,0.4005346408948198,
3,262,38.73197023492791,34.55020994646222,1.0,24.7660229,2.0,884.2719589030307,62.62957361831412,3382,0.051373885535219856,3366,16,0,0.9952690715552928,0.004730928444707274,0.0,True,3161.0,31.720301862166483,0.8657030067514776,3161,0,0.0,,0.3090169943749474,0.40785259323194467,
4,8,38.09146481473638,38.36427826788659,2.1462643699419726,53.15443253543696,3.1462643699419726,781.9311478279931,48.19284606579926,4451,0.06761240819552441,4401,50,0,0.9887665693102674,0.011233430689732645,0.0,True,2095.0,25.823617321263136,0.6755180521457095,2095,0,0.0,,0.28172904669025317,0.3521604637628517,
4,66,38.09146481473638,37.09440378989417,1.0,24.7660229,2.0,790.3492318972001,60.92750131556105,4345,0.06600222727691611,4323,22,0,0.9949367088607595,0.005063291139240506,0.0,True,2145.0,26.129958014972605,0.6950763088840157,2145,0,0.0,,0.3090169943749474,0.4259293320260172,
4,90,38.09146481473638,36.14121141853444,2.4641016151377544,61.02599702842861,3.4641016151377544,831.5846952345769,53.44882337634677,4492,0.0682352140225333,4353,139,0,0.9690560997328584,0.030943900267141587,0.0,True,2053.0,25.56345431148385,0.6887385881428426,2053,0,0.0,,0.2801868778094689,0.3430703308172536,
4,148,38.09146481473638,35.20816963957417,1.0,24.7660229,2.0,822.8540139709013,67.27472828361533,3333,0.05062955662001413,3308,25,0,0.9924992499249925,0.007500750075007501,0.0,True,1888.0,24.514670406003766,0.6688892949741613,1888,0,0.0,,0.3090169943749474,0.4142135623730951,
4,156,38.09146481473638,35.381731279881734,6.032065437739018,149.39027076534305,7.032065437739018,834.885945979958,49.164462232359604,6575,0.09987678811178904,6300,275,0,0.9581749049429658,0.04182509505703422,0.0,True,1460.0,21.557653718072718,0.5868168220233938,1460,0,0.0,,0.26968623182294527,0.34604203085127516,
4,159,38.09146481473638,35.19327002530877,1.0,24.7660229,2.0,814.9644949094329,79.9464303207934,3438,0.05222454715259783,3408,30,0,0.9912739965095986,0.008726003490401396,0.0,True,1791.0,23.876620492757535,0.6516123868052961,1791,0,0.0,,0.3090169943749474,0.40383484153110105,
5,178,37.84132437275895,37.397109931113384,1.0,24.7660229,2.0,202.44332329439624,75.19693037916235,3376,0.05128274321907222,3327,49,0,0.9854857819905213,0.014514218009478674,0.0,True,2924.0,30.508000708034015,0.8109685160331371,2931,0,0.0,,0.3090169943749474,0.4,
5,281,37.84132437275895,36.27571665359004,3.1815405503520555,78.79410612729761,4.1815405503520555,189.6870638429222,54.955923708108664,4879,0.07411389341405608,4684,195,0,0.960032793605247,0.03996720639475302,0.0,True,1639.0,22.840969844891283,0.6163486703893428,1656,0,0.0,,0.27429188517743175,0.3797958971132713,
5,287,37.84132437275895,33.503464351928194,1.0,24.7660229,2.0,183.54448553332753,37.447801161503435,3050,0.046330677375050436,3012,38,0,0.9875409836065574,0.012459016393442624,0.0,True,2915.0,30.461013086004705,0.8539099668106357,2936,0,0.0,,0.3090169943749474,0.44056312277468346,
5,290,37.84132437275895,35.60829240220608,7.79385036540706,193.0226766288446,8.79385036540706,207.11005501426297,82.92747011085802,8122,0.12337631529185561,7403,719,0,0.9114750061561192,0.08852499384388082,0.0,True,1373.0,20.90548908134762,0.5692470566700946,1373,0,0.0,,0.2585688584788905,0.35014968584045747,
6,19,37.924665683677155,37.744268909526276,1.0,24.7660229,2.0,531.7999933288219,4.599580499990842,3253,0.04941432573804559,3250,3,0,0.9990777743621273,0.0009222256378727329,0.0,True,2699.0,29.31072129460568,0.7747095013873333,2700,0,0.0,,0.28989794855663564,0.29339977411634566,
6,22,37.924665683677155,37.3810571753873,1.0,24.7660229,2.0,457.46639308073844,19.604447540771886,3783,0.05746523033108714,3783,0,0,1.0,0.0,0.0,True,4046.0,35.88707008798039,0.953103395744397,4046,0,0.0,,0.3090169943749474,,
6,48,37.924665683677155,36.96661650893764,5.0,123.8301145,6.0,494.94427435357716,87.36118834916815,6082,0.09238792780165794,5978,104,0,0.9829003617231173,0.017099638276882604,0.0,True,4536.0,37.99807421080277,1.0147529351433604,4536,0,0.0,,0.2708131845707603,0.41850424523459373,
6,141,37.924665683677155,35.32162193506632,1.0,24.7660229,2.0,504.83487425618495,71.39049840877887,3451,0.05242202217091772,3445,6,0,0.9982613735149232,0.0017386264850767893,0.0,True,4041.0,35.864888819968456,0.9792957427863075,4041,0,0.0,,0.3090169943749474,0.3621554859491163,
5,17,37.84132437275895,37.63677086594052,1.0,24.7660229,2.0,234.7288126309854,53.26268432971415,4029,0.061202065293140394,4003,26,0,0.9935467858029288,0.006453214197071234,0.0,True,2391.0,27.58765915886021,0.7310110058186879,2391,0,0.0,,0.3090169943749474,0.4258218860212584,
5,23,37.84132437275895,37.341777976109874,1.0,24.7660229,2.0,231.96950808972508,57.9103046993392,3867,0.058741222757154106,3835,32,0,0.9917248513059219,0.008275148694078097,0.0,True,2434.0,27.83462345661149,0.7404489196908027,2435,0,0.0,,0.3090169943749474,0.41126026964970386,
5,69,37.84132437275895,42.39527934749807,1.0,24.7660229,2.0,208.38976074294877,85.05219150826814,4135,0.0628122462117487,4094,41,0,0.9900846432889964,0.009915356711003628,0.0,True,3150.0,31.665061842335643,0.7892921777381086,3150,0,0.0,,0.30484544052339907,0.3761785115301142,
5,95,37.84132437275895,36.4516234774283,3.6855577202829677,91.27660689979977,4.685557720282968,230.82946690617484,61.307892485082334,5600,0.08506616173779752,5599,1,0,0.9998214285714285,0.00017857142857142857,0.0,True,3961.0,35.50810413376072,0.955894338864122,3962,0,0.0,,0.27718637277259645,0.4791303715506991,
6,250,37.924665683677155,34.78953722195827,1.0,24.7660229,2.0,480.63255073787934,70.11027890029646,3322,0.05046246237374346,3285,37,0,0.9888621312462372,0.011137868753762794,0.0,True,2984.0,30.81942083122964,0.8476864106239442,2990,0,0.0,,0.3090169943749474,0.39564392373895996,
7,42,37.60646658928809,36.50580350563777,1.0,24.7660229,2.0,538.7325385912404,78.54412018005569,3599,0.054670199302559515,3511,88,0,0.9755487635454293,0.024451236454570716,0.0,True,2889.0,30.32486209671812,0.8183492978389911,2890,0,0.0,,0.3090169943749474,0.394586871230296,
7,62,37.60646658928809,36.562204484611314,8.70820393249937,215.66757801014944,9.70820393249937,504.7956831988074,51.15980502104565,8296,0.1260194424601372,7963,333,0,0.9598601735776278,0.04013982642237223,0.0,True,1337.0,20.62959810145918,0.5562887349270281,1340,0,0.0,,0.2597106754733818,0.36285230022821907,
7,79,37.60646658928809,36.312144994934606,8.449489742783179,209.26025646308332,9.449489742783179,543.6135501019535,72.8228817788783,7580,0.11514312606651879,6275,1305,0,0.8278364116094987,0.17216358839050133,0.0,True,1976.0,25.079480359432697,0.6785701143982444,1977,0,0.0,,0.2466060555964672,0.3483314773547883,
8,44,38.36427826788659,37.35427190317838,1.0,24.7660229,2.0,751.5001868644858,84.23033192457272,4027,0.06117168452109118,4013,14,0,0.996523466600447,0.003476533399553017,0.0,True,4072.0,36.00219238519226,0.9509477480447085,4073,0,0.0,,0.3090169943749474,0.39405143701979195,
8,94,38.36427826788659,35.64534541148848,1.0,24.7660229,2.0,768.0474393174013,70.5216085133248,3265,0.049596610370340875,3265,0,0,1.0,0.0,0.0,True,3201.0,31.920368821088424,0.8626004898869378,3202,0,0.0,,0.29581631632448924,,
8,142,38.36427826788659,35.57034450713912,1.0,24.7660229,2.0,718.7739423312391,7.313894772501044,3701,0.05621961867706939,3680,21,0,0.9943258578762496,0.005674142123750338,0.0,True,4916.0,39.55769710788932,1.0700723320996364,4916,0,0.0,,0.3090169943749474,0.34514099850039526,
8,241,38.36427826788659,35.24549172787533,1.0,24.7660229,2.0,751.407381071539,83.91636808121353,3465,0.05263468757526221,3452,13,0,0.9962481962481963,0.003751803751803752,0.0,True,2531.0,28.38383909782421,0.7711976032382225,2531,0,0.0,,0.3090169943749474,0.3430703308172536,
8,242,38.36427826788659,35.17546385950372,1.0,24.7660229,2.0,792.5876676785264,10.846984373409382,3265,0.049596610370340875,3243,22,0,0.9932618683001532,0.006738131699846861,0.0,True,2485.0,28.124723414937254,0.7648850159473712,2485,0,0.0,,0.28989794855663564,0.40383484153110105,
9,45,37.805947399625424,37.72795121792731,1.0,24.7660229,2.0,302.79366544660127,58.80287586582015,3625,0.05506514933919929,3622,3,0,0.9991724137931034,0.0008275862068965517,0.0,True,1956.0,24.952237121658943,0.6606897718333974,1982,0,0.0,,0.2989350844248255,0.41421356237309503,
9,183,37.805947399625424,34.795782308769695,4.55269276785519,112.752093345366,5.55269276785519,321.0440885657148,7.668086617006135,5478,0.0832129346427955,5456,22,0,0.9959839357429718,0.004016064257028112,0.0,True,3509.0,33.420792788605745,0.9206610620116181,3514,0,0.0,,0.2857142857142857,0.2617317465789162,
9,188,37.805947399625424,35.98223392666591,1.0,24.7660229,2.0,280.49358732235726,86.87169324658795,3738,0.05678166295997984,3730,8,0,0.9978598180845372,0.002140181915462814,0.0,True,2881.0,30.282846334112996,0.8208047898674247,2885,0,0.0,,0.3090169943749474,0.3310732117697164,
7,114,37.60646658928809,36.516906680341044,1.0,24.7660229,2.0,494.39179174980177,5.640230420825793,3731,0.0566753302578076,3607,124,0,0.9667649423746985,0.03323505762530153,0.0,True,3094.0,31.38233241575024,0.8467594236866349,3094,0,0.0,,0.2989350844248255,0.41421356237309503,
7,210,37.60646658928809,35.9649545216466,3.1815405503520555,78.79410612729761,4.1815405503520555,561.6145457629282,39.390708417493755,4913,0.07463036653889271,4812,101,0,0.9794422959495217,0.020557704050478322,0.0,True,3977.0,35.57974729186445,0.9672165293155209,3979,0,0.0,,0.27669677546737487,0.33971422738143603,
7,249,37.60646658928809,34.955680638242434,7.152147760599405,177.13025522318858,8.152147760599405,565.2453282842471,33.76344867737041,5700,0.08658520034025818,5638,62,0,0.9891228070175438,0.01087719298245614,0.0,True,1778.0,23.789808272341748,0.6557084976480893,1781,0,0.0,,0.27149702790318514,0.26233976422397787,
7,289,37.60646658928809,35.23312392080746,1.414213562373095,35.02444547122265,2.414213562373095,510.19411374277104,57.06868399645628,3075,0.0467104370256656,3066,9,0,0.9970731707317073,0.002926829268292683,0.0,True,2203.0,26.480873838732943,0.7271011177654191,2209,0,0.0,,0.28989794855663564,0.4772255750516612,
10,187,37.95534801007065,35.15918469929585,1.0,24.7660229,2.0,688.2474900168532,89.95570466841419,3557,0.05403220308952603,3535,22,0,0.9938150126511105,0.006184987348889514,0.0,True,2474.0,28.062406497282055,0.7676286904227744,2474,0,0.0,,0.3090169943749474,0.36225499444245124,
10,199,37.95534801007065,35.086226070494426,1.0,24.7660229,2.0,672.3251598355939,64.57807317105078,3191,0.048472521804519976,3173,18,0,0.9943591350673769,0.005640864932623002,0.0,True,3765.0,34.61844481605105,0.9479107002230484,3768,0,0.0,,0.3090169943749474,0.32707899643767135,
10,244,37.95534801007065,34.2717172282274,1.414213562373095,35.02444547122265,2.414213562373095,720.3134532152657,31.3273952620592,3331,0.05059917584796492,3310,21,0,0.9936955869108376,0.006304413089162414,0.0,True,3197.0,31.90041858862637,0.8833369730135824,3197,0,0.0,,0.29339977411634566,0.35977525015625467,
11,117,37.734770600037116,35.99961955951228,1.0,24.7660229,2.0,359.2999635214094,78.85000302720087,3529,0.05360687228083704,3492,37,0,0.9895154434684047,0.010484556531595354,0.0,True,2826.0,29.992394675240465,0.8135252657638241,2830,0,0.0,,0.3090169943749474,0.39564392373895996,
9,293,37.805947399625424,34.44013131967108,1.0,24.7660229,2.0,270.47078507064157,70.71912499030829,3527,0.05357649150878783,3472,55,0,0.9844060107740289,0.01559398922597108,0.0,True,3089.0,31.356964751418932,0.8680599779886371,3115,0,0.0,,0.3090169943749474,0.40149162409079436,
10,37,37.95534801007065,37.06030901110577,1.0,24.7660229,2.0,654.2412112094923,27.654487167999935,3426,0.05204226252030255,3393,33,0,0.9903677758318739,0.009632224168126095,0.0,True,4571.0,38.1443900166998,1.0169714305356785,4571,0,0.0,,0.30484544052339907,0.3900959445746376,
10,55,37.95534801007065,36.55428547084799,8.43650317030929,208.9386307118025,9.43650317030929,708.5286344778831,61.06690288090798,8450,0.1283587619079266,8310,140,0,0.9834319526627219,0.016568047337278107,0.0,True,3230.0,32.0646367884254,0.860684324709151,3232,0,0.0,,0.26697807758999403,0.27348137577887427,
10,112,37.95534801007065,40.68752283874602,4.977725364273731,123.27846036151405,5.977725364273731,714.2215774976282,51.422088296517764,6401,0.09723366094350748,6303,98,0,0.9846898922043431,0.015310107795656929,0.0,True,2354.0,27.37337158766971,0.696143751931243,2355,0,0.0,,0.2711923793731366,0.28656214305957484,
11,128,37.734770600037116,35.745024364847026,2.23606797749979,55.37851073671648,3.23606797749979,396.01121993736024,40.08384074089854,3834,0.05823994001834209,3832,2,0,0.9994783515910276,0.0005216484089723526,0.0,True,3870.0,35.097852634189316,0.9553062212806258,3870,0,0.0,,0.28251472039463615,0.3430703308172536,
11,155,37.734770600037116,35.31249852744499,1.0,24.7660229,2.0,354.66931395471454,71.32345487555794,3414,0.05185997788800727,3399,15,0,0.9956063268892794,0.004393673110720563,0.0,True,2534.0,28.400655830274864,0.7775966485676564,2534,0,0.0,,0.3090169943749474,0.3585701736362872,
11,204,37.734770600037116,35.2118925733556,1.0,24.7660229,2.0,357.18718489564276,75.43901738317031,3399,0.05163212209763817,3341,58,0,0.9829361576934392,0.01706384230656075,0.0,True,3178.0,31.805484091459554,0.8720202599496175,3178,0,0.0,,0.3090169943749474,0.3516287047744073,
11,207,37.734770600037116,36.56892997487753,2.0,49.5320458,3.0,328.8169002655759,13.816400642245952,4050,0.061521063399657135,4049,1,0,0.9997530864197531,0.0002469135802469136,0.0,True,2789.0,29.79540690386007,0.8019898517388021,2789,0,0.0,,0.28172904669025317,0.4,
12,153,37.94518134917661,35.973811521732934,2.863703305156273,70.92254163430594,3.863703305156273,822.9600465147546,57.45360766840152,4340,0.06592627534679307,4314,26,0,0.9940092165898617,0.005990783410138249,0.0,True,3080.0,31.311251163856024,0.847177428906189,3080,0,0.0,,0.2801868778094689,0.39104276289591994,
12,244,37.94518134917661,34.2717172282274,1.0,24.7660229,2.0,777.1333740957243,46.61589350265312,3345,0.05081184125230941,3336,9,0,0.9973094170403587,0.0026905829596412557,0.0,True,5132.0,40.41740139958547,1.119333624006714,5132,0,0.0,,0.3090169943749474,0.3333333333333333,
13,28,37.69958521001905,37.114980808674396,4.977725364273731,123.27846036151405,5.977725364273731,632.1010490617207,69.13634647955797,5004,0.07601269166713193,4896,108,0,0.9784172661870504,0.02158273381294964,0.0,True,1750.0,23.60174359706574,0.6309397983052797,1750,0,0.0,,0.2711923793731366,0.33754584695903833,
13,72,37.69958521001905,36.155279266557706,8.438793109825916,208.99534340631084,9.438793109825916,647.8593411079695,88.61427060319264,8484,0.12887523503276324,7996,488,0,0.9424799622819425,0.05752003771805752,0.0,True,2535.0,28.406259195394057,0.7692454490767678,2535,0,0.0,,0.25866143856908674,0.38879097476827695,
13,75,37.69958521001905,36.26724852285138,5.19114712955712,128.56406868788088,6.19114712955712,674.9921137545496,45.317347198388894,6550,0.09949702846117388,6529,21,0,0.996793893129771,0.0032061068702290076,0.0,True,2376.0,27.500987065425246,0.7436031982859898,2376,0,0.0,,0.27429188517743175,0.356789172325331,
13,143,37.69958521001905,36.36746313512183,2.0,49.5320458,3.0,609.2450366744202,11.97468492025329,3838,0.058300701562440514,3803,35,0,0.9908806670140698,0.009119332985930172,0.0,True,2934.0,30.560124444498616,0.8252016281813529,2934,0,0.0,,0.28436465220442186,0.3266316347104093,
13,220,37.69958521001905,34.87159621119611,1.0,24.7660229,2.0,635.7937464985455,72.27421044800563,3240,0.04921685071972571,3125,115,0,0.9645061728395061,0.035493827160493825,0.0,True,3056.0,31.18902069924069,0.8595428678007719,3058,0,0.0,,0.3090169943749474,0.4068781988545112,
13,223,37.69958521001905,34.74378112646955,6.0,148.5961374,7.0,684.9994166262474,14.160959270518259,6864,0.10426680967290039,6806,58,0,0.9915501165501166,0.00844988344988345,0.0,True,2231.0,26.648627658399917,0.7357092583086499,2249,0,0.0,,0.27149702790318514,0.2898554805164867,
14,183,37.49625157844951,34.795782308769695,1.0,24.7660229,2.0,355.832507718305,84.12572508775173,3640,0.05529300512956839,3640,0,0,1.0,0.0,0.0,True,3337.0,32.59141129493029,0.9016598245326793,3339,0,0.0,,0.3090169943749474,,
14,188,37.49625157844951,35.98223392666591,1.0,24.7660229,2.0,315.2820064749475,8.316257392038095,3227,0.04901937570140582,2809,418,0,0.8704679268670592,0.12953207313294082,0.0,True,2687.0,29.24548963816208,0.7960286453134929,2702,0,0.0,,0.28989794855663564,0.40209568597003575,
15,51,37.79842961263637,36.65388649336474,1.0,24.7660229,2.0,842.864270457569,85.88718558018826,3900,0.05924250549596613,3867,33,0,0.9915384615384616,0.008461538461538461,0.0,True,3452.0,33.14823867276277,0.890455540041713,3453,0,0.0,,0.3090169943749474,0.4415184401122529,
15,56,37.79842961263637,37.09365194976826,5.19114712955712,128.56406868788088,6.19114712955712,876.4572068302928,27.044087704769346,6444,0.09788684754256557,6351,93,0,0.9855679702048417,0.014432029795158287,0.0,True,2477.0,28.07941573603784,0.7498634074589146,2477,0,0.0,,0.27669677546737487,0.2653311931459037,
11,265,37.734770600037116,34.19532673502712,4.841619252963779,119.90765329198184,5.841619252963779,397.27546572262986,38.83187812739682,4631,0.07034667767995363,4624,7,0,0.9984884474195638,0.0015115525804361909,0.0,True,2959.0,30.690046484452196,0.8533297637980957,2959,0,0.0,,0.27792629762666365,0.22901628833426058,
12,39,37.94518134917661,37.26010496206819,1.0,24.7660229,2.0,801.4703780857801,89.4078743669096,4006,0.06085268641457444,3938,68,0,0.9830254618072891,0.016974538192710935,0.0,True,2794.0,29.82210291038362,0.7930852835786512,2798,0,0.0,,0.30484544052339907,0.3816524151396708,
12,49,37.94518134917661,37.34137848893868,2.863703305156273,70.92254163430594,3.863703305156273,828.4928102241602,48.605165474165126,4268,0.0648325675530214,4238,30,0,0.992970946579194,0.007029053420805998,0.0,True,1957.0,24.95861469035648,0.6630297557498621,1957,0,0.0,,0.27718637277259645,0.40937541449567943,
12,112,37.94518134917661,40.68752283874602,16.007204352342786,396.4347895551011,17.007204352342786,771.041498378087,44.68994316607179,16354,0.24842357304641796,15115,1239,0,0.9242387183563654,0.07576128164363459,0.0,True,2654.0,29.065347717372667,0.7392686800624333,2656,0,0.0,,0.26008129257237156,0.30305248634177223,
13,283,37.69958521001905,34.108678189367815,1.0,24.7660229,2.0,623.2010918373963,49.30991269035107,3364,0.05110045858677694,3312,52,0,0.9845422116527943,0.015457788347205707,0.0,True,3413.0,32.96045572417465,0.9180128905458554,3413,0,0.0,,0.3090169943749474,0.4041849114726528,
14,22,37.49625157844951,37.3810571753873,5.19114712955712,128.56406868788088,6.19114712955712,386.9784382933926,31.48580246218343,5622,0.08540035023033886,5602,20,0,0.9964425471362505,0.0035574528637495554,0.0,True,2032.0,25.43237481489809,0.6793079302171073,2056,0,0.0,,0.2711923793731366,0.3524804255325862,
14,45,37.49625157844951,37.72795121792731,1.0,24.7660229,2.0,337.5820845991915,67.37304205305199,3936,0.059789359392851966,3905,31,0,0.9921239837398373,0.007876016260162601,0.0,True,2613.0,28.839967624778033,0.7667736327587139,2615,0,0.0,,0.3090169943749474,0.39564392373896,
14,107,37.49625157844951,35.957878088638374,3.1815405503520555,78.79410612729761,4.1815405503520555,377.2320960293126,49.8473268003813,4907,0.07453922422274507,4900,7,0,0.9985734664764622,0.0014265335235378032,0.0,True,2390.0,27.581889492550356,0.7509962916328391,2390,0,0.0,,0.27718637277259645,0.3273531727209286,
15,243,37.79842961263637,34.38906692141684,1.0,24.7660229,2.0,807.4998079104407,26.782057598571566,3272,0.04970294307251312,3258,14,0,0.9957212713936431,0.004278728606356968,0.0,True,2854.0,30.140610729853144,0.8350645797956112,2854,0,0.0,,0.3090169943749474,0.40937541449567943,
15,284,37.79842961263637,33.96311685908844,1.0,24.7660229,2.0,859.5017737192597,57.62758974833186,3357,0.05099412588460469,3355,2,0,0.9994042299672327,0.0005957700327673518,0.0,True,2992.0,30.860706075232656,0.8600903295023683,2992,0,0.0,,0.3090169943749474,0.3935950066955307,
16,21,38.31143566284189,37.83582192627627,1.0,24.7660229,2.0,324.10500196681187,75.9509957534764,3422,0.051981500976204124,3314,108,0,0.9684395090590298,0.031560490940970194,0.0,True,3130.0,31.564377766008075,0.8290351817087315,3130,0,0.0,,0.30484544052339907,0.4047889733518942,
16,87,38.31143566284189,36.54266867992028,2.23606797749979,55.37851073671648,3.23606797749979,282.7051724649282,35.489891630912574,4344,0.0659870368908915,4138,206,0,0.9525782688766115,0.04742173112338858,0.0,True,3906.0,35.26072057451303,0.9421185620778182,3913,0,0.0,,0.27669677546737487,0.36366374964901205,
16,138,38.31143566284189,35.749632600429024,4.0197648378370845,99.55358802648801,5.0197648378370845,349.49608875810327,28.922020214292548,5327,0.08091918635307989,5310,17,0,0.9968087103435329,0.0031912896564670547,0.0,True,2516.0,28.299605538565682,0.7642235307210739,2516,0,0.0,,0.27792629762666365,0.38742588672279316,
16,246,38.31143566284189,35.08409274478317,2.449489742783178,60.66411906308329,3.449489742783178,342.1875945221617,44.75300035349695,4260,0.06471104446482454,4252,8,0,0.9981220657276996,0.0018779342723004694,0.0,True,4005.0,35.704776909624876,0.9729414770700258,4005,0,0.0,,0.28172904669025317,0.40492874305602755,
16,277,38.31143566284189,34.41058619437619,1.0,24.7660229,2.0,307.3567349657915,78.53000289264524,3284,0.0498852277048084,3211,73,0,0.9777710109622412,0.022228989037758832,0.0,True,3519.0,33.468380443050414,0.9204469179573145,3519,0,0.0,,0.2989350844248255,0.41421356237309503,
17,18,37.63677086594052,37.3747347543805,5.0990195135927845,126.28243404118575,6.0990195135927845,265.2944402701063,78.75576651089175,6303,0.09574500311309603,6095,208,0,0.9669998413453911,0.03300015865460892,0.0,True,2251.0,26.767808162038836,0.7136987303661665,2251,0,0.0,,0.2708131845707603,0.39425239124823913,
15,58,37.79842961263637,36.93957652530007,1.0,24.7660229,2.0,820.4264839515602,57.918430693967004,3891,0.059105792021744666,3857,34,0,0.9912618864045233,0.008738113595476741,0.0,True,2726.0,29.456964367310718,0.7882726845280018,2726,0,0.0,,0.3090169943749474,0.4364916731037084,
15,100,37.79842961263637,36.37065174886545,4.196152422706632,103.92200699264292,5.196152422706632,858.7182762096228,62.16983014889261,5386,0.08181541912853169,5378,8,0,0.9985146676568882,0.0014853323431117712,0.0,True,2913.0,30.450561545780765,0.8211120048086892,2913,0,0.0,,0.27429188517743175,0.38787735841276083,
15,182,37.79842961263637,34.98684820875576,1.0,24.7660229,2.0,810.8175714247485,35.98623110850084,3455,0.05248278371501615,3385,70,0,0.9797395079594791,0.020260492040520984,0.0,True,2235.0,26.672506361809575,0.7329093783844932,2235,0,0.0,,0.3090169943749474,0.39564392373895996,
15,202,37.79842961263637,35.68925776209245,7.152147760599405,177.13025522318858,8.152147760599405,826.1497316664661,70.07628741706444,7046,0.1070314599293788,6835,211,0,0.9700539313085439,0.029946068691456145,0.0,True,2145.0,26.129958014972605,0.7111383947008858,2145,0,0.0,,0.2653311931459037,0.326291782126872,
18,54,37.3747347543805,36.88672269875191,1.0,24.7660229,2.0,276.74171142633224,84.68616661257735,3354,0.05094855472653087,3328,26,0,0.9922480620155039,0.007751937984496124,0.0,True,2624.0,28.900607975374268,0.7783474487721683,2672,0,0.0,,0.3090169943749474,0.41126026964970386,
18,109,37.3747347543805,36.86079529572543,5.708203932499369,141.36950931014943,6.708203932499369,235.61010601210387,23.401709366294888,6518,0.09901093610838647,6304,214,0,0.9671678428965941,0.03283215710340595,0.0,True,3160.0,31.71528401797434,0.8544502611234225,3161,0,0.0,,0.26559693651988137,0.3816141823262464,
18,117,37.3747347543805,35.99961955951228,6.4031242374328485,158.57992149580696,7.4031242374328485,312.71115099985593,16.685933047522003,5377,0.08167870565431022,5376,1,0,0.9998140226892319,0.0001859773107680863,0.0,True,2716.0,29.40288507740653,0.8014485538536278,2717,0,0.0,,0.2730625542788765,0.16879264089884097,
18,132,37.3747347543805,35.5018461535402,1.0,24.7660229,2.0,250.64086703954735,52.77756609701139,3155,0.04792566790763414,3078,77,0,0.975594294770206,0.02440570522979398,0.0,True,2876.0,30.256556854086718,0.8303506140694435,2879,0,0.0,,0.3008613653919205,0.4142135623730951,
18,227,37.3747347543805,35.84693743577651,1.0,24.7660229,2.0,291.9388959269342,59.795236706880935,3512,0.053348635718418726,3512,0,0,1.0,0.0,0.0,True,2624.0,28.900607975374268,0.7894003813602962,2633,0,0.0,,0.3090169943749474,,
18,300,37.3747347543805,28.09687053036048,5.414213562373095,134.08853707122265,6.414213562373095,280.3988742160882,78.80612153617919,5356,0.08135970754779348,4740,616,0,0.8849887976101568,0.11501120238984316,0.0,True,1535.0,22.104426599487233,0.6752370437032483,1565,0,0.0,,0.2588283628687876,0.35805809019426665,
19,37,37.744268909526276,37.06030901110577,1.0,24.7660229,2.0,595.3979459520737,49.306642150516694,3493,0.053060018383951205,3487,6,0,0.998282278843401,0.0017177211565989122,0.0,True,3690.0,34.27190511217881,0.9163050194211758,3714,0,0.0,,0.30484544052339907,0.33641563859731405,
19,91,37.744268909526276,35.937186623921285,4.55269276785519,112.752093345366,5.55269276785519,604.9235488916179,30.195834505087618,4825,0.07329361256872732,4811,14,0,0.9970984455958549,0.002901554404145078,0.0,True,2213.0,26.54090763566176,0.7204230004282031,2221,0,0.0,,0.27792629762666365,0.22121883664520348,
17,54,37.63677086594052,36.88672269875191,1.0,24.7660229,2.0,268.79711599701426,72.39086295354937,3595,0.05460943775846108,3595,0,0,1.0,0.0,0.0,True,2625.0,28.90611442640554,0.7757584365341834,2625,0,0.0,,0.3090169943749474,,
17,86,37.63677086594052,36.04328598356096,1.0,24.7660229,2.0,249.03185223511645,77.152193962906,3056,0.046421819691198074,3039,17,0,0.9944371727748691,0.00556282722513089,0.0,True,2432.0,27.823185353208192,0.7552433193703879,2432,0,0.0,,0.3090169943749474,0.3333333333333333,
17,198,37.63677086594052,35.41805432355454,1.7320508075688772,42.89600996421431,2.732050807568877,284.22587429216685,45.325900535941585,3940,0.0598501209369504,3921,19,0,0.9951776649746192,0.004822335025380711,0.0,True,2444.0,27.891743614073043,0.7635838848898853,2445,0,0.0,,0.28989794855663564,0.44151844011225294,
17,290,37.63677086594052,35.60829240220608,1.0,24.7660229,2.0,229.73108722406585,39.915680242996146,3225,0.04898899492935661,3225,0,0,1.0,0.0,0.0,True,2260.0,26.821266613927218,0.732370631334862,2260,0,0.0,,0.3090169943749474,,
19,110,37.744268909526276,36.13731189488439,1.0,24.7660229,2.0,571.5777052116357,88.36980975445609,3739,0.05679685334600445,3738,1,0,0.9997325488098422,0.0002674511901577962,0.0,True,2939.0,30.58615300252977,0.8279777630503488,2942,0,0.0,,0.3090169943749474,0.4364916731037084,
19,141,37.744268909526276,35.32162193506632,9.507015194961,235.45095602905207,10.507015194961,543.5676240701721,49.747945007531435,8988,0.13653118958916502,8913,75,0,0.9916555407209613,0.008344459279038718,0.0,True,2910.0,30.434877505829245,0.8330803102247168,2911,0,0.0,,0.26675650430010106,0.24156872541670824,
19,145,37.744268909526276,36.141698799826685,1.0,24.7660229,2.0,561.1906316182315,75.53975737642851,3603,0.05473096084665794,3575,28,0,0.9922286983069665,0.007771301693033583,0.0,True,2732.0,29.489364337912,0.7982399162426899,2734,0,0.0,,0.3090169943749474,0.43804973927041124,
20,34,38.1383541483318,37.305103680563455,4.766114533138578,118.03770167173282,5.766114533138578,856.8549244228523,72.99409399952951,6358,0.0965804743444494,6256,102,0,0.983957219251337,0.016042780748663103,0.0,True,2804.0,29.87542335866304,0.7919950707036811,2805,0,0.0,,0.27429188517743175,0.2860724465073735,
20,148,38.1383541483318,35.20816963957417,4.196152422706632,103.92200699264292,5.196152422706632,852.952026527726,66.51645425992638,5245,0.07967357469906214,5218,27,0,0.9948522402287894,0.005147759771210677,0.0,True,2341.0,27.297682018007574,0.7443483510396075,2343,0,0.0,,0.27718637277259645,0.3273531727209286,
20,154,38.1383541483318,35.21863036534267,5.477225575051661,135.6490940201951,6.477225575051661,907.725886447025,8.976556387305653,6948,0.10554280209896735,6922,26,0,0.9962579159470352,0.003742084052964882,0.0,True,2468.0,28.02835705319874,0.7641632828561533,2468,0,0.0,,0.27149702790318514,0.3619000624273071,
20,228,38.1383541483318,35.11954983903606,1.0,24.7660229,2.0,879.8837451273566,72.99727324651793,3184,0.04836618910234773,3172,12,0,0.9962311557788944,0.0037688442211055275,0.0,True,2572.0,28.61281229213077,0.7811529059598699,2573,0,0.0,,0.2989350844248255,0.41696459098967675,
20,284,38.1383541483318,33.96311685908844,4.39834563766817,108.929528784605,5.39834563766817,873.7848744503921,82.6066866719897,5195,0.0789140553978318,5067,128,0,0.9753609239653513,0.0246390760346487,0.0,True,1699.0,23.255289648298522,0.6450711566177404,1699,0,0.0,,0.27718637277259645,0.3602425986153711,
20,56,38.1383541483318,37.09365194976826,1.0,24.7660229,2.0,890.7403075614252,54.154517914118806,3922,0.05957669398850748,3919,3,0,0.9992350841407445,0.0007649158592554819,0.0,True,3308.0,32.44948541188257,0.8626510735223386,3308,0,0.0,,0.3090169943749474,0.3430703308172536,
20,85,38.1383541483318,36.80930064680255,7.246211251235321,179.45983378633161,8.246211251235321,896.8906816441238,48.367589863289176,6333,0.09620071469383423,6269,64,0,0.9898942049581557,0.010105795041844308,0.0,True,1397.0,21.08741119717533,0.5627237104300784,1398,0,0.0,,0.2692803301885514,0.3397204471232461,
20,90,38.1383541483318,36.14121141853444,3.8989794855663558,96.56221522616659,4.898979485566356,861.6827077914015,79.85255144219605,5222,0.07932419582049619,5086,136,0,0.9739563385675987,0.026043661432401378,0.0,True,1595.0,22.532293901490505,0.6066888983406076,1601,0,0.0,,0.2742918851774318,0.3577642673574065,
20,134,38.1383541483318,35.474107066860995,1.0,24.7660229,2.0,832.5906674853793,12.022805812100842,3359,0.0510245066566539,3170,189,0,0.9437332539446264,0.05626674605537362,0.0,True,2720.0,29.42452872043851,0.7994442309005588,2720,0,0.0,,0.30216947925196225,0.4,
21,26,37.83582192627627,37.42889014742841,3.0,74.2980687,4.0,294.0322337515544,3.272797285853591,4835,0.07344551642897339,4494,341,0,0.9294725956566701,0.07052740434332988,0.0,True,3072.0,31.270560761786875,0.83094879127856,3072,0,0.0,,0.2708131845707603,0.3430703308172536,
21,43,37.83582192627627,36.835652457976025,2.0,49.5320458,3.0,372.10964082065846,3.6260083298494195,4059,0.06165777687387859,4036,23,0,0.9943335796994334,0.005666420300566642,0.0,True,3527.0,33.50640190426644,0.8974351231327157,3527,0,0.0,,0.28172904669025317,0.35388936786452296,
21,123,37.83582192627627,35.85015739486577,1.0,24.7660229,2.0,331.1884703162125,86.53131677245558,3542,0.05380434729915693,3498,44,0,0.9875776397515528,0.012422360248447204,0.0,True,3294.0,32.380746827233715,0.8788848876150582,3340,0,0.0,,0.3090169943749474,0.39564392373896,
21,138,37.83582192627627,35.749632600429024,7.135175045001725,176.70990856002126,8.135175045001725,358.7975245273733,51.46677332225758,7255,0.1102062506085216,7228,27,0,0.9962784286698828,0.0037215713301171605,0.0,True,1978.0,25.092169194223484,0.6819872040096497,1978,0,0.0,,0.2677768736123398,0.4076696830622021,
21,230,37.83582192627627,35.43460357419926,1.0,24.7660229,2.0,330.8020797239819,85.9381943017701,3386,0.05143464707931829,3348,38,0,0.9887773183697578,0.011222681630242174,0.0,True,3506.0,33.40650327347012,0.9118686849512923,3506,0,0.0,,0.3090169943749474,0.4173317118582265,
