Repository: AmiraliKhosrozadeh/ice-bonded-granular-microCT

# Grain-scale kinematics, ice-bond failure and damage evolution in ice-bonded granular media under in-situ uniaxial compression

Analysis code, per-specimen tables and supplementary material for the paper of

## Results for every specimen

The paper shows one or two specimens per figure.  The same rendering for
every specimen and every scan is in [`supplementary/`](supplementary/README.md):
the void and crack classes (Fig. 11 of the paper), the crack orientation
classes (Fig. 12), the ice-path maps (Fig. 18) and the per-scan tables behind
Tables 2–4, each as one sheet per material, compiled with their text in
[`supplementary/supplementary.pdf`](supplementary/supplementary.pdf).

File: paper/data/bonds/Alumina_100_1800_T5/Alumina_100_1800_T5_throats_scan03_classified.csv (part 2 of 7)
bead_a,bead_b,r_a_vox,r_b_vox,gap_vox,gap_um,dsum_min,z_mid,axis_dip_deg,lens_vox,lens_mm3,binder_vox,pore_vox,crack_vox,binder_frac,pore_frac,crack_frac,connected,bond_area_vox,r_bond_vox,r_bond_over_R,neck_binder_vox,neck_crack_vox,neck_severed,q_crack_med,q_binder_med,q_pore_med,dq_paired,cls
21,71,37.401206299256025,36.6262046513605,1.0,24.7660229,2.0,1052.1722067041696,74.79499331663374,3528,0.0535916818948124,3501,27,0,0.9923469387755102,0.0076530612244897,0.0,True,2459.0,27.977205187901475,0.7558606961565896,2463,0,0.0,,0.3090169943749474,0.3900959445746376,,intact
21,117,37.401206299256025,37.14868703670651,1.0,24.7660229,2.0,1094.5672136211156,32.1641838695806,2983,0.0453129215114017,2973,10,0,0.9966476701307408,0.0033523298692591,0.0,True,2145.0,26.129958014972605,0.7010059128379096,2146,0,0.0,,0.2933997741163456,0.4391575887554247,,intact
22,73,37.60657912588339,36.21945044607057,9.0,222.8942061,10.0,745.254388165547,89.0554361665851,8838,0.134252631685474,7990,338,514,0.904050690201403,0.038243946594252,0.0581579542883005,True,2886.0,30.309113011211988,0.8210955725763756,2886,273,0.0864197530864197,0.3534341496064852,0.250747759700034,0.3949650315657012,0.1026863899064511,cohesive
22,86,37.60657912588339,36.34012641124848,5.513233075965879,136.54085661240842,6.513233075965879,772.5555359970824,45.80506709333484,6413,0.0974159455758027,5996,414,3,0.9349758303446124,0.064556369873694,0.0004677997816934,True,2413.0,27.71428792809743,0.7495746491148514,2413,205,0.0783040488922841,0.4318559343670599,0.2771863727725964,0.2380067155369107,0.1546695615944635,intact
22,124,37.60657912588339,36.33578729163575,2.0,49.5320458,3.0,706.8884259368502,11.72319291830229,3778,0.0573892784009641,3464,314,0,0.9168872419269456,0.0831127580730545,0.0,True,3008.0,30.9431113115802,0.8369521509998321,3008,86,0.0277957336780866,,0.2742918851774318,0.303832434700687,,intact
22,210,37.60657912588339,34.89448535213734,1.0,24.7660229,2.0,733.7482412859529,72.68667011542527,3157,0.0479560486796833,3028,129,0,0.9591384225530568,0.0408615774469433,0.0,True,3131.0,31.56941959620811,0.8708677541080414,3134,0,0.0,,0.3090169943749474,0.387425886722793,,intact
21,121,37.401206299256025,35.76320131286413,1.0,24.7660229,2.0,1062.045553906058,89.67961743995656,3607,0.0547917223907563,3606,1,0,0.9997227612974772,0.0002772387025228,0.0,True,2233.0,26.66056968349335,0.7287852264132008,2235,0,0.0,,0.3090169943749474,0.2708131845707603,,intact
21,258,37.401206299256025,35.365323376218626,4.449489742783178,110.1961648630833,5.449489742783178,1085.3716064677617,52.91309060894932,5809,0.0882409524169403,5461,348,0,0.9400929592012396,0.0599070407987605,0.0,True,1729.0,23.45970573583083,0.6447938589474256,1730,0,0.0,,0.2766967754673748,0.2850394689593538,,intact
21,280,37.401206299256025,32.308771533560964,2.0,49.5320458,3.0,1027.222719450701,13.604205554030765,3673,0.0557942878683804,3650,23,0,0.9937380887557856,0.0062619112442145,0.0,True,2681.0,29.212819187109325,0.8381244721428376,2681,0,0.0,,0.2898979485566356,0.4026997478492771,,intact
22,25,37.60657912588339,37.08219707720199,6.330293345472711,156.77618995769478,7.330293345472711,730.0373423767231,69.43483139780348,6968,0.1058466098194594,6414,226,333,0.9204936854190584,0.0324339839265212,0.0477898966704936,True,1816.0,24.04268606686374,0.6438098811925784,1816,167,0.0842158345940494,0.35123504722476,0.2653311931459037,0.2984090475245643,0.0859038540788563,cohesive
22,212,37.60657912588339,34.70226606753725,6.082762530298219,150.64583612062765,7.082762530298219,782.7197897978283,14.162723881834165,6547,0.0994514573031,5417,24,1142,0.8274018634489079,0.0036658011302886,0.1744310371162364,True,2150.0,26.160394784772457,0.7235738508835371,2174,523,0.1939191694475343,0.2402530733520421,0.286169028098801,0.3396876820923042,-0.0459159547467589,mixed
22,268,37.60657912588339,34.26826155736043,1.0,24.7660229,2.0,720.8405654929703,49.34568602128876,3181,0.0483206179442739,2977,204,0,0.935869223514618,0.0641307764853819,0.0,True,3263.0,32.2280182235537,0.8967816253140443,3263,0,0.0,,0.2989350844248255,0.3827822185373187,,intact
23,57,38.146121377889926,38.15016783568333,1.0,24.7660229,2.0,414.4271911368338,82.4465790879706,11229,0.1705728446703086,9140,604,1512,0.8139638436192003,0.0537892955739602,0.1346513491851456,True,889.0,16.821934752500674,0.4409633791077749,892,422,0.3211567732115677,0.3827822185373187,0.2708131845707603,0.3797958971132713,0.1119690339665583,cohesive
23,103,38.146121377889926,38.37573714918904,1.0,24.7660229,2.0,415.9229314480739,79.06686387590543,12099,0.1837884805117164,11570,407,124,0.9562773782957268,0.0336391437308868,0.0102487808909827,True,1173.0,19.322978458135964,0.5050316035201392,1295,316,0.1961514587212911,0.3613020955135854,0.303832434700687,0.414213562373095,0.0574696608128983,intact
24,42,37.15595125392518,36.43772363149152,1.414213562373095,35.02444547122265,2.414213562373095,691.3427178156663,47.84462218660835,3823,0.0580728457720714,3765,58,0,0.9848286685848808,0.015171331415119,0.0,True,3390.0,32.849208729633816,0.8927182609315031,3390,83,0.0238986467031384,,0.2933997741163456,0.3744303893269697,,intact
24,157,37.15595125392518,35.24869440774102,5.708203932499369,141.36950931014945,6.708203932499369,750.8518712220582,30.00534969664718,6148,0.0933904932792819,6062,86,0,0.9860117111255692,0.0139882888744307,0.0,True,3719.0,34.40631434370031,0.9503896892051592,3719,0,0.0,,0.2758872381516119,0.254335554750581,,intact
24,222,37.15595125392518,34.574991026742914,1.0,24.7660229,2.0,698.7148157205501,60.18754180929536,3294,0.0500371315650544,3228,66,0,0.9799635701275046,0.0200364298724954,0.0,True,2632.0,28.944630252185583,0.8070333201237293,2634,542,0.1706549118387909,,0.303832434700687,0.414213562373095,,intact
25,74,37.08219707720199,36.15552276924674,1.0,24.7660229,2.0,712.3855174433056,85.09477865714439,3392,0.0515257893954659,3331,54,9,0.9820165094339622,0.0159198113207547,0.0026533018867924,True,2576.0,28.63505311343852,0.7819755495795114,2576,369,0.1252971137521222,0.3288130902060995,0.3090169943749474,0.3451409985003952,0.0197960958311521,intact
25,210,37.08219707720199,34.89448535213734,7.547442467302883,186.92013298165568,8.547442467302883,719.227266563449,84.79311226015786,6272,0.0952741011463332,5589,683,0,0.8911033163265306,0.1088966836734693,0.0,True,1637.0,22.827029672799423,0.6342895755221586,1638,0,0.0,,0.2588283628687876,0.3270129339831237,,intact
26,34,37.425879311829,37.37530442953396,1.0,24.7660229,2.0,575.4586329308353,73.45965878718549,3870,0.0587867939152279,3810,60,0,0.9844961240310076,0.0155038759689922,0.0,True,2512.0,28.27710087851444,0.7560602510325781,2512,0,0.0,,0.3090169943749474,0.3467362379275918,,intact
26,56,37.425879311829,36.757190332335256,1.414213562373095,35.02444547122265,2.414213562373095,607.661304130005,55.23829872050096,3974,0.060366594061787,3651,323,0,0.9187216909914444,0.0812783090085556,0.0,True,2460.0,27.982893345973448,0.7544280246207034,2460,146,0.0560245587106676,,0.2898979485566356,0.3660254037844387,,intact
26,78,37.425879311829,36.0896575709821,1.0,24.7660229,2.0,585.6591407384976,89.40405280360727,3219,0.0488978526132089,3201,18,0,0.994408201304753,0.0055917986952469,0.0,True,2564.0,28.568278705151968,0.7772038378959757,2564,0,0.0,,0.2989350844248255,0.3944587554067937,,intact
25,81,37.08219707720199,36.60549001212541,7.803118619434352,193.2522144203276,8.803118619434352,743.3907984479604,48.31477630475971,7149,0.1085960696899133,6718,162,271,0.9397118478108828,0.0226605119597146,0.0379073996363127,True,2456.0,27.96013377055607,0.7588821111093251,2467,273,0.0996350364963503,0.3558132066731865,0.2696862318229452,0.1679320680380524,0.0861269748502412,cohesive
25,159,37.08219707720199,35.0379364813306,6.348469228349534,157.22633428924988,7.348469228349534,684.9896536432369,40.0632396080304,6769,0.1028237230005627,5845,924,0,0.8634953464322648,0.1365046535677352,0.0,True,1283.0,20.208700699792736,0.5604177281061574,1303,0,0.0,,0.2588283628687876,0.3377053396747006,,intact
25,164,37.08219707720199,35.548254755080066,1.0,24.7660229,2.0,680.1901750901898,15.05966068298108,3114,0.0473028620806252,2375,2,753,0.762684649967887,0.0006422607578676,0.2418111753371869,True,2731.0,29.48396681533766,0.811889946201131,2750,485,0.1499227202472952,0.4014916240907943,0.2612038749637415,0.4360679774997897,0.1402877491270528,cohesive
25,198,37.08219707720199,34.9088574564264,8.0,198.1281832,9.0,755.3154862205549,6.8533894844348175,7578,0.1151127452944695,6709,782,91,0.8853259435207179,0.1031934547373977,0.0120084455001319,True,2345.0,27.32099345011065,0.7590107861900675,2354,158,0.0628980891719745,0.1741123948954683,0.2950985126061738,0.1774053291584317,-0.1209861177107055,intact
26,85,37.425879311829,37.787509574170606,2.449489742783178,60.66411906308329,3.449489742783178,550.6196544060182,25.05230374113216,4471,0.0679162159160165,4290,181,0,0.9595168866025496,0.0404831133974502,0.0,True,2326.0,27.210086278134018,0.7235436850047045,2326,17,0.007255655142979,,0.2771863727725964,0.3516287047744073,,intact
26,156,37.425879311829,35.91264622273696,3.2426406871192857,80.30731351366796,4.242640687119286,559.417844769642,46.31919102110865,4817,0.0731720894805304,4685,132,0,0.9725970521071208,0.0274029478928793,0.0,True,2443.0,27.88603686340174,0.7604744344160144,2443,5,0.0020424836601307,,0.2817290466902531,0.2685825611057673,,intact
26,243,37.425879311829,34.324617143566016,2.146264369941973,53.15443253543696,3.146264369941973,612.1118544785763,45.89125504182483,3773,0.057313326470841,3572,201,0,0.94672674264511,0.05327325735489,0.0,True,2175.0,26.31205051777122,0.733431873440167,2176,293,0.1186715269339813,,0.2817290466902531,0.3443593434156103,,intact
27,134,37.46004940382824,35.2266481863553,2.0,49.5320458,3.0,882.3121579299793,12.154733813714618,3674,0.055809478254405,3544,130,0,0.964616222101252,0.0353837778987479,0.0,True,2794.0,29.82210291038362,0.8205656302759625,2795,0,0.0,,0.2817290466902531,0.3090169943749474,,intact
23,263,38.146121377889926,36.93327705357471,1.0,24.7660229,2.0,430.0641805021544,56.54080147625225,8050,0.1222826074980839,7185,378,497,0.8925465838509317,0.0469565217391304,0.0617391304347826,True,863.0,16.574119336381386,0.4415091138885691,920,971,0.5134849286092015,0.414213562373095,0.2898979485566356,0.4173317118582265,0.1243156138164593,cohesive
23,267,38.146121377889926,36.18903396888548,1.0,24.7660229,2.0,397.20181801617457,70.25619557907679,9423,0.1431390075098689,8609,452,373,0.913615621352011,0.0479677385121511,0.0395839966040539,True,805.0,16.00748132524138,0.4306840081403225,862,625,0.4203093476798924,0.4014916240907943,0.2958163163244892,0.4,0.1056753077663051,cohesive
23,296,38.146121377889926,26.358411713348605,2.0,49.5320458,3.0,438.7764252326182,30.820854580811854,3593,0.0545790569864118,3489,104,0,0.9710548288338436,0.0289451711661564,0.0,True,817.0,16.126350393444792,0.5000067319496709,959,435,0.312051649928264,,0.2857142857142857,0.384539150931232,,intact
23,297,38.146121377889926,29.58250646997532,1.0,24.7660229,2.0,441.0865064950672,32.97761122448494,4021,0.0610805422049435,3954,67,0,0.983337478239244,0.016662521760756,0.0,True,864.0,16.583719174624104,0.4897107678565441,870,530,0.3785714285714285,,0.303832434700687,0.414213562373095,,intact
27,184,37.46004940382824,35.82549757829668,4.155870949147037,102.92439509602023,5.155870949147037,867.4791877159985,55.4906525008276,5768,0.0876181465899314,5006,762,0,0.8678918169209431,0.1321081830790568,0.0,True,2098.0,25.84210017033432,0.7052441097734445,2098,0,0.0,,0.2766967754673748,0.2843646522044218,,intact
27,259,37.46004940382824,35.34711695860503,1.0,24.7660229,2.0,835.4572882133252,72.67792292780013,5154,0.0782912495708229,5143,11,0,0.9978657353511836,0.0021342646488164,0.0,True,3298.0,32.40040130359718,0.8900333009063515,3299,0,0.0,,0.3090169943749474,0.4449944320643648,,intact
27,286,37.46004940382824,30.387266576109894,1.0,24.7660229,2.0,838.1417700353525,77.82813760427752,2818,0.0428065078173416,2764,54,0,0.9808374733853796,0.0191625266146203,0.0,True,3859.0,35.04793646968746,1.0331414283227012,3860,0,0.0,,0.3090169943749474,0.3915349052308765,,intact
28,101,37.46192071361678,35.60333361567273,2.6502815398728847,65.63693330793913,3.6502815398728847,568.9619014749372,56.50860866421237,4097,0.0622350115428136,4039,58,0,0.985843299975592,0.0141567000244081,0.0,True,2661.0,29.103652814295785,0.7966482312682259,2664,0,0.0,,0.2801868778094689,0.3310732117697164,,intact
28,122,37.46192071361678,36.59194456800645,6.164414002968976,152.66801836261033,7.164414002968976,628.9888901531667,16.487096459949424,6837,0.103856669250236,6109,728,0,0.8935205499488079,0.106479450051192,0.0,True,4504.0,37.86380497746883,1.022601719261368,4504,0,0.0,,0.2914719243378125,0.2052130961576726,,intact
28,226,37.46192071361678,35.63563507022729,1.0,24.7660229,2.0,585.6205849080177,82.97930356531948,3542,0.0538043472991569,3525,17,0,0.9952004517221908,0.0047995482778091,0.0,True,3721.0,34.415564596413134,0.9416337995810148,3721,0,0.0,,0.3090169943749474,0.3333333333333333,,intact
28,276,37.46192071361678,34.589031187920426,1.0,24.7660229,2.0,554.1730147791163,13.235269181440218,3162,0.0480320006098063,3085,77,0,0.9756483238456674,0.0243516761543327,0.0,True,2681.0,29.212819187109325,0.810893358550786,2682,0,0.0,,0.3090169943749474,0.3483314773547883,,intact
28,282,37.46192071361678,31.304847951372203,1.7320508075688772,42.89600996421431,2.732050807568877,575.0665244542375,66.85277923691085,2838,0.0431103155378338,2779,59,0,0.9792107117688512,0.0207892882311486,0.0,True,2048.0,25.532305945691693,0.742576870816118,2048,0,0.0,,0.2898979485566356,0.3740666961489728,,intact
29,202,37.77630440439595,35.081894501454336,1.0,24.7660229,2.0,712.1259441550953,49.06469652328324,4966,0.0754354569981968,4925,41,0,0.9917438582360047,0.0082561417639951,0.0,True,3020.0,31.00477150818964,0.8510990382360399,3029,92,0.0294777314963152,,0.3090169943749474,0.3874258867227931,,intact
29,243,37.77630440439595,34.324617143566016,2.4641016151377544,61.02599702842861,3.4641016151377544,663.6915864769966,47.89972949469264,3860,0.0586348900549818,3734,87,43,0.967357512953368,0.0225388601036269,0.0111398963730569,True,2043.0,25.50111953372801,0.7073729152480946,2052,897,0.3041709053916582,0.2766967754673748,0.2817290466902531,0.3279344228724749,-0.0050322712228783,intact
29,268,37.77630440439595,34.26826155736043,1.0,24.7660229,2.0,693.1679712534909,83.9066995023218,3114,0.0473028620806252,3069,45,0,0.9855491329479767,0.0144508670520231,0.0,True,2100.0,25.854414729132053,0.7177339299359906,2129,288,0.1191559784857261,,0.304845440523399,0.3816524151396708,,intact
30,58,36.96556828143145,37.78784395471682,1.0,24.7660229,2.0,558.9241169330601,20.4318206654286,3397,0.0516017413255889,3373,24,0,0.9929349425964086,0.0070650574035914,0.0,True,3254.0,32.18354190641631,0.8610588050415018,3260,181,0.052600988084859,,0.3090169943749474,0.3700460499667057,,intact
30,181,36.96556828143145,35.16587835245229,1.414213562373095,35.02444547122265,2.414213562373095,573.1026267783577,54.6669195475061,3471,0.0527258298914098,3450,21,0,0.9939498703543648,0.0060501296456352,0.0,True,2227.0,26.624727539099847,0.7382280206922367,2255,69,0.0296901893287435,,0.2958163163244892,0.414213562373095,,intact
30,221,36.96556828143145,35.43441344073371,1.0,24.7660229,2.0,568.6696446237468,44.35656115194141,3526,0.0535613011227632,3499,20,7,0.9923425978445832,0.0056721497447532,0.0019852524106636,True,2288.0,26.986904594423443,0.7454947902607394,2291,585,0.2034075104311543,0.39564392373896,0.3090169943749474,0.4052794541924972,0.0866269293640126,intact
31,61,37.05729593073074,37.03694481009474,1.0,24.7660229,2.0,851.2220333078703,85.86604713074253,4009,0.0608982575726482,3956,53,0,0.986779745572462,0.013220254427538,0.0,True,3214.0,31.985121137721254,0.8633632200808192,3214,85,0.0257653834495301,,0.3090169943749474,0.4026997478492771,,intact
31,93,37.05729593073074,35.78086255511752,1.0,24.7660229,2.0,816.819322945805,29.403417159098893,3330,0.0505839854619403,2983,94,268,0.8957957957957958,0.0282282282282282,0.0804804804804804,True,2741.0,29.53789765758169,0.811055586017338,2744,270,0.0895819508958195,0.407669683062202,0.2933997741163456,0.3629003269703467,0.1142699089458563,cohesive
29,36,37.77630440439595,36.81664068665656,2.146264369941973,53.15443253543696,3.146264369941973,678.7611477311716,74.47320477334164,4508,0.068478260198927,4419,87,2,0.980257320319432,0.019299023957409,0.0004436557231588,True,1916.0,24.69578388972788,0.6621479781923816,1918,723,0.2737599394168875,0.4296361401748313,0.2817290466902531,0.4026997478492771,0.1479070934845781,intact
29,82,37.77630440439595,36.127498432403314,9.3166247903554,230.7357429086495,10.3166247903554,671.0908415332451,64.31737843223831,9529,0.1447491884284772,8728,218,602,0.9159408122573196,0.0228775317451988,0.0631755693147234,True,2045.0,25.51359867297932,0.6904542849931726,2045,259,0.1124131944444444,0.3419247079498867,0.2636541189343806,0.2296684845121643,0.0782705890155061,cohesive
29,135,37.77630440439595,35.46651707410358,6.0,148.5961374,7.0,725.7406694730264,21.99217573362507,7708,0.1170874954776684,7341,367,0,0.9523871302542812,0.0476128697457187,0.0,True,2553.0,28.50693142776363,0.7784225362244367,2554,144,0.0533728687916975,,0.2742918851774317,0.2449655295864104,,intact
29,192,37.77630440439595,34.53520412037572,1.0,24.7660229,2.0,703.2954343299563,67.72190869879137,3365,0.0511156489728015,3349,16,0,0.9952451708766716,0.0047548291233283,0.0,True,2844.0,30.087760240780646,0.832170725092079,2844,0,0.0,,0.304845440523399,0.414213562373095,,intact
30,105,36.96556828143145,36.1010792192433,6.032065437739018,149.39027076534305,7.032065437739018,631.6769662010261,21.16217452128227,6427,0.0976286109801472,5884,543,0,0.915512680877548,0.0844873191224521,0.0,True,2960.0,30.695231927842155,0.8401981746201971,2960,111,0.036144578313253,,0.2874330950140551,0.2052130961576726,,intact
30,113,36.96556828143145,36.30441838992014,4.855156433186538,120.24291540738012,5.855156433186538,621.3543720204923,47.78988164022294,4900,0.0744328915205728,4618,158,128,0.9424489795918368,0.0322448979591836,0.0261224489795918,True,2365.0,27.43725352189364,0.7489356766219134,2365,103,0.0417341977309562,0.2125026747550283,0.2766967754673748,0.3177369349209311,-0.0641941007123465,intact
30,136,36.96556828143145,35.798071705600336,2.4641016151377544,61.02599702842861,3.4641016151377544,614.7601715675904,58.09339051667895,3995,0.0606855921683037,3954,41,0,0.9897371714643304,0.0102628285356695,0.0,True,1868.0,24.384480051691096,0.6702380490046126,1868,555,0.2290548906314486,,0.2817290466902531,0.3244997998398398,,intact
30,170,36.96556828143145,34.95867617894724,8.22446323827975,203.68724489944444,9.22446323827975,622.4643631516028,46.4450824374418,8117,0.1233003633617325,7658,355,106,0.9434520142909942,0.0437353702106689,0.0130590119502279,True,2257.0,26.80345897672193,0.7453247282003024,2257,208,0.0843813387423935,0.216768037732715,0.2772166805700068,0.1774053291584317,-0.0604486428372917,intact
32,175,37.10486855312639,35.13012788134358,3.16227766016838,78.31704094788851,4.16227766016838,965.5422923238316,36.46317877090296,4944,0.0751012685056555,4320,624,0,0.8737864077669902,0.1262135922330097,0.0,True,4064.0,35.96680938658481,0.9958278164854104,4065,0,0.0,,0.2687959533979827,0.3333333333333333,,intact
32,182,37.10486855312639,35.289445711008526,1.0,24.7660229,2.0,992.56961659635,84.71201197146368,3385,0.0514194566932936,3376,9,0,0.9973412112259972,0.0026587887740029,0.0,True,3223.0,32.02987298086518,0.8848726120673593,3226,0,0.0,,0.3069312174491732,0.4340578300578996,,intact
32,196,37.10486855312639,35.25893907436432,1.0,24.7660229,2.0,1031.6581019154903,9.8392765257344,3350,0.0508877931824324,3095,255,0,0.9238805970149254,0.0761194029850746,0.0,True,2886.0,30.309113011211988,0.837687070510029,2888,0,0.0,,0.2898979485566356,0.4142135623730951,,intact
32,280,37.10486855312639,32.308771533560964,1.0,24.7660229,2.0,994.265390776166,86.94657959248441,5811,0.0882713331889895,5690,121,0,0.9791774221304422,0.0208225778695577,0.0,True,2841.0,30.07188698183321,0.8664546894321599,2843,0,0.0,,0.3090169943749474,0.3874258867227931,,intact
31,94,37.05729593073074,35.647537337143106,1.0,24.7660229,2.0,818.0721629458806,33.00253685608649,3362,0.0510700778147277,3184,178,0,0.9470553242117788,0.0529446757882213,0.0,True,2191.0,26.4086531392399,0.7264621058118598,2192,377,0.1467497080576099,,0.304845440523399,0.4,,intact
31,96,37.05729593073074,35.823451395547465,10.04987562112089,248.8954497748317,11.04987562112089,887.7335618755255,22.512903100945795,8412,0.1277815272389915,7761,651,0,0.9226105563480742,0.0773894436519258,0.0,True,2134.0,26.06287200437069,0.7152196694057045,2134,0,0.0,,0.2852619908959866,0.1569940562106228,,intact
31,245,37.05729593073074,34.28952659550327,1.0,24.7660229,2.0,874.3506726997888,43.7582073647239,3269,0.0496573719144393,3228,41,0,0.9874579382074028,0.0125420617925971,0.0,True,3246.0,32.1439557390279,0.9010620123190116,3248,0,0.0,,0.3090169943749474,0.353889367864523,,intact
32,71,37.10486855312639,36.6262046513605,1.414213562373095,35.02444547122265,2.414213562373095,1019.2148780296344,52.01315928797029,3701,0.0562196186770693,3362,339,0,0.9084031342880302,0.0915968657119697,0.0,True,2276.0,26.916041702938184,0.7301139270898396,2278,0,0.0,,0.2833003940990191,0.3660254037844387,,intact
33,228,37.31024928314469,34.629358176309786,1.414213562373095,35.02444547122265,2.414213562373095,659.6455823656017,15.667727193053135,3215,0.0488370910691105,3100,115,0,0.9642301710730948,0.0357698289269051,0.0,True,2853.0,30.13532985189236,0.8377952261937703,2853,82,0.02793867120954,,0.2898979485566356,0.3483314773547883,,intact
33,243,37.31024928314469,34.324617143566016,1.7320508075688772,42.89600996421431,2.732050807568877,631.119112083528,79.0974868819082,3652,0.0554752897618636,3468,184,0,0.9496166484118292,0.0503833515881708,0.0,True,1921.0,24.727985994800747,0.6903896727468551,1921,0,0.0,,0.2817290466902531,0.3797958971132713,,intact
33,244,37.31024928314469,34.834583067229275,1.0,24.7660229,2.0,619.6993869911036,83.0902217289071,3423,0.0519966913622287,3354,55,15,0.9798422436459246,0.0160677768039731,0.0043821209465381,True,1520.0,21.996159369293583,0.6097778219919743,1542,377,0.1964564877540385,0.4285714285714285,0.3090169943749474,0.4142135623730951,0.1195544341964811,intact
33,270,37.31024928314469,35.23543152803301,1.0,24.7660229,2.0,604.5554386175709,58.85949872703689,3193,0.0485029025765691,3032,106,58,0.949577200125274,0.0331976197932978,0.0181647353585969,True,1502.0,21.86553107171316,0.6028072471640286,1642,746,0.312395309882747,0.4007458120453971,0.2898979485566356,0.39782196186948,0.1108478634887615,intact
34,229,37.37530442953396,34.60405683324555,1.0,24.7660229,2.0,578.2838960514591,68.29861624637577,3231,0.0490801372455042,3057,174,0,0.9461467038068708,0.053853296193129,0.0,True,1812.0,24.01619274083693,0.6673077482074211,1815,434,0.192974655402401,,0.3090169943749474,0.4,,intact
34,243,37.37530442953396,34.324617143566016,5.324555320336759,131.868058995777,6.324555320336759,601.5168227859839,23.04557564217413,4568,0.0693896833604034,4403,165,0,0.9638791593695272,0.0361208406304728,0.0,True,1365.0,20.844495547766904,0.5814370529405779,1365,0,0.0,,0.2779262976266636,0.2187841884486319,,intact
35,38,37.13472715380611,37.4296853816217,1.0,24.7660229,2.0,924.2591840982336,43.66525351107837,3715,0.0564322840814138,3662,53,0,0.9857335127860029,0.0142664872139973,0.0,True,2903.0,30.398249942908627,0.8153554466338885,2983,0,0.0,,0.3015154223219414,0.4364916731037084,,intact
35,52,37.13472715380611,36.47861400625723,1.0,24.7660229,2.0,860.9970008533245,13.750962651513634,3383,0.0513890759212444,3374,9,0,0.9973396393733373,0.0026603606266627,0.0,True,2292.0,27.010484244701136,0.7338475286964653,2297,0,0.0,,0.3090169943749474,0.3483314773547883,,intact
34,60,37.37530442953396,36.573927851864966,9.770329614269007,241.9722069675344,10.770329614269007,566.7967636063024,87.41290708364299,8390,0.1274473387464502,7928,61,409,0.9449344457687724,0.0072705601907032,0.0487485101311084,True,1641.0,22.85490151428355,0.6181241051242783,1641,294,0.151937984496124,0.339260308466318,0.2603471070980069,0.3785761772258464,0.078913201368311,cohesive
34,85,37.37530442953396,37.787509574170606,6.817337799805944,168.8383440670296,7.817337799805943,540.0246227134257,53.15446066516719,8072,0.1226167959906252,7893,179,0,0.977824578790882,0.0221754212091179,0.0,True,2971.0,30.752214096745004,0.8182826708757688,2971,0,0.0,,0.2674788903885892,0.2612038749637414,,intact
34,188,37.37530442953396,35.10754507409821,1.0,24.7660229,2.0,574.7095005446407,74.51752705151169,3214,0.0488219006830859,3159,55,0,0.9828873677660236,0.0171126322339763,0.0,True,2449.0,27.920259870998752,0.7703963092565683,2449,271,0.0996323529411764,,0.3090169943749474,0.4,,intact
34,189,37.37530442953396,35.25733873762433,9.198039027185567,227.7988451823715,10.198039027185567,525.0122973917336,16.873717586419563,7943,0.120657236193451,7891,52,0,0.9934533551554828,0.0065466448445171,0.0,True,2357.0,27.39080870903951,0.754228608919043,2357,313,0.1172284644194756,,0.2701351138446443,0.2522842586081997,,intact
33,34,37.31024928314469,37.37530442953396,1.0,24.7660229,2.0,594.4658905357869,39.20436585578584,3585,0.054457533898215,3504,81,0,0.9774058577405856,0.0225941422594142,0.0,True,2420.0,27.754457742221764,0.7432349728300978,2420,0,0.0,,0.2989350844248255,0.3203772410170408,,intact
33,36,37.31024928314469,36.81664068665656,1.0,24.7660229,2.0,646.188673337703,54.173296714489005,3387,0.0514498374653428,3335,42,10,0.9846471803956304,0.012400354295837,0.0029524653085326,True,1622.0,22.722205777391167,0.6130624335284544,1695,410,0.1947743467933491,0.4083069769263126,0.3090169943749474,0.323664267028788,0.0992899825513652,intact
33,45,37.31024928314469,36.37161423938123,5.81864367245563,144.10466243897622,6.81864367245563,633.1132327468738,77.06117040487922,6171,0.0937398721578479,6040,117,14,0.9787716739588396,0.0189596499756927,0.0022686760654675,True,1949.0,24.907548417542184,0.6760835632211576,1953,398,0.1692896639727775,0.2493545534399165,0.2696862318229452,0.3133921657949117,-0.0203316783830287,intact
33,60,37.31024928314469,36.573927851864966,2.6502815398728847,65.63693330793913,3.6502815398728847,596.3990529038465,44.88442468454812,4292,0.0651971368176119,4122,146,26,0.9603914259086672,0.0340167753960857,0.0060577819198508,True,1731.0,23.473270180870447,0.6354072303729497,1737,356,0.1700907787864309,0.3200006289316147,0.2817290466902531,0.2742918851774317,0.0382715822413615,intact
35,72,37.13472715380611,42.03078488755556,1.0,24.7660229,2.0,887.9752114465402,75.11550099889976,6758,0.102656628754292,6623,119,17,0.9800236756436816,0.0176087599881621,0.002515537141166,True,2455.0,27.9544409813755,0.7062277565202919,2457,0,0.0,0.392280956059262,0.2989350844248255,0.3816524151396708,0.0933458716344364,intact
35,75,37.13472715380611,36.0919791329101,1.0,24.7660229,2.0,871.3435909570584,46.10665532350814,3501,0.053181541472148,3480,21,0,0.9940017137960584,0.0059982862039417,0.0,True,2172.0,26.29389801439097,0.7181505040371002,2191,0,0.0,,0.3090169943749474,0.424807680927192,,intact
35,76,37.13472715380611,36.25907907849111,1.0,24.7660229,2.0,906.1446855083012,75.83052299988452,3800,0.0577234668935054,3743,57,0,0.985,0.015,0.0,True,3564.0,33.681692866586,0.9178347491607336,3808,0,0.0,,0.3090169943749474,0.4,,intact
36,56,36.81664068665656,36.757190332335256,1.0,24.7660229,2.0,648.7890552393285,58.25557878962752,3565,0.0541537261777228,3504,33,28,0.9828892005610098,0.0092566619915848,0.0078541374474053,True,2358.0,27.39661861656249,0.7447381286830238,2358,843,0.2633552014995314,0.4072739409583566,0.304845440523399,0.4270509831248423,0.1024285004349575,intact
36,111,36.81664068665656,35.90900546851575,2.6502815398728847,65.63693330793913,3.6502815398728847,673.8645301094275,81.72339967871588,4060,0.0616729672599032,4016,43,1,0.9891625615763546,0.0105911330049261,0.0002463054187192,True,1974.0,25.0667851015403,0.6893520079025803,1986,360,0.1534526854219949,0.25,0.2817290466902531,0.3783339250091166,-0.0317290466902531,intact
36,202,36.81664068665656,35.081894501454336,1.414213562373095,35.02444547122265,2.414213562373095,701.6739632659987,25.036486389502866,3277,0.0497788950026361,3245,32,0,0.9902349710100702,0.0097650289899298,0.0,True,3537.0,33.55386814410625,0.9333672252520298,3537,118,0.0322845417236662,,0.3008613653919205,0.3687403035218498,,intact
36,228,36.81664068665656,34.629358176309786,3.7320508075688767,92.42805576421428,4.732050807568877,681.7660758699737,69.28107537431771,4997,0.0759063589649596,4934,63,0,0.9873924354612768,0.0126075645387232,0.0,True,2414.0,27.720030036918622,0.7759715163360156,2414,57,0.0230675839740995,,0.2771863727725964,0.3625686785136398,,intact
36,239,36.81664068665656,34.51370640424454,1.0,24.7660229,2.0,686.9598350875881,58.867937938695306,3159,0.0479864294517325,3085,74,0,0.9765748654637544,0.0234251345362456,0.0,True,1730.0,23.466488938440666,0.657966486789577,1877,293,0.1350230414746543,,0.3090169943749474,0.3794803650337164,,intact
36,243,36.81664068665656,34.324617143566016,1.414213562373095,35.02444547122265,2.414213562373095,653.2396055879,65.75533915387318,3245,0.0492928026498487,3164,75,7,0.9750385208012328,0.0231124807395993,0.0021571648690292,True,2120.0,25.977239243415305,0.7303002515195769,2120,255,0.1073684210526315,0.414213562373095,0.2898979485566356,0.424807680927192,0.1243156138164594,intact
36,244,36.81664068665656,34.834583067229275,2.6502815398728847,65.63693330793913,3.6502815398728847,641.8198804954756,46.12292209897521,3783,0.0574652303310871,3732,51,0,0.986518636003172,0.0134813639968279,0.0,True,1629.0,22.77118364497979,0.635611855652217,1629,98,0.0567458019687319,,0.2817290466902531,0.3228287342177362,,intact
37,65,37.71631904273392,36.45575543874559,1.0,24.7660229,2.0,1118.5557757668216,61.1728956959076,3556,0.0540170127035014,3519,37,0,0.9895950506186728,0.0104049493813273,0.0,True,3497.0,33.36359800718016,0.8996269348111848,3497,0,0.0,,0.3090169943749474,0.3279344228724749,,intact
37,69,37.71631904273392,36.07125779454432,1.0,24.7660229,2.0,1116.3637333504334,64.6833061818976,3587,0.0544879146702642,3558,29,0,0.9919152495121272,0.0080847504878728,0.0,True,3647.0,34.071632701006344,0.9235059385713018,3647,0,0.0,,0.304338937612043,0.3538893678645229,,intact
37,91,37.71631904273392,36.47849440247945,1.0,24.7660229,2.0,1119.1416100539811,59.93012743263072,3639,0.0552778147435437,3586,53,0,0.9854355592195658,0.0145644407804341,0.0,True,4309.0,37.03508201106019,0.998319971204119,4309,0,0.0,,0.3090169943749474,0.3660254037844386,,intact
37,149,37.71631904273392,35.68813315376662,5.513233075965879,136.54085661240842,6.513233075965879,1070.5968834971077,42.43634829982884,6256,0.0950310549699395,6132,124,0,0.9801790281329924,0.0198209718670076,0.0,True,2382.0,27.535688640195463,0.750245736225471,2382,0,0.0,,0.2714970279031851,0.2898979485566356,,intact
37,237,37.71631904273392,35.05270935025572,1.0,24.7660229,2.0,1080.781076175258,58.18912967361957,3448,0.0523764510128439,3406,42,0,0.9878190255220418,0.0121809744779582,0.0,True,2846.0,30.09833776272484,0.8272293426862473,2846,0,0.0,,0.3090169943749474,0.4342847116185476,,intact
37,269,37.71631904273392,35.44550114927669,5.81864367245563,144.10466243897622,6.81864367245563,1079.9439950539386,60.032388925779365,6244,0.0948487703376442,6140,104,0,0.98334401024984,0.0166559897501601,0.0,True,2872.0,30.23550881198871,0.8265379054987066,2872,0,0.0,,0.2682079019934025,0.2818202916704747,,intact
37,273,37.71631904273392,34.600733699547746,7.14142842854285,176.86478000000324,8.14142842854285,1089.7573238627915,74.81317799234758,8107,0.1231484595014865,7828,279,0,0.9655852966572098,0.0344147033427901,0.0,True,2135.0,26.068977866467897,0.7209635038466143,2135,0,0.0,,0.2680748568360903,0.2847776149946234,,intact
38,72,37.4296853816217,42.03078488755556,1.0,24.7660229,2.0,915.1173284914732,25.929536562334384,4376,0.0664731292436789,4354,22,0,0.9949725776965264,0.0050274223034734,0.0,True,2213.0,26.54090763566176,0.6680279526600534,2222,402,0.1532012195121951,,0.304338937612043,0.4105458806138031,,intact
38,141,37.4296853816217,36.0762110753201,1.0,24.7660229,2.0,945.9908969666697,81.58705269255668,3436,0.0521941663805486,3293,143,0,0.9583818393480792,0.0416181606519208,0.0,True,1527.0,22.04675024130877,0.5998634478044436,1534,482,0.2390873015873016,,0.3090169943749474,0.393529818721632,,intact
38,169,37.4296853816217,35.102185458943715,5.708203932499369,141.36950931014945,6.708203932499369,967.6076229514211,66.18843021510392,5814,0.0883169043470633,5545,269,0,0.9537323701410388,0.0462676298589611,0.0,True,1496.0,21.82181453800189,0.6017165774193005,1496,0,0.0,,0.2687959533979826,0.3399683035624423,,intact
38,200,37.4296853816217,36.21647783461592,1.0,24.7660229,2.0,963.833956096287,70.78889704309954,3216,0.0488522814551351,3170,46,0,0.9856965174129352,0.0143034825870646,0.0,True,1888.0,24.514670406003766,0.6657419568219606,1890,181,0.0873973925639787,,0.2958163163244892,0.3800540769233091,,intact
38,213,37.4296853816217,35.1243236469742,6.032065437739018,149.39027076534305,7.032065437739018,986.603137969319,28.744878701659484,6015,0.0913701719380093,5950,65,0,0.9891936824605154,0.0108063175394846,0.0,True,1306.0,20.38903409571014,0.5620374220168636,1307,0,0.0,,0.2696862318229452,0.3105552824698201,,intact
38,261,37.4296853816217,34.81673626843792,1.0,24.7660229,2.0,979.671590341251,39.086578430431786,3506,0.053257493402271,3484,22,0,0.9937250427837993,0.0062749572162007,0.0,True,4048.0,35.89593875735784,0.9937084200855564,4048,0,0.0,,0.3090169943749474,0.4206322727489686,,intact
39,47,37.44779621119575,37.271049761105246,1.0,24.7660229,2.0,893.7872010362244,49.197427634348216,3722,0.0565386167835861,3445,82,204,0.9255776464266524,0.0220311660397635,0.0548092423428264,True,1891.0,24.534139372995096,0.6567055219800942,1926,785,0.2895610475839174,0.3726822671238252,0.2989350844248255,0.3700460499667057,0.0737471826989997,cohesive
39,200,37.44779621119575,36.21647783461592,3.1815405503520555,78.79410612729761,4.181540550352056,947.2014141930796,40.83546434669046,5441,0.082650890359885,5189,242,10,0.9536849843778716,0.0444771181768057,0.0018378974453225,True,3010.0,30.95339654081939,0.8403910020634843,3010,697,0.1880226598327488,0.4099627786406589,0.2771863727725964,0.299898224908373,0.1327764058680625,intact
39,208,37.44779621119575,35.419576739452985,1.7320508075688772,42.89600996421431,2.732050807568877,883.0989014970826,21.46087035437432,3801,0.05773865727953,3729,72,0,0.9810576164167324,0.0189423835832675,0.0,True,2542.0,28.44545184522819,0.7807459139358185,2542,114,0.0429216867469879,,0.2898979485566356,0.3457009040860209,,intact
39,209,37.44779621119575,35.05083103613965,9.074467600217485,224.73847239229423,10.074467600217485,948.5117852808232,43.064001046943694,7739,0.1175583974444312,7399,340,0,0.956066675281044,0.0439333247189559,0.0,True,1766.0,23.70939178892142,0.6540645716789852,1768,851,0.3249331806032837,,0.2765092460972355,0.1682174283410657,,intact
40,121,36.83489001785086,35.76320131286413,1.7320508075688772,42.89600996421431,2.732050807568877,1077.3860779788831,66.46868398721013,3451,0.0524220221709177,3447,4,0,0.9988409156766156,0.0011590843233845,0.0,True,3785.0,34.71027109092707,0.9562309546901754,3786,0,0.0,,0.2898979485566356,0.4455762991312983,,intact
39,72,37.44779621119575,42.03078488755556,2.863703305156273,70.92254163430594,3.863703305156273,898.4847865882659,64.279094051924,4689,0.0712277200693808,4298,250,143,0.9166133503945404,0.0533162721262529,0.0304969076562166,True,2023.0,25.375990616127847,0.6385617424296602,2025,451,0.1821486268174475,0.3613020955135854,0.2612038749637414,0.3803243258062461,0.1000982205498439,intact
39,87,37.44779621119575,36.20913521320817,2.23606797749979,55.37851073671648,3.23606797749979,935.0151814539818,64.04856657601236,4224,0.0641641905679387,4183,40,1,0.9902935606060606,0.0094696969696969,0.0002367424242424,True,1731.0,23.473270180870447,0.6373675831163749,1736,1025,0.3712423035132198,0.2766967754673748,0.2817290466902531,0.4013498739246386,-0.0050322712228783,intact
39,137,37.44779621119575,35.42103559855789,1.0,24.7660229,2.0,908.1986591803176,74.2094421408828,3530,0.0536220626668616,3001,27,515,0.8501416430594901,0.0076487252124645,0.1458923512747875,True,1441.0,21.41692195416611,0.5878211965873565,1564,1569,0.5007979572294925,0.3956439237389599,0.2898979485566356,0.4270509831248423,0.1057459751823243,cohesive
39,176,37.44779621119575,35.74085101829175,1.0,24.7660229,2.0,913.7258825883308,83.25304739615089,3003,0.0456167292318939,2983,20,0,0.9933399933399932,0.0066600066600066,0.0,True,2687.0,29.24548963816208,0.799181040919121,2687,109,0.0389842632331902,,0.3090169943749474,0.3118450498048283,,intact
41,139,37.2026396142838,36.25629457491152,3.16227766016838,78.31704094788851,4.16227766016838,1031.0969560500057,73.40007450346887,5323,0.0808584248089814,5244,79,0,0.9851587450685704,0.0148412549314296,0.0,True,2894.0,30.351092412232717,0.8263417580784038,2895,0,0.0,,0.2779262976266636,0.3704152082810797,,intact
41,155,37.2026396142838,35.28017778567506,1.414213562373095,35.02444547122265,2.414213562373095,1064.792678875403,53.25664441738736,3195,0.0485332833486184,3162,33,0,0.9896713615023476,0.0103286384976525,0.0,True,3221.0,32.019933532067014,0.8835179061923492,3221,0,0.0,,0.2898979485566356,0.356789172325331,,intact
41,165,37.2026396142838,35.261499311022575,1.414213562373095,35.02444547122265,2.414213562373095,1062.3741060635202,57.26233146893624,3525,0.0535461107367386,3435,90,0,0.9744680851063828,0.025531914893617,0.0,True,3838.0,34.95244402289186,0.9646825185881164,3838,0,0.0,,0.2933997741163456,0.3289165665865866,,intact
41,227,37.2026396142838,34.6904335927765,1.0,24.7660229,2.0,1013.82959389917,38.120998039318586,3405,0.0517232644137858,3358,47,0,0.9861967694566812,0.0138032305433186,0.0,True,2622.0,28.88959192466898,0.8036822084782395,2625,311,0.1059264305177111,,0.3090169943749474,0.3874258867227931,,intact
40,139,36.83489001785086,36.25629457491152,1.0,24.7660229,2.0,1056.2848008459828,9.016884983635446,3545,0.0538499184572307,3509,36,0,0.9898448519040902,0.0101551480959097,0.0,True,3528.0,33.511151553720346,0.9169683523514458,3528,0,0.0,,0.3090169943749474,0.4641016151377545,,intact
40,165,36.83489001785086,35.261499311022575,1.0,24.7660229,2.0,1087.5619508594973,82.30245927434126,3147,0.0478041448194372,3097,50,0,0.9841118525579916,0.0158881474420082,0.0,True,2888.0,30.319613310508885,0.8410854854936922,2888,0,0.0,,0.3008613653919205,0.4176890859898589,,intact
40,177,36.83489001785086,35.69394286739755,1.0,24.7660229,2.0,1112.7730246424908,56.94585798588104,3328,0.0505536046898911,3297,31,0,0.990685096153846,0.0093149038461538,0.0,True,4490.0,37.80491223326963,1.042479541703993,4490,0,0.0,,0.3090169943749474,0.3740666961489728,,intact
41,121,37.2026396142838,35.76320131286413,6.071067811865476,150.35620445611326,7.071067811865476,1052.198233182906,75.56623496728201,6305,0.0957753838851452,6141,164,0,0.973988897700238,0.026011102299762,0.0,True,1963.0,24.9968459326128,0.685165705348909,1963,0,0.0,,0.2682079019934025,0.4053886666957106,,intact
42,110,36.43772363149152,35.26591484565549,1.8284271247461903,45.2828680424453,2.8284271247461903,639.5105672543798,44.568883650851085,3649,0.0554297186037898,3531,118,0,0.967662373252946,0.0323376267470539,0.0,True,3366.0,32.73272180700285,0.913000302416599,3366,0,0.0,,0.2898979485566356,0.3463454103851993,,intact
42,186,36.43772363149152,35.8841792985301,6.28538328578604,155.6639463910543,7.28538328578604,676.7895296462078,74.37000185615632,6197,0.0941348221944877,5940,129,133,0.9585283201549136,0.0208165241245764,0.0214619977408423,True,3158.0,31.70524594713643,0.8767812975777005,3158,242,0.0711764705882353,0.3813570972530608,0.266756504300101,0.2730095079366211,0.1146005929529597,intact
