Repository: AmiraliKhosrozadeh/ice-bonded-granular-microCT

# Grain-scale kinematics, ice-bond failure and damage evolution in ice-bonded granular media under in-situ uniaxial compression

Analysis code, per-specimen tables and supplementary material for the paper of

## Results for every specimen

The paper shows one or two specimens per figure.  The same rendering for
every specimen and every scan is in [`supplementary/`](supplementary/README.md):
the void and crack classes (Fig. 11 of the paper), the crack orientation
classes (Fig. 12), the ice-path maps (Fig. 18) and the per-scan tables behind
Tables 2–4, each as one sheet per material, compiled with their text in
[`supplementary/supplementary.pdf`](supplementary/supplementary.pdf).

File: paper/data/bonds/Alumina_100_1800_T5/Alumina_100_1800_T5_throats_scan03_classified.csv (part 3 of 7)
bead_a,bead_b,r_a_vox,r_b_vox,gap_vox,gap_um,dsum_min,z_mid,axis_dip_deg,lens_vox,lens_mm3,binder_vox,pore_vox,crack_vox,binder_frac,pore_frac,crack_frac,connected,bond_area_vox,r_bond_vox,r_bond_over_R,neck_binder_vox,neck_crack_vox,neck_severed,q_crack_med,q_binder_med,q_pore_med,dq_paired,cls
42,222,36.43772363149152,34.574991026742914,1.0,24.7660229,2.0,673.3468028119146,78.51868717233582,2755,0.0418495134977914,2713,7,36,0.9847549909255898,0.002540834845735,0.0130671506352087,True,3160.0,31.71528401797434,0.8932283231421777,3160,199,0.0592438225662399,0.3908262075698354,0.2958163163244892,0.424807680927192,0.0950098912453462,intact
43,167,36.636938552834295,34.95327080897459,1.0,24.7660229,2.0,910.4505636473134,26.88891880305244,3326,0.0505232239178418,3294,32,0,0.9903788334335538,0.0096211665664461,0.0,True,2756.0,29.61860979726305,0.8274486151471893,2758,0,0.0,,0.3090169943749474,0.414213562373095,,intact
43,180,36.636938552834295,34.927588749170326,4.39834563766817,108.929528784605,5.39834563766817,977.617121608439,22.2659176776965,5944,0.0902916545302622,5898,46,0,0.9922611036339164,0.0077388963660834,0.0,True,4009.0,35.72260256071521,0.9983326630514772,4010,0,0.0,,0.2779262976266636,0.2714970279031851,,intact
43,206,36.636938552834295,34.63725312304148,1.0,24.7660229,2.0,916.3525152224072,43.9803292358772,3367,0.0511460297448507,3359,8,0,0.9976239976239976,0.0023760023760023,0.0,True,2995.0,30.87617380959715,0.8664054430812388,3003,0,0.0,,0.3090169943749474,0.3797958971132712,,intact
43,265,36.636938552834295,34.755050278282965,3.47213595499958,85.99099857343296,4.47213595499958,963.0809112930676,57.60084199925961,3839,0.0583158919484651,3817,22,0,0.994269340974212,0.0057306590257879,0.0,True,3330.0,32.557209969406514,0.912069001087023,3337,0,0.0,,0.2771863727725964,0.2147267292461849,,intact
44,48,36.52078523041379,37.05428236029674,1.0,24.7660229,2.0,992.4765876767548,61.395286051813066,3606,0.0547765320047317,3516,90,0,0.9750415973377704,0.0249584026622296,0.0,True,3436.0,33.0713285026094,0.8989819400936555,3436,0,0.0,,0.3090169943749474,0.3700460499667057,,intact
44,62,36.52078523041379,36.89987729863173,3.0,74.2980687,4.0,936.517303356746,10.991351799126797,4331,0.0657895618725716,3781,550,0,0.8730085430616485,0.1269914569383514,0.0,True,4201.0,36.5680165152296,0.9961233052279564,4222,0,0.0,,0.2928060946961875,0.2572842744474721,,intact
44,180,36.52078523041379,34.927588749170326,9.442387549448895,233.85038628032623,10.442387549448895,993.835598482533,62.72665635070328,7396,0.1123480950379911,7311,85,0,0.9885073012439156,0.0114926987560843,0.0,True,2841.0,30.07188698183321,0.8417794641604032,2841,0,0.0,,0.2694233545043003,0.2034265145225751,,intact
44,193,36.52078523041379,35.11012743690846,1.0,24.7660229,2.0,1010.1817472128932,7.845537927338526,3130,0.0475459082570189,2897,233,0,0.92555910543131,0.0744408945686901,0.0,True,2498.0,28.19819312805537,0.7873191078554909,2794,0,0.0,,0.3090169943749474,0.3660254037844386,,intact
45,60,36.37161423938123,36.573927851864966,4.766114533138578,118.03770167173282,5.766114533138578,605.4441058173893,20.55748788078433,5752,0.0873751004135377,5073,679,0,0.8819541029207232,0.1180458970792767,0.0,True,2065.0,25.638055990451534,0.7029368829251108,2067,345,0.1430348258706467,,0.2857142857142857,0.25,,intact
45,223,36.37161423938123,34.93287164757102,2.146264369941973,53.15443253543696,3.146264369941973,667.434832418757,47.00099982637632,3769,0.0572525649267426,3500,269,0,0.9286282833642876,0.0713717166357123,0.0,True,4145.0,36.323470074207016,1.0188270659939984,4145,105,0.0247058823529411,,0.2817290466902531,0.304845440523399,,intact
45,229,36.37161423938123,34.60405683324555,5.928203230275509,146.8180169568572,6.928203230275509,616.9312382625461,49.994798671021286,5480,0.0832433154148447,5430,50,0,0.9908759124087592,0.0091240875912408,0.0,True,2019.0,25.35089071817938,0.7143543790445813,2024,146,0.0672811059907834,,0.2742918851774317,0.2449655295864103,,intact
46,169,36.63812423346273,35.102185458943715,1.0,24.7660229,2.0,1020.248722780304,1.067816547517964,3190,0.0484573314184953,3188,2,0,0.9993730407523512,0.0006269592476489,0.0,True,3128.0,31.554291688816235,0.879680944342402,3129,0,0.0,,0.3090169943749474,0.3415349867380635,,intact
46,191,36.63812423346273,35.21510136729014,1.0,24.7660229,2.0,1071.025693634342,66.8965953705024,3303,0.0501738450392759,3271,32,0,0.990311837723282,0.0096881622767181,0.0,True,3177.0,31.800479688298772,0.8851510679561079,3178,0,0.0,,0.3090169943749474,0.3003308784239441,,intact
47,176,37.271049761105246,35.74085101829175,1.414213562373095,35.02444547122265,2.414213562373095,889.3768662878031,57.99295993489011,3465,0.0526346875752622,3198,50,227,0.922943722943723,0.0144300144300144,0.0655122655122655,True,2136.0,26.075082298788185,0.7142693730868114,2144,485,0.1844807911753518,0.3585701736362872,0.2898979485566356,0.2898979485566356,0.0686722250796515,cohesive
47,208,37.271049761105246,35.419576739452985,5.19114712955712,128.56406868788088,6.19114712955712,858.7498851965549,74.44927537672588,4966,0.0754354569981968,4906,60,0,0.9879178413209828,0.0120821586790173,0.0,True,2324.0,27.19838553096727,0.7483326761740977,2324,0,0.0,,0.2742918851774317,0.3969120242754108,,intact
47,236,37.271049761105246,35.19539013665351,1.414213562373095,35.02444547122265,2.414213562373095,857.3750591621031,71.2023652048224,3535,0.0536980145969846,3373,161,2,0.9541725601131542,0.0455445544554455,0.0005657708628005,True,1592.0,22.511093682995384,0.6212832785702118,1624,404,0.1992110453648915,0.3974342076785332,0.2898979485566356,0.3585701736362872,0.1075362591218975,intact
47,259,37.271049761105246,35.34711695860503,1.8284271247461903,45.2828680424453,2.8284271247461903,847.4858161544109,54.72713201891997,3812,0.0579057515258007,3715,97,0,0.9745540398740818,0.0254459601259181,0.0,True,1884.0,24.48868770616877,0.6744507280303447,1887,321,0.1453804347826087,,0.2898979485566356,0.3761785115301142,,intact
46,213,36.63812423346273,35.1243236469742,1.0,24.7660229,2.0,1039.2442377982018,61.0678842396838,3347,0.0508422220243586,3333,14,0,0.9958171496862862,0.0041828503137137,0.0,True,2780.0,29.747293718772774,0.8290490248697926,2780,0,0.0,,0.3090169943749474,0.3792534518144592,,intact
47,49,37.271049761105246,36.53760263833739,2.863703305156273,70.92254163430594,3.863703305156273,850.7069569325731,61.37095825741297,4429,0.067278219702983,4252,97,80,0.9600361255362384,0.0219011063445473,0.0180627681192142,True,2123.0,25.9956128677165,0.7044055682532094,2157,543,0.2011111111111111,0.3700091050761045,0.2801868778094689,0.2479451436122707,0.0898222272666356,intact
47,86,37.271049761105246,36.34012641124848,2.0,49.5320458,3.0,834.9954698153173,24.85239558755932,4074,0.0618856326642476,3441,633,0,0.8446244477172312,0.1553755522827687,0.0,True,2571.0,28.60724938505144,0.7772528812220094,2571,309,0.1072916666666666,,0.2708131845707603,0.3516287047744073,,intact
47,87,37.271049761105246,36.20913521320817,8.06225774829855,199.6700600200643,9.06225774829855,910.666165153454,10.730375857989202,5859,0.0890004717181706,5478,100,290,0.9349718381976446,0.0170677590032428,0.0494965011094043,True,1384.0,20.98906578384008,0.571285055724268,1385,512,0.2698998418555614,0.1584103411827613,0.2847388221119209,0.1744671437371914,-0.1263284809291596,mixed
48,119,37.05428236029674,35.235752005132206,3.16227766016838,78.31704094788851,4.16227766016838,1027.3292495761689,63.48662731816917,4316,0.0655617060822025,4276,40,0,0.9907321594068582,0.0092678405931417,0.0,True,3232.0,32.07456238432586,0.887385451283304,3232,0,0.0,,0.2801868778094689,0.2784418266384219,,intact
48,193,37.05428236029674,35.11012743690846,1.0,24.7660229,2.0,1027.8385178956714,61.19056472535776,3435,0.052178975994524,3401,34,0,0.9901018922852984,0.0098981077147016,0.0,True,2956.0,30.67448489476694,0.8501277840688419,2956,0,0.0,,0.3090169943749474,0.3262171113561574,,intact
48,237,37.05428236029674,35.05270935025572,1.7320508075688772,42.89600996421431,2.732050807568877,1035.7154012360058,46.76853443265776,3805,0.0577994188236284,3792,13,0,0.9965834428383704,0.0034165571616294,0.0,True,2788.0,29.790064831759068,0.8262739610977131,2788,0,0.0,,0.2933997741163456,0.3740666961489728,,intact
48,260,37.05428236029674,33.970496996815754,1.0,24.7660229,2.0,993.0099736599378,61.222713885785,3232,0.0490953276315288,3166,66,0,0.979579207920792,0.0204207920792079,0.0,True,2421.0,27.76019154204375,0.7817044077663527,2422,0,0.0,,0.3090169943749474,0.3779872043216927,,intact
49,108,36.53760263833739,36.09020744158951,7.385164807134505,182.90116073376723,8.385164807134505,804.7507933882691,48.741666438132974,7072,0.1074264099660185,7039,33,0,0.9953337104072398,0.0046662895927601,0.0,True,1716.0,23.371344948277684,0.6435921700670176,1716,303,0.150074294205052,,0.266756504300101,0.3254969626360192,,intact
49,120,36.53760263833739,37.586536992461454,1.0,24.7660229,2.0,830.1157632816014,87.22683165517856,3244,0.0492776122638241,3167,77,0,0.9762638717632552,0.0237361282367447,0.0,True,2429.0,27.80601937603489,0.750255436745235,2432,275,0.1015884743258219,,0.2898979485566356,0.4068781988545112,,intact
49,137,36.53760263833739,35.42103559855789,7.4852813742385695,185.38064992733587,8.48528137423857,865.1184150766665,35.229833951043595,6249,0.0949247222677672,5919,274,57,0.9471915506481036,0.0438470155224835,0.0091214594335093,True,2308.0,27.104597715372734,0.7533382615202248,2308,286,0.110254433307633,0.297584738808072,0.2775144043792301,0.1995040249835402,0.0200703344288419,intact
49,184,36.53760263833739,35.82549757829668,6.834654549917682,169.2672110968505,7.834654549917682,860.7764878539607,43.99917040078588,7600,0.1154469337870109,6970,630,0,0.9171052631578948,0.0828947368421052,0.0,True,2038.0,25.469894935836805,0.7039470354251642,2038,599,0.2271520667425104,,0.2782648450059398,0.2290836943342949,,intact
49,185,36.53760263833739,35.254137628234425,1.0,24.7660229,2.0,798.3748997351282,19.651630817376105,3749,0.0569487572062505,3339,23,398,0.8906375033342224,0.0061349693251533,0.1061616431048279,True,1997.0,25.212394624649004,0.7023759148624115,1998,993,0.3319959879638917,0.4142135623730951,0.2989350844248255,0.3874258867227931,0.1152784779482695,cohesive
49,208,36.53760263833739,35.419576739452985,9.273618495495704,229.67064802531016,10.273618495495704,840.0186573934313,78.81746307006576,7283,0.1106315814172105,7224,59,0,0.991898942743375,0.008101057256625,0.0,True,2428.0,27.80029502818709,0.772689960017184,2428,0,0.0,,0.2662685752014914,0.2919404368214048,,intact
49,259,36.53760263833739,35.34711695860503,1.0,24.7660229,2.0,828.7545883512873,84.86691477716312,3263,0.0495662295982916,3261,2,0,0.9993870671161508,0.0006129328838492,0.0,True,1937.0,24.830752093684207,0.690849243981481,1942,753,0.2794063079777365,,0.3090169943749474,0.4249539210877432,,intact
50,127,36.76431569062275,35.65123168745911,2.4641016151377544,61.02599702842861,3.4641016151377544,1052.7834742244436,49.09067525548104,3919,0.0595311228304336,3900,19,0,0.9951518244450116,0.0048481755549885,0.0,True,2989.0,30.845230584376417,0.8518952545738098,2989,0,0.0,,0.2843646522044218,0.2989350844248254,,intact
50,163,36.76431569062275,35.733124640656456,1.0,24.7660229,2.0,1009.682602800023,60.30101546619111,3399,0.0516321220976381,3380,19,0,0.9944101206237128,0.0055898793762871,0.0,True,3058.0,31.199224861365256,0.8606986596712786,3058,0,0.0,,0.3090169943749474,0.3761785115301142,,intact
50,213,36.76431569062275,35.1243236469742,1.0,24.7660229,2.0,1024.765790079507,85.31391837280013,3248,0.0493383738079225,3225,23,0,0.9929187192118226,0.0070812807881773,0.0,True,2384.0,27.54724611757329,0.7663866327531504,2384,0,0.0,,0.3090169943749474,0.4142135623730951,,intact
50,232,36.76431569062275,34.93234995093959,8.657737169873558,214.41771701126973,9.657737169873558,1043.7568368869183,67.09880480170203,7165,0.108839115866307,7118,47,0,0.993440334961619,0.006559665038381,0.0,True,2102.0,25.86672342524905,0.7215600110210479,2105,0,0.0,,0.2664745368061865,0.2491369344335076,,intact
50,261,36.76431569062275,34.81673626843792,3.7320508075688767,92.42805576421428,4.732050807568877,1017.834242451439,75.03988344016142,4817,0.0731720894805304,4779,38,0,0.9921112725762924,0.0078887274237077,0.0,True,3160.0,31.71528401797434,0.8861362930545713,3160,0,0.0,,0.2766967754673748,0.3339349145605127,,intact
51,222,36.77549869940883,34.574991026742914,4.0,99.0640916,5.0,717.0716724419565,16.771914272982386,5060,0.0768633532845099,3769,1,1326,0.7448616600790514,0.000197628458498,0.2620553359683794,True,3168.0,31.755404570407364,0.8901243619290313,3184,779,0.1965682563714357,0.3516287047744073,0.25,0.2417903343816373,0.1016287047744072,cohesive
51,246,36.77549869940883,35.107867890225215,6.117215614703381,151.4991019979815,7.117215614703381,739.3933734683085,69.13492054074739,5980,0.090838508427148,5946,34,0,0.994314381270903,0.0056856187290969,0.0,True,2938.0,30.580949063231785,0.8508491049900747,2938,0,0.0,,0.2692803301885514,0.25,,intact
52,75,36.47861400625723,36.0919791329101,1.0,24.7660229,2.0,835.2235247570824,73.8050136399616,3382,0.0513738855352198,3365,17,0,0.9949733885274984,0.0050266114725014,0.0,True,2444.0,27.891743614073043,0.7686789485263141,2648,0,0.0,,0.3090169943749474,0.3279344228724749,,intact
52,174,36.47861400625723,35.336859635133536,1.0,24.7660229,2.0,804.2840389330152,55.853224385519056,3300,0.0501282738812021,3211,89,0,0.973030303030303,0.0269696969696969,0.0,True,2191.0,26.4086531392399,0.7354585801692548,2192,0,0.0,,0.3090169943749474,0.3279344228724749,,intact
50,273,36.76431569062275,34.600733699547746,1.414213562373095,35.02444547122265,2.414213562373095,1053.4882724255444,45.30519403219936,3744,0.0568728052761274,3723,21,0,0.9943910256410255,0.0056089743589743,0.0,True,2871.0,30.230244511642027,0.8472002687580513,2871,0,0.0,,0.303832434700687,0.304845440523399,,intact
51,70,36.77549869940883,36.147485448074505,6.082762530298219,150.64583612062765,7.082762530298219,792.1880767973722,13.02976366157011,6636,0.10080340165929,5713,911,14,0.8609101868595539,0.1372814948764316,0.0021097046413502,True,2135.0,26.068977866467897,0.7149728764183486,2139,754,0.2606291047355686,0.169920896592371,0.2843646522044218,0.2437586564055321,-0.1144437556120508,intact
51,126,36.77549869940883,35.23530333556101,4.855156433186538,120.24291540738012,5.855156433186538,777.9306530024019,51.12334200837798,5504,0.0836078846794352,5390,114,0,0.9792877906976744,0.0207122093023255,0.0,True,2087.0,25.774264925804797,0.7158444066013406,2090,409,0.1636654661864746,,0.2771863727725964,0.2085621785225414,,intact
51,174,36.77549869940883,35.336859635133536,7.613903745752154,188.5661145256936,8.613903745752154,768.5577936898983,68.15633300647582,7052,0.1071226022455264,6929,123,0,0.9825581395348836,0.0174418604651162,0.0,True,2933.0,30.55491607216518,0.8474252341163316,2936,354,0.1075987841945288,,0.2682079019934025,0.25,,intact
52,197,36.47861400625723,34.9837924695665,1.7320508075688772,42.89600996421431,2.732050807568877,788.6737763679076,5.740053300077772,3934,0.0597589786208027,3743,191,0,0.9514489069649212,0.0485510930350788,0.0,True,2476.0,28.07374713484229,0.7856927444596998,2476,0,0.0,,0.2898979485566356,0.3874258867227931,,intact
53,123,36.63687926678831,35.90628984911821,1.0,24.7660229,2.0,1114.959746173024,49.8842847647881,3269,0.0496573719144393,2876,393,0,0.8797797491587641,0.1202202508412358,0.0,True,2118.0,25.964982937357547,0.7158491489631988,2119,0,0.0,,0.2898979485566356,0.3726822671238252,,intact
53,165,36.63687926678831,35.261499311022575,4.39834563766817,108.929528784605,5.39834563766817,1086.8535388222758,83.68777928703041,5246,0.0796887650850867,5229,17,0,0.9967594357605796,0.0032405642394205,0.0,True,1459.0,21.550269695346056,0.5994646922954908,1459,0,0.0,,0.2791745113185196,0.3592257029311909,,intact
53,177,36.63687926678831,35.69394286739755,1.0,24.7660229,2.0,1112.064612605269,55.444279243433726,3522,0.0535005395786647,3521,1,0,0.9997160704145373,0.0002839295854628,0.0,True,3664.0,34.15095054280933,0.944298696880662,3664,0,0.0,,0.304845440523399,0.4772255750516612,,intact
54,90,37.40194582565501,37.60939232189789,1.0,24.7660229,2.0,420.4182302633485,46.11643379103937,4997,0.0759063589649596,4555,213,240,0.911546928156894,0.0426255753452071,0.0480288172903742,True,1283.0,20.208700699792736,0.5388172294711158,2695,469,0.1482300884955752,0.394586871230296,0.2898979485566356,0.4,0.1046889226736603,cohesive
54,100,37.40194582565501,36.27529334094484,1.0,24.7660229,2.0,392.50397588651833,87.43905302414899,2935,0.0445837829822206,2426,247,265,0.8265758091993186,0.0841567291311754,0.090289608177172,True,433.0,11.740024732409273,0.3186879656514432,470,237,0.3352192362093352,0.3956439237389599,0.2612038749637415,0.3827822185373187,0.1344400487752184,cohesive
54,238,37.40194582565501,35.40777459121539,1.0,24.7660229,2.0,385.08307189892525,75.54461782053632,6451,0.0979931802447378,4458,1153,853,0.6910556502867773,0.1787319795380561,0.1322275616183537,True,153.0,6.978639737521917,0.1916952763330465,319,722,0.6935638808837656,0.3797958971132712,0.25,0.3761785115301142,0.1297958971132712,cohesive
55,121,36.59521302711077,35.76320131286413,1.0,24.7660229,2.0,1026.874063723768,11.667848779620678,3473,0.052756210663459,3459,14,0,0.9959689029657356,0.0040310970342643,0.0,True,2269.0,26.87461872754702,0.7428194487866203,2269,0,0.0,,0.3090169943749474,0.4621893941766871,,intact
55,134,36.59521302711077,35.2266481863553,1.0,24.7660229,2.0,955.3705717629214,14.138535093999344,2788,0.0423507962366034,2668,120,0,0.9569583931133429,0.0430416068866571,0.0,True,1884.0,24.48868770616877,0.6819285184878312,1884,0,0.0,,0.2898979485566356,0.4,,intact
55,139,36.59521302711077,36.25629457491152,3.1815405503520555,78.79410612729761,4.181540550352056,1005.7727865908674,68.38654652571716,4425,0.0672174581588846,4406,19,0,0.9957062146892656,0.0042937853107344,0.0,True,2443.0,27.88603686340174,0.7655582645108541,2443,0,0.0,,0.2779262976266636,0.2565236958429578,,intact
55,153,36.59521302711077,35.452720269863875,6.89920048531124,170.8657572109093,7.89920048531124,975.098534122424,65.80450049660277,6821,0.1036136230738423,6496,325,0,0.952353027415335,0.047646972584665,0.0,True,1354.0,20.760336844397603,0.5762923624422506,1354,0,0.0,,0.2653311931459037,0.3492898867672912,,intact
55,227,36.59521302711077,34.6904335927765,1.0,24.7660229,2.0,988.505424440032,85.19926724472667,3289,0.0499611796349314,3046,243,0,0.9261173608999697,0.0738826391000304,0.0,True,1635.0,22.813080982420978,0.6400469677736382,1636,0,0.0,,0.2989350844248255,0.4,,intact
53,178,36.63687926678831,35.478343400254474,1.0,24.7660229,2.0,1064.4188606351956,42.48231685022712,3396,0.0515865509395643,3255,141,0,0.9584805653710248,0.0415194346289752,0.0,True,3405.0,32.921803754591075,0.9130334078448764,3405,0,0.0,,0.3090169943749474,0.3567891723253309,,intact
53,224,36.63687926678831,36.27323711040708,1.0,24.7660229,2.0,1112.0259417893494,54.88452876677271,3663,0.0556423840081343,3648,15,0,0.995904995904996,0.004095004095004,0.0,True,3139.0,31.60972528717893,0.8670875005506294,3544,0,0.0,,0.3090169943749474,0.3483314773547882,,intact
53,232,36.63687926678831,34.93234995093959,1.414213562373095,35.02444547122265,2.414213562373095,1075.4461146827452,64.70540881222016,3417,0.051905549046081,3374,43,0,0.9874158618671348,0.012584138132865,0.0,True,2182.0,26.354357735544063,0.736471749761866,2187,0,0.0,,0.2958163163244892,0.4211646096066227,,intact
53,241,36.63687926678831,35.1548710917425,3.7320508075688767,92.42805576421428,4.732050807568877,1065.183346622805,47.89626561997221,4511,0.0685238313570008,4480,31,0,0.9931279095544224,0.0068720904455774,0.0,True,2680.0,29.20737055903114,0.8136692701645633,2681,0,0.0,,0.2794901476811932,0.2380067155369107,,intact
55,280,36.59521302711077,32.308771533560964,3.2426406871192857,80.30731351366796,4.242640687119286,992.0512292684114,89.16112859402644,3646,0.055384147445716,3584,62,0,0.9829950630828304,0.0170049369171695,0.0,True,2413.0,27.71428792809743,0.8044320834216571,2413,0,0.0,,0.2742918851774318,0.4026997478492771,,intact
56,106,36.757190332335256,35.739293549720855,2.863703305156273,70.92254163430594,3.863703305156273,609.8860054162452,59.5771069122472,4401,0.066852888894294,4298,103,0,0.9765962281299704,0.0234037718700295,0.0,True,2631.0,28.939131129830997,0.7983595777392959,2631,0,0.0,,0.2771863727725964,0.3333333333333333,,intact
56,111,36.757190332335256,35.90900546851575,10.00566930306458,247.80063508952443,11.00566930306458,654.344418506681,53.05632781054009,9042,0.1373514704344937,7866,45,1155,0.8699402786994028,0.0049767750497677,0.1277372262773722,True,2049.0,25.538538658086665,0.7029001140524156,2050,665,0.2449355432780847,0.2334837886975944,0.2696862318229452,0.3423663834464335,-0.0362024431253507,mixed
56,124,36.757190332335256,36.33578729163575,2.146264369941973,53.15443253543696,3.146264369941973,649.2437392055278,58.68110931817003,3875,0.0588627458453509,3658,217,0,0.944,0.056,0.0,True,2083.0,25.749553256723427,0.7045698258235633,2083,245,0.1052405498281787,,0.2817290466902531,0.3577747210701756,,intact
56,143,36.757190332335256,36.01023926097933,1.0,24.7660229,2.0,610.187271167981,58.88657994807972,3366,0.0511308393588261,3254,112,0,0.9667260843731432,0.0332739156268568,0.0,True,2597.0,28.751535166305544,0.7902308856309267,2602,0,0.0,,0.3090169943749474,0.3441056646588244,,intact
57,115,38.15016783568333,35.937741170198244,3.414213562373095,84.55649127122264,4.414213562373095,441.960058962128,56.07017948102719,4130,0.0627362942816256,3277,24,837,0.7934624697336562,0.0058111380145278,0.2026634382566585,True,450.0,11.96826841204298,0.3230829044208242,452,598,0.5695238095238095,0.3443593434156103,0.2449655295864103,0.3789154633348925,0.0993938138291999,cohesive
57,133,38.15016783568333,38.74252347231519,1.0,24.7660229,2.0,417.1158241394151,86.70220157958963,12871,0.1955154585227128,9127,1701,2079,0.7091135109937068,0.1321575635148784,0.1615259109626291,True,777.0,15.726626515715484,0.409053871003721,778,529,0.404743687834736,0.4,0.2817290466902531,0.387425886722793,0.1182709533097468,cohesive
57,218,38.15016783568333,35.181958448319186,1.0,24.7660229,2.0,460.4274127294345,3.4499855044797743,1284,0.019504455655595,1217,0,72,0.9478193146417444,0.0,0.0560747663551401,True,630.0,14.161046158239444,0.3862167068058598,981,1110,0.5308464849354376,0.39782196186948,0.2857142857142857,,0.1121076761551943,intact
58,116,37.78784395471682,39.67383674117126,8.0,198.1281832,9.0,504.7591876345116,62.38162186284883,8620,0.1309411275321097,8261,351,8,0.9583526682134572,0.0407192575406032,0.0009280742459396,True,5237.0,40.828775072790414,1.0541670334544584,5238,233,0.042588192286602,0.3312874619248845,0.2742918851774317,0.2231098489254858,0.0569955767474528,intact
58,179,37.78784395471682,35.318177286071816,3.685557720282968,91.27660689979976,4.685557720282968,504.9595954449352,62.25967902631992,4468,0.0678706447579427,4439,29,0,0.993509400179051,0.0064905998209489,0.0,True,5396.0,41.44393979640129,1.1338037303356383,5397,256,0.0452856890146824,,0.2779262976266636,0.3333333333333333,,intact
58,181,37.78784395471682,35.16587835245229,1.0,24.7660229,2.0,537.4803340282202,65.58838407508019,4076,0.0619160134362969,4038,2,37,0.9906771344455348,0.0004906771344455,0.0090775269872423,True,2698.0,29.305290869122373,0.8033939857306654,2749,99,0.0347612359550561,0.39564392373896,0.3090169943749474,0.2780811394376899,0.0866269293640126,intact
58,221,37.78784395471682,35.43441344073371,3.0,74.2980687,4.0,533.0473518736093,75.63693506188304,4422,0.0671718870008108,4352,65,5,0.9841700587969244,0.0146992311171415,0.0011307100859339,True,1970.0,25.04137527736981,0.6839826076961589,1970,241,0.1090004522840343,0.4010304899342249,0.2817290466902531,0.330295985389095,0.1193014432439718,intact
58,266,37.78784395471682,36.15814021603203,5.414213562373095,134.08853707122265,6.414213562373095,495.4632987816275,46.62098127142969,6722,0.1021097748574062,6721,1,0,0.999851234751562,0.0001487652484379,0.0,True,4829.0,39.20610208094558,1.06039841164098,4835,0,0.0,,0.2758872381516119,0.2171292729553324,,intact
59,99,40.498260311398056,36.385925275278055,1.0,24.7660229,2.0,475.4221527866381,32.38228739340045,3635,0.0552170531994453,3616,19,0,0.9947730398899588,0.0052269601100412,0.0,True,2113.0,25.934316831301917,0.6746333237038615,2145,85,0.0381165919282511,,0.3090169943749474,0.4026997478492772,,intact
59,150,40.498260311398056,35.54718418384828,1.0,24.7660229,2.0,472.5114447969817,32.942419646564645,7429,0.1128493777768031,7269,34,132,0.9784627809934042,0.0045766590389016,0.0177682056804415,True,1864.0,24.35835848013133,0.640626368661807,1903,1042,0.3538200339558573,0.3779872043216927,0.304845440523399,0.414213562373095,0.0731417637982936,intact
59,255,40.498260311398056,33.49545139109851,1.0,24.7660229,2.0,444.52135783012096,89.3742027416863,3574,0.0542904396519443,3489,84,1,0.9762171236709568,0.0235030777839955,0.0002797985450475,True,1341.0,20.66043458817997,0.5584375783512123,1395,44,0.0305767894371091,0.3288130902060995,0.3090169943749474,0.4079883299942573,0.0197960958311521,intact
57,230,38.15016783568333,35.1727624332662,1.0,24.7660229,2.0,443.2489371071982,52.37407041193927,3200,0.0486092352787414,3009,1,196,0.9403125,0.0003125,0.06125,True,662.0,14.516237276018517,0.3959535502133576,664,1145,0.6329463792150359,0.3816524151396708,0.2898979485566356,0.4364916731037084,0.0917544665830351,intact
57,263,38.15016783568333,36.93327705357471,1.0,24.7660229,2.0,435.0752587143272,64.85296980596229,13846,0.2103260848967043,13300,62,501,0.96056622851365,0.004477827531417,0.0361837353748374,True,1878.0,24.449661884229787,0.65126638556052,1884,1243,0.3975055964182923,0.3900959445746376,0.2958163163244892,0.4007458120453971,0.0942796282501483,cohesive
57,272,38.15016783568333,35.93496826765102,1.0,24.7660229,2.0,406.3208144172686,69.9086774531352,3815,0.0579513226838745,2436,489,907,0.6385321100917432,0.128178243774574,0.237745740498034,True,1575.0,22.390579955406924,0.6044553910024927,1578,1043,0.3979397176650133,0.3761785115301142,0.23166247903554,0.3956439237389599,0.1445160324945742,cohesive
57,284,38.15016783568333,29.25824543614124,1.0,24.7660229,2.0,409.6428769777231,74.9700308703317,1932,0.0293478257995401,1270,0,678,0.6573498964803313,0.0,0.3509316770186335,True,172.0,7.399277020331919,0.2195357125673413,185,806,0.8133198789101918,0.4026997478492771,0.2441631311987593,,0.1585366166505178,cohesive
59,287,40.498260311398056,33.7167710448236,1.0,24.7660229,2.0,421.2505949402088,53.70561179636504,2673,0.0406039018437737,2051,211,425,0.767302656191545,0.0789375233819678,0.1589973812196034,True,844.0,16.39065416446578,0.4417071276516197,853,1070,0.5564222568902756,0.3900959445746376,0.2742918851774317,0.4026997478492771,0.1158040593972058,cohesive
60,114,36.573927851864966,36.36337126444403,1.0,24.7660229,2.0,557.6154694168517,72.94540200304874,3043,0.0462243446728781,3002,41,0,0.9865264541570818,0.0134735458429181,0.0,True,2749.0,29.580971537784905,0.8111342727570375,2749,0,0.0,,0.2958163163244892,0.392280956059262,,intact
60,151,36.573927851864966,35.766809603720915,5.708203932499369,141.36950931014945,6.708203932499369,535.8587853487711,34.33969755100262,5625,0.0854459213884126,5472,153,0,0.9728,0.0272,0.0,True,2478.0,28.08508319310152,0.7764665990679057,2478,0,0.0,,0.2701351138446443,0.3981116938064846,,intact
60,229,36.573927851864966,34.60405683324555,1.0,24.7660229,2.0,580.2170584195187,71.53314500229736,3121,0.0474091947827975,3119,2,0,0.9993591797500802,0.0006408202499198,0.0,True,1900.0,24.592453796829677,0.6910129278210397,1902,514,0.2127483443708609,,0.3090169943749474,0.460224930671679,,intact
60,270,36.573927851864966,35.23543152803301,1.414213562373095,35.02444547122265,2.414213562373095,576.8863116880864,76.13095955509182,6407,0.0973248032596551,6338,69,0,0.9892305291087872,0.0107694708912127,0.0,True,2749.0,29.580971537784905,0.8238750991020728,2749,229,0.0768972464741437,,0.2933997741163456,0.3874258867227931,,intact
61,75,37.03694481009474,36.0919791329101,4.773112505913769,118.21101362573678,5.773112505913769,849.7396556419667,84.064664494221,5027,0.0763620705456978,4455,572,0,0.8862144420131292,0.1137855579868709,0.0,True,1219.0,19.69821695631462,0.5387257433643357,1219,0,0.0,,0.2597106754733818,0.3688258185711807,,intact
61,94,37.03694481009474,35.647537337143106,1.414213562373095,35.02444547122265,2.414213562373095,820.7593260611275,27.69029493127453,3550,0.0539258703873537,3442,108,0,0.9695774647887324,0.0304225352112676,0.0,True,2241.0,26.708284387767684,0.7349102201392695,2241,64,0.0277657266811279,,0.2933997741163456,0.3911884503169498,,intact
61,120,37.03694481009474,37.586536992461454,1.0,24.7660229,2.0,841.0824969284353,70.04224652413266,3641,0.0553081955155929,3549,92,0,0.9747322164240592,0.0252677835759406,0.0,True,2397.0,27.622251848510583,0.7403099180388121,2397,104,0.0415833666533386,,0.3090169943749474,0.3822173168384947,,intact
62,183,36.89987729863173,35.37155762872688,4.39834563766817,108.929528784605,5.39834563766817,860.01008130615,12.43279633180726,5022,0.0762861186155748,4921,101,0,0.9798884906411788,0.0201115093588211,0.0,True,2117.0,25.9588526143026,0.718371031110544,2117,0,0.0,,0.2801868778094689,0.2332995250031629,,intact
62,233,36.89987729863173,34.34102218971903,1.0,24.7660229,2.0,885.2394716105239,69.15152931318529,3005,0.0456471100039431,2985,20,0,0.9933444259567388,0.0066555740432612,0.0,True,2422.0,27.765924157807916,0.7794939243390147,2422,0,0.0,,0.3090169943749474,0.3571784405696134,,intact
63,64,36.84814025359783,36.23521532912807,1.0,24.7660229,2.0,1054.8542241247085,30.763304829426723,2765,0.0420014173580375,2600,35,138,0.9403254972875226,0.0126582278481012,0.0499095840867992,True,2238.0,26.69040136976819,0.7304098493276294,2239,359,0.1381832178598922,0.3174485500778986,0.2898979485566356,0.3451409985003952,0.0275506015212629,intact
63,71,36.84814025359783,36.6262046513605,1.0,24.7660229,2.0,1032.3961604921378,74.32183627512072,3304,0.0501890354253005,3262,21,24,0.9872881355932204,0.0063559322033898,0.0072639225181598,True,2605.0,28.79578534280277,0.7838323806779397,2605,313,0.1072652501713502,0.3950479722873188,0.3021694792519622,0.3956439237389599,0.0928784930353565,intact
61,137,37.03694481009474,35.42103559855789,8.45791845713346,209.46900219569991,9.45791845713346,876.0851487235004,57.29693541073004,8196,0.1245004038576765,7586,610,0,0.9255734504636408,0.0744265495363592,0.0,True,1381.0,20.966305178066424,0.578716245189818,1408,0,0.0,,0.2692044884511427,0.222961264287044,,intact
61,254,37.03694481009474,34.928567184259926,1.0,24.7660229,2.0,822.6427862483324,30.016538554914508,3268,0.0496421815284146,3119,149,0,0.954406364749082,0.0455936352509179,0.0,True,1762.0,23.68252561395932,0.6581631939425956,1764,0,0.0,,0.3090169943749474,0.4,,intact
62,167,36.89987729863173,34.95327080897459,2.0,49.5320458,3.0,888.3665268841767,74.70215574738555,3587,0.0544879146702642,3533,54,0,0.9849456370225816,0.0150543629774184,0.0,True,2567.0,28.58498693079622,0.795650230606117,2567,0,0.0,,0.2817290466902531,0.3727076041405398,,intact
62,171,36.89987729863173,35.178486392219234,2.449489742783178,60.66411906308329,3.449489742783178,872.9930745193246,48.30952637854215,4004,0.0608223056425252,3966,38,0,0.9905094905094906,0.0094905094905094,0.0,True,3355.0,32.67919319913847,0.9067684538262208,3355,0,0.0,,0.2817290466902531,0.3039760393998865,,intact
63,87,36.84814025359783,36.20913521320817,1.0,24.7660229,2.0,987.0914950155686,15.443097785701209,3291,0.0499915604069806,2727,57,522,0.8286235186873291,0.0173199635369188,0.1586144029170464,True,1764.0,23.695962509005764,0.6486954887818712,1778,1010,0.3622668579626972,0.3874258867227931,0.2817290466902531,0.4045372666182638,0.1056968400325399,cohesive
63,119,36.84814025359783,35.235752005132206,1.8284271247461903,45.2828680424453,2.8284271247461903,1033.4069926263655,72.79285478935088,3501,0.053181541472148,3385,22,98,0.9668666095401314,0.0062839188803199,0.0279920022850614,True,2167.0,26.26361596125473,0.7286958330992168,2167,444,0.1700497893527384,0.3704152082810797,0.2898979485566356,0.2742918851774317,0.080517259724444,intact
63,149,36.84814025359783,35.68813315376662,9.348469228349536,231.5244029892499,10.348469228349536,1031.608951608052,77.137225346374,8270,0.1256244924234974,8143,117,10,0.9846432889963724,0.0141475211608222,0.0012091898428053,True,1443.0,21.431779341977418,0.5909258453799061,1444,169,0.1047737135771853,0.364738775620237,0.2634987114678513,0.3399683035624423,0.1012400641523856,intact
63,155,36.84814025359783,35.28017778567506,6.032065437739018,149.39027076534305,7.032065437739018,1054.863953386523,34.95851336717837,6566,0.0997400746375676,6482,84,0,0.9872068230277186,0.0127931769722814,0.0,True,2428.0,27.80029502818709,0.7708566006779809,2428,32,0.0130081300813008,,0.269128646713734,0.4100412040590224,,intact
65,66,36.45575543874559,36.634329785276734,1.0,24.7660229,2.0,1129.6679226334984,79.05194780077075,3247,0.0493231834218979,3188,59,0,0.9818293809670464,0.0181706190329534,0.0,True,2055.0,25.575903036015948,0.6998460313084978,2056,39,0.0186157517899761,,0.3021694792519622,0.39564392373896,,intact
65,104,36.45575543874559,36.09503336470632,2.146264369941973,53.15443253543696,3.146264369941973,1137.4141137852357,89.15018948850577,3798,0.0576930861214562,3742,56,0,0.9852553975776724,0.0147446024223275,0.0,True,2900.0,30.38253889873249,0.8375522692397499,2983,0,0.0,,0.2825147203946361,0.346085565678787,,intact
65,191,36.45575543874559,35.21510136729014,6.032065437739018,149.39027076534305,7.032065437739018,1111.1073648816791,48.9060286032384,6479,0.0984185110534268,6308,171,0,0.9736070381231672,0.0263929618768328,0.0,True,2763.0,29.656200288064785,0.8275665063785675,2763,0,0.0,,0.2771863727725964,0.2129088554318267,,intact
65,247,36.45575543874559,35.15132927928347,2.6502815398728847,65.63693330793913,3.6502815398728847,1138.2311019054791,87.92387052457353,3830,0.0581791784742436,3727,103,0,0.9731070496083551,0.0268929503916449,0.0,True,2550.0,28.49017742606505,0.7957362749301218,2550,7,0.0027375831052014,,0.2766967754673748,0.3797958971132713,,intact
63,240,36.84814025359783,35.73898203971685,4.55269276785519,112.752093345366,5.55269276785519,1024.1456904558063,87.32614200264562,5487,0.0833496481170169,5362,125,0,0.9772188809914344,0.0227811190085657,0.0,True,2143.0,26.117773375459542,0.7196255355025972,2143,419,0.1635441061670569,,0.2758872381516119,0.3874258867227931,,intact
63,260,36.84814025359783,33.970496996815754,5.928203230275509,146.8180169568572,6.928203230275509,999.0877167101344,53.46600130986821,6299,0.0956842415689976,5555,653,92,0.8818860136529608,0.1036672487696459,0.0146054929353865,True,1052.0,18.29923496393627,0.5167915021925786,1063,554,0.3426097711811997,0.3132560237376237,0.2568080306030585,0.35123504722476,0.0564479931345652,intact
64,91,36.23521532912807,36.47849440247945,1.0,24.7660229,2.0,1112.7190578297077,45.64769331534362,3493,0.0530600183839512,3482,11,0,0.9968508445462352,0.0031491554537646,0.0,True,3418.0,32.98459020476375,0.90724542391009,3418,0,0.0,,0.3090169943749474,0.4,,intact
64,119,36.23521532912807,35.235752005132206,9.6878320578688,239.9290705965328,10.6878320578688,1065.972372291148,58.64743250200337,8999,0.1366982838354357,8304,89,615,0.9227691965773976,0.0098899877764196,0.068340926769641,True,1608.0,22.623931952327283,0.6330943261623462,1619,571,0.2607305936073059,0.3312202374203343,0.2593701331886147,0.27195617308673,0.0718501042317196,cohesive
64,149,36.23521532912807,35.68813315376662,1.0,24.7660229,2.0,1064.1743312728345,50.060307194794845,3469,0.0526954491193606,3452,17,0,0.9950994522917268,0.0049005477082732,0.0,True,3038.0,31.09703256303334,0.8647270523126175,3040,4,0.0013140604467805,,0.3090169943749474,0.3516287047744073,,intact
64,155,36.23521532912807,35.28017778567506,1.0,24.7660229,2.0,1087.4293330513055,89.98450392189724,3442,0.0522853086966962,3409,33,0,0.9904125508425334,0.0095874491574665,0.0,True,2909.0,30.42964769609808,0.8509957470904088,2909,66,0.0221848739495798,,0.3090169943749474,0.4068781988545112,,intact
64,199,36.23521532912807,36.03967157748421,1.0,24.7660229,2.0,1113.705767806444,43.06263596766147,3552,0.0539562511594029,3545,7,0,0.9980292792792792,0.0019707207207207,0.0,True,2765.0,29.666931679871805,0.8209471629669929,2765,333,0.1074887023886378,,0.3090169943749474,0.4270509831248423,,intact
64,237,36.23521532912807,35.05270935025572,6.89920048531124,170.8657572109093,7.89920048531124,1074.3585239509848,70.8248156416436,6514,0.098950174564288,6443,71,0,0.9891003991403132,0.0108996008596868,0.0,True,1682.0,23.13865226328309,0.6491604957599421,1682,0,0.0,,0.2674788903885892,0.331713222674758,,intact
65,273,36.45575543874559,34.600733699547746,1.0,24.7660229,2.0,1108.0483913915762,36.37280009887776,3341,0.0507510797082109,3200,141,0,0.9577970667464832,0.0422029332535169,0.0,True,2162.0,26.233298952464125,0.7383786975854577,2166,0,0.0,,0.3090169943749474,0.3740666961489728,,intact
66,104,36.634329785276734,36.09503336470632,1.0,24.7660229,2.0,1130.2351931231278,77.76149103659132,3522,0.0535005395786647,3500,22,0,0.9937535491198184,0.0062464508801817,0.0,True,3061.0,31.214524849957005,0.8583747608400248,3062,0,0.0,,0.3090169943749474,0.4299571104797606,,intact
66,123,36.634329785276734,35.90628984911821,1.0,24.7660229,2.0,1130.651666681121,77.01383368344459,3746,0.0569031860481767,3717,29,0,0.9922584089695676,0.0077415910304324,0.0,True,3195.0,31.8904387921711,0.8792436279948823,3196,0,0.0,,0.3090169943749474,0.3451409985003952,,intact
66,127,36.634329785276734,35.65123168745911,2.863703305156273,70.92254163430594,3.863703305156273,1100.1646725283676,54.25489134897905,4217,0.0640578578657664,4022,195,0,0.9537585961584064,0.0462414038415935,0.0,True,1939.0,24.84356796658584,0.6873728988314259,1939,0,0.0,,0.2791745113185196,0.2958163163244893,,intact
66,224,36.634329785276734,36.27323711040708,1.0,24.7660229,2.0,1127.717862297446,81.85505254951701,3306,0.0502194161973497,3305,1,0,0.999697519661222,0.0003024803387779,0.0,True,2869.0,30.219713159811683,0.828987015930735,2870,0,0.0,,0.3090169943749474,0.3288130902060995,,intact
66,232,36.634329785276734,34.93234995093959,4.155870949147037,102.92439509602023,5.155870949147037,1091.1380351908422,36.25288994084392,4613,0.0700732507315107,4561,52,0,0.9887275092130934,0.0112724907869065,0.0,True,2304.0,27.081100010292303,0.7568075006444072,2308,0,0.0,,0.2798057840438667,0.2151995306723133,,intact
66,247,36.634329785276734,35.15132927928347,3.898979485566356,96.5622152261666,4.898979485566356,1131.0521812433713,77.01420887824476,5417,0.0822863210952944,4703,714,0,0.8681927266014399,0.13180727339856,0.0,True,1922.0,24.734421384888822,0.6891187378427215,1923,16,0.0082516761217122,,0.2553967929896867,0.3660254037844386,,intact
66,273,36.634329785276734,34.600733699547746,1.0,24.7660229,2.0,1100.8694707294685,51.79774265754636,3431,0.0521182144504255,3211,220,0,0.9358787525502767,0.0641212474497231,0.0,True,2239.0,26.696363706795488,0.7495287405052353,2240,0,0.0,,0.304845440523399,0.376931296631122,,intact
68,239,36.37672661631072,34.51370640424454,1.0,24.7660229,2.0,678.9546376767076,41.75161274840139,3275,0.0497485142305869,3120,7,152,0.9526717557251908,0.0021374045801526,0.046412213740458,True,1824.0,24.09558533008141,0.6797979446139,1844,1581,0.4616058394160583,0.3660254037844386,0.3090169943749474,0.3660254037844386,0.0570084094094912,intact
68,244,36.37672661631072,34.834583067229275,1.0,24.7660229,2.0,633.8146830845951,59.38027605322651,3298,0.0500978931091528,3236,62,0,0.981200727713766,0.018799272286234,0.0,True,2223.0,26.60080594618454,0.7470949787160882,2223,545,0.196893063583815,,0.3008613653919205,0.4022686333091319,,intact
68,270,36.37672661631072,35.23543152803301,1.0,24.7660229,2.0,618.6707347110626,22.84785631266832,2726,0.0414089923030778,2672,54,0,0.9801907556859868,0.0198092443140132,0.0,True,2166.0,26.25755535982149,0.7333267433972855,2166,222,0.092964824120603,,0.2989350844248255,0.3361950361241296,,intact
