Repository: AmiraliKhosrozadeh/ice-bonded-granular-microCT

# Grain-scale kinematics, ice-bond failure and damage evolution in ice-bonded granular media under in-situ uniaxial compression

Analysis code, per-specimen tables and supplementary material for the paper of

## Results for every specimen

The paper shows one or two specimens per figure.  The same rendering for
every specimen and every scan is in [`supplementary/`](supplementary/README.md):
the void and crack classes (Fig. 11 of the paper), the crack orientation
classes (Fig. 12), the ice-path maps (Fig. 18) and the per-scan tables behind
Tables 2–4, each as one sheet per material, compiled with their text in
[`supplementary/supplementary.pdf`](supplementary/supplementary.pdf).

File: paper/data/bonds/Alumina_100_1800_T5/Alumina_100_1800_T5_throats_scan03_classified.csv (part 5 of 7)
bead_a,bead_b,r_a_vox,r_b_vox,gap_vox,gap_um,dsum_min,z_mid,axis_dip_deg,lens_vox,lens_mm3,binder_vox,pore_vox,crack_vox,binder_frac,pore_frac,crack_frac,connected,bond_area_vox,r_bond_vox,r_bond_over_R,neck_binder_vox,neck_crack_vox,neck_severed,q_crack_med,q_binder_med,q_pore_med,dq_paired,cls
97,236,35.60590733551569,35.19539013665351,1.0,24.7660229,2.0,862.1601448315291,62.75448568291706,2426,0.0368518764956958,2400,26,0,0.989282769991756,0.010717230008244,0.0,True,2325.0,27.20423653362309,0.7684671751761787,2325,0,0.0,,0.2958163163244892,0.3117684267568519,,intact
98,125,35.69219390529486,35.67544516095276,2.0,49.5320458,3.0,743.4090946238435,6.913653746575759,3643,0.0553385762876422,3421,222,0,0.9390612132857536,0.0609387867142465,0.0,True,3970.0,35.54842117660993,0.9962056092008816,3970,0,0.0,,0.2742918851774318,0.4,,intact
98,231,35.69219390529486,34.27286896366773,1.0,24.7660229,2.0,788.520266249409,76.48703302528968,3018,0.045844585022263,3014,4,0,0.998674618952949,0.001325381047051,0.0,True,4833.0,39.22233649244089,1.121197777407856,4835,0,0.0,,0.3090169943749474,0.2762711156305067,,intact
98,235,35.69219390529486,35.218566208053986,1.0,24.7660229,2.0,771.317430754253,75.28391842791683,3167,0.0481079525399294,3077,90,0,0.97158193874329,0.0284180612567098,0.0,True,3960.0,35.50362163621919,1.0013606279066154,3960,0,0.0,,0.3090169943749474,0.3898534213910276,,intact
99,150,36.385925275278055,35.54718418384828,1.0,24.7660229,2.0,503.0151140486518,85.3875612467766,3368,0.0511612201308753,3352,16,0,0.995249406175772,0.004750593824228,0.0,True,1453.0,21.5059123178964,0.5979419624593438,1473,167,0.1018292682926829,,0.3090169943749474,0.4507829017407524,,intact
99,255,36.385925275278055,33.49545139109851,1.0,24.7660229,2.0,475.0250270817911,29.03494475804491,3142,0.0477281928893142,3135,7,0,0.9977721196690006,0.0022278803309993,0.0,True,1577.0,22.404791686419177,0.641223534945019,1588,0,0.0,,0.3090169943749474,0.4364916731037084,,intact
100,255,36.27529334094484,33.49545139109851,9.071067811865476,224.65427315611325,10.071067811865476,417.4489427693137,48.356832132115365,7231,0.109841681343931,1363,5007,863,0.1884939842345457,0.6924353478080487,0.1193472548748444,False,2.0,0.7978845608028654,0.0228716079745791,26,194,0.8818181818181818,0.3140844721052404,0.085296537673365,0.3102818993340652,0.2287879344318754,cohesive
101,282,35.60333361567273,31.304847951372203,2.23606797749979,55.37851073671648,3.23606797749979,553.8474804244319,78.34143834964232,7322,0.1112240064721702,7302,20,0,0.9972685058727124,0.0027314941272876,0.0,True,2829.0,30.00830998263554,0.8969997175178315,2835,451,0.1372489348752282,,0.2857142857142857,0.4055033623877949,,intact
102,110,35.73156649844291,35.26591484565549,2.23606797749979,55.37851073671648,3.23606797749979,602.8947590227876,74.06423561279671,3727,0.0566145687137091,3650,77,0,0.9793399517037832,0.0206600482962167,0.0,True,3216.0,31.99507140118726,0.9013015897315864,3216,0,0.0,,0.2817290466902531,0.3660254037844386,,intact
102,138,35.73156649844291,35.35819582375883,4.773112505913769,118.21101362573678,5.773112505913769,567.1920556576698,48.48747449079349,5168,0.0785039149751674,5104,32,34,0.9876160990712074,0.0061919504643962,0.006578947368421,True,2230.0,26.64265463856508,0.749549689526657,2230,0,0.0,0.2041350519664496,0.2766967754673748,0.2358749736175739,-0.0725617235009251,intact
102,194,35.73156649844291,34.96590243570975,1.0,24.7660229,2.0,578.4093981338013,66.85204475459557,2920,0.0443559271918515,2807,55,61,0.9613013698630136,0.0188356164383561,0.0208904109589041,True,2904.0,30.40348515347752,0.860101093061626,2908,987,0.2534017971758664,0.414213562373095,0.2898979485566356,0.3740666961489728,0.1243156138164593,intact
102,217,35.73156649844291,34.82585879283982,2.863703305156273,70.92254163430594,3.863703305156273,572.7771663146509,57.32199093192799,4058,0.0616425864878539,4048,10,0,0.9975357318876292,0.0024642681123706,0.0,True,6412.0,45.177461086369895,1.2805870083797264,6413,0,0.0,,0.2817290466902531,0.4111950119872163,,intact
102,270,35.73156649844291,35.23543152803301,1.7320508075688772,42.89600996421431,2.732050807568877,588.8928929228287,83.96730622098907,3362,0.0510700778147277,3255,59,50,0.9681737061273052,0.0175490779298036,0.0148720999405116,True,3227.0,32.049742631027364,0.9032294875730956,3230,290,0.0823863636363636,0.3333333333333333,0.2857142857142857,0.3827822185373187,0.0476190476190476,intact
103,297,38.37573714918904,29.58250646997532,1.0,24.7660229,2.0,447.5933250184801,33.77354056687475,5740,0.0871928157812424,5666,74,0,0.9871080139372822,0.0128919860627177,0.0,True,389.0,11.127557940783529,0.3274822110807329,412,22,0.0506912442396313,,0.3090169943749474,0.4142135623730951,,intact
104,127,36.09503336470632,35.65123168745911,3.2426406871192857,80.30731351366796,4.242640687119286,1107.9108636801047,36.85371619433967,4960,0.0753443146820492,4656,304,0,0.9387096774193548,0.0612903225806451,0.0,True,2457.0,27.965825400899107,0.7795757836471531,2457,0,0.0,,0.2796806945639942,0.3005522818383939,,intact
104,191,36.09503336470632,35.21510136729014,1.0,24.7660229,2.0,1111.6746353713083,42.40956430793056,3233,0.0491105180175534,2991,242,0,0.9251469223631302,0.0748530776368697,0.0,True,3819.0,34.86582073228589,0.9778643908981928,3819,0,0.0,,0.3090169943749474,0.3660254037844387,,intact
105,113,36.1010792192433,36.30441838992014,3.16227766016838,78.31704094788851,4.16227766016838,658.4849285383208,74.27216080282768,4731,0.0718657162824143,4520,72,139,0.955400549566688,0.0152187698161065,0.0293806806172056,True,1543.0,22.161952855774896,0.6121621586085237,1647,857,0.3422523961661342,0.3704152082810797,0.2766967754673748,0.3262171113561574,0.0937184328137048,intact
105,170,36.1010792192433,34.95867617894724,2.863703305156273,70.92254163430594,3.863703305156273,659.5949196694312,76.03167717976778,3582,0.0544119627401412,3466,8,108,0.9676158570630932,0.0022333891680625,0.0301507537688442,True,1797.0,23.91658139183508,0.6731399864189255,1811,426,0.1904336164506035,0.3542089385498691,0.2791745113185196,0.3857250715997101,0.0750344272313495,intact
105,248,36.1010792192433,34.435434349422984,1.0,24.7660229,2.0,698.2151684325024,34.72492219075539,3083,0.0468319601138624,2506,577,0,0.8128446318520921,0.1871553681479078,0.0,True,2351.0,27.35592335159045,0.7756528347537295,2359,0,0.0,,0.2708131845707603,0.4045372666182638,,intact
106,113,35.739293549720855,36.30441838992014,4.0197648378370845,99.553588026488,5.0197648378370845,619.3327007768478,41.62225264543099,4965,0.0754202666121722,4140,5,850,0.8338368580060423,0.0010070493454179,0.1711983887210473,True,2452.0,27.937355653723827,0.7755668024748655,2459,447,0.1538196834136269,0.3008613653919205,0.2742918851774317,0.3827822185373187,0.0265694802144887,cohesive
106,244,35.739293549720855,34.834583067229275,1.0,24.7660229,2.0,602.9168306723923,69.74700148225644,3037,0.0461332023567305,2914,123,0,0.9594995060915376,0.0405004939084623,0.0,True,3355.0,32.67919319913847,0.9260988559976516,3355,289,0.0793084522502744,,0.3069312174491732,0.414213562373095,,intact
107,115,35.86779498375603,35.937741170198244,1.0,24.7660229,2.0,499.6532774205307,14.232127895948125,3182,0.0483358083302985,3182,0,0,1.0,0.0,0.0,True,2058.0,25.594564770010084,0.7128855556522604,2064,4,0.0019342359767891,,0.3090169943749474,,,intact
107,142,35.86779498375603,36.09888096099271,1.0,24.7660229,2.0,542.4811159153894,77.79399774304436,3354,0.0509485547265308,3346,6,2,0.9976147883124628,0.0017889087656529,0.0005963029218843,True,1894.0,24.55359290271181,0.6823600668054317,1900,404,0.1753472222222222,0.408046892541159,0.3090169943749474,0.3588270542794229,0.0990298981662116,intact
107,218,35.86779498375603,35.181958448319186,1.0,24.7660229,2.0,518.1206311878371,62.18481836615332,3725,0.0565841879416599,3667,27,31,0.9844295302013424,0.007248322147651,0.0083221476510067,True,2179.0,26.33623439283756,0.7413462572538115,2184,670,0.2347582340574632,0.407669683062202,0.3090169943749474,0.4340578300578996,0.0986526886872546,intact
106,136,35.739293549720855,35.798071705600336,3.1815405503520555,78.79410612729761,4.181540550352056,612.7385003239458,54.03598599237925,4584,0.0696327295367971,4121,439,26,0.8989965095986039,0.0957678883071553,0.0056719022687609,True,1619.0,22.701182914807703,0.6346664525254965,1627,270,0.1423299947285187,0.4523233117973281,0.2766967754673748,0.2958163163244892,0.1756265363299533,intact
106,158,35.739293549720855,35.42870848771042,5.81864367245563,144.10466243897622,6.81864367245563,555.4127307526985,26.478319481587477,5614,0.085278827142142,4437,4,1195,0.7903455646597791,0.0007125044531528,0.2128607053794086,True,1849.0,24.26015209255352,0.6817713409965825,1874,713,0.2756088132972555,0.2387477539947089,0.2965855665137912,0.2995772870886776,-0.0578378125190823,mixed
106,194,35.739293549720855,34.96590243570975,1.414213562373095,35.02444547122265,2.414213562373095,577.2893875098322,68.81441660931404,3175,0.0482294756281262,3174,1,0,0.9996850393700788,0.0003149606299212,0.0,True,2453.0,27.943051923668584,0.7904101398552514,2454,818,0.25,,0.2958163163244892,0.3090169943749474,,intact
106,221,35.739293549720855,35.43441344073371,2.146264369941973,53.15443253543696,3.146264369941973,566.647973380102,50.21533069551191,3485,0.0529384952957543,3426,45,15,0.9830703012912482,0.0129124820659971,0.0043041606886657,True,2724.0,29.44615645486938,0.8274447882507663,2724,562,0.1710286062081558,0.2240092377397958,0.2898979485566356,0.4142135623730951,-0.0658887108168397,intact
92,189,47.04887847254892,35.25733873762433,1.0,24.7660229,2.0,460.1034766626296,55.03494612316677,4325,0.0656984195564239,3465,45,826,0.8011560693641618,0.0104046242774566,0.1909826589595375,True,1990.0,25.16816786152189,0.611573917854921,2002,500,0.1998401278976818,0.3827822185373187,0.2742918851774317,0.4270509831248423,0.1084903333598869,cohesive
92,205,47.04887847254892,35.80241797039337,1.0,24.7660229,2.0,426.9833454899176,76.93055648697762,23642,0.3591311063937515,20048,2848,758,0.8479824041959225,0.1204635817612723,0.0320615853142712,True,1734.0,23.493602164050813,0.5671269653633071,2088,646,0.2362838332114118,0.3956439237389599,0.2791745113185196,0.3827822185373187,0.1164694124204403,cohesive
92,272,47.04887847254892,35.93496826765102,1.0,24.7660229,2.0,414.1246596327827,60.288755059315655,11306,0.1717425043942033,7729,841,2778,0.6836193171767203,0.0743852821510702,0.2457102423491951,True,1117.0,18.856090338861183,0.4544520669882784,1263,1318,0.5106547849670671,0.3816524151396708,0.2402530733520421,0.3874258867227931,0.1413993417876287,cohesive
92,288,47.04887847254892,32.82231182620449,1.0,24.7660229,2.0,435.72658657135753,89.05870152613278,24974,0.3793647005785277,22391,884,1727,0.8965724353327461,0.0353968126851926,0.0691519179947145,True,3467.0,33.22018024332803,0.8318438755969437,3479,933,0.2114687216681777,0.375,0.2791745113185196,0.4270509831248423,0.0958254886814803,cohesive
107,274,35.86779498375603,34.753798511171915,1.0,24.7660229,2.0,520.1999673761281,65.11754795486267,3585,0.054457533898215,3572,7,7,0.996373779637378,0.001952580195258,0.001952580195258,True,1718.0,23.38496064704305,0.6622609173700553,1738,322,0.1563106796116505,0.3483314773547882,0.3090169943749474,0.4270509831248423,0.0393144829798408,intact
108,120,36.09020744158951,37.586536992461454,5.414213562373095,134.08853707122265,6.414213562373095,802.890827540421,50.54336853387538,6454,0.0980387514028116,6171,283,0,0.9561512240471026,0.0438487759528974,0.0,True,1869.0,24.391006073499813,0.662108681941899,1869,54,0.0280811232449297,,0.27195617308673,0.3273531727209286,,intact
108,185,36.09020744158951,35.254137628234425,5.0,123.8301145,6.0,771.1499639939478,80.58158078120243,5396,0.0819673229887777,5292,104,0,0.9807264640474426,0.0192735359525574,0.0,True,2120.0,25.977239243415305,0.7282213949260216,2120,133,0.0590324012427873,,0.2711923793731366,0.385757132466934,,intact
108,202,36.09020744158951,35.081894501454336,1.0,24.7660229,2.0,756.2823086685056,53.76728277031248,3297,0.0500827027231282,3263,34,0,0.9896875947831362,0.0103124052168638,0.0,True,2560.0,28.54598585844434,0.8021678460835268,2560,326,0.1129591129591129,,0.3090169943749474,0.3272830287914421,,intact
108,208,36.09020744158951,35.419576739452985,1.0,24.7660229,2.0,812.793721652251,15.414183664059532,3108,0.0472117197644776,3076,32,0,0.9897039897039897,0.0102960102960102,0.0,True,2591.0,28.71830278937461,0.8031992577873823,2592,741,0.2223222322232223,,0.304845440523399,0.3740666961489728,,intact
108,239,36.09020744158951,34.51370640424454,7.4852813742385695,185.38064992733587,8.48528137423857,741.5681804900948,24.90703304649784,6350,0.0964589512562525,6181,169,0,0.9733858267716536,0.0266141732283464,0.0,True,2482.0,28.10774159387709,0.7962091635670867,2482,0,0.0,,0.2730095079366211,0.1874099257154921,,intact
108,262,36.09020744158951,35.186393967402275,1.0,24.7660229,2.0,766.9048218632914,72.743513299135,3197,0.0485636641206676,3169,28,0,0.9912417891773536,0.0087582108226462,0.0,True,2169.0,26.27573297041668,0.737289165055558,2169,0,0.0,,0.3090169943749474,0.3744038111608787,,intact
109,116,36.085930228467305,39.67383674117126,1.0,24.7660229,2.0,489.0151112176,85.82800186217062,5436,0.082574938429762,5425,11,0,0.9979764532744664,0.0020235467255334,0.0,True,190.0,7.776816725043752,0.2053020233855889,1702,269,0.1364789446981227,,0.2989350844248255,0.4457990551962238,,intact
110,138,35.26591484565549,35.35819582375883,5.19114712955712,128.56406868788088,6.19114712955712,577.3437262366108,22.343004466440945,5060,0.0768633532845099,4899,126,39,0.968181818181818,0.0249011857707509,0.0077075098814229,True,2030.0,25.41985580118611,0.7198633883030224,2038,0,0.0,0.2316624790355399,0.2771863727725964,0.3322767853768338,-0.0455238937370565,intact
111,113,35.90900546851575,36.30441838992014,1.0,24.7660229,2.0,663.7911138672836,64.64757229639802,3325,0.0505080335318172,3311,5,11,0.9957894736842106,0.0015037593984962,0.0033082706766917,True,2801.0,29.859437221769564,0.8269774683528295,2801,166,0.0559487698011459,0.3761785115301142,0.3090169943749474,0.4068781988545112,0.0671615171551668,intact
111,222,35.90900546851575,34.574991026742914,1.0,24.7660229,2.0,680.0693970467892,88.94683206692359,3421,0.0519663105901795,3294,52,76,0.962876351943876,0.0152002338497515,0.0222157263957907,True,2115.0,25.9465876230135,0.736240534395886,2129,713,0.2508796622097115,0.4014916240907943,0.3090169943749474,0.414213562373095,0.0924746297158469,intact
111,239,35.90900546851575,34.51370640424454,1.0,24.7660229,2.0,692.5151983549406,68.34676594575656,2853,0.0433381713282029,2723,74,58,0.9544339291973362,0.025937609533824,0.0203294777427269,True,2237.0,26.684437700523876,0.7578361295923195,2240,528,0.1907514450867052,0.3822173168384947,0.3090169943749474,0.3874258867227931,0.0732003224635473,intact
109,138,36.085930228467305,35.35819582375883,4.196152422706632,103.92200699264292,5.196152422706632,516.7273471102963,50.31401712249035,3819,0.0580120842279729,3721,19,81,0.9743388321550144,0.0049751243781094,0.021209740769835,True,3453.0,33.15303963428737,0.9280830060137422,3465,119,0.033203125,0.2479451436122707,0.2779262976266636,0.2674788903885892,-0.0299811540143929,intact
109,158,36.085930228467305,35.42870848771042,2.146264369941973,53.15443253543696,3.146264369941973,506.0680328292941,67.57588321403257,3591,0.0545486762143626,3570,21,0,0.9941520467836256,0.0058479532163742,0.0,True,3770.0,34.641424204453415,0.9687925388796512,3770,4,0.0010598834128245,,0.2898979485566356,0.3244997998398398,,intact
109,194,36.085930228467305,34.96590243570975,7.79385036540706,193.0226766288446,8.79385036540706,527.9446895864278,25.088857818431173,6833,0.1037959077061375,5816,11,1027,0.8511634713888483,0.0016098346260793,0.1503000146348602,True,2384.0,27.54724611757329,0.7754126835200432,2414,295,0.1088962716869693,0.1959691289492877,0.2983765218521216,0.3757527116952358,-0.1024073929028338,mixed
109,292,36.085930228467305,29.145985030359004,1.0,24.7660229,2.0,466.7146525888597,46.69673719218992,6190,0.0940284894923154,6169,20,1,0.9966074313408724,0.0032310177705977,0.0001615508885298,True,981.0,17.670936544119517,0.54178806414023,1019,184,0.1529509559434746,0.4672514169971266,0.3090169943749474,0.4415184401122529,0.1582344226221792,intact
111,244,35.90900546851575,34.834583067229275,4.55269276785519,112.752093345366,5.55269276785519,647.3752437628281,33.19376924268505,4747,0.072108762458808,4370,56,331,0.920581419844112,0.0117969243732883,0.0697282494206867,True,2270.0,26.88054020359719,0.759942795099095,2272,423,0.1569573283858998,0.2330240281039237,0.2857142857142857,0.2467734065538719,-0.052690257610362,mixed
111,246,35.90900546851575,35.107867890225215,6.117215614703381,151.4991019979815,7.117215614703381,702.3910980731412,54.09670327540016,6046,0.0918410739047721,5803,68,187,0.959808137611644,0.0112471055243135,0.0309295401918623,True,1948.0,24.901157769991823,0.7012744040195601,1948,291,0.1299687360428763,0.1916074179729641,0.2779262976266636,0.2576655965729518,-0.0863188796536995,intact
112,126,36.27795399918234,35.23530333556101,1.0,24.7660229,2.0,794.2839528845036,77.05184558197654,3143,0.0477433832753388,3062,81,0,0.974228444161629,0.0257715558383709,0.0,True,3134.0,31.584540257854,0.8833198608199673,3134,75,0.023371766905578,,0.3090169943749474,0.3827822185373187,,intact
112,129,36.27795399918234,35.52311079462662,1.0,24.7660229,2.0,811.0592642433634,47.203290561067554,3236,0.0491560891756272,3108,128,0,0.9604449938195304,0.0395550061804697,0.0,True,2378.0,27.51255912024641,0.7663551842651415,2379,56,0.0229979466119096,,0.304845440523399,0.3228287342177362,,intact
112,183,36.27795399918234,35.37155762872688,6.4031242374328485,158.57992149580696,7.403124237432848,803.9682084120514,63.43668233723788,6254,0.0950006741978903,6091,163,0,0.9739366805244644,0.0260633194755356,0.0,True,3046.0,31.137949728840955,0.8691740954368757,3046,0,0.0,,0.2674788903885893,0.3108142423680881,,intact
112,212,36.27795399918234,34.70226606753725,1.0,24.7660229,2.0,803.5061532138737,61.12350230328633,3296,0.0500675123371036,3249,10,40,0.985740291262136,0.0030339805825242,0.012135922330097,True,2492.0,28.16430784468183,0.7935818688138216,2496,577,0.1877643996095021,0.4093754144956794,0.304845440523399,0.3555832011424169,0.1045299739722803,intact
112,246,36.27795399918234,35.107867890225215,7.0990195135927845,175.81447984118574,8.099019513592784,755.7466733504101,40.942871056420046,5630,0.0855218733185357,5124,414,98,0.9101243339253996,0.0735346358792184,0.0174067495559502,True,1575.0,22.390579955406924,0.6273116807450895,1582,512,0.2445081184336198,0.2668522591693138,0.2798789673274194,0.1965982370739454,-0.0130267081581056,intact
113,136,36.30441838992014,35.798071705600336,1.0,24.7660229,2.0,641.5681339048851,79.68439081446742,3169,0.0481383333119786,3099,52,21,0.9779110129378352,0.016408961817608,0.0066266961186494,True,2361.0,27.414040951306863,0.7604187016284484,2373,596,0.2007409902324015,0.4142135623730951,0.3090169943749474,0.414213562373095,0.1051965679981477,intact
113,222,36.30441838992014,34.574991026742914,1.0,24.7660229,2.0,664.4406175372927,62.8917889527431,2958,0.0449331618607866,2918,32,8,0.9864773495605138,0.0108181203515889,0.0027045300878972,True,3012.0,30.96367835360614,0.8737002356096631,3033,555,0.1546822742474916,0.3725792617480197,0.3090169943749474,0.3614072880548847,0.0635622673730723,intact
113,246,36.30441838992014,35.107867890225215,7.547442467302883,186.92013298165568,8.547442467302883,686.7623185636447,15.765067812833022,6838,0.1038718596362606,5159,23,1691,0.7544603685288096,0.0033635565954957,0.2472945305644925,True,2014.0,25.31948085514698,0.7091071347532677,2039,782,0.2772066643034385,0.2139387691339813,0.313712937023153,0.265005893731493,-0.0997741678891716,mixed
114,146,36.36337126444403,35.35265725915949,4.0197648378370845,99.553588026488,5.0197648378370845,513.6566568095107,31.576688632642856,4784,0.0726708067417184,4758,26,0,0.9945652173913044,0.0054347826086956,0.0,True,2856.0,30.15116971098976,0.8408488403974089,2856,134,0.0448160535117056,,0.2771863727725964,0.3465462064555278,,intact
114,151,36.36337126444403,35.766809603720915,4.55269276785519,112.752093345366,5.55269276785519,524.7443287912608,55.67005388213187,5900,0.0896232775451795,5470,430,0,0.9271186440677966,0.0728813559322033,0.0,True,2572.0,28.61281229213077,0.793365882290729,2572,0,0.0,,0.2653311931459037,0.3704152082810797,,intact
115,218,35.937741170198244,35.181958448319186,8.16515138991168,202.21832630451948,9.16515138991168,482.9492023425559,62.72653414717264,7340,0.1114974334206131,2495,54,4814,0.3399182561307902,0.0073569482288828,0.655858310626703,True,1.0,0.5641895835477563,0.0158659158172501,174,912,0.8397790055248618,0.325712032443019,0.117417084489846,0.4756751028618081,0.208294947953173,cohesive
115,230,35.937741170198244,35.1727624332662,1.0,24.7660229,2.0,465.7707267203196,87.91581857347238,4021,0.0610805422049435,3668,4,354,0.9122108928127332,0.0009947774185525,0.0880378015419049,True,1547.0,22.190660060627405,0.6241176460898047,1550,552,0.2626070409134158,0.3761785115301142,0.2989350844248255,0.4442080133018746,0.0772434271052887,cohesive
115,274,35.937741170198244,34.753798511171915,1.0,24.7660229,2.0,485.0285385308469,55.43361655646619,3176,0.0482446660141508,3176,0,0,1.0,0.0,0.0,True,1895.0,24.560073988452952,0.6948518620234676,1942,29,0.0147133434804667,,0.3090169943749474,,,intact
115,290,35.937741170198244,28.52722694554727,1.0,24.7660229,2.0,451.9685092534327,69.10000548088279,2351,0.0357125975438503,2351,0,0,1.0,0.0,0.0,True,1337.0,20.62959810145918,0.6400250773232111,1351,60,0.0425230333097094,,0.3090169943749474,,,intact
114,162,36.36337126444403,37.53786279138142,5.422466567392307,134.29293118252227,6.422466567392307,530.0000990963164,66.25742982100886,6528,0.0991628399686325,6242,286,0,0.956188725490196,0.0438112745098039,0.0,True,1944.0,24.875578761936158,0.6732114579614459,1946,172,0.081208687440982,,0.2687959533979826,0.3595972847414548,,intact
114,217,36.36337126444403,34.82585879283982,5.0,123.8301145,6.0,549.6561285223984,85.30657639963198,6217,0.0944386299149798,6177,40,0,0.9935660286311726,0.0064339713688274,0.0,True,3605.0,33.87487475537829,0.9516853807273992,3625,0,0.0,,0.2779262976266636,0.2674896244579341,,intact
114,270,36.36337126444403,35.23543152803301,2.863703305156273,70.92254163430594,3.863703305156273,565.7718551305761,59.65120066728209,3981,0.0604729267639592,3810,171,0,0.9570459683496608,0.0429540316503391,0.0,True,2217.0,26.564883166870207,0.7420482502721792,2219,0,0.0,,0.2801868778094689,0.3405424265831667,,intact
115,133,35.937741170198244,38.74252347231519,1.0,24.7660229,2.0,439.6376137525365,40.24532087300801,5949,0.0903676064603852,5355,146,458,0.9001512859304085,0.0245419398218187,0.076987729030089,True,1032.0,18.12445316531431,0.4853880272672883,1258,582,0.3163043478260869,0.3851040526300559,0.2898979485566356,0.4083069769263126,0.0952061040734202,cohesive
116,221,39.67383674117126,35.43441344073371,1.414213562373095,35.02444547122265,2.414213562373095,514.5047153251982,46.56841363465962,3922,0.0595766939885074,3911,2,11,0.9971953085160632,0.0005099439061703,0.0028046914839367,True,3047.0,31.143060594649494,0.8292846796250478,3048,284,0.0852340936374549,0.3133921657949117,0.2898979485566356,0.3223012448063023,0.0234942172382761,intact
116,292,39.67383674117126,29.145985030359004,1.0,24.7660229,2.0,463.91609245736026,32.46546316144826,14592,0.2216581128710609,14571,21,0,0.998560855263158,0.0014391447368421,0.0,True,2036.0,25.45739437315213,0.7398273845481965,3194,0,0.0,,0.2898979485566356,0.4541634565979919,,intact
117,121,37.14868703670651,35.76320131286413,1.0,24.7660229,2.0,1094.7718306431843,26.556871538417838,3553,0.0539714415454276,3545,8,0,0.9977483816493103,0.0022516183506895,0.0,True,3743.0,34.51715376426522,0.9468182636767074,3744,0,0.0,,0.3090169943749474,0.2961674292705856,,intact
117,258,37.14868703670651,35.365323376218626,1.0,24.7660229,2.0,1118.097883204888,75.41235033737206,3667,0.0557031455522327,3650,17,0,0.995364057812926,0.0046359421870739,0.0,True,2700.0,29.3161507141752,0.8085651461624247,2700,0,0.0,,0.3090169943749474,0.4641016151377545,,intact
118,130,36.771085166391785,35.87082566431433,7.0990195135927845,175.81447984118574,8.099019513592784,490.2168918462071,61.57499953362963,7161,0.1087783543222085,7080,81,0,0.9886887306242144,0.0113112693757855,0.0,True,3069.0,31.25528820372728,0.8605304526354918,3071,292,0.0868272375854891,,0.2713447036381609,0.2639311605905289,,intact
118,152,36.771085166391785,35.14520992155303,5.0,123.8301145,6.0,510.31449862679074,88.71618624127231,6277,0.0953500530764562,5914,363,0,0.9421698263501672,0.0578301736498327,0.0,True,2344.0,27.315167457198672,0.7596377823355769,2347,0,0.0,,0.2678433961909959,0.3874258867227931,,intact
118,203,36.771085166391785,34.735274996472604,5.414213562373095,134.08853707122265,6.414213562373095,541.9385072911168,33.719256445853546,5361,0.0814356594779165,5189,76,104,0.9679164335012124,0.0141764596157433,0.0193993657899645,True,1876.0,24.43663942690957,0.6834815636330019,1926,6,0.0031055900621118,0.1988852995458114,0.2798057840438667,0.2326886375767956,-0.0809204844980552,intact
118,226,36.771085166391785,35.63563507022729,3.685557720282968,91.27660689979976,4.685557720282968,545.2506815373356,23.065210804085662,4420,0.0671415062287616,3824,596,0,0.865158371040724,0.134841628959276,0.0,True,1.0,0.5641895835477563,0.0155839010993463,1699,0,0.0,,0.2857142857142857,0.2590238116609315,,intact
118,253,36.771085166391785,36.895025804779344,1.0,24.7660229,2.0,505.0413243228893,83.23363375504411,3536,0.0537132049830092,3482,53,1,0.9847285067873304,0.0149886877828054,0.0002828054298642,True,2451.0,27.931658222104733,0.7583312829704192,2841,467,0.1411729141475211,0.2933997741163456,0.304845440523399,0.4211646096066227,-0.0114456664070534,intact
119,242,35.235752005132206,34.28499136460845,1.0,24.7660229,2.0,1051.2663586566464,78.76282858233468,3033,0.0460724408126321,3022,11,0,0.9963732278272338,0.0036267721727662,0.0,True,4200.0,36.56366395715726,1.0518778190473672,4206,187,0.0425677213749146,,0.3090169943749474,0.4270509831248423,,intact
120,137,37.586536992461454,35.42103559855789,6.032065437739018,149.39027076534305,7.032065437739018,863.2584492288183,29.477508292995743,6562,0.0996793130934691,6104,458,0,0.9302042060347456,0.0697957939652545,0.0,True,2063.0,25.6256374593328,0.7019994378633815,2063,0,0.0,,0.2801868778094689,0.2171292729553324,,intact
120,174,37.586536992461454,35.336859635133536,1.0,24.7660229,2.0,805.9734703232176,53.68862181359994,2999,0.0455559676877954,2983,16,0,0.9946648882960988,0.0053351117039013,0.0,True,2367.0,27.44885244590441,0.7528133278289308,2367,117,0.0471014492753623,,0.2958163163244892,0.3485910334818325,,intact
115,297,35.937741170198244,29.58250646997532,1.0,24.7660229,2.0,468.61937432036143,83.3056031573056,2302,0.0349682686286446,1660,451,194,0.7211120764552563,0.1959165942658557,0.0842745438748914,True,361.0,10.71960208740737,0.3272149441887846,400,411,0.5067817509247842,0.4036185072337704,0.2612038749637414,0.4,0.142414632270029,intact
116,158,39.67383674117126,35.42870848771042,1.0,24.7660229,2.0,503.2694726977946,66.08317485032913,3448,0.0523764510128439,3414,34,0,0.990139211136891,0.009860788863109,0.0,True,3161.0,31.720301862166483,0.8447197565807136,3163,82,0.0252696456086286,,0.3090169943749474,0.4211646096066227,,intact
116,179,39.67383674117126,35.318177286071816,3.16227766016838,78.31704094788851,4.16227766016838,486.4169588965241,89.69231508882463,5828,0.0885295697514078,5730,98,0,0.98318462594372,0.01681537405628,0.0,True,4695.0,38.65830978758509,1.030998041299206,4739,914,0.1616840615602335,,0.2742918851774317,0.386520822791596,,intact
116,211,39.67383674117126,34.70431444752547,1.8284271247461903,45.2828680424453,2.8284271247461903,474.3008921033852,70.54212201029154,8586,0.1304246544072731,8187,272,128,0.953529000698812,0.0316794782203587,0.014907989750757,True,1617.0,22.68715685050001,0.6100489589460993,1617,230,0.1245262587980508,0.3704152082810797,0.2742918851774317,0.3911884503169498,0.0961233231036479,intact
120,208,37.586536992461454,35.419576739452985,1.0,24.7660229,2.0,838.1586915455832,74.42644608724531,3362,0.0510700778147277,3320,42,0,0.9875074360499704,0.0124925639500297,0.0,True,2409.0,27.69130758589691,0.7586024284920052,2409,104,0.0413847990449661,,0.3090169943749474,0.3483848516374013,,intact
120,254,37.586536992461454,34.928567184259926,5.513233075965879,136.54085661240842,6.513233075965879,809.8160867536503,62.26969499699632,5733,0.0870864830790702,5597,136,0,0.9762776905634049,0.0237223094365951,0.0,True,1866.0,24.37142276558661,0.6721750742077888,1866,0,0.0,,0.2714970279031851,0.2708212024548376,,intact
120,262,37.586536992461454,35.186393967402275,1.0,24.7660229,2.0,792.2697917566237,6.114479367836199,3363,0.0510852682007523,3224,139,0,0.95866785608088,0.0413321439191198,0.0,True,2386.0,27.558798748031897,0.7573914746743218,2386,0,0.0,,0.303832434700687,0.4,,intact
121,139,35.76320131286413,36.25629457491152,1.0,24.7660229,2.0,1041.148893795226,53.97451581175005,3430,0.0521030240644009,3428,2,0,0.9994169096209912,0.0005830903790087,0.0,True,2465.0,28.01131681022947,0.7778815018055135,2465,0,0.0,,0.3090169943749474,0.4043375606401675,,intact
122,125,36.59194456800645,35.67544516095276,4.0197648378370845,99.553588026488,5.0197648378370845,687.1539407085756,59.99874505121138,5447,0.0827420326760327,5444,3,0,0.9994492381127226,0.0005507618872774,0.0,True,4090.0,36.08167726827155,0.998560413032679,4116,0,0.0,,0.2771863727725964,0.4076696830622021,,intact
122,159,36.59194456800645,35.0379364813306,2.23606797749979,55.37851073671648,3.23606797749979,661.1298872169225,79.82536820944968,3705,0.0562803802211678,3692,13,0,0.9964912280701754,0.0035087719298245,0.0,True,2696.0,29.294426998176625,0.8179387308489116,2698,0,0.0,,0.2817290466902531,0.3451409985003952,,intact
122,210,36.59194456800645,34.89448535213734,1.0,24.7660229,2.0,695.3675001371346,39.644791462520345,3228,0.0490345660874304,3064,164,0,0.9491945477075588,0.0508054522924411,0.0,True,4024.0,35.78936967876878,1.001291286157343,4024,0,0.0,,0.3090169943749474,0.3797958971132712,,intact
122,268,36.59194456800645,34.26826155736043,2.0,49.5320458,3.0,682.459824344152,66.50071907604374,3608,0.0548069127767809,3391,217,0,0.9398558758314856,0.0601441241685144,0.0,True,2940.0,30.591356056578213,0.8634283677486219,2943,0,0.0,,0.2791745113185196,0.3726822671238252,,intact
124,136,36.33578729163575,35.798071705600336,1.0,24.7660229,2.0,652.0962341132283,61.88812352398766,3400,0.0516473124836627,3324,18,61,0.9776470588235294,0.0052941176470588,0.0179411764705882,True,1871.0,24.404052881639814,0.6766323948528774,1919,508,0.2093119077049856,0.4,0.3090169943749474,0.4000905951786119,0.0909830056250526,intact
124,143,36.33578729163575,36.01023926097933,5.0,123.8301145,6.0,630.1620667369266,2.413080412143723,5284,0.0802659997540218,4559,725,0,0.8627933383800152,0.1372066616199848,0.0,True,2208.0,26.51090773047596,0.7328918806949369,2453,0,0.0,,0.2857142857142857,0.2582456997612433,,intact
124,159,36.33578729163575,35.0379364813306,1.0,24.7660229,2.0,661.840737203364,78.1947857250185,3126,0.0474851467129205,2912,214,0,0.9315419065898912,0.0684580934101087,0.0,True,2738.0,29.521728749706018,0.8272436182147954,2758,0,0.0,,0.2989350844248255,0.380724156126471,,intact
124,164,36.33578729163575,35.548254755080066,8.657737169873558,214.41771701126973,9.657737169873558,657.0412586503169,72.75106350731846,7364,0.1118620026852037,6922,442,0,0.9399782726778924,0.0600217273221075,0.0,True,1605.0,22.60281768552284,0.6288688571751093,1605,0,0.0,,0.2629461847989288,0.3256044975395191,,intact
123,161,35.90628984911821,37.55050877950522,11.12435565298214,275.50604684950014,12.12435565298214,1139.7078415691244,88.7806275474342,3966,0.0602450709735901,2498,1468,0,0.6298537569339385,0.3701462430660615,0.0,True,997.0,17.81445919822545,0.4850322783134141,1309,0,0.0,,0.2933997741163456,0.2779262976266636,,intact
123,165,35.90628984911821,35.261499311022575,1.0,24.7660229,2.0,1110.708124040103,38.07681792483208,3397,0.0516017413255889,3249,148,0,0.9564321460111864,0.0435678539888136,0.0,True,2507.0,28.24894484158237,0.7938688323735049,2507,0,0.0,,0.303832434700687,0.3904778527222126,,intact
123,177,35.90628984911821,35.69394286739755,1.0,24.7660229,2.0,1135.9191978230965,85.4070821792053,3604,0.0547461512326825,3575,29,0,0.991953385127636,0.008046614872364,0.0,True,2915.0,30.461013086004705,0.8508635218158551,2915,0,0.0,,0.3021694792519622,0.407669683062202,,intact
123,224,35.90628984911821,36.27323711040708,6.0,148.5961374,7.0,1135.8805270071766,85.71104045200678,6812,0.1034769095996208,6748,64,0,0.990604815032296,0.009395184967704,0.0,True,2910.0,30.434877505829245,0.8433105282858288,2910,0,0.0,,0.2714970279031851,0.3111064321612226,,intact
125,268,35.67544516095276,34.26826155736043,5.708203932499369,141.36950931014945,6.708203932499369,701.8169302511374,83.00992554463268,5610,0.0852180655980435,5594,16,0,0.9971479500891266,0.0028520499108734,0.0,True,2986.0,30.82974732534795,0.881558864173719,2986,0,0.0,,0.27195617308673,0.4294534587459511,,intact
126,129,35.23530333556101,35.52311079462662,1.0,24.7660229,2.0,819.212173196549,62.00651401180853,3297,0.0500827027231282,3076,179,42,0.9329693660903852,0.05429178040643,0.0127388535031847,True,1942.0,24.862779389459288,0.7027511765233895,1962,947,0.325541423169474,0.339056738914926,0.2958163163244892,0.4068781988545112,0.0432404225904367,intact
126,157,35.23530333556101,35.24869440774102,4.65685424949238,115.33175898489058,5.65685424949238,793.714936778752,76.77574024069698,5205,0.0790659592580778,5154,51,0,0.9902017291066284,0.0097982708933717,0.0,True,1909.0,24.650630270337032,0.6994674269218658,1910,0,0.0,,0.2771863727725964,0.3860389103535211,,intact
126,246,35.23530333556101,35.107867890225215,7.14142842854285,176.86478000000324,8.14142842854285,763.8995823035957,13.288797907137774,5286,0.080296380526071,4675,531,90,0.8844116534241392,0.1004540295119182,0.0170261066969353,True,2353.0,27.36755674499387,0.7781155233149779,2353,300,0.1130795326045985,0.2222222222222222,0.2936554698651563,0.1907435698305462,-0.0714332476429341,intact
124,268,36.33578729163575,34.26826155736043,1.0,24.7660229,2.0,683.1706743305936,67.42612114482093,3241,0.0492320411057503,3054,187,0,0.9423017587164456,0.0576982412835544,0.0,True,2853.0,30.13532985189236,0.8536431080983485,2853,0,0.0,,0.2898979485566356,0.3827822185373187,,intact
125,187,35.67544516095276,35.36328722582876,7.613903745752154,188.5661145256936,8.613903745752154,672.2226506256568,30.9739208826582,6726,0.1021705364015046,6433,293,0,0.956437704430568,0.043562295569432,0.0,True,3410.0,32.94596654959035,0.9275493929202134,3410,0,0.0,,0.2753138740406814,0.1774053291584318,,intact
125,192,35.67544516095276,34.53520412037572,1.0,24.7660229,2.0,711.9443933276027,81.07192749190293,3124,0.0474547659408713,3117,7,0,0.9977592829705506,0.0022407170294494,0.0,True,3759.0,34.59084939929734,0.9853448088962848,3759,0,0.0,,0.3090169943749474,0.3228287342177362,,intact
125,235,35.67544516095276,35.218566208053986,9.839639641948532,243.6887407002452,10.839639641948532,734.4193827459704,47.47866974224635,6919,0.1051022809042537,6642,277,0,0.9599653129064892,0.0400346870935106,0.0,True,2005.0,25.26284468935556,0.7126933347828558,2012,0,0.0,,0.2737872422238486,0.1710079936629479,,intact
127,224,35.65123168745911,36.27323711040708,5.513233075965879,136.54085661240842,6.513233075965879,1105.3935328544233,45.64601282860416,6113,0.0928588297684207,6042,71,0,0.9883854081465728,0.0116145918534271,0.0,True,2071.0,25.67527554451228,0.7139510648780489,2071,0,0.0,,0.2710027819719485,0.3460420308512751,,intact
127,241,35.65123168745911,35.1548710917425,1.0,24.7660229,2.0,1058.550937687879,56.94703397242164,3416,0.0518903586600564,3415,1,0,0.9997072599531616,0.0002927400468384,0.0,True,2721.0,29.429937144107093,0.8312825021843107,2723,0,0.0,,0.3090169943749474,0.424807680927192,,intact
128,147,37.063727105252966,36.19614179379549,1.0,24.7660229,2.0,438.2998776369189,51.58291764642078,3601,0.0547005800746087,3359,52,195,0.9327964454318244,0.0144404332129963,0.0541516245487364,True,1098.0,18.695032897264507,0.5103758218029607,1105,1382,0.5556895858464013,0.3761785115301142,0.3090169943749474,0.4241077963657325,0.0671615171551668,intact
128,150,37.063727105252966,35.54718418384828,1.0,24.7660229,2.0,480.0968476868149,60.09495354835988,3263,0.0495662295982916,3250,3,11,0.99601593625498,0.0009193993257738,0.0033711308611707,True,1267.0,20.08229632773261,0.5531481693646484,1272,188,0.1287671232876712,0.4142135623730951,0.2989350844248255,0.4270509831248423,0.1152784779482695,intact
128,168,37.063727105252966,37.247318337989206,1.0,24.7660229,2.0,450.3462158628166,74.64218023230634,5646,0.0857649194949294,5334,6,317,0.944739638682253,0.0010626992561105,0.0561459440311725,True,1153.0,19.157538953892555,0.5156040758039083,1154,757,0.3961276818419675,0.4045372666182638,0.2958163163244892,0.4278660012426739,0.1087209502937746,cohesive
128,230,37.063727105252966,35.1727624332662,1.0,24.7660229,2.0,463.574447090012,84.96341767568353,3055,0.0464066293051734,2758,0,302,0.9027823240589198,0.0,0.0988543371522095,True,767.0,15.625097846188597,0.4326095563615869,770,761,0.4970607446113651,0.3740666961489728,0.303832434700687,,0.0702342614482858,cohesive
128,252,37.063727105252966,34.164470227332046,1.0,24.7660229,2.0,491.8677946181043,28.77814604492426,3088,0.0469079120439854,3003,74,11,0.9724740932642488,0.0239637305699481,0.0035621761658031,True,1685.0,23.159278015941847,0.6502839853662025,1686,682,0.2880067567567567,0.4142135623730951,0.2989350844248255,0.39782196186948,0.1152784779482695,intact
128,291,37.063727105252966,34.78394761156285,1.0,24.7660229,2.0,460.3242225095938,89.63504249290624,3016,0.0458142042502138,3002,14,0,0.9953580901856764,0.0046419098143236,0.0,True,1187.0,19.437948320235847,0.5410877497942583,1197,693,0.3666666666666666,,0.304845440523399,0.4213924954722618,,intact
128,300,37.063727105252966,27.121497700559623,1.0,24.7660229,2.0,434.6769712016055,22.15002326365195,6678,0.1014413978723235,6437,5,244,0.9639113507038036,0.0007487271638215,0.0365378855944893,True,1391.0,21.042078121745792,0.6556673497804818,1406,930,0.3981164383561644,0.414213562373095,0.2989350844248255,0.439607805437114,0.1152784779482695,cohesive
129,176,35.52311079462662,35.74085101829175,3.898979485566356,96.5622152261666,4.898979485566356,872.6515161976592,14.40112096234786,5036,0.0764987840199193,3538,15,1530,0.7025416997617157,0.0029785544082605,0.3038125496425735,True,1781.0,23.809869955405706,0.6682162863162506,1782,383,0.176905311778291,0.2817290466902531,0.2857142857142857,0.2714970279031851,-0.0039852390240325,mixed
129,208,35.52311079462662,35.419576739452985,1.0,24.7660229,2.0,842.0245351064111,80.21327805836975,3139,0.0476826217312404,3130,3,7,0.9971328448550494,0.0009557183816502,0.0022300095571838,True,2475.0,28.068077388821663,0.7912888097265349,2475,498,0.1675075681130171,0.4014916240907943,0.3090169943749474,0.4772255750516612,0.0924746297158469,intact
129,216,35.52311079462662,35.29660105355414,2.4641016151377544,61.02599702842861,3.4641016151377544,862.6202630514329,43.82754815903537,3958,0.0601235478853933,3490,16,470,0.8817584638706417,0.0040424456796361,0.1187468418393127,True,2367.0,27.44885244590441,0.7751754908223204,2368,284,0.1070889894419306,0.3531799064769738,0.2771863727725964,0.3647357197245781,0.0759935337043773,cohesive
130,276,35.87082566431433,34.589031187920426,4.766114533138578,118.03770167173282,5.766114533138578,494.57886449126255,49.90211528977981,6245,0.0948639607236688,6182,63,0,0.9899119295436348,0.010088070456365,0.0,True,2789.0,29.79540690386007,0.8457413408132706,2797,545,0.1630760023937761,,0.2771863727725964,0.2775144043792301,,intact
130,289,35.87082566431433,29.33168483599272,1.0,24.7660229,2.0,455.1110510513529,65.54528500542962,1378,0.020932351941908,1321,2,56,0.9586357039187228,0.0014513788098693,0.0406386066763425,True,1341.0,20.66043458817997,0.633731260641649,1349,1034,0.4339068401174989,0.3956439237389599,0.2958163163244892,0.4635254915624212,0.0998276074144707,intact
