Repository: AmiraliKhosrozadeh/ice-bonded-granular-microCT

# Grain-scale kinematics, ice-bond failure and damage evolution in ice-bonded granular media under in-situ uniaxial compression

Analysis code, per-specimen tables and supplementary material for the paper of

## Results for every specimen

The paper shows one or two specimens per figure.  The same rendering for
every specimen and every scan is in [`supplementary/`](supplementary/README.md):
the void and crack classes (Fig. 11 of the paper), the crack orientation
classes (Fig. 12), the ice-path maps (Fig. 18) and the per-scan tables behind
Tables 2–4, each as one sheet per material, compiled with their text in
[`supplementary/supplementary.pdf`](supplementary/supplementary.pdf).

File: paper/data/bonds/Alumina_100_1800_T5/Alumina_100_1800_T5_throats_scan03_classified.csv (part 7 of 7)
bead_a,bead_b,r_a_vox,r_b_vox,gap_vox,gap_um,dsum_min,z_mid,axis_dip_deg,lens_vox,lens_mm3,binder_vox,pore_vox,crack_vox,binder_frac,pore_frac,crack_frac,connected,bond_area_vox,r_bond_vox,r_bond_over_R,neck_binder_vox,neck_crack_vox,neck_severed,q_crack_med,q_binder_med,q_pore_med,dq_paired,cls
173,285,37.06772373777317,33.2200490146952,1.0,24.7660229,2.0,460.1944479888324,85.23674713746152,4435,0.0673693620191307,3857,2,599,0.86967305524239,0.0004509582863585,0.1350620067643743,True,591.0,13.715726110367628,0.3902734593304056,646,1167,0.643684500827358,0.414213562373095,0.2898979485566356,0.2242869144843904,0.1243156138164594,cohesive
173,294,37.06772373777317,27.228501630543565,16.468210780729077,407.8520853175632,17.468210780729077,444.7999991697111,60.53371663781712,10210,0.1550938413112344,2474,1603,6161,0.2423114593535749,0.1570029382957884,0.6034280117531832,False,1.0,0.5641895835477563,0.0175496953457479,287,1473,0.8369318181818182,0.2335257339262455,0.0700018817982132,0.4037804620472331,0.1635238521280323,mixed
173,296,37.06772373777317,26.358411713348605,1.0,24.7660229,2.0,465.7461396733448,85.42343075484828,6237,0.0947424376354719,5911,320,7,0.9477312810646144,0.0513067179733846,0.0011223344556677,True,491.0,12.501606061472312,0.3942099253739478,504,106,0.1737704918032787,0.3279344228724749,0.3090169943749474,0.4270509831248423,0.0189174284975275,intact
174,195,35.336859635133536,34.655020171734705,4.766114533138578,118.03770167173282,5.766114533138578,764.5912552287712,59.67518058060279,5451,0.0828027942201311,5420,31,0,0.99431297009723,0.0056870299027701,0.0,True,2602.0,28.77919949981624,0.822358238676486,2606,206,0.0732574679943101,,0.2766967754673748,0.3299230723708768,,intact
176,216,35.74085101829175,35.29660105355414,1.0,24.7660229,2.0,899.2842946936833,73.63854383075466,3295,0.050052321951079,3270,11,15,0.992412746585736,0.0033383915022761,0.0045523520485584,True,3016.0,30.984231743425763,0.8723351088687392,3018,136,0.0431198478123018,0.4045372666182638,0.3090169943749474,0.392280956059262,0.0955202722433164,intact
176,233,35.74085101829175,34.34102218971903,4.766114533138578,118.03770167173282,5.766114533138578,890.7898506707211,60.72707667125108,5111,0.0776380629717648,4948,138,28,0.9681080023478772,0.0270005869692819,0.0054783799647818,True,2057.0,25.58834570424703,0.7302414885029679,2057,89,0.0414725069897483,0.2827134754000586,0.2779262976266636,0.2508782393630532,0.0047871777733949,intact
176,260,35.74085101829175,33.970496996815754,1.0,24.7660229,2.0,942.6010684001265,17.544381897509904,2944,0.0447204964564421,2893,51,0,0.9826766304347826,0.0173233695652173,0.0,True,2998.0,30.89163379912116,0.8862727426365782,2998,0,0.0,,0.3090169943749474,0.4026997478492771,,intact
178,204,35.478343400254474,34.989123412515546,4.55269276785519,112.752093345366,5.55269276785519,1003.1572926585028,25.51253992041906,4638,0.0704530103821258,4426,212,0,0.9542906425183268,0.0457093574816731,0.0,True,3340.0,32.60605802383755,0.9254216022968692,3342,0,0.0,,0.2877802408103251,0.2179567307019821,,intact
174,197,35.336859635133536,34.9837924695665,1.0,24.7660229,2.0,768.0808806475743,63.89718752661962,3072,0.0466648658675917,3051,21,0,0.9931640625,0.0068359375,0.0,True,3380.0,32.80072278626208,0.9328901767698418,3380,2,0.0005913660555884,,0.3090169943749474,0.3740666961489728,,intact
174,262,35.336859635133536,35.186393967402275,1.0,24.7660229,2.0,769.987464646088,67.1809067548603,3247,0.0493231834218979,3230,17,0,0.9947643979057592,0.0052356020942408,0.0,True,2683.0,29.223713395650293,0.8287681552627484,2683,0,0.0,,0.3090169943749474,0.4211646096066227,,intact
175,215,35.13012788134358,35.23927686853358,2.0,49.5320458,3.0,931.5560814664284,84.34412887630673,3626,0.0550803397252238,3609,17,0,0.995311638168781,0.0046883618312189,0.0,True,2057.0,25.58834570424703,0.7272576994277246,2057,0,0.0,,0.2898979485566356,0.414213562373095,,intact
175,227,35.13012788134358,34.6904335927765,8.508270432752164,210.71602037693305,9.508270432752164,960.3355987366996,51.0471095887679,6850,0.1040541442685558,6573,277,0,0.9595620437956204,0.0404379562043795,0.0,True,1430.0,21.33502137901016,0.6111386367730162,1432,0,0.0,,0.2696862318229452,0.1993781554414712,,intact
180,237,34.927588749170326,35.05270935025572,8.22446323827975,203.68724489944444,9.22446323827975,1037.0744120417844,52.52808296332082,7196,0.1093100178330698,7096,100,0,0.9861033907726516,0.0138966092273485,0.0,True,2012.0,25.30690599424961,0.7232580220877101,2012,0,0.0,,0.2684961742619384,0.2012628451930092,,intact
181,221,35.16587835245229,35.43441344073371,1.0,24.7660229,2.0,547.2258617189068,82.85529501398113,3124,0.0474547659408713,2970,77,81,0.9507042253521126,0.0246478873239436,0.0259282970550576,True,1688.0,23.179885415554555,0.656651263806583,1690,702,0.2934782608695652,0.4142135623730951,0.2989350844248255,0.3827822185373187,0.1152784779482695,intact
181,253,35.16587835245229,36.895025804779344,1.0,24.7660229,2.0,526.1501768779589,45.04153646493207,3536,0.0537132049830092,3521,12,4,0.9957579185520362,0.003393665158371,0.001131221719457,True,2785.0,29.774032864592883,0.8263574600626191,2793,236,0.0779135028062066,0.4113474534319011,0.3090169943749474,0.4109416227176485,0.1023304590569537,intact
182,242,35.289445711008526,34.28499136460845,1.0,24.7660229,2.0,1023.6102650891344,7.238737506076138,3189,0.0484421410324707,3177,12,0,0.9962370649106302,0.0037629350893697,0.0,True,3727.0,34.44330044880989,0.990113665206524,3727,0,0.0,,0.3090169943749474,0.3174485500778986,,intact
182,250,35.289445711008526,34.429863423812265,7.0,173.3621603,8.0,950.4423156215908,5.159337648727983,6381,0.0969298532230153,5943,438,0,0.9313587212035732,0.0686412787964269,0.0,True,2850.0,30.11948166260176,0.8640212313164992,2850,0,0.0,,0.2835447915901954,0.1836930916039925,,intact
184,245,35.82549757829668,34.28952659550327,1.0,24.7660229,2.0,894.871860892713,81.25033427947999,3062,0.0465129620073457,3035,27,0,0.9911822338340952,0.0088177661659046,0.0,True,4000.0,35.682482323055424,1.0178269990924138,4000,296,0.068901303538175,,0.3090169943749474,0.3279344228724749,,intact
184,259,35.82549757829668,35.34711695860503,4.155870949147037,102.92439509602023,5.155870949147037,857.5553470757985,32.94287630858446,5847,0.0888181870858753,5543,304,0,0.948007525226612,0.051992474773388,0.0,True,1803.0,23.9564756337274,0.6731936374574635,1803,232,0.114004914004914,,0.2836979041098641,0.230062755503559,,intact
184,286,35.82549757829668,30.387266576109894,4.0197648378370845,99.553588026488,5.0197648378370845,860.2398288978259,38.68962289979241,3093,0.0469838639741085,2812,281,0,0.9091496928548336,0.0908503071451665,0.0,True,2183.0,26.36039608084854,0.796233065255416,2186,290,0.117124394184168,,0.2771863727725964,0.2742918851774318,,intact
178,225,35.478343400254474,34.57146255880834,1.7320508075688772,42.89600996421431,2.732050807568877,1017.8536442362208,56.94818058398985,3326,0.0505232239178418,3305,21,0,0.9936861094407696,0.0063138905592303,0.0,True,4400.0,37.424103185095554,1.0684998387280686,4400,0,0.0,,0.2898979485566356,0.4270509831248423,,intact
179,249,35.318177286071816,36.77084974820284,1.414213562373095,35.02444547122265,2.414213562373095,510.2986884913564,51.41375207309081,3227,0.0490193757014058,3193,34,0,0.9894638983576076,0.0105361016423923,0.0,True,4774.0,38.982193327741534,1.0815014415219526,4774,299,0.0589394835403114,,0.2898979485566356,0.3797958971132712,,intact
179,251,35.318177286071816,37.200684625073166,11.091291814404409,274.6871870661221,12.091291814404409,447.92423383899177,14.180387870089731,7266,0.1103733448547922,7199,67,0,0.9907789705477568,0.0092210294522433,0.0,True,2.0,0.7978845608028654,0.0220048836888942,5784,0,0.0,,0.2438507923347566,0.2558282556946193,,intact
180,193,34.927588749170326,35.11012743690846,1.414213562373095,35.02444547122265,2.414213562373095,1029.1975287014498,62.962039722417295,3641,0.0553081955155929,3635,6,0,0.9983521010711344,0.0016478989288656,0.0,True,2485.0,28.12472341493725,0.803130797132632,2489,0,0.0,,0.2958163163244892,0.4259659260564253,,intact
189,218,35.25733873762433,35.181958448319186,1.0,24.7660229,2.0,493.2887748275433,76.65962980658252,4775,0.0725340932674969,4685,90,0,0.981151832460733,0.018848167539267,0.0,True,2164.0,26.24542995840844,0.7451928399889212,2166,671,0.2365174480084596,,0.304845440523399,0.4068781988545112,,intact
189,263,35.25733873762433,36.93327705357471,1.0,24.7660229,2.0,467.9366208124361,61.505217840336776,5868,0.0891371851923921,5588,217,65,0.9522835719154736,0.0369802317655078,0.0110770279481935,True,2074.0,25.69386510327284,0.71183393635507,2077,434,0.1728395061728395,0.407669683062202,0.2989350844248255,0.4068781988545112,0.1087345986373765,intact
190,199,34.92230425217881,36.03967157748421,1.0,24.7660229,2.0,1137.0191720596465,85.29867672076753,2902,0.0440825002434086,2884,18,0,0.9937973811164714,0.0062026188835286,0.0,True,3845.0,34.98430380008548,0.986001401202856,3845,242,0.0592121360411059,,0.3090169943749474,0.3557019774653309,,intact
191,261,35.21510136729014,34.81673626843792,7.0,173.3621603,8.0,1046.6548830035435,4.198432725905638,7244,0.1100391563622509,6039,1205,0,0.8336554389839868,0.1663445610160132,0.0,True,2988.0,30.8400703617415,0.8807442843969542,2988,0,0.0,,0.3,0.2074260760962176,,intact
185,202,35.254137628234425,35.081894501454336,9.348469228349536,231.5244029892499,10.348469228349536,749.9064150153647,68.64237942136135,6419,0.0975070878919504,6322,97,0,0.984888611933323,0.015111388066677,0.0,True,2375.0,27.495199211616978,0.7818240062481797,2375,159,0.0627466456195738,,0.2718208585423123,0.1526770057115652,,intact
185,228,35.254137628234425,34.629358176309786,7.194052389321207,178.16806621772872,8.194052389321207,729.9985276193397,26.052406643463097,7136,0.1083985946715934,6545,483,110,0.9171804932735426,0.0676849775784753,0.015414798206278,True,2462.0,27.994266194785187,0.8011696001322488,2475,522,0.1741741741741741,0.3308999951226037,0.2799521506109722,0.1983555576735248,0.0509478445116314,intact
185,262,35.254137628234425,35.186393967402275,1.0,24.7660229,2.0,760.5289282101505,83.13569679740917,3006,0.0456623003899677,3001,5,0,0.9983366600133068,0.0016633399866932,0.0,True,2520.0,28.32209231647889,0.8041419243983459,2520,0,0.0,,0.3090169943749474,0.4449944320643648,,intact
186,195,35.8841792985301,34.655020171734705,1.0,24.7660229,2.0,716.5478608151227,35.463794093625005,3241,0.0492320411057503,2985,57,210,0.9210120333230484,0.0175871644554149,0.0647948164146868,True,2707.0,29.354128532448744,0.8322784707763157,2708,271,0.0909701242027526,0.4045372666182638,0.2989350844248255,0.3483314773547882,0.1056021821934383,cohesive
186,197,35.8841792985301,34.9837924695665,1.0,24.7660229,2.0,720.0374862339258,24.748132510013704,3047,0.0462851062169766,2946,45,60,0.9668526419428948,0.0147686248769281,0.0196914998359041,True,3419.0,32.98941498211783,0.9310105583399532,3419,140,0.0393368923855015,0.3660254037844386,0.3090169943749474,0.3874258867227931,0.0570084094094912,intact
186,223,35.8841792985301,34.93287164757102,4.841619252963779,119.90765329198184,5.841619252963779,690.157866781241,86.25634068508991,4003,0.0608071152565006,3986,17,0,0.9957531851111666,0.0042468148888333,0.0,True,1726.0,23.43934434990072,0.6619689477818107,1728,642,0.2708860759493671,,0.2750895616645218,0.3777135495558996,,intact
188,243,35.10754507409821,34.324617143566016,10.31370849898476,255.4295408697812,11.31370849898476,611.3627220923818,48.71773882684888,8260,0.1254725885632513,7501,759,0,0.9081113801452784,0.0918886198547215,0.0,True,1395.0,21.072311008201925,0.6069899117398052,1395,0,0.0,,0.2572842744474721,0.3520019314316693,,intact
188,252,35.10754507409821,34.164470227332046,1.414213562373095,35.02444547122265,2.414213562373095,554.1008498863064,30.571633896822288,3199,0.0485940448927168,3018,181,0,0.9434198186933416,0.0565801813066583,0.0,True,2719.0,29.419119302482983,0.849379628251571,2720,249,0.0838666217581677,,0.2958163163244892,0.3827822185373187,,intact
195,197,34.655020171734705,34.9837924695665,1.0,24.7660229,2.0,748.9809926636636,84.33697471312747,3161,0.0480168102237817,3070,91,0,0.9712116418854791,0.0287883581145207,0.0,True,2766.0,29.672295920342343,0.8521769626710832,2766,25,0.0089573629523468,,0.3090169943749474,0.4142135623730951,,intact
195,223,34.655020171734705,34.93287164757102,1.0,24.7660229,2.0,719.1013732109789,42.85089013347103,2571,0.0390544824692638,2481,89,1,0.9649941656942824,0.0346168805912096,0.0003889537145079,True,3436.0,33.0713285026094,0.9504908867905792,3436,258,0.0698429886302111,0.3279344228724749,0.2989350844248255,0.3740666961489728,0.0289993384476494,intact
195,254,34.655020171734705,34.928567184259926,1.0,24.7660229,2.0,768.433871659204,50.1226960202608,3319,0.0504168912156696,3286,33,0,0.9900572461584816,0.0099427538415185,0.0,True,4372.0,37.3048364477789,1.0722309057428925,4372,0,0.0,,0.2898979485566356,0.3816524151396708,,intact
196,242,35.25893907436432,34.28499136460845,3.16227766016838,78.31704094788851,4.16227766016838,1062.698750408275,82.86747924307356,3656,0.055536051305962,3623,33,0,0.9909737417943107,0.0090262582056892,0.0,True,3389.0,32.84436335624222,0.9445644831669182,3389,95,0.0272675086107921,,0.2771863727725964,0.4083069769263126,,intact
200,260,36.21647783461592,33.970496996815754,1.0,24.7660229,2.0,976.0766000048752,89.69135628537879,3898,0.0592121247239169,3865,33,0,0.99153412006157,0.0084658799384299,0.0,True,2888.0,30.319613310508885,0.8639669506579424,2890,549,0.1596394300668799,,0.3090169943749474,0.3567891723253309,,intact
202,235,35.081894501454336,35.218566208053986,1.414213562373095,35.02444547122265,2.414213562373095,748.6832392831511,67.76463586710244,3567,0.0541841069497721,3478,27,64,0.975049060835436,0.0075693860386879,0.0179422483880011,True,1809.0,23.996303550890445,0.6826784151542519,1810,299,0.1417733522996681,0.3613020955135854,0.2898979485566356,0.3279344228724749,0.0714041469569497,intact
203,226,34.735274996472604,35.63563507022729,1.414213562373095,35.02444547122265,2.414213562373095,577.7480500650738,84.8717223134442,2938,0.0446293541402944,2935,0,3,0.9989788972089856,0.0,0.0010211027910142,True,2509.0,28.26021062262507,0.8031787736108316,2509,231,0.0843065693430657,0.414213562373095,0.2933997741163456,,0.1208137882567493,intact
203,253,34.735274996472604,36.895025804779344,8.851841083363698,219.22489897774616,9.851841083363698,537.5386928506275,25.036867410666996,8023,0.1218724670754195,7050,255,741,0.8787236694503303,0.0317836220865013,0.0923594665337155,True,1796.0,23.90992587997897,0.6675925024053808,1803,349,0.1621747211895911,0.1757340838011157,0.2827233786745782,0.2911321898278061,-0.1069892948734625,mixed
198,212,34.9088574564264,34.70226606753725,1.0,24.7660229,2.0,807.9979336416602,68.40984232199384,3139,0.0476826217312404,3118,21,0,0.9933099713284486,0.0066900286715514,0.0,True,2328.0,27.221781995965376,0.7821101174037012,2329,206,0.0812623274161735,,0.3090169943749474,0.3874258867227931,,intact
199,258,36.03967157748421,35.365323376218626,1.0,24.7660229,2.0,1124.4471039374655,63.92204051980722,3454,0.0524675933289915,3435,19,0,0.9944991314418066,0.0055008685581933,0.0,True,3070.0,31.26037988547544,0.8755796399325807,3077,472,0.1329952099182868,,0.3090169943749474,0.4305008740430604,,intact
200,213,36.21647783461592,35.1243236469742,1.0,24.7660229,2.0,999.0357929224392,49.9590275331278,3400,0.0516473124836627,3374,26,0,0.9923529411764704,0.0076470588235294,0.0,True,1829.0,24.128588475709748,0.6764316625160501,1831,0,0.0,,0.3090169943749474,0.4034390994272556,,intact
200,240,36.21647783461592,35.73898203971685,1.0,24.7660229,2.0,1001.1345737505472,46.34626749564458,3393,0.0515409797814905,3297,46,50,0.9717064544650752,0.0135573239021514,0.0147362216327733,True,2578.0,28.64616704869628,0.7962194140298907,2581,391,0.1315612382234186,0.4013498739246386,0.3090169943749474,0.3751226038395435,0.0923328795496912,intact
206,220,34.63725312304148,34.391691024064755,1.0,24.7660229,2.0,869.5631858108843,53.07347475458461,3076,0.0467256274116902,3060,16,0,0.9947984395318596,0.0052015604681404,0.0,True,4663.0,38.52634162848863,1.116237314781634,4667,0,0.0,,0.3090169943749474,0.3729106504488549,,intact
207,255,35.38992952805492,33.49545139109851,1.0,24.7660229,2.0,449.6907543554671,80.70723330748609,3276,0.0497637046166115,3188,26,63,0.9731379731379732,0.0079365079365079,0.0192307692307692,True,2120.0,25.977239243415305,0.7542163198285339,2123,332,0.135234215885947,0.4068781988545112,0.3090169943749474,0.4026997478492771,0.0978612044795638,intact
207,287,35.38992952805492,33.7167710448236,1.0,24.7660229,2.0,426.41999146555486,33.91940589543692,4641,0.0704985815401997,4271,31,349,0.9202758026287438,0.006679594914889,0.0751993104934281,True,622.0,14.070847494245603,0.4072209316202783,747,672,0.4735729386892177,0.4,0.303832434700687,0.3597752501562546,0.0961675652993129,cohesive
207,289,35.38992952805492,29.33168483599272,1.0,24.7660229,2.0,447.2433668796653,74.92522918289815,4106,0.0623717250170351,3814,53,243,0.9288845591816852,0.0129079396005845,0.0591816853385289,True,1773.0,23.756334485855785,0.7341082177657252,1779,1046,0.3702654867256637,0.4068781988545112,0.3090169943749474,0.4270509831248423,0.0978612044795638,cohesive
208,216,35.419576739452985,35.29660105355414,7.0670198723450905,175.0219759932536,8.06701987234509,868.6573136024351,58.52162301937501,6767,0.1027933422285135,6605,162,0,0.9760602925964238,0.0239397074035761,0.0,True,2039.0,25.476142917026294,0.7205180967669762,2039,114,0.0529493729679516,,0.2711923793731366,0.2062178486347937,,intact
209,225,35.05083103613965,34.57146255880834,1.0,24.7660229,2.0,988.4310406910706,74.17308804486692,3120,0.0473940043967729,3111,9,0,0.9971153846153846,0.0028846153846153,0.0,True,3690.0,34.27190511217881,0.984509511035864,3690,0,0.0,,0.304845440523399,0.4340578300578996,,intact
209,240,35.05083103613965,35.73898203971685,1.0,24.7660229,2.0,1002.4449448382908,48.46255812333781,3222,0.0489434237712827,3134,88,0,0.9726877715704532,0.0273122284295468,0.0,True,3172.0,31.77544585013693,0.8977406344070211,3173,391,0.1097081930415263,,0.3090169943749474,0.4093754144956794,,intact
211,214,34.70431444752547,35.76027681887155,2.863703305156273,70.92254163430594,3.863703305156273,433.580434094816,40.55344186434695,3392,0.0515257893954659,3374,18,0,0.9946933962264152,0.0053066037735849,0.0,True,2784.0,29.768686956862464,0.844926123088391,2786,550,0.1648681055155875,,0.2779262976266636,0.3706171005001438,,intact
204,245,34.989123412515546,34.28952659550327,1.0,24.7660229,2.0,934.3742501043828,9.20459194236322,3114,0.0473028620806252,3114,0,0,1.0,0.0,0.0,True,4292.0,36.961953837707625,1.0670517925343344,4292,251,0.0552498349108518,,0.3090169943749474,,,intact
205,211,35.80241797039337,34.70431444752547,4.855156433186538,120.24291540738012,5.855156433186538,440.6529821602351,56.06872003416348,4853,0.0737189433774163,4794,12,48,0.9878425716051926,0.0024726973006387,0.0098907892025551,True,2009.0,25.288031978452484,0.7173224771944101,2009,256,0.1130242825607064,0.3874258867227931,0.2674788903885892,0.3133305844592117,0.1199469963342038,intact
205,214,35.80241797039337,35.76027681887155,1.0,24.7660229,2.0,411.84818313438126,79.29544339073847,3829,0.058163988088219,3373,191,276,0.88090885348655,0.0498824758422564,0.0720814834160355,True,919.0,17.10341443697438,0.4779980543589046,923,448,0.3267687819110139,0.3851040526300559,0.2898979485566356,0.414213562373095,0.0952061040734202,cohesive
205,292,35.80241797039337,29.145985030359004,1.0,24.7660229,2.0,430.2681825142101,69.91994665420931,3795,0.0576475149633824,3778,1,17,0.995520421607378,0.0002635046113306,0.0044795783926218,True,2071.0,25.67527554451228,0.790636085207972,2161,1163,0.3498796630565584,0.4068781988545112,0.2989350844248255,0.4068781988545112,0.1079431144296856,intact
211,221,34.70431444752547,35.43441344073371,9.198039027185567,227.7988451823715,10.198039027185567,502.5890563424829,7.589869186053471,7657,0.1163127857904135,7505,152,0,0.98014888337469,0.0198511166253101,0.0,True,1782.0,23.816553427805523,0.679127042787221,1784,0,0.0,,0.2687959533979826,0.3668048073535778,,intact
211,253,34.70431444752547,36.895025804779344,6.713293552551451,166.2615818569116,7.713293552551451,481.5133715015349,61.079276764262765,7213,0.1095682543954881,6942,271,0,0.9624289477332594,0.0375710522667406,0.0,True,2557.0,28.529254791738826,0.7969139014746845,2631,0,0.0,,0.2694832810057483,0.2918256742691262,,intact
211,277,34.70431444752547,34.60359163295083,1.0,24.7660229,2.0,435.9012290942567,43.0766399852292,4277,0.0649692810272428,4271,6,0,0.9985971475333176,0.0014028524666822,0.0,True,2574.0,28.623934862926816,0.8259933528994621,2578,331,0.1137848057751804,,0.3090169943749474,0.4071067811865475,,intact
212,233,34.70226606753725,34.34102218971903,9.507015194961,235.4509560290521,10.507015194961,846.5727079989811,50.06925684493072,7348,0.11161895650881,7058,290,0,0.9605334784975504,0.0394665215024496,0.0,True,1988.0,25.15551736167189,0.7286882764894416,1988,117,0.0555819477434679,,0.2753534484032897,0.171971808349175,,intact
213,261,35.1243236469742,34.81673626843792,5.0990195135927845,126.28243404118577,6.0990195135927845,1014.8734271674034,79.48348414851189,5795,0.0880282870125958,5647,148,0,0.974460742018982,0.0255392579810181,0.0,True,1734.0,23.493602164050813,0.6718114421618535,1734,0,0.0,,0.2708131845707603,0.361667753048107,,intact
213,273,35.1243236469742,34.600733699547746,5.19114712955712,128.56406868788088,6.19114712955712,1050.5274571415089,41.70706016054307,5238,0.0795672419968898,5218,20,0,0.9961817487590684,0.0038182512409316,0.0,True,1873.0,24.41709271846753,0.7003821480452469,1875,0,0.0,,0.2766967754673748,0.3861234637163308,,intact
214,238,35.76027681887155,35.40777459121539,1.414213562373095,35.02444547122265,2.414213562373095,390.3537402535648,66.9960270427237,3137,0.0476522409591912,1601,0,1554,0.5103602167676123,0.0,0.4953777494421422,True,138.0,6.627726932618989,0.1862556807809301,142,1835,0.9281740010116338,0.3816524151396708,0.2,,0.1816524151396708,cohesive
214,277,35.76027681887155,34.60359163295083,9.273618495495704,229.67064802531016,10.273618495495704,407.0964300684029,86.68253072784059,8504,0.1291790427532553,1948,357,6223,0.229068673565381,0.0419802445907808,0.7317732831608654,False,167.0,7.2909362219603215,0.2072352297387507,527,1731,0.766607617360496,0.3106747098767042,0.0833333333333333,0.4572366349334656,0.2273413765433709,cohesive
215,280,35.23927686853358,32.308771533560964,1.0,24.7660229,2.0,960.2791799187628,15.02520858973431,2735,0.0415457057772993,2581,154,0,0.9436928702010968,0.0563071297989031,0.0,True,2956.0,30.67448489476694,0.90822712485105,2959,0,0.0,,0.3090169943749474,0.3874258867227931,,intact
218,230,35.181958448319186,35.1727624332662,1.0,24.7660229,2.0,484.23808048762606,62.22326527467138,3177,0.0482598564001754,3026,107,48,0.952470884482216,0.0336795719231979,0.0151085930122757,True,1405.0,21.147704132794797,0.6011737056959878,1405,785,0.3584474885844749,0.4176890859898589,0.2898979485566356,0.4,0.1277911374332232,intact
218,263,35.181958448319186,36.93327705357471,1.0,24.7660229,2.0,476.0644020947551,50.65071094035978,5022,0.0762861186155748,4893,112,19,0.9743130227001194,0.0223018717642373,0.0037833532457188,True,1122.0,18.898245746582223,0.5241124324161963,1123,659,0.3698092031425364,0.3597752501562546,0.2989350844248255,0.424807680927192,0.0608401657314291,intact
218,297,35.181958448319186,29.58250646997532,14.177411804141034,351.11810540408715,15.177411804141034,487.0867280876679,67.76681959817292,8946,0.1358931933761315,1164,3240,4556,0.1301140174379611,0.3621730382293762,0.5092778895595798,False,1.0,0.5641895835477563,0.0174228130892311,12,920,0.9871244635193132,0.2553967929896867,0.0597085657814721,0.3607177462716079,0.1956882272082145,mixed
223,228,34.93287164757102,34.629358176309786,1.0,24.7660229,2.0,693.9671820374847,87.95100580101825,3036,0.0461180119707059,3012,24,0,0.9920948616600792,0.0079051383399209,0.0,True,3115.0,31.48865343996958,0.9053376672856304,3115,53,0.0167297979797979,,0.3090169943749474,0.3959815766705284,,intact
223,239,34.93287164757102,34.51370640424454,2.6502815398728847,65.63693330793913,3.6502815398728847,699.160941255099,79.85667762479551,3704,0.0562651898351432,3621,19,69,0.9775917926565876,0.0051295896328293,0.0186285097192224,True,1678.0,23.11112262561905,0.665579882377368,1722,792,0.315035799522673,0.3827822185373187,0.2817290466902531,0.3538893678645229,0.1010531718470655,intact
223,262,34.93287164757102,35.186393967402275,1.8284271247461903,45.2828680424453,2.8284271247461903,724.4975826282956,29.16503531684721,3320,0.0504320816016942,3072,248,0,0.9253012048192772,0.0746987951807229,0.0,True,2771.0,29.699102589392897,0.8471024996887856,2771,199,0.067003367003367,,0.2898979485566356,0.3203772410170407,,intact
225,232,34.57146255880834,34.93234995093959,1.0,24.7660229,2.0,1028.8808982837704,29.89076524433284,2868,0.043566027118572,2848,20,0,0.99302649930265,0.00697350069735,0.0,True,2716.0,29.40288507740653,0.8460797765096056,2716,0,0.0,,0.3090169943749474,0.3912478224812742,,intact
225,241,34.57146255880834,35.1548710917425,1.0,24.7660229,2.0,1018.61813022383,53.83039846739629,3244,0.0492776122638241,3244,0,0,1.0,0.0,0.0,True,3618.0,33.935897928490924,0.9734026199790824,3618,0,0.0,,0.3090169943749474,,,intact
227,280,34.6904335927765,32.308771533560964,1.414213562373095,35.02444547122265,2.414213562373095,989.058697189034,84.63034202681203,2103,0.0319453818097478,2018,85,0,0.9595815501664288,0.040418449833571,0.0,True,1859.0,24.325667070312107,0.726147930395361,1862,0,0.0,,0.2989350844248255,0.387425886722793,,intact
228,239,34.629358176309786,34.51370640424454,4.0,99.0640916,5.0,700.4167441154867,82.08004050778585,4094,0.0621894403847398,3817,277,0,0.9323400097703956,0.0676599902296043,0.0,True,1693.0,23.21419042975993,0.6714828326046933,1693,85,0.0478065241844769,,0.2708131845707603,0.3585701736362872,,intact
228,262,34.629358176309786,35.186393967402275,2.146264369941973,53.15443253543696,3.146264369941973,725.7533854886833,32.65155522977475,3732,0.0566905206438322,3527,205,0,0.945069667738478,0.0549303322615219,0.0,True,2725.0,29.451560906865865,0.8436938657121783,2725,0,0.0,,0.2817290466902531,0.3266316347104093,,intact
230,284,35.1727624332662,29.25824543614124,4.242640687119285,105.07333641366796,5.242640687119285,433.45354473591465,13.189948425998487,3445,0.05233087985477,1948,2,1512,0.5654571843251088,0.0005805515239477,0.4388969521044992,True,366.0,10.793582275744573,0.3350430990501232,369,1005,0.7314410480349345,0.3333333333333333,0.2025519956555797,0.2857142857142857,0.1307813376777536,cohesive
231,236,34.27286896366773,35.19539013665351,2.6502815398728847,65.63693330793913,3.6502815398728847,821.0226617276007,48.14612223612197,4077,0.0619312038223215,4008,69,0,0.9830757910228108,0.0169242089771891,0.0,True,3019.0,30.999637842866232,0.8924835095722986,3019,0,0.0,,0.2817290466902531,0.375,,intact
232,240,34.93234995093959,35.73898203971685,1.0,24.7660229,2.0,1042.8948024309905,61.67191592335062,3373,0.0512371720609984,3371,2,0,0.9994070560332048,0.0005929439667951,0.0,True,3149.0,31.66003524307509,0.895979581855367,3159,0,0.0,,0.3090169943749474,0.45,,intact
232,241,34.93234995093959,35.1548710917425,1.0,24.7660229,2.0,1049.5243003503535,72.98564797195552,3106,0.0471813389924284,3092,14,0,0.995492594977463,0.004507405022537,0.0,True,1921.0,24.727985994800747,0.7056346542757564,1921,0,0.0,,0.3090169943749474,0.3877199104261156,,intact
219,234,36.48985326127684,35.24869440774102,1.0,24.7660229,2.0,393.7209279246646,75.97633992372134,2981,0.0452825407393525,2716,117,152,0.9111036564911104,0.0392485743039248,0.0509896008050989,True,1285.0,20.22444569688304,0.5638376118288073,1287,327,0.2026022304832713,0.4030144453545291,0.2898979485566356,0.392280956059262,0.1131164967978934,intact
219,251,36.48985326127684,37.200684625073166,1.0,24.7660229,2.0,406.04159424556,84.74079829407097,7782,0.1182115840434893,7711,61,10,0.990876381392958,0.0078386019018247,0.0012850167052171,True,3004.0,30.922530590107066,0.8392537624789131,3039,194,0.0600061862047633,0.4206322727489687,0.2898979485566356,0.3956439237389599,0.1307343241923331,intact
219,292,36.48985326127684,29.145985030359004,1.0,24.7660229,2.0,422.23386067435206,52.74514091624509,8878,0.1348602471264582,8427,92,368,0.9492002703311556,0.0103626943005181,0.0414507772020725,True,1449.0,21.476289835078887,0.6544074211303451,1662,1760,0.5143191116306254,0.4,0.3090169943749474,0.4259293320260172,0.0909830056250526,cohesive
221,253,35.43441344073371,36.895025804779344,6.89920048531124,170.8657572109093,7.89920048531124,521.7171947233479,59.46838780480327,4697,0.0713492431575776,4662,32,3,0.992548435171386,0.0068128592718756,0.0006387055567383,True,1507.0,21.901894860467497,0.6056149498442622,1513,332,0.1799457994579945,0.4121411919964289,0.2689623000558583,0.2200542648590174,0.1431788919405706,intact
234,275,35.24869440774102,35.963477930781146,7.547442467302883,186.92013298165568,8.547442467302883,424.8123345593094,8.235736776106931,5829,0.0885447601374324,5794,35,0,0.993995539543661,0.0060044604563389,0.0,True,2628.0,28.92262748940701,0.812294486732329,2633,0,0.0,,0.2467723131232565,0.2481296291666435,,intact
235,259,35.218566208053986,35.34711695860503,3.1815405503520555,78.79410612729761,4.181540550352056,793.9305832247526,33.10887230157947,3714,0.0564170936953892,3697,17,0,0.9954227248249864,0.0045772751750134,0.0,True,2454.0,27.948747032649287,0.7921342436844586,2480,295,0.1063063063063063,,0.2791745113185196,0.3145198591387564,,intact
235,268,35.218566208053986,34.26826155736043,3.3166247903554,82.13960550864952,4.3166247903554,729.7252663815468,27.42322017931689,4322,0.0656528483983501,3738,584,0,0.8648773715872281,0.1351226284127718,0.0,True,2525.0,28.35017570693472,0.8159870472902898,2525,0,0.0,,0.2714970279031851,0.3130201254686062,,intact
236,259,35.19539013665351,35.34711695860503,4.449489742783178,110.1961648630833,5.449489742783178,835.4226905808173,75.29747425625577,4444,0.0675060754933521,4387,57,0,0.9871737173717372,0.0128262826282628,0.0,True,2160.0,26.221162334209897,0.7434145287408513,2160,0,0.0,,0.2798057840438667,0.3066754040371838,,intact
239,262,34.51370640424454,35.186393967402275,1.7320508075688772,42.89600996421431,2.732050807568877,730.9471447062976,45.628135231974,3045,0.0462547254449274,2902,143,0,0.9530377668308704,0.0469622331691297,0.0,True,2224.0,26.60678836073137,0.7634648506633916,2224,75,0.0326228795128316,,0.2898979485566356,0.3008613653919205,,intact
240,273,35.73898203971685,34.600733699547746,3.1815405503520555,78.79410612729761,4.181540550352056,1052.6262379696166,45.23436643062729,3897,0.0591969343378923,3871,26,0,0.9933282011803952,0.0066717988196048,0.0,True,2298.0,27.045815174447064,0.7690055295276015,2298,0,0.0,,0.2801868778094689,0.280355566563698,,intact
244,270,34.834583067229275,35.23543152803301,1.0,24.7660229,2.0,600.1866457753434,65.22045425445171,2858,0.0434141232583259,2846,12,0,0.9958012596221134,0.0041987403778866,0.0,True,1662.0,23.000674573530667,0.6565054883001504,1662,311,0.1576279776989356,,0.304845440523399,0.4068781988545112,,intact
247,273,35.15132927928347,34.600733699547746,1.0,24.7660229,2.0,1109.432650001449,30.79589175053439,3166,0.0480927621539048,3101,65,0,0.9794693619709413,0.0205306380290587,0.0,True,2656.0,29.076297180076903,0.8337042931304026,2658,0,0.0,,0.3090169943749474,0.414213562373095,,intact
274,290,34.753798511171915,28.52722694554727,1.0,24.7660229,2.0,472.5151992090302,5.380185380071801,2548,0.0387051035906978,2548,0,0,1.0,0.0,0.0,True,1246.0,19.9151730644,0.6294200487639349,1277,0,0.0,,0.3090169943749474,,,intact
288,289,32.82231182620449,29.33168483599272,1.0,24.7660229,2.0,437.8183352681753,87.17160812772029,11519,0.1749780566174445,10985,101,451,0.9536418091848252,0.0087681222328327,0.0391527042277975,True,1235.0,19.827070117316413,0.6379982360611565,1238,859,0.4096328087744397,0.4026997478492771,0.3090169943749474,0.387425886722793,0.0936827534743297,cohesive
256,267,34.69830077400248,36.18903396888548,1.0,24.7660229,2.0,409.43228375511273,49.10171702722057,3632,0.0551714820413715,3593,15,25,0.989262114537445,0.0041299559471365,0.0068832599118942,True,933.0,17.233198304710495,0.4862137465660459,1064,971,0.4771498771498771,0.4211646096066227,0.3090169943749474,0.4068781988545112,0.1121476152316753,intact
256,285,34.69830077400248,33.2200490146952,1.0,24.7660229,2.0,445.455199287044,70.10826442889484,2945,0.0447356868424667,2780,48,121,0.9439728353140916,0.0162988115449915,0.0410865874363327,True,838.0,16.332289631953525,0.4809389416193204,1009,718,0.4157498552403011,0.4,0.3090169943749474,0.4142135623730951,0.0909830056250526,intact
257,279,35.69587901839476,32.98906791559619,1.0,24.7660229,2.0,528.6860136745094,44.69047432729289,3966,0.0602450709735901,3965,1,1,0.9997478567826524,0.0002521432173474,0.0002521432173474,True,1166.0,19.265236237593868,0.5609740444615485,1284,284,0.1811224489795918,0.3430703308172536,0.3090169943749474,0.304845440523399,0.0340533364423061,intact
257,296,35.69587901839476,26.358411713348605,1.0,24.7660229,2.0,485.88325006946206,55.54868941710504,2717,0.0412722788288564,2715,2,0,0.999263894000736,0.0007361059992638,0.0,True,21.0,2.5854414729132054,0.0833283707677813,777,0,0.0,,0.2898979485566356,0.4408814208349625,,intact
249,275,36.77084974820284,35.963477930781146,3.16227766016838,78.31704094788851,4.16227766016838,499.5074555325694,30.013411360482444,4251,0.064574330990603,4250,1,0,0.9997647612326512,0.0002352387673488,0.0,True,3268.0,32.252700786889584,0.8868632409510467,3283,0,0.0,,0.2791745113185196,0.3874258867227931,,intact
253,266,36.895025804779344,36.15814021603203,1.0,24.7660229,2.0,484.1331416313661,64.83748942276222,2841,0.0431558866959076,2840,1,0,0.9996480112636396,0.0003519887363604,0.0,True,3027.0,31.040683392579076,0.8498107634030867,3035,0,0.0,,0.2989350844248255,0.2933997741163456,,intact
253,271,36.895025804779344,35.13270692553021,5.708203932499369,141.36950931014945,6.708203932499369,467.93082403200896,33.09096478201762,6681,0.1014869690303973,6568,87,29,0.983086364316719,0.0130220026942074,0.0043406675647358,True,2593.0,28.729384519591942,0.7977311913221589,2740,633,0.1876667654906611,0.3840883782110749,0.2711923793731366,0.3358925990916108,0.1128959988379382,intact
254,262,34.928567184259926,35.186393967402275,1.414213562373095,35.02444547122265,2.414213562373095,773.8300810765209,61.21134597099539,2956,0.0449027810887374,2941,15,0,0.9949255751014884,0.0050744248985115,0.0,True,2909.0,30.42964769609808,0.8679929988202437,2909,0,0.0,,0.2933997741163456,0.304845440523399,,intact
257,297,35.69587901839476,29.58250646997532,1.0,24.7660229,2.0,488.1933313319111,60.7219003194202,5117,0.0777292052879124,5040,77,0,0.9849521203830368,0.015047879616963,0.0,True,489.0,12.476118560829471,0.3822434782199753,733,0,0.0,,0.3090169943749474,0.4068781988545112,,intact
263,294,36.93327705357471,27.228501630543565,1.0,24.7660229,2.0,438.478352306478,68.46478203905816,4604,0.0699365372572892,3937,120,559,0.855125977410947,0.0260642919200695,0.1214161598609904,True,895.0,16.878606226063,0.526126506222961,1698,1201,0.4142807864780959,0.4,0.2958163163244892,0.414213562373095,0.1041836836755107,cohesive
264,277,36.57440376891511,34.60359163295083,1.0,24.7660229,2.0,395.0738369687481,68.71397277483133,2004,0.0304415335933118,2004,0,0,1.0,0.0,0.0,True,1622.0,22.722205777391167,0.6384615259000537,1745,91,0.0495642701525054,,0.3008613653919205,,,intact
264,281,36.57440376891511,31.650034097418427,4.0,99.0640916,5.0,344.1042797343655,5.890317253473128,344,0.0052254927924647,344,0,0,1.0,0.0,0.0,False,168.0,7.312732791431452,0.2143728265158792,168,0,0.0,,0.1482675827043134,,,intact
265,269,34.755050278282965,35.44550114927669,7.547442467302883,186.92013298165568,8.547442467302883,1021.7011206050936,17.1307519577365,6083,0.0924031181876825,5792,291,0,0.9521617622883446,0.0478382377116554,0.0,True,2744.0,29.554057719513263,0.841989332519995,2765,0,0.0,,0.2817290466902531,0.1717674328313023,,intact
266,277,36.15814021603203,34.60359163295083,2.863703305156273,70.92254163430594,3.863703305156273,438.5209992240879,38.46345707072243,5106,0.0775621110416418,5003,80,24,0.9798276537406972,0.0156678417547982,0.0047003525264394,True,3729.0,34.45254077102813,0.9737619436606076,3730,0,0.0,0.2933997741163456,0.2817290466902531,0.3380924857926189,0.0116707274260924,intact
271,277,35.13270692553021,34.60359163295083,9.770329614269007,241.9722069675344,10.770329614269007,422.31868162473074,71.39983724922705,6203,0.0942259645106353,4251,144,1822,0.6853135579558278,0.0232145735934225,0.2937288408834435,True,1041.0,18.203312652298376,0.522061337598325,1125,679,0.3763858093126386,0.3240051877532701,0.2227049401699588,0.4503344257176133,0.1013002475833113,cohesive
271,278,35.13270692553021,32.78615092726338,5.196152422706632,128.68802989264293,6.196152422706632,398.5416931382264,16.69456876112197,4436,0.0673845524051553,4426,10,0,0.9977457168620378,0.0022542831379621,0.0,True,2803.0,29.870095596987387,0.87958179926192,2803,5,0.0017806267806267,,0.2714970279031851,0.4334820948006264,,intact
