Repository: AmiraliKhosrozadeh/ice-bonded-granular-microCT

# Grain-scale kinematics, ice-bond failure and damage evolution in ice-bonded granular media under in-situ uniaxial compression

Analysis code, per-specimen tables and supplementary material for the paper of
that title (Khosrozadeh et al., submitted to *Powder Technology*).  Twelve
ice-bonded columns, five of glass beads (G1–G5), four of γ-alumina beads
(A1–A4) and three of quartz sand (S1–S3), were compressed at −5 °C inside a
laboratory micro-CT and reconstructed at every load step at 24.77 µm per
voxel.  The reconstructions themselves are available from the corresponding
author on request; everything computed from them is here.

The repository is organised by what each analysis takes in, which is how
Fig. 1 of the paper draws it.

```
stage0_dragonfly/        per-scan segmentation run inside Dragonfly: phase classification,
                         watershed bead labels, histogram / porosity / PSD checks, ROI export
spam_pipeline/           first-generation SPAM pipeline (alignment, ddic, ldic, contacts,
                         bonds, crack analysis, tortuosity, plots) as first written; the
                         paper's numbers come from analysis/ and paper/, which supersede it
postprocessing/          first-generation post-processing (sparse graphs, permeability)

analysis/                the pipeline the paper reports, one folder per branch of Fig. 1
  kinematics/            branch A: bead DDIC (spam-ddic), composed 1->N fields, neighbourhood
                         gradient, Green-Lagrange strain, packing rotation, motion renders
  sand_tracking/         branch A for sand: predictor from column length, reciprocal
                         matching, grain strain, damage criteria and their nulls
  bonds/                 branch B: throat lens, neck, coverage pair, cohesive / adhesive
                         classification, survival census, breakage clustering null test;
                         _spec.py is the registry of every specimen's scans, frames and
                         thresholds that the other scripts import
  damage/                branch C: the pipeline's void / crack / separation classes and the
                         crack-orientation classification (the volumes the paper reports
                         come from paper/scripts/crack_split_tight.py, see below)
  structure/             branches C and D: fixed core, phase fractions, voxel-face specific
                         surface, 26-connected spanning air, Kozeny-Carman estimate, PuMA
                         ice-diffusion tortuosity
  sand_segmentation/     phase segmentation of the sand and, under dl/, the border-core 3D
                         U-Net (synthetic training data, training, inference, decoding) with
                         the five-way comparison against watershed, ParticleSeg3D and
                         Cellpose-SAM

paper/
  scripts/               the scripts that make every table and figure of the paper from the
                         outputs of analysis/; in particular
                           crack_split_tight.py   void / crack / separation inside the bead
                                                  envelope, the classes the paper reports
                           planar_test.py         breakage-clustering null test
                           ice_tortuosity.py      PuMA continuum diffusion on interior cubes
                           specimen_tables.py     Tables 2-4 of the paper
                           fig_*.py               the figures
  data/                  the tables behind the paper: bond geometry, failure mode at every
                         threshold, survival census, specimen summary, crack volumes, core
                         structure, ice tortuosity per cube, DIC summary, clustering sweeps,
                         loading rates, and under bonds/ the per-throat, per-pair and
                         per-bead tables of every bead specimen
supplementary/           supplementary.pdf and its figures: method settings and provenance,
                         crack classes, crack orientation and ice-path maps for every scan
data/                    the intermediate data the tables are built from: spam-ddic outputs,
                         composed kinematic fields, sand tracking outputs, crack-class masks,
                         Camsizer references (see data/README.md)
templates/               per-specimen template documenting how the scripts are adapted
```

## Results for every specimen

The paper shows one or two specimens per figure.  The same rendering for
every specimen and every scan is in [`supplementary/`](supplementary/README.md):
the void and crack classes (Fig. 11 of the paper), the crack orientation
classes (Fig. 12), the ice-path maps (Fig. 18) and the per-scan tables behind
Tables 2–4, each as one sheet per material, compiled with their text in
[`supplementary/supplementary.pdf`](supplementary/supplementary.pdf).

File: paper/data/bonds/Alumina_175_1800_T5/Alumina_175_1800_T5_bond_survival_1to2.csv
b1_a,b1_b,b3_a,b3_b,gap1_vox,gap3_vox,opening_vox,axis_dip_deg,z_mid,r_bond1_vox,connected1,outcome,crack_frac3,neck_severed3,q_crack3
2,31,259,6,10.180339887498947,1.0,-9.180339887498947,23.92759108279182,673.4661420560096,27.50098706542525,True,survived,0.0,0.0359657947686116,
2,91,259,201,1.0,13.392681847055051,12.392681847055051,75.65819813364999,624.777058766363,31.071431972077452,True,separated,,,
2,290,259,253,6.4031242374328485,14.198541606163111,7.795417368730263,17.993858518213887,594.7730833299936,28.55713445713473,True,separated,,,
2,292,259,24,2.146264369941973,3.7320508075688767,1.5857864376269037,69.0153766932086,620.359074712301,35.11598637481233,True,survived,0.0,0.0670208418471597,
6,324,5,76,1.0,1.0,0.0,87.34873328944728,826.5153957090529,21.887356594769614,True,survived,0.0,0.0084104289318755,
6,149,5,110,1.8284271247461903,1.8284271247461903,0.0,41.07079468229539,796.1181419409154,24.598924643882015,True,survived,0.0,0.0032275416890801,
6,194,5,119,1.0,1.0,0.0,38.622944423750006,852.119413145197,34.65061169280073,True,survived,0.0598058252427184,0.1149076183244748,0.4014916240907943
6,237,5,185,2.146264369941973,1.414213562373095,-0.7320508075688781,67.13210794135998,810.1975503600543,24.01619274083693,True,survived,0.0,0.2574416733708769,
7,31,4,6,1.0,1.0,0.0,54.58255352977717,734.441590161661,29.45696436731072,True,survived,0.0799197937553709,0.0470815865849725,0.3761785115301142
7,73,4,57,1.0,1.0,0.0,75.45422554569845,765.3091856783228,27.83462345661149,True,survived,0.0,0.0,
7,125,4,101,1.0,73.87687965232932,72.87687965232932,77.54986715383966,763.8113064918812,30.927677054416662,True,separated,,,
7,146,4,81,1.0,2.6502815398728847,1.6502815398728847,49.76037988065836,731.1046457043417,25.01593964330208,True,survived,0.0,0.1042760690172543,
7,280,4,242,6.032065437739018,5.6332495807108,-0.3988158570282181,21.809886569665508,792.966783808618,28.529254791738826,True,survived,0.0,0.0,
9,150,10,146,1.0,42.19253004770741,41.19253004770741,74.11951037900411,875.3390928697547,38.10681960975559,True,separated,,,
9,268,10,208,1.0,1.0,0.0,56.97389827259753,845.0678027191146,22.903595622322865,True,survived,0.0,0.193579766536965,
9,30,10,17,2.863703305156273,2.863703305156273,0.0,47.264844795697215,891.8019678481049,33.29674659149364,True,survived,0.0,0.0415584415584415,
9,50,10,303,8.851841083363698,1.7320508075688772,-7.119790275794822,54.65318194093058,889.0974851422418,26.528911744592182,True,survived,0.0,0.0412435233160621,
12,26,3,19,7.152147760599405,7.547442467302883,0.39529470670347777,76.02273033207824,930.6364091797028,28.33894569036936,True,survived,0.0013224014810896,0.083050207625519,0.3259891711935034
12,61,3,44,1.0,1.0,0.0,64.15150795950898,924.6074677698638,29.86476688485918,True,survived,0.0101729399796541,0.2382003864200938,0.3499800910645978
12,129,3,213,2.146264369941973,73.63031643672161,71.48405206677964,67.69265134201756,926.0016212641226,29.88075017039453,True,separated,,,
12,194,3,119,1.0,1.0,0.0,34.51859552416144,910.1690269903636,32.713266992917475,True,survived,0.0,0.0899369344666849,
14,120,22,75,1.0,43.90582754943544,42.90582754943544,85.6267233998026,608.0437715381524,26.324145232506837,True,separated,,,
14,162,22,184,3.2426406871192857,1.0,-2.2426406871192857,50.14165580921552,580.468437662272,13.540550005146152,True,survived,0.0,0.1259181532004197,
14,224,22,226,8.851841083363698,9.6878320578688,0.8359909745051013,87.28382526147084,607.2176232466056,24.57950699214357,True,survived,0.0,0.1237533998186763,
13,29,71,229,1.0,29.62794319571124,28.62794319571124,3.962902220289732,869.5755155244476,28.79578534280277,True,separated,,,
13,139,71,50,1.0,1.0,0.0,60.56979979486671,923.1685691905324,31.40767959088298,True,survived,0.0,0.0,
12,250,3,178,3.0,3.1815405503520555,0.18154055035205552,10.466521040474642,978.1534579085863,30.50800070803401,True,survived,0.0,0.0759150474469046,
12,269,3,166,3.1815405503520555,46.58883967628395,43.4072991259319,55.355638996352816,962.93155448851,25.19344980447256,True,separated,,,
13,233,71,27,1.0,2.449489742783178,1.4494897427831779,62.48710897011895,888.7963335576073,30.695231927842155,True,survived,0.0,0.0,
14,17,22,46,1.0,6.894954260780955,5.894954260780955,45.89750079576292,578.4811939331789,23.26897325621885,True,survived,0.0,0.0,
14,21,22,25,1.414213562373095,1.0,-0.4142135623730949,35.803589889823044,636.6029784674987,27.59342761875783,True,survived,0.0,0.0728900255754475,
14,252,22,175,4.65685424949238,3.0,-1.6568542494923797,48.40029153789474,579.3621507615364,20.62188177498708,True,survived,0.0,0.0036429872495446,
15,17,111,46,1.0,20.49514828162293,19.49514828162293,80.60053522275727,545.5910594216564,29.811427376513585,True,separated,,,
15,64,111,169,1.0,1.0,0.0,62.76455979508185,522.2235687135135,25.823617321263136,True,survived,0.1844919786096256,0.5084677419354838,0.3874258867227931
15,120,111,75,1.0,37.24871109163783,36.24871109163783,11.267678731575892,575.1536370266299,31.56941959620811,True,separated,,,
15,162,111,184,6.483314773547883,1.0,-5.483314773547883,78.19729514438784,547.5783031507493,16.205112036071434,True,survived,0.0,0.0,
15,176,111,26,7.194052389321207,23.844823581885763,16.650771192564555,62.23209592169005,558.5854429311323,26.516910426744545,True,separated,,,
17,43,46,79,1.0,50.245758957573905,49.245758957573905,70.35182411163738,564.4770292590779,29.010538413996088,True,separated,,,
17,64,46,169,1.7320508075688772,25.573969122071496,23.841918314502617,52.53350712908637,528.3823152099997,23.9564756337274,True,separated,,,
19,59,217,23,1.414213562373095,60.305718764785006,58.89150520241191,31.810631449465745,700.0833568519738,25.64426300082948,True,separated,,,
19,104,217,69,7.944271909999159,50.05294703802013,42.10867512802097,56.278240812024,690.99887222191,22.80610343799032,True,separated,,,
19,118,217,186,1.414213562373095,1.7320508075688772,0.31783724519578227,55.60943639720425,646.7736602422199,27.97151587311201,True,survived,0.0,0.0,
19,120,217,75,1.414213562373095,4.123105625617661,2.7088920632445657,40.01604858027403,639.4819454830185,29.048915784814227,True,survived,0.0,0.0,
19,169,217,16,7.555641990915946,1.0,-6.555641990915946,74.25707622367167,679.1260965819027,22.65907867532249,True,survived,0.0,0.0015847860538827,
19,211,217,126,6.894954260780955,12.316613899049358,5.421659638268403,64.29483131086106,650.5440203846167,24.33220886606579,True,separated,,,
19,303,217,203,1.0,2.6502815398728847,1.6502815398728847,38.21753883609927,697.2450935277855,23.323627408447816,True,survived,0.0,0.0051282051282051,
21,121,25,39,7.246211251235321,17.813634271197138,10.567423019961817,65.83312515518821,651.5384838852535,24.43663942690957,True,separated,,,
21,135,25,131,3.0,2.6502815398728847,-0.34971846012711527,86.92115508993781,665.9271969969636,25.669076033243712,True,survived,0.000456308464522,0.1349775784753363,0.2223268253655865
21,142,25,125,6.5630027024141775,5.741657386773941,-0.8213453156402366,48.013998226490905,694.7613726487468,27.43725352189364,True,survived,0.0090938098276962,0.0650215432824128,0.2
21,169,25,16,1.0,32.34043603989674,31.340436039896737,72.37557473582169,679.0783191563202,25.40106571178744,True,separated,,,
21,224,25,226,2.449489742783178,1.414213562373095,-1.035276180410083,39.0920746353643,638.6080197658889,27.12220763453337,True,survived,0.0,0.0,
21,308,25,282,1.0,1.0,0.0,9.882460482765891,705.6647236757369,26.366433043273013,True,survived,0.0,0.1120363361090083,
24,176,171,26,1.0,1.0,0.0,48.09021719364065,551.6668393076715,26.862771859557856,True,survived,0.0,0.010747313171707,
24,304,171,12,3.0,22.590155082896764,19.590155082896764,4.714919604625694,564.8454722392623,27.67981026026704,True,separated,,,
23,92,7,77,1.0,1.0,0.0,81.524848312999,1105.6584368705635,37.50906153094682,True,survived,0.0,0.0,
23,266,7,127,2.23606797749979,64.74243061910155,62.50636264160177,18.57327578035523,1064.7021679332508,32.15385684991696,True,separated,,,
25,105,128,194,2.0,1.8284271247461903,-0.1715728752538097,13.260570378945769,603.9146445536762,25.885175495191827,True,survived,0.0,0.0,
25,156,128,183,1.0,1.7320508075688772,0.7320508075688772,56.05411549909911,546.2221015612977,20.49802550887777,True,survived,0.1443850267379679,0.6183261183261183,0.3660254037844386
25,226,128,115,1.0,17.683584654742027,16.683584654742027,74.94894678014847,576.4105579095099,21.7194671049816,True,separated,,,
25,292,128,24,1.0,1.0,0.0,53.345410591108326,586.7969989606321,28.495763187794253,True,survived,0.0,0.0,
26,30,19,17,2.6502815398728847,2.23606797749979,-0.4142135623730949,88.68520752890926,919.4595064549876,25.662875024327708,True,survived,0.0,0.0,
26,129,19,213,10.180339887498947,42.143778717717765,31.96343883021882,83.80234265925804,915.7274602459592,27.34428500885924,True,separated,,,
26,145,19,48,1.0,1.0,0.0,36.73559344315446,950.3720282381591,26.80345897672193,True,survived,0.0,0.1406309388065374,
26,243,19,156,1.0,1.0,0.0,42.78963409945575,893.5657217295542,30.5184325772765,True,survived,0.3220183486238532,0.1885989790130459,0.3874258867227931
26,269,19,166,1.0,1.0,0.0,27.80351695137601,952.6573934703468,26.64265463856508,True,survived,0.0,0.0,
26,285,19,209,1.414213562373095,10.31370849898476,8.899494936611664,47.89765453114178,895.7424070598802,22.79912375812128,True,survived,0.0,0.0801282051282051,
26,302,19,225,1.0,1.0,0.0,88.84061576804021,921.1017010990236,26.63070457981699,True,survived,0.0,0.0,
30,242,17,191,1.0,1.0,0.0,83.89003221718802,922.4262049893292,25.43237481489809,True,survived,0.0,0.0,
30,302,17,225,1.0,1.0,0.0,87.40489479330698,920.1989593924716,26.160394784772457,True,survived,0.0,0.0,
31,97,6,35,1.0,38.3493330086347,37.3493330086347,88.51972672348435,713.9105578100516,25.94045295272489,True,separated,,,
29,233,229,27,1.0,1.0,0.0,58.205365066510254,852.7389181326212,30.632948674096244,True,survived,0.0,0.0,
29,268,229,208,4.0,1.0,-3.0,83.92988800087632,829.3032672949582,22.290844136840068,True,survived,0.0,0.0,
31,146,6,81,1.0,16.495487695291075,15.495487695291075,84.71929466955599,709.6385149806304,28.34456125481373,True,separated,,,
29,275,229,230,1.0,1.0,0.0,34.56984691114788,804.1058185614074,30.335356944617264,True,survived,0.0,0.0,
30,42,17,8,1.0,1.0,0.0,34.1404368919932,950.4622262206916,38.298458918537534,True,survived,0.0,0.0,
30,145,17,48,3.898979485566356,3.685557720282968,-0.21342176528338808,37.8724743596279,949.4692865316072,25.09851120600028,True,survived,0.0,0.0,
30,152,17,103,1.0,1.0,0.0,54.19100983266614,896.7569443948269,28.18125557934844,True,survived,0.0011235955056179,0.1053956834532374,0.4436587476542384
40,120,197,75,1.0,1.0,0.0,77.26055151451226,602.8690584485631,23.594999278140484,True,survived,0.0,0.0,
40,141,197,144,3.16227766016838,71.94534175753246,68.78306409736408,15.146438356841331,631.4088543239963,31.915382432114612,True,separated,,,
40,162,197,184,1.0,2.146264369941973,1.146264369941973,57.85701008117311,575.2937245726825,21.756075031018277,True,survived,0.0,0.0590788521823004,
40,304,197,12,1.0,35.338440535527475,34.338440535527475,82.67133449671593,599.4794972846564,24.35835848013133,True,separated,,,
42,100,8,97,1.0,1.0,0.0,71.74737625485938,970.6945660921216,36.489591035071854,True,survived,0.0,0.0714285714285714,
42,143,8,109,3.1815405503520555,3.1815405503520555,0.0,29.875457790761075,1015.8435062674816,25.81128806903433,True,survived,0.0,0.0,
42,144,8,198,7.246211251235321,53.53158977263467,46.285378521399345,85.42050862208903,985.6330151324285,24.76014621907514,True,separated,,,
42,145,8,48,1.8284271247461903,2.0,0.1715728752538097,88.55427887995147,981.3747480038631,25.64426300082948,True,survived,0.0,0.0,
42,151,8,114,1.0,1.0,0.0,82.74727881857822,987.096822987798,29.53250900522315,True,survived,0.0,0.0,
43,112,79,87,3.2426406871192857,42.53067174054385,39.28803105342457,32.74812454502406,609.44955095869,23.68924501418361,True,separated,,,
43,116,79,200,1.0,1.0,0.0,88.13283380426645,578.4162183352298,26.72019975056778,True,survived,0.0,0.0,
44,156,122,183,1.0,1.0,0.0,26.857311902925865,492.096615477225,29.09271364728116,True,survived,0.2711755233494364,0.7585278276481149,0.3898534213910276
42,266,8,127,8.70820393249937,6.28538328578604,-2.4228206467133298,55.52926111211897,1005.7968857876796,19.907179817814963,True,survived,0.0,0.0,
44,247,122,234,1.0,18.933929426903326,17.933929426903326,83.81576627248376,462.48056219556406,25.71244122217362,True,separated,,,
45,119,142,107,7.840676900366725,50.91280044061719,43.072123540250466,33.85961753620387,1062.8280480802646,24.26015209255352,True,separated,,,
49,61,189,44,5.572595368400839,14.076416737336267,8.503821368935427,65.97336459805888,892.3008920535617,23.809869955405706,True,separated,,,
49,69,189,33,4.196152422706632,1.0,-3.196152422706632,61.78166641563533,894.7573156655369,29.087242521017966,True,survived,0.0,0.0551745635910224,
49,280,189,242,3.1815405503520555,72.47260373733076,69.2910631869787,52.70577226435974,853.1616327485629,30.927677054416662,True,separated,,,
50,139,303,50,1.0,18.054275293464258,17.054275293464258,68.5201712452961,926.9260033841704,23.33045017513125,True,separated,,,
52,224,52,226,1.0,2.863703305156273,1.8637033051562728,51.89812537162077,632.2905460219055,31.66003524307509,True,survived,0.0,0.0,
52,226,52,115,4.841619252963779,56.70807262474285,51.866453371779066,26.09151811722406,620.6734350735514,25.028660691489268,True,separated,,,
51,60,41,34,4.0197648378370845,3.685557720282968,-0.33420711755411636,43.23359622834201,1081.7548369857086,23.371344948277684,True,survived,0.0,0.0,
51,92,41,77,9.0,8.899494936611665,-0.10050506338833465,89.08413613412213,1110.4820140451238,26.414679072721466,True,survived,0.0,0.0,
53,133,83,68,1.0,36.72025855112696,35.72025855112696,67.66422881638803,506.7339807837104,28.76260409266991,True,separated,,,
53,235,83,72,1.8284271247461903,1.7320508075688772,-0.0963763171773131,43.918725848426426,465.6590223047356,29.870095596987387,True,survived,0.3548872180451128,0.881704628949302,0.3827822185373187
53,290,83,253,1.0,67.74444294842647,66.74444294842647,33.7238343461879,524.3387263794684,29.586351363515988,True,separated,,,
57,104,98,69,1.0,20.660844914230502,19.660844914230502,36.20969522534823,742.2475299465942,24.33220886606579,True,separated,,,
56,116,307,200,1.0,32.56952307525302,31.569523075253016,69.87821019781745,567.3850140956006,31.905407316249114,True,separated,,,
56,171,307,244,1.0,1.0,0.0,74.83640034902945,545.5240892169834,28.130381743817548,True,survived,0.0,0.0,
56,207,307,149,1.0,1.0,0.0,29.73268433930788,524.52183090009,26.450805844661367,True,survived,0.0,0.0,
57,239,98,90,1.0,4.0197648378370845,3.0197648378370845,36.668412065939215,741.4349502482438,26.582850624566497,True,survived,0.2662617554858934,0.3970789593792789,0.3613020955135854
57,265,98,55,1.0,1.0,0.0,85.07308968256902,773.674403865348,29.763340088933056,True,survived,0.0,0.0051020408163265,
58,194,20,119,4.65685424949238,70.27133340300125,65.61447915350887,44.09483033684834,850.7080378263232,27.90885686465384,True,separated,,,
59,169,23,16,1.0,2.146264369941973,1.146264369941973,55.34831712751213,711.1205235959293,26.20902009584907,True,survived,0.0816461267605633,0.1835016835016835,0.3660254037844386
51,143,41,109,2.6502815398728847,2.146264369941973,-0.5040171699309117,36.808129067280746,1079.5723655876131,25.41985580118611,True,survived,0.0,0.0,
52,105,52,194,1.414213562373095,1.0,-0.4142135623730949,79.1094254585063,648.1775217177178,33.0761406275534,True,survived,0.0,0.1353591160220994,
52,142,52,125,9.36010638213575,8.16515138991168,-1.194954992224071,36.45761797532063,688.4438989047634,38.54699143520717,True,survived,0.0028814291888776,0.0694267515923566,0.2107855960490806
59,173,23,78,3.2426406871192857,3.2426406871192857,0.0,39.28028876217075,761.7143256831728,23.82323502519544,True,survived,0.0,0.1447941888619854,
59,297,23,263,1.0,1.0,0.0,19.861583861847,767.0276900479417,21.69747270227172,True,survived,0.0,0.0484384958572339,
59,303,23,203,1.0,51.803762759062614,50.803762759062614,85.55195267250592,729.239520541812,20.529059630371258,True,separated,,,
59,308,23,282,1.0,1.0,0.0,79.34440589933457,737.706928115346,26.558891313141824,True,survived,0.0072482526533782,0.1070205479452054,0.3831060429227286
60,90,34,64,1.0,1.0,0.0,84.61015873706761,1050.2242170971017,27.74872275760796,True,survived,0.0,0.0,
60,127,34,51,1.0,1.0,0.0,85.82423726784329,1051.0044995743017,28.36140127684877,True,survived,0.0,0.0,
60,143,34,109,5.513233075965879,5.324555320336759,-0.18867775562912037,86.85945452584093,1051.501796240111,18.26441241104166,True,survived,0.0,0.0,
60,151,34,114,1.0,1.414213562373095,0.4142135623730949,32.8696937443958,1022.7551129604273,23.473270180870447,True,survived,0.0,0.0,
60,166,34,221,1.0,41.33885584572883,40.33885584572883,85.45637117154938,1056.5578484143225,29.076297180076903,True,separated,,,
60,168,34,193,5.928203230275509,31.998671103416896,26.07046787314139,68.73769799698503,1068.1061387358411,22.623931952327283,True,separated,,,
60,180,34,95,1.0,1.0,0.0,28.89562048177021,1020.9490275268809,29.098183744847088,True,survived,0.0,0.0,
60,228,34,196,1.414213562373095,1.0,-0.4142135623730949,26.18242113847858,1086.9781639755113,25.42611607853781,True,survived,0.0,0.0,
61,109,44,82,2.146264369941973,2.4641016151377544,0.3178372451957814,51.92064565253656,884.899132183381,25.161843406625827,True,survived,0.0167541885471367,0.0732394366197183,0.2801868778094689
61,180,44,95,8.306623862918075,8.306623862918075,0.0,12.01614424215486,948.2590763787084,18.75453076547341,True,survived,0.2328140454995054,0.4729729729729729,0.3008613653919205
61,242,44,191,1.0,1.0,0.0,75.4165426960735,917.300005286042,22.204999745523345,True,survived,0.0028046120286693,0.2896736700938757,0.3333333333333333
61,243,44,156,1.0,1.0,0.0,55.72261041086387,887.536780319715,28.039711462031185,True,survived,0.0,0.109237794169301,
63,71,37,30,3.685557720282968,2.863703305156273,-0.8218544151266953,74.21966790223115,1007.2903922434398,29.03247455203703,True,survived,0.0,0.0,
63,110,37,14,1.0,79.36816793787175,78.36816793787175,73.28352082512505,985.943207576043,27.50677370137891,True,separated,,,
63,145,37,48,1.0,1.414213562373095,0.4142135623730949,77.34113612034503,988.464332245812,30.6692959435508,True,survived,0.0,0.0,
63,203,37,163,1.0,1.0,0.0,15.79202175940909,1031.715130996784,27.36174066656352,True,survived,0.0,0.0,
63,302,37,225,4.55269276785519,4.841619252963779,0.28892648510858976,15.95928479322723,959.1940051066764,28.19819312805537,True,survived,0.0,0.0,
64,162,169,184,1.8284271247461903,1.0,-0.8284271247461903,46.950662828096775,530.3695589390927,24.201036973199617,True,survived,0.0,0.0642857142857142,
64,252,169,175,1.414213562373095,15.588286068129065,14.17407250575597,49.05751675613146,529.2632720383572,21.59453595841442,True,separated,,,
67,97,120,35,1.0,1.0,0.0,63.72035796331309,730.9110708921997,34.50793074372268,True,survived,0.0,0.077736890524379,
67,123,120,218,1.0,19.915572222016372,18.915572222016372,0.9605520857202212,784.5536172630725,27.163253048448134,True,separated,,,
67,189,120,43,2.863703305156273,64.76887389586332,61.90517059070705,55.2799133355389,768.7461411446566,22.297982918171797,True,separated,,,
67,236,120,147,1.0,16.85675669739299,15.856756697392989,66.1759759131971,732.1947636989559,29.859437221769564,True,separated,,,
68,77,74,192,1.0,1.0,0.0,81.4222844950195,1100.8924371125026,23.52744975711588,True,survived,0.0012841091492776,0.1999175597691673,0.3801921582290878
68,96,74,29,1.0,1.0,0.0,23.590354529518844,1072.6141733923037,28.18690255978371,True,survived,0.0,0.1311986398413148,
68,134,74,31,9.442387549448895,52.70986468193167,43.267477132482774,89.38573929450234,1105.8222090521426,19.633473257897357,True,separated,,,
71,110,30,14,5.324555320336759,105.55388062906032,100.22932530872356,57.6610385620478,996.6867436426376,23.92988686234516,True,separated,,,
71,124,30,202,2.863703305156273,67.90855741888163,65.04485411372535,56.6177773934339,996.6475764971412,24.54711010579281,True,separated,,,
71,136,30,105,1.0,2.863703305156273,1.8637033051562728,68.589587068358,1004.620607267837,24.8051004834342,True,survived,0.0,0.0303936223218734,
71,203,30,163,1.7320508075688772,1.7320508075688772,0.0,48.97851542217563,1042.4586670633787,25.885175495191827,True,survived,0.0005070993914807,0.1400730816077953,0.3389950506376359
71,269,30,166,2.449489742783178,1.0,-1.4494897427831779,64.35721494552887,1001.4932335445942,28.07374713484229,True,survived,0.0,0.0497599301615015,
73,125,57,101,1.0,70.0287393612657,69.0287393612657,87.63422726098047,773.2127712848319,28.518095294033667,True,separated,,,
73,142,57,125,7.4852813742385695,8.018397960625059,0.5331165863864893,49.19147168212744,748.1200103909925,23.66235596463902,True,survived,0.0,0.0,
73,146,57,81,1.0,1.0,0.0,20.094076837114667,740.5061104972923,32.897623212397704,True,survived,0.0,0.0,
73,149,57,110,8.281885242839627,8.657737169873558,0.37585192703393133,84.97678512394803,771.0677959227858,19.50334109812034,True,survived,0.0,0.0,
73,237,57,185,1.0,1.0,0.0,72.95370604731296,785.1472043419246,24.022818811521944,True,survived,0.0,0.0,
73,241,57,188,1.0,1.0,0.0,56.7487861255383,793.9831769019506,28.56270712465917,True,survived,0.0,0.0,
74,106,301,137,1.0,22.45570700908801,21.45570700908801,82.14944694233886,430.7912007661838,32.163754912903435,True,separated,,,
74,207,301,149,1.0,52.22103975623063,51.22103975623063,23.096718271022045,459.8034520240178,30.07188698183321,True,separated,,,
76,130,228,243,2.146264369941973,46.306322583538126,44.16005821359615,56.04983146557937,428.03194753155526,23.74963406702674,True,separated,,,
69,82,33,62,10.0,67.49380506850008,57.49380506850008,9.901303796363194,953.9632279723928,19.364117483750853,True,separated,,,
69,109,33,82,1.7320508075688772,20.331321448128776,18.599270640559897,45.68916876171716,887.3555557953562,29.891400946056383,True,separated,,,
76,196,228,160,1.0,52.627211514305955,51.627211514305955,83.25373043407406,411.4975074099459,30.824584510721557,True,separated,,,
77,78,192,257,1.0,59.2598480549284,58.2598480549284,83.99286107862662,1091.6951079735982,26.744014550081623,True,separated,,,
82,90,62,64,1.7320508075688772,1.8284271247461903,0.0963763171773131,46.545114046454486,1020.7367049674854,33.53014342350997,True,survived,0.0,0.0,
82,151,62,114,1.0,1.0,0.0,87.72231544346958,993.2676008308108,23.783117284086124,True,survived,0.0,0.100250626566416,
82,166,62,221,7.613903745752154,32.81409527462792,25.200191528875763,36.41528031398048,1027.0703362847062,34.13230410377644,True,separated,,,
82,180,62,95,1.0,1.0,0.0,84.7525066427596,991.4615153972647,25.0667851015403,True,survived,0.0,0.1136063408190224,
84,96,93,29,1.0,1.0,0.0,79.11971491580249,1045.7164233977203,30.377300078295452,True,survived,0.0,0.0,
84,168,93,193,5.741657386773941,28.608962330617096,22.867304943843155,67.40090593343913,1067.499452216698,24.306031118985995,True,separated,,,
84,250,93,178,1.0,54.19403390702153,53.19403390702153,58.13978138837682,1033.9336201096137,26.24542995840844,True,separated,,,
90,151,64,114,1.0,1.0,0.0,39.79134572187888,1019.2950624193224,27.58188949255036,True,survived,0.0,0.0,
91,135,201,131,2.146264369941973,36.94451954610192,34.79825517615995,49.619658014853,639.7291559329008,28.812361638146328,True,separated,,,
91,290,201,253,4.155870949147037,5.572595368400839,1.4167244192538027,38.55707921307705,585.5933174222871,25.915899749917973,True,survived,0.0,0.0689361702127659,
77,134,192,31,1.0,29.761710315465884,28.761710315465884,82.11636476295234,1100.448251575559,25.94045295272489,True,separated,,,
95,129,49,213,1.0,1.0,0.0,63.09862344993358,894.3029921772229,29.02150855559218,True,survived,0.0,0.0,
95,277,49,153,7.944271909999159,34.22604856093906,26.281776650939904,10.25910045968338,917.4474531435184,31.71528401797434,True,separated,,,
97,218,35,96,1.0,36.773475374729756,35.773475374729756,60.06358782179753,697.163585796438,28.10207870642285,True,separated,,,
100,266,97,127,1.0,1.0,0.0,4.019228076653771,994.1237641868534,29.607860891157934,True,survived,0.0,0.0,
101,113,47,60,1.0,14.557069911106453,13.557069911106453,89.1789042149976,559.0497493244864,22.60281768552284,True,separated,,,
101,156,47,183,1.0,48.757477391097424,47.757477391097424,62.04108584570397,542.5747261529896,24.18788065965696,True,separated,,,
101,171,47,244,3.3166247903554,8.657737169873558,5.341112379518158,71.74919068856177,547.7221283336639,16.545286401814263,True,survived,0.0,0.0205761316872428,
100,144,97,198,1.0,63.57524629844769,62.57524629844769,65.70286399512734,973.9598935316023,34.15095054280933,True,separated,,,
100,150,97,146,5.0990195135927845,19.309096303247472,14.210076789654687,20.9284759010074,922.3262296415156,36.34099225085286,True,separated,,,
101,226,47,115,1.0,1.0,0.0,68.51388260149947,572.7631825012018,23.24844482411838,True,survived,0.0585538653886226,0.2832778702163062,0.39564392373896
92,143,77,109,1.0,1.414213562373095,0.4142135623730949,31.499949139115994,1080.2289732995264,28.97211020734693,True,survived,0.0,0.0,
92,311,77,292,19.44222209522358,24.1039415863879,4.66171949116432,2.5203357641533364,1155.7493034296613,7.158763278359629,False,detached,0.0,0.0,
104,169,69,16,9.634842514655627,1.0,-8.634842514655627,73.11396834236989,702.0360389658656,19.70629496237749,True,survived,0.0,0.0627291242362525,
104,239,69,90,1.0,1.414213562373095,0.4142135623730949,88.67022615963648,713.0962349075224,26.196872229566885,True,survived,0.0046756282875511,0.2428678678678678,0.4079883299942573
104,320,69,102,5.477225575051661,5.422466567392307,-0.05475900765935382,32.27443475001008,682.8796192411551,24.384480051691096,True,survived,0.0,0.0,
90,143,64,109,1.0,1.414213562373095,0.4142135623730949,88.01018613322958,1048.0417456990062,25.575903036015948,True,survived,0.0,0.0,
105,111,194,157,3.47213595499958,3.1815405503520555,-0.29059540464752454,22.925426001609665,677.1112675305387,26.318098569918163,True,survived,0.0,0.2493710691823899,
105,226,194,115,3.7320508075688767,1.0,-2.7320508075688767,44.49281082017127,613.4925292924543,21.37973331358283,True,survived,0.0,0.0236016049091338,
105,292,194,24,1.0,1.0,0.0,62.54658005028125,623.8789703435766,28.97760307121415,True,survived,0.0,0.0,
106,207,137,149,1.0,8.00692826708518,7.006928267085179,37.75233422815203,464.8895664215913,23.37815378890233,True,survived,0.0581312410841654,0.0005583472920156,0.3543477223400257
106,219,137,219,1.0,1.0,0.0,7.570113900217513,400.29751889691215,26.33019050649456,True,survived,0.2472222222222222,0.6719184430027804,0.4026997478492771
107,133,54,68,1.0,1.0,0.0,75.82591606287066,529.1458553465695,28.367012395961314,True,survived,0.0,0.2491103202846975,
109,243,82,156,1.0,1.0,0.0,85.76303570477849,864.1315471612346,26.227231345362625,True,survived,0.0,0.0,
109,280,82,242,1.0,1.0,0.0,63.876611280534505,845.7598728783821,30.05070959400816,True,survived,0.0,0.0,
110,124,14,202,4.65685424949238,26.943505705868894,22.286651456376514,89.94209142484867,975.3003918297444,25.9588526143026,True,separated,,,
109,152,82,103,7.246211251235321,8.43650317030929,1.1902919190739691,80.46099972657035,868.2255115330593,20.074369626682653,True,survived,0.0,0.0,
109,241,82,188,1.0,1.0,0.0,46.62945680855349,837.3748011787641,29.59173021118583,True,survived,0.0,0.0,
109,242,82,191,7.0990195135927845,6.834654549917682,-0.26436496367510287,34.0052979618198,893.8947721275615,24.920324796129275,True,survived,0.0,0.0386100386100386,
111,125,157,101,6.483314773547883,7.613903745752154,1.1305889722042712,42.38717246160147,742.4704056114235,21.5059123178964,True,survived,0.3575487012987013,0.290879871434311,0.2989350844248255
111,149,157,110,4.449489742783178,55.135635999993546,50.68614625721037,45.22648355525186,740.3254302493774,1.381976597885342,True,separated,,,
111,227,157,133,6.4031242374328485,53.2367951252867,46.83367088785385,89.05123689671923,713.8800187702403,23.11800810845486,True,separated,,,
110,291,14,15,13.766739270011602,9.071067811865476,-4.695671458146126,31.210850020010074,940.4718689850392,15.20174257673876,True,survived,0.1104906736366876,0.2882582081246522,0.3314643584960202
110,302,14,225,3.414213562373095,42.80473759344599,39.3905240310729,44.35259700010863,948.5903565058742,24.135183689301744,True,separated,,,
112,116,87,200,1.0,14.526521860468876,13.526521860468876,28.75442960192893,610.6615166939066,24.79868343495444,True,separated,,,
112,239,87,90,3.3166247903554,19.970673765604936,16.654048975249538,24.092820835068768,676.9892522632695,24.527651434398777,True,separated,,,
112,320,87,102,1.0,4.242640687119285,3.2426406871192848,81.75509758816257,646.772636596902,26.15431026444716,True,survived,0.0,0.0294194220255141,
113,121,60,39,3.16227766016838,53.40455609087866,50.24227843071028,25.71025030830499,596.822584539291,25.332049473868512,True,separated,,,
113,252,60,175,2.0,72.53122713090173,70.53122713090173,86.31604816008844,556.0366479348572,27.36174066656352,True,separated,,,
113,171,60,244,1.0,1.0,0.0,72.77205870992844,547.2339553040347,19.429758748218564,True,survived,0.0,0.0,
113,226,60,115,1.0,1.0,0.0,66.97155918359881,572.2750094715725,28.900607975374268,True,survived,0.0,0.0336,
113,230,60,164,1.0,4.65685424949238,3.6568542494923797,61.771762006474844,541.9859656529593,30.319613310508885,True,survived,0.0,0.0,
118,211,186,126,1.0,15.881574546790581,14.881574546790581,84.11861799035933,629.2287507888893,35.30582833323309,True,separated,,,
118,320,186,102,3.0,16.3960078771689,13.396007877168898,69.31082734736358,638.6544072614648,28.96112135422744,True,separated,,,
119,185,107,159,1.0,60.69034491016294,59.69034491016294,81.46644399928931,1090.9564459915848,29.93396615230549,True,separated,,,
120,176,75,26,1.0,18.25270197541937,17.25270197541937,62.3578614510875,594.3067670325921,25.463645421588435,True,separated,,,
121,224,39,226,5.422466567392307,49.41059810746215,43.988131540069844,70.61125054050227,622.1531286643603,27.139806127334285,True,separated,,,
124,137,202,205,1.0,1.0,0.0,31.53735403214243,945.3606211903608,26.64265463856508,True,survived,0.0002717391304347,0.1221052631578947,0.304845440523399
123,150,218,146,1.0,5.6332495807108,4.6332495807108,26.545628919608216,853.8808818578171,28.651722399674263,True,survived,0.0,0.0,
123,189,218,43,1.0,71.58952608444585,70.58952608444585,63.20110374231571,806.3232728054832,25.00957669276209,True,separated,,,
120,211,75,126,1.7320508075688772,26.251812398854064,24.519761591285185,72.50352972999269,621.937036029688,30.16700125301581,True,separated,,,
121,160,39,94,8.281885242839627,14.819796122062655,6.537910879223029,54.234260238947066,658.4059260626248,27.39080870903951,True,separated,,,
124,291,202,15,2.23606797749979,51.65254354196888,49.416475564469096,27.586392873455377,940.4327018395428,22.0900216278697,True,separated,,,
125,149,101,110,1.0,13.425736630222495,12.425736630222495,86.60365162732953,769.5699167363441,29.081770365476924,True,separated,,,
125,280,101,242,1.0,75.35652852618216,74.35652852618216,35.72806061957952,800.870369415127,31.860480646721395,True,separated,,,
127,145,51,48,3.685557720282968,3.685557720282968,0.0,28.14186242582088,1014.3532699125878,27.857485574187805,True,survived,0.0,0.0,
127,269,51,166,3.16227766016838,64.7605633762511,61.59828571608272,33.83437296454662,1016.6386351447754,27.431452220735256,True,separated,,,
127,168,51,193,1.0,1.414213562373095,0.4142135623730949,61.36093153915034,1065.4263706719364,24.837160856752256,True,survived,0.0,0.0,
127,203,51,163,9.954451150103322,10.015099296692402,0.06064814658907913,76.94476540841751,1057.6040686635597,20.875014591266986,True,survived,0.0005840439201027,0.1005802707930367,0.1804573519055407
127,250,51,178,1.8284271247461903,3.685557720282968,1.8571305955367778,62.91210805100879,1031.8605385648516,26.76186174229157,True,survived,0.0,0.0221827861579414,
129,194,213,119,9.071067811865476,76.37326565653424,67.30219784466877,67.89337426927175,895.2600780566199,24.135183689301744,True,separated,,,
129,277,213,153,9.681145747868609,3.7320508075688767,-5.949094940299732,56.109098202300856,934.2371332966744,24.862779389459288,True,survived,0.0,0.0,
133,290,68,253,7.385164807134505,1.0,-6.385164807134505,65.04672766180371,537.9845963901596,20.821576909118168,True,survived,0.0583896742470805,0.2574820677714568,0.3827822185373187
135,231,131,179,9.498655478055456,9.645764924552132,0.14710944649667645,20.485127090372917,702.0882726129162,15.7569575497098,True,survived,0.2552915766738661,0.4871794871794871,0.3551678050823318
135,142,131,125,3.414213562373095,2.6502815398728847,-0.7639320225002102,40.38761873314295,692.6951946589284,27.27435066159264,True,survived,0.0,0.0710035700119,
135,146,131,81,1.0,1.0,0.0,54.31465294657344,685.0812947652281,30.994503327246274,True,survived,0.0,0.0,
135,218,131,96,1.0,13.009115129833226,12.009115129833226,77.6634454784606,671.6712672089338,23.13865226328309,True,separated,,,
135,224,131,226,2.863703305156273,1.0,-1.8637033051562728,42.83486612086549,636.5418417760704,28.18690255978371,True,survived,0.0,0.0,
136,269,105,166,6.0,4.65685424949238,-1.3431457505076203,85.4312339183117,988.0799125023968,23.21419042975993,True,survived,0.0230832646331409,0.1083086053412463,0.3861818547187177
136,277,105,153,1.0,18.336185336694705,17.336185336694705,61.42329167022943,974.2944402443048,25.977239243415305,True,separated,,,
137,291,205,15,1.0,6.6212327846342935,5.6212327846342935,82.17582239608052,910.5320983456556,27.80601937603489,True,survived,0.0,0.1254404510218463,
141,157,144,21,1.414213562373095,13.217246109873145,11.803032547500049,69.75569809001415,655.2171420189352,32.747305332701664,True,separated,,,
141,218,144,96,1.0,5.19114712955712,4.19114712955712,80.53125029621697,673.7180341448393,27.05758189903005,True,survived,0.0124954061006982,0.2797520661157024,0.2817695817614707
141,236,144,147,7.152147760599405,44.93828229496004,37.786134534360635,51.53399035957918,692.6837973373108,23.943184938871585,True,separated,,,
140,230,99,164,2.449489742783178,1.0,-1.4494897427831779,37.254540403811646,495.1164354273882,25.575903036015948,True,survived,0.0,0.2586155229247827,
142,149,125,110,2.6502815398728847,3.414213562373095,0.7639320225002102,52.95310756118208,744.4771558425048,30.860706075232656,True,survived,0.0447862474553268,0.0504477611940298,0.2843646522044218
142,231,125,179,1.0,1.0,0.0,74.43860914940718,730.9224482646994,26.38453564275768,True,survived,0.0,0.0925,
142,237,125,185,6.6212327846342935,7.14142842854285,0.5201956439085569,16.763276385602772,758.5565642616436,23.983034927508857,True,survived,0.0256066696441863,0.0,0.1878177961125632
142,308,125,282,1.0,1.8284271247461903,0.8284271247461903,73.23562003433462,732.4327213377017,24.8179296027214,True,survived,0.0,0.0471553049718093,
143,144,109,198,6.69041575982343,64.45632831709835,57.76591255727492,38.94100102800456,1019.1088337069624,24.154958525629645,True,separated,,,
143,151,109,114,1.0,1.0,0.0,38.58452736188583,1020.572641562332,23.207333483685147,True,survived,0.0,0.0,
143,266,109,127,1.0,6.330293345472711,5.330293345472711,73.21595912292794,1039.2727043622135,30.188097060666024,True,survived,0.0,0.0,
144,151,198,114,1.0,4.0197648378370845,3.0197648378370845,87.6689916891863,990.3621504272786,30.752214096745004,True,survived,0.0020193861066235,0.066988950276243,0.2045695568799463
144,266,198,127,2.863703305156273,13.182773506149843,10.31907020099357,56.72119605233068,1009.06221322716,27.495199211616978,True,separated,,,
145,151,48,114,3.47213595499958,4.242640687119285,0.7705047321197047,81.44374264023311,986.1038832987134,21.372287820299903,True,survived,0.0,0.0,
145,180,48,95,1.0,1.0,0.0,83.86611956524267,984.2977978651672,27.73724923106511,True,survived,0.0,0.1303267045454545,
145,242,48,191,1.0,1.0,0.0,40.48123881848004,953.3387267725006,25.394799259067984,True,survived,0.0,0.0711610486891385,
145,269,48,166,3.898979485566356,44.26545731747797,40.36647783191161,86.59289327880947,982.6671735469664,27.27435066159264,True,separated,,,
146,218,81,96,1.0,14.300626725647803,13.300626725647803,68.45121846582671,692.8915429670169,27.70854462932514,True,separated,,,
149,324,110,76,1.0,1.0,0.0,34.2418738960107,797.8221951424352,21.850968611841584,True,survived,0.0163883735312306,0.1536412078152753,0.3090169943749474
151,180,114,95,1.0,2.146264369941973,1.146264369941973,87.22857804557194,990.0198728491018,22.154770242442265,True,survived,0.0,0.1512222853894258,
151,242,114,191,1.8284271247461903,2.0,0.1715728752538097,26.872580769096263,959.0608017564352,28.740461976922653,True,survived,0.0637213254035684,0.1260190217391304,0.392280956059262
152,241,103,188,1.0,1.0,0.0,29.454492449475428,844.1064136869229,27.529908082004297,True,survived,0.0,0.067938021454112,
152,242,103,191,1.414213562373095,1.0,-0.4142135623730949,45.15928634307416,900.6263846357202,30.177551000235677,True,survived,0.0,0.0,
152,243,103,156,7.60555127546399,8.45791845713346,0.8523671816694698,84.17338016332232,870.8631596693933,18.06287998460892,True,survived,0.0662561906036675,0.2403400309119011,0.3464047759419222
154,235,274,72,1.0,8.126822193908446,7.1268221939084455,65.09794762961405,422.6449245471005,28.20383671724989,True,detached,0.3010072314049586,0.961783439490446,0.3160252912843454
156,226,183,115,3.898979485566356,31.103315981507485,27.204336495941128,37.46028222655892,555.7999863000757,6.506551687525748,True,separated,,,
160,255,94,136,2.4641016151377544,77.72314110427234,75.2590394891346,59.7747424320828,700.3768764995655,16.4778133535604,True,separated,,,
160,227,94,133,1.0,8.16515138991168,7.16515138991168,62.04089413095765,698.1311888787741,33.82315376993316,True,survived,0.0939745715865118,0.3454680534918276,0.3511248713067396
167,239,187,90,1.0,16.00424337261066,15.00424337261066,82.61097398864067,716.9126711624635,24.792264725532835,True,separated,,,
167,255,187,136,1.0,1.0,0.0,87.98931614285499,720.2835903866808,30.077178998940926,True,survived,0.0,0.1899488926746167,
167,265,187,55,1.0,6.817337799805944,5.817337799805944,40.25861648754302,749.1521247795677,26.05065598682386,True,survived,0.3305609284332688,0.2610619469026549,0.3090169943749474
168,228,193,196,1.0,63.947698105510646,62.947698105510646,57.71517993347035,1101.4000350731462,28.59055416951505,True,separated,,,
168,250,193,178,1.0,1.0,0.0,19.89809956923453,1048.9621777263917,28.58498693079622,True,survived,0.0,0.0008798944126704,
166,168,221,193,6.032065437739018,1.0,-5.032065437739018,72.5535368247971,1070.9797195119572,24.24046307097448,True,survived,0.0,0.0,
166,228,221,196,1.8284271247461903,59.88029764330043,58.05187051855424,33.46255165085517,1089.8517447516274,25.117527633433056,True,separated,,,
167,191,187,151,4.0197648378370845,23.291374709245268,19.271609871408184,53.5954572096187,743.9346420677018,21.44662643717136,True,separated,,,
169,239,16,90,7.613903745752154,8.288221436384907,0.674317690632753,73.78954273882559,701.2234592675152,16.017420774398584,True,survived,0.0121509824198552,0.1720812182741116,0.3683143208792159
169,308,16,282,1.0,50.322454963045175,49.322454963045175,46.82094225549047,716.749667845275,23.91658139183508,True,separated,,,
173,200,78,123,1.0,14.235696327943785,13.235696327943785,74.2881081897534,781.6082929235697,19.347672370394783,True,separated,,,
173,231,78,179,1.0,1.0,0.0,44.38552453523082,765.8331968595162,22.390579955406924,True,survived,0.0,0.1242603550295858,
173,241,78,188,9.680544149919662,9.954451150103322,0.27390700018366054,74.41637106267123,802.3032854164865,15.746853696442756,True,survived,0.0103040325658313,0.2381909547738693,0.3819834574163685
173,297,78,263,1.0,1.0,0.0,81.52578917405408,796.6642318651143,25.394799259067984,True,survived,0.0,0.1645833333333333,
176,211,26,126,1.8284271247461903,1.0,-0.8284271247461903,41.78068093626887,605.3688419341904,32.67919319913847,True,survived,0.0535413153456998,0.1389599317988064,0.3797958971132713
176,304,26,12,1.0,14.453259883681135,13.453259883681135,65.45826408292415,590.9172058686854,32.13900403973964,True,separated,,,
180,242,95,191,8.657737169873558,8.288221436384907,-0.36951573348865097,40.39259587245856,957.2547163228892,13.762063154896342,True,survived,0.237651292116454,0.4953271028037383,0.3210915510376755
180,250,95,178,1.0,31.919989136542604,30.919989136542604,67.73527450430323,1001.8050665174312,31.895429080722444,True,separated,,,
189,200,43,123,1.0,53.844470822795536,52.844470822795536,74.48510280737116,781.1907575169307,25.817453431135647,True,separated,,,
191,308,151,282,1.0,1.7320508075688772,0.7320508075688772,71.23552909699687,754.8318346921701,27.29185104880338,True,survived,0.0,0.0,
189,236,43,147,4.0,38.28392587578049,34.28392587578049,4.5511992081674295,753.9644192413664,26.516910426744545,True,separated,,,
200,268,123,208,1.414213562373095,69.33383220172828,67.91961863935519,41.96357265775757,798.4770764186246,28.288355446473904,True,separated,,,
200,274,123,247,1.0,84.19984006207761,83.19984006207761,59.57782945482615,754.150511848426,28.523675588636344,True,separated,,,
200,303,123,203,1.0,37.999062982768784,36.999062982768784,49.92856533052873,749.1334877822089,22.630965663659147,True,separated,,,
212,219,254,219,4.65685424949238,1.0,-3.6568542494923797,83.34422142999492,369.1432203275999,24.01619274083693,True,survived,0.3625,0.8478260869565217,0.392280956059262
224,252,226,175,1.0,36.851551373580826,35.851551373580826,36.73566944708272,581.3671920599267,26.7559140009708,True,separated,,,
231,237,179,185,2.863703305156273,3.2426406871192857,0.37893738196301285,40.92665230934717,767.9496422156315,23.949831208240088,True,survived,0.0,0.0,
231,308,179,282,6.032065437739018,6.158776208911124,0.12671077117210672,87.8406127741915,741.8257992916895,21.05719999083497,True,survived,0.0452388015425689,0.1556077510275983,0.353219120813669
226,230,115,164,7.4852813742385695,41.38966705859881,33.90438568436024,40.62187181355668,555.6993988296747,2.393653682408596,True,separated,,,
230,247,164,234,7.0990195135927845,41.132745186227986,34.0337256726352,43.405056879046136,495.8948891998015,22.297982918171797,True,separated,,,
233,291,27,15,1.414213562373095,1.0,-0.4142135623730949,63.25648377128326,888.7819575803093,23.57475474478788,True,survived,0.0,0.07984934086629,
236,274,147,247,2.6502815398728847,88.72413680703511,86.07385526716223,74.99185713409595,726.9241735728617,29.136445672939757,True,separated,,,
237,241,185,188,1.0,1.0,0.0,75.35068694510011,804.4197307726017,25.934316831301917,True,survived,0.0,0.0,
237,243,185,156,3.0,3.0,0.0,15.221048015850448,831.1764767550721,23.789808272341748,True,survived,0.1882899148826412,0.294925600915681,0.3483314773547883
237,308,185,282,5.422466567392307,4.65685424949238,-0.7656123178999277,48.51463865335264,769.4599152886337,24.279825147895533,True,survived,0.0564500484966052,0.1413246268656716,0.2332995250031629
239,265,90,55,1.0,1.0,0.0,24.437255197269,744.5231088262763,25.817453431135647,True,survived,0.1676795580110497,0.2674825174825175,0.3874258867227931
239,320,90,102,3.47213595499958,21.832903424110974,18.360767469111394,32.94895917026631,682.0670395428047,22.518162640206207,True,separated,,,
241,243,188,156,1.8284271247461903,2.4641016151377544,0.6356744903915641,43.97301320282054,840.0124493150983,22.889693590315257,True,survived,0.0063608972212922,0.1215002641310089,0.2129088554318267
242,243,191,156,1.0,1.0,0.0,32.77434338030726,896.5324202638956,25.544769849751454,True,survived,0.0,0.0,
250,269,178,166,1.0,1.0,0.0,64.34835696459969,1000.1744421992304,26.809396170055734,True,survived,0.0,0.0,
274,275,247,230,1.0,17.58907504490145,16.58907504490145,58.82097098827067,755.5644211867055,30.580949063231785,True,separated,,,
268,275,208,230,1.0,33.57753242557555,32.57753242557555,44.67334285082508,799.8909857569042,28.14169498849121,True,separated,,,
274,303,247,203,1.0,56.34915392027535,55.34915392027535,81.70092075098142,731.4182812838408,25.538538658086665,True,separated,,,
275,303,230,203,2.863703305156273,2.146264369941973,-0.7174389352142998,50.11130360228948,750.5473971204885,25.117527633433056,True,survived,0.007076923076923,0.1000580046403712,0.3090169943749474
291,302,15,225,1.0,1.0,0.0,77.41326223665024,913.7226665156726,20.287303488528025,True,survived,0.0,0.1163391933815925,
285,297,209,263,2.23606797749979,4.766114533138578,2.530046555638788,14.65329404914969,836.5500810940518,21.23032733700184,True,survived,0.0,0.2626970227670753,
285,302,209,225,3.7320508075688767,2.6502815398728847,-1.081769267695992,46.25641254243317,896.4818599973642,21.004225818885445,True,survived,0.0,0.0,
285,291,209,15,1.0,1.414213562373095,0.4142135623730949,61.66144193515578,888.3633724765291,22.262266119785785,True,survived,0.0030039050765995,0.300288739172281,0.380724156126471
297,308,263,282,1.0,1.0,0.0,39.934818600277865,772.6568342972874,23.903268514994014,True,survived,0.0,0.2304753820033956,
