Repository: AmiraliKhosrozadeh/ice-bonded-granular-microCT

# Grain-scale kinematics, ice-bond failure and damage evolution in ice-bonded granular media under in-situ uniaxial compression

Analysis code, per-specimen tables and supplementary material for the paper of

## Results for every specimen

The paper shows one or two specimens per figure.  The same rendering for
every specimen and every scan is in [`supplementary/`](supplementary/README.md):
the void and crack classes (Fig. 11 of the paper), the crack orientation
classes (Fig. 12), the ice-path maps (Fig. 18) and the per-scan tables behind
Tables 2–4, each as one sheet per material, compiled with their text in
[`supplementary/supplementary.pdf`](supplementary/supplementary.pdf).

File: paper/data/bonds/Alumina_175_1800_T5/Alumina_175_1800_T5_throats_scan02.csv (part 1 of 8)
bead_a,bead_b,r_a_vox,r_b_vox,gap_vox,gap_um,dsum_min,z_mid,axis_dip_deg,lens_vox,lens_mm3,binder_vox,pore_vox,crack_vox,binder_frac,pore_frac,crack_frac,connected,bond_area_vox,r_bond_vox,r_bond_over_R,neck_binder_vox,neck_crack_vox,neck_severed,q_crack_med,q_binder_med,q_pore_med,dq_paired
2,259,38.124781253291445,34.08862500564362,9.392304845413264,232.61003688528587,10.392304845413264,682.9764455099562,65.31104256729286,7125,0.10823150042532273,5938,132,1059,0.8334035087719298,0.018526315789473686,0.14863157894736842,True,2735.0,29.50555098134362,0.8171765468463235,2921,907,0.23693834900731453,0.3203772410170408,0.252015475778655,0.38023068734018317,0.06836176523838577
4,81,37.78762103501022,35.51364896558651,2.6502815398728847,65.63693330793913,3.6502815398728847,770.4896434238673,51.78076895765379,4181,0.06351100396888061,4072,109,0,0.9739296818942836,0.026070318105716337,0.0,True,2387.0,27.56457324757103,0.7520899227897861,2388,278,0.10427606901725431,,0.27429188517743175,0.40149162409079436,
4,167,37.78762103501022,35.24875845540225,1.0,24.7660229,2.0,802.1617190779382,77.89985143678727,3359,0.0510245066566539,3315,44,0,0.9869008633521882,0.013099136647811848,0.0,True,2364.0,27.431452220735256,0.7511722900869203,2446,102,0.040031397174254316,,0.3090169943749474,0.3272830287914421,
4,210,37.78762103501022,34.608309513248216,1.0,24.7660229,2.0,819.8392373923034,46.65551888703273,3312,0.05031055851349739,3248,64,0,0.9806763285024155,0.01932367149758454,0.0,True,2998.0,30.891633799121156,0.8534080179694379,2998,0,0.0,,0.3090169943749474,0.38742588672279316,
4,242,37.78762103501022,35.11354848262679,5.6332495807108,139.51318811729905,6.6332495807108,831.4743086986985,22.375279609778424,5924,0.0899878468097701,5792,132,0,0.9777177582714383,0.02228224172856178,0.0,True,2133.0,26.05676471149144,0.714851761196712,2133,0,0.0,,0.2742918851774318,0.2063099139372659,
5,185,37.394093975479834,34.68573802823606,1.414213562373095,35.02444547122265,2.414213562373095,852.7699395992175,68.09201466087787,3090,0.046938292816034705,3041,49,0,0.9841423948220065,0.015857605177993526,0.0,True,1846.0,24.24046307097448,0.6726004319689542,1846,640,0.2574416733708769,,0.28989794855663564,0.4083069769263126,
5,289,37.394093975479834,34.14987401789476,1.0,24.7660229,2.0,867.3017947837284,89.22550566098067,3137,0.04765224095919122,3105,12,21,0.9897991711826586,0.003825310806503028,0.0066942939113803,True,1564.0,22.312253628700276,0.6237354246487007,1576,694,0.30572687224669604,0.3333333333333333,0.3090169943749474,0.40342344011905673,0.02431633895838592
5,320,37.394093975479834,27.640729586576867,1.414213562373095,35.02444547122265,2.414213562373095,866.9423707247234,89.7888549359051,2237,0.033980893537045184,2224,13,0,0.994188645507376,0.00581135449262405,0.0,True,1220.0,19.706294962377495,0.6060228623077175,1220,166,0.11976911976911978,,0.29581631632448924,0.3228287342177362,
5,322,37.394093975479834,35.40358484036005,1.0,24.7660229,2.0,875.4699094910967,76.33033307733531,3561,0.05409296463362446,3540,19,2,0.9941027801179444,0.0053355798932884025,0.0005616399887672002,True,3349.0,32.64995878756228,0.8970054902480777,3351,633,0.1588855421686747,0.2991226073198724,0.3090169943749474,0.32793442287247493,-0.009894387055075005
3,119,38.1572743999063,36.68093515788354,1.0,24.7660229,2.0,952.0822847620797,33.73748339630982,3924,0.05960707476055669,3835,89,0,0.9773190621814475,0.0226809378185525,0.0,True,3319.0,32.50339231901805,0.8686309443017615,3319,328,0.08993693446668495,,0.3008613653919205,0.41421356237309503,
3,150,38.1572743999063,34.74127587752717,1.414213562373095,35.02444547122265,2.414213562373095,1004.2578479857727,55.87192922490426,3178,0.04827504678620009,3131,47,0,0.9852108244178729,0.014789175582127124,0.0,True,2191.0,26.4086531392399,0.724531641266808,2191,0,0.0,,0.29339977411634566,0.29339977411634566,
3,178,38.1572743999063,35.00166422487947,3.1815405503520555,78.79410612729761,4.1815405503520555,1006.4628790240843,52.95003719587767,4773,0.07250371249544778,4676,97,0,0.9796773517703751,0.020322648229624974,0.0,True,2043.0,25.501119533728012,0.6971429606029959,2045,168,0.07591504744690465,,0.27718637277259645,0.29339977411634566,
3,193,38.1572743999063,34.34399097529891,2.23606797749979,55.37851073671648,3.23606797749979,1020.2866228996015,11.001373927060824,4072,0.06185525189219848,4032,40,0,0.9901768172888016,0.009823182711198428,0.0,True,2903.0,30.398249942908627,0.8385577764910173,2903,20,0.006842285323297981,,0.2801868778094689,0.3585701736362872,
2,283,38.124781253291445,33.543259604694235,2.449489742783178,60.66411906308329,3.449489742783178,717.9593551194608,61.71079143771627,3838,0.058300701562440514,3813,25,0,0.9934861907243356,0.006513809275664409,0.0,True,1403.0,21.13264702577172,0.5897369810247016,1620,401,0.198416625432954,,0.28330039409901914,0.4189796981099955,
3,19,38.1572743999063,37.52995471997314,7.547442467302883,186.92013298165568,8.547442467302883,974.2655728922953,78.01755784281445,7562,0.11486969911807586,7431,121,10,0.9826765405977255,0.01600105792118487,0.0013224014810896587,True,2429.0,27.806019376034886,0.7347611928557591,2429,220,0.08305020762551907,0.32598917119350346,0.26841742285197584,0.27953464690300545,0.05757174834152762
3,36,38.1572743999063,36.76761244237651,2.23606797749979,55.37851073671648,3.23606797749979,969.603784895439,69.91710274771367,4027,0.06117168452109118,3864,163,0,0.9595232182766328,0.04047678172336727,0.0,True,2857.0,30.15644781513715,0.8049781343978963,2857,0,0.0,,0.2791745113185196,0.3524704450894247,
3,44,38.1572743999063,36.38862987825694,1.0,24.7660229,2.0,966.2417850523809,63.170845286634105,3932,0.05972859784875354,3800,92,40,0.9664292980671414,0.023397761953204477,0.01017293997965412,True,2760.0,29.640095915284455,0.7952172879863216,2760,863,0.23820038642009383,0.3499800910645978,0.2989350844248255,0.4195106216501436,0.051045006639772295
3,204,38.1572743999063,34.80228796220674,1.0,24.7660229,2.0,1001.2230029578863,60.70582128994507,4470,0.06790102552999194,4455,15,0,0.9966442953020134,0.003355704697986577,0.0,True,3282.0,32.321711688201184,0.88601714817811,3284,0,0.0,,0.3090169943749474,0.41421356237309503,
4,6,37.78762103501022,37.25878656814979,1.0,24.7660229,2.0,764.2570276284937,36.66660346434743,3491,0.053029637611901985,2934,280,279,0.8404468633629333,0.08020624462904612,0.07991979375537095,True,2486.0,28.130381743817548,0.7496796353682639,2955,146,0.04708158658497259,0.3761785115301142,0.28989794855663564,0.37268226712382524,0.08628056297347858
4,35,37.78762103501022,36.57850803947399,1.0,24.7660229,2.0,775.6799035511693,60.288621474947405,3598,0.05465500891653491,3583,15,0,0.9958310172317955,0.004168982768204558,0.0,True,3414.0,32.96528403383568,0.8865671628764771,3422,141,0.03957339320797081,,0.30484544052339907,0.3228287342177362,
4,57,37.78762103501022,35.920850640183694,1.0,24.7660229,2.0,804.9139491335841,73.85529758809274,3278,0.04979408538866076,3128,150,0,0.9542403904820013,0.04575960951799878,0.0,True,2481.0,28.10207870642285,0.7625196417111553,2481,0,0.0,,0.30383243470068705,0.3567891723253309,
5,32,37.394093975479834,36.85493756031004,4.55269276785519,112.752093345366,5.55269276785519,828.9669004646048,19.528815292334087,5445,0.08271165190398348,4825,620,0,0.8861340679522498,0.11386593204775022,0.0,True,2629.0,28.928129749038145,0.7792190457082009,2629,202,0.07135287884139879,,0.2916309306731069,0.21712927295533246,
5,76,37.394093975479834,35.97768508820217,1.0,24.7660229,2.0,851.3828758899325,65.19418424730881,3508,0.0532878741743203,3292,216,0,0.9384264538198404,0.06157354618015964,0.0,True,2358.0,27.396618616562492,0.7467889961557014,2358,20,0.008410428931875526,,0.3090169943749474,0.3585701736362872,
5,110,37.394093975479834,36.12298610796072,1.8284271247461903,45.2828680424453,2.8284271247461903,837.1405800112835,38.78405929402901,3895,0.0591665535658431,3753,142,0,0.9635430038510912,0.036456996148908856,0.0,True,1853.0,24.286379291663962,0.6607003233561333,1853,6,0.0032275416890801506,,0.28172904669025317,0.32449979983983984,
5,119,37.394093975479834,36.68093515788354,1.0,24.7660229,2.0,893.9317019971667,39.085167236783825,5150,0.0782304880267245,4680,172,308,0.9087378640776699,0.033398058252427185,0.05980582524271845,True,3494.0,33.34928398520971,0.9004190582272535,3497,454,0.11490761832447481,0.40149162409079436,0.30383243470068705,0.339056738914926,0.09765918939010731
7,180,37.32779083617935,34.46594178505902,1.0,24.7660229,2.0,1118.388266245229,39.72748583662049,3414,0.05185997788800727,3377,37,0,0.989162272993556,0.010837727006444054,0.0,True,2953.0,30.6589154064643,0.8540833381156345,2953,0,0.0,,0.3090169943749474,0.3567891723253309,
7,212,37.32779083617935,34.00397770543357,2.0,49.5320458,3.0,1110.353545068575,16.410900774384476,3385,0.051419456693293675,3329,56,0,0.9834564254062038,0.01654357459379616,0.0,True,3071.0,31.265470738026977,0.8766212131636016,3071,0,0.0,,0.28172904669025317,0.31744855007789863,
8,17,37.96352159114911,37.55361251910914,1.0,24.7660229,2.0,996.1748356256544,34.91302512886468,3496,0.053105589542025024,3453,43,0,0.9877002288329519,0.012299771167048055,0.0,True,4560.0,38.09846559899868,1.0090018920308415,4560,0,0.0,,0.2989350844248255,0.4,
8,48,37.96352159114911,36.14797266019773,2.0,49.5320458,3.0,1026.2894228908215,87.83022187443751,3679,0.055885430184528045,3638,41,0,0.988855667300897,0.011144332699103017,0.0,True,2057.0,25.58834570424703,0.6905364940413952,2057,0,0.0,,0.28172904669025317,0.3126480851423008,
6,92,37.25878656814979,37.29772584049016,1.0,24.7660229,2.0,721.5918821469752,70.3022357013638,3611,0.05485248393485479,3589,22,0,0.993907504846303,0.006092495153697037,0.0,True,3348.0,32.64508384034771,0.8757138118645327,3379,435,0.1140534871525957,,0.3090169943749474,0.43308093345400983,
6,259,37.25878656814979,34.08862500564362,1.0,24.7660229,2.0,699.9350849687137,16.80553647982957,3574,0.05429043965194434,3546,28,0,0.9921656407386682,0.00783435926133184,0.0,True,3826.0,34.89775959197357,0.9782487919937898,3833,143,0.03596579476861167,,0.3090169943749474,0.4436587476542384,
7,77,37.32779083617935,35.594919349440815,1.0,24.7660229,2.0,1150.083434034931,84.02566642462348,3282,0.04985484693275919,3238,44,0,0.9865935405240707,0.01340645947592931,0.0,True,3784.0,34.70568554746418,0.9518484833907858,3784,0,0.0,,0.3090169943749474,0.369353835454132,
7,107,37.32779083617935,35.75710289054902,1.0,24.7660229,2.0,1144.9974134085414,88.13850134216594,3185,0.04838137948837234,3180,5,0,0.9984301412872841,0.0015698587127158557,0.0,True,3406.0,32.926637732115786,0.9010518057324332,3406,0,0.0,,0.3090169943749474,0.3827822185373187,
9,103,38.02927913163687,35.93700177135905,1.0,24.7660229,2.0,916.3008208751318,85.88928668503877,3526,0.05356130112276322,3480,46,0,0.9869540555870675,0.013045944412932501,0.0,True,2721.0,29.429937144107093,0.7957663082372192,2721,0,0.0,,0.30484544052339907,0.34833147735478825,
9,146,38.02927913163687,35.172376481356224,1.0,24.7660229,2.0,918.5079892401891,82.3561612772707,3691,0.05606771481682333,3641,50,0,0.9864535356272013,0.0135464643727987,0.0,True,3188.0,31.85548488335917,0.8703487541804973,3188,0,0.0,,0.3090169943749474,0.3310732117697164,
9,198,38.02927913163687,34.740220927764916,1.0,24.7660229,2.0,948.4639946139071,18.850552685039073,3565,0.054153726177722884,3513,52,0,0.985413744740533,0.014586255259467041,0.0,True,3949.0,35.454276759508005,0.9744268335103761,3949,0,0.0,,0.3090169943749474,0.4142135623730951,
9,210,38.02927913163687,34.608309513248216,1.0,24.7660229,2.0,879.4309458193034,18.555845571743475,3743,0.056857614890102874,3716,27,0,0.9927865348650815,0.007213465134918514,0.0,True,3157.0,31.700225719736242,0.8728325460999035,3157,0,0.0,,0.3090169943749474,0.4142135623730951,
8,127,37.96352159114911,35.13554343686632,6.28538328578604,155.6639463910543,7.28538328578604,1029.7014488008745,87.308438859763,5396,0.08196732298877775,4971,425,0,0.9212379540400296,0.07876204595997034,0.0,True,1882.0,24.47568601281472,0.669657977251401,1882,0,0.0,,0.2588283628687876,0.3780780313179009,
8,180,37.96352159114911,34.46594178505902,10.06225774829855,249.2021058200643,11.06225774829855,1059.1690995556235,41.72613375758128,8333,0.12658148674304762,6045,110,2181,0.7254290171606864,0.013200528021120844,0.26173046921876875,True,950.0,17.38949084575512,0.48017726585745424,953,910,0.48845947396672035,0.3232117085825545,0.23348378869759448,0.4481591494910178,0.08972791988496001
8,212,37.96352159114911,34.00397770543357,9.392304845413264,232.61003688528587,10.392304845413264,1051.1343783789694,55.68394010766531,8571,0.13019679861690403,8162,174,238,0.9522809473807023,0.020301015050752536,0.027768055069420136,True,1426.0,21.305161292468206,0.5920772988003452,1427,258,0.15311572700296736,0.38419801211395943,0.25943491014868914,0.27775185676240344,0.1247631019652703
9,82,38.02927913163687,35.64309057811344,1.0,24.7660229,2.0,908.082393082358,81.36399023185392,3825,0.058103226544120624,3661,164,0,0.9571241830065359,0.04287581699346405,0.0,True,3172.0,31.775445850136926,0.8626150068288503,3172,0,0.0,,0.30484544052339907,0.38742588672279304,
8,84,37.96352159114911,35.88164534512529,3.7320508075688767,92.42805576421429,4.732050807568877,1059.563449547242,36.22779028455144,5110,0.07762287258574023,4963,147,0,0.9712328767123287,0.028767123287671233,0.0,True,1789.0,23.86328532249492,0.6463059483117706,1789,225,0.11171797418073486,,0.27718637277259645,0.2843646522044218,
8,97,37.96352159114911,36.249331444115654,1.0,24.7660229,2.0,1016.2013224054938,71.90454345280217,3582,0.0544119627401412,3518,64,0,0.9821328866554997,0.01786711334450028,0.0,True,4173.0,36.4459484036972,0.9822004386862385,4173,321,0.07142857142857142,,0.3090169943749474,0.35388936786452296,
8,109,37.96352159114911,35.273399530514254,3.1815405503520555,78.79410612729761,4.1815405503520555,1060.4488442968423,32.297712587037466,4507,0.0684630698129024,4453,54,0,0.9880186376747282,0.0119813623252718,0.0,True,2050.0,25.544769849751454,0.6975926748017088,2050,0,0.0,,0.28172904669025317,0.24025307335204216,
8,114,37.96352159114911,35.708739722130034,1.0,24.7660229,2.0,1030.9527703330514,85.13864222093328,3386,0.05143464707931829,3341,45,0,0.9867099822799764,0.013290017720023627,0.0,True,2706.0,29.34870613865861,0.7967369431992342,2706,0,0.0,,0.3090169943749474,0.3266316347104093,
9,218,38.02927913163687,35.167744397611905,8.22446323827975,203.68724489944444,9.22446323827975,881.5578179389595,39.693353218096895,7312,0.11107210261192418,6729,583,0,0.9202680525164114,0.07973194748358862,0.0,True,2893.0,30.345848162964675,0.8291552497579027,2893,0,0.0,,0.26427884169111276,0.3155266322090722,
10,17,37.268471722359905,37.55361251910914,2.863703305156273,70.92254163430594,3.863703305156273,938.7257157222687,49.01648930302116,5030,0.0764076417037717,4961,69,0,0.9862823061630218,0.01371769383697813,0.0,True,3690.0,34.27190511217881,0.9160906291135928,3690,160,0.04155844155844156,,0.27718637277259645,0.3516287047744073,
10,50,37.268471722359905,36.056206151739175,7.840676900366725,194.18238366598334,8.840676900366725,938.169914889711,52.55940597190584,6686,0.1015629209605204,6059,627,0,0.9062219563266527,0.09377804367334729,0.0,True,2355.0,27.379185195378387,0.746793194029147,2355,0,0.0,,0.2640379757271236,0.30412917607713125,
10,63,37.268471722359905,35.60295694253179,1.0,24.7660229,2.0,898.881403768147,67.82339080518311,3304,0.05018903542530054,3286,18,0,0.9945520581113801,0.005447941888619854,0.0,True,2230.0,26.642654638565077,0.7312236119614075,2230,367,0.14131690412013861,,0.3090169943749474,0.44013402573257565,
10,138,37.268471722359905,35.141666161293315,2.1462643699419726,53.15443253543696,3.1462643699419726,883.6092928802211,38.58904130342182,4081,0.06199196536641994,3732,339,10,0.9144817446704239,0.08306787552070571,0.002450379808870375,True,2214.0,26.546903548453866,0.7332372047435888,2215,686,0.2364701826956222,0.3422031778902925,0.27429188517743175,0.3797958971132712,0.06791129271286073
10,208,37.268471722359905,34.30826400849537,1.0,24.7660229,2.0,894.0389486408608,59.06698354148711,3095,0.047014244746157736,3063,32,0,0.9896607431340873,0.010339256865912763,0.0,True,1656.0,22.959119571977435,0.6415246333196563,1658,398,0.193579766536965,,0.3090169943749474,0.4380497392704112,
10,209,37.268471722359905,34.12699972576709,9.770329614269007,241.9722069675344,10.770329614269007,909.0145418514566,84.58934076657256,8179,0.1242421672952582,3711,292,4183,0.4537229490157721,0.035701185964054284,0.511431715368627,True,2.0,0.7978845608028654,0.022351125207782273,523,754,0.5904463586530931,0.3,0.18200213598171075,0.463470479111575,0.11799786401828924
10,231,37.268471722359905,34.500072863257465,1.414213562373095,35.02444547122265,2.414213562373095,936.2314661770879,51.05345046975462,3198,0.04857885450669223,3112,86,0,0.9731081926203877,0.02689180737961226,0.0,True,2723.0,29.44075101077522,0.820436060972462,2724,60,0.021551724137931036,,0.2973757003746574,0.30901699437494745,
10,303,37.268471722359905,35.494141691078184,1.7320508075688772,42.89600996421431,2.732050807568877,922.752595379756,74.88386215385545,3681,0.05591581095657726,3465,216,0,0.941320293398533,0.05867970660146699,0.0,True,4626.0,38.373187689925054,1.054750122068544,4626,199,0.041243523316062174,,0.28989794855663564,0.35678917232533097,
11,29,37.437579088509445,36.480168784002366,8.018397960625059,198.5838275141535,9.018397960625059,1082.4074761178313,79.00313824846687,7648,0.11617607231619204,5915,1668,65,0.7734048117154811,0.21809623430962344,0.008498953974895397,True,1097.0,18.686517737224836,0.5056030053689958,1105,484,0.30459408432976715,0.398629343471749,0.23934612268287261,0.32581382078059906,0.15928322078887638
11,51,37.437579088509445,36.15077387506734,5.0,123.8301145,6.0,1091.4131460388721,88.51184311171801,5846,0.08880299669985077,5697,149,0,0.974512487170715,0.02548751282928498,0.0,True,1271.0,20.113971893676243,0.5466618312175524,1277,352,0.21608348680171885,,0.2742918851774317,0.3632995963024343,
11,65,37.437579088509445,35.67394450600643,5.741657386773941,142.19801832479757,6.741657386773941,1064.26656322284,49.78710188160301,5859,0.08900047171817066,5344,310,208,0.9121010411332992,0.05291005291005291,0.03550093872674518,True,981.0,17.670936544119517,0.4833967526685498,982,562,0.3639896373056995,0.3638926188203999,0.264908564940645,0.3390005005807729,0.0989840538797549
11,178,37.437579088509445,35.00166422487947,1.0,24.7660229,2.0,1060.0958435534908,34.69570553959809,3306,0.05021941619734975,3264,42,0,0.9872958257713249,0.012704174228675136,0.0,True,2056.0,25.582125126616702,0.7063056972017919,2056,71,0.03338034790785143,,0.3090169943749474,0.3629003269703467,
11,193,37.437579088509445,34.34399097529891,1.0,24.7660229,2.0,1073.9195874290083,62.98054108873823,3145,0.04777376404738807,3105,40,0,0.9872813990461049,0.012718600953895072,0.0,True,2203.0,26.480873838732943,0.73781818411588,2203,0,0.0,,0.3090169943749474,0.37948036503371646,
12,21,36.956015024628776,38.3501073562135,11.045361017187261,273.549663890427,12.045361017187261,645.7436586218319,85.60896494427446,10616,0.16126113803722472,10336,280,0,0.9736247174076865,0.02637528259231349,0.0,True,3470.0,33.23454986994338,0.8826520027646033,3471,606,0.14863870493009565,,0.2612038749637414,0.3440927475428355,
12,147,36.956015024628776,35.588700283162204,2.0,49.5320458,3.0,676.8911889028375,24.227873491622685,3702,0.056234809063094,3609,34,59,0.9748784440842788,0.009184224743381956,0.015937331172339277,True,3536.0,33.549124542167775,0.924922632884459,3573,1265,0.2614716825134353,0.3613020955135854,0.28172904669025317,0.3776904959776587,0.07957304882333222
12,250,36.956015024628776,38.41950974002072,1.0,24.7660229,2.0,616.1676542468219,46.34375541264024,3882,0.05896907854752321,3838,42,2,0.988665636269964,0.010819165378670788,0.0005151983513652757,True,4482.0,37.77121800889865,1.0022143959019716,4537,510,0.10105012878937983,0.3273509348149655,0.3090169943749474,0.36602540378443865,0.018333940440018126
12,326,36.956015024628776,28.396674494236546,1.0,24.7660229,2.0,629.6850169365514,66.45023257468952,3360,0.05103969704267851,3210,4,148,0.9553571428571429,0.0011904761904761906,0.04404761904761905,True,1462.0,21.572414181094846,0.6601844343335724,1951,1005,0.3399864682002706,0.37798720432169275,0.3090169943749474,0.39047244750174204,0.06897020994674535
13,16,37.958109748763604,36.830608036929014,1.0,24.7660229,2.0,717.1201928915208,89.55742324017731,3148,0.04781933520546189,2835,130,187,0.900571791613723,0.041296060991105464,0.05940279542566709,True,1958.0,24.96499062983726,0.6676138157997183,1959,433,0.1810200668896321,0.3827822185373187,0.2857142857142857,0.38742588672279304,0.097067932823033
13,22,37.958109748763604,37.84815851732274,3.8989794855663558,96.56221522616659,4.898979485566356,685.1501256950273,38.12145193418184,5598,0.0850357809657483,4800,798,0,0.857449088960343,0.14255091103965703,0.0,True,2276.0,26.916041702938184,0.710127073092706,2278,43,0.01852649719948298,,0.269128646713734,0.3090169943749474,
13,23,37.958109748763604,36.99815199889097,4.449489742783178,110.1961648630833,5.449489742783178,748.2515233978045,39.2812375820343,5302,0.08053942670246472,4294,110,902,0.8098830629950962,0.02074688796680498,0.17012448132780084,True,1112.0,18.81384047546846,0.5019951645616094,1113,959,0.46283783783783783,0.35013102009313335,0.2519346108270446,0.2790565877180663,0.09819640926608875
13,25,37.958109748763604,37.37792471159302,3.414213562373095,84.55649127122264,4.414213562373095,714.9070847001484,87.24423958860079,5709,0.08672191381447965,5604,95,10,0.9816079873883342,0.016640392362935717,0.0017516202487300753,True,1976.0,25.079480359432697,0.6658030393842946,1976,384,0.16271186440677965,0.4366207073508286,0.2785504044725916,0.3364707442038019,0.15807030287823698
13,131,37.958109748763604,35.94414801937112,1.0,24.7660229,2.0,711.6453957077531,81.99086907668712,3538,0.053743585755058505,3516,22,0,0.9937817976257772,0.006218202374222725,0.0,True,1765.0,23.702678100045794,0.6414601885212213,1769,611,0.25672268907563023,,0.3090169943749474,0.3915349052308766,
13,179,37.958109748763604,34.45441565467942,9.86645922562615,244.35295512377348,10.86645922562615,750.705809051972,35.72611047303841,8809,0.13381211049076042,2385,104,6339,0.2707458281303213,0.011806107390169145,0.7196049494834827,False,11.0,1.8712051592547776,0.05168180915744741,138,1570,0.9192037470725996,0.3189369804511973,0.10477782979607682,0.43327881504123267,0.21415915065512048
11,70,37.437579088509445,37.305218042709804,1.0,24.7660229,2.0,1123.7245874409516,34.09744084504926,3641,0.055308195515592996,3520,121,0,0.9667673716012085,0.03323262839879154,0.0,True,1941.0,24.85637723166306,0.6651176617868593,1944,703,0.26558367963732527,,0.3015154223219414,0.392280956059262,
11,93,37.437579088509445,35.476889250593025,1.0,24.7660229,2.0,1085.8194360958298,82.9344330219473,3203,0.04865480643681526,3169,34,0,0.9893849516078677,0.010615048392132375,0.0,True,2404.0,27.66255531193445,0.7587672499588017,2404,0,0.0,,0.3090169943749474,0.38510405263005587,
11,150,37.437579088509445,34.74127587752717,1.0,24.7660229,2.0,1057.8908125151795,25.426647788696187,3308,0.05024979696939896,3169,139,0,0.9579806529625151,0.04201934703748488,0.0,True,1577.0,22.404791686419177,0.6208131646577556,1581,0,0.0,,0.3090169943749474,0.38742588672279316,
11,172,37.437579088509445,37.708709508631,1.0,24.7660229,2.0,1127.4569685086494,22.518252280936235,3637,0.055247433971494564,3618,19,0,0.9947759142150123,0.005224085784987627,0.0,True,2497.0,28.19254840912622,0.7503377461598026,2502,0,0.0,,0.3090169943749474,0.36602540378443865,
13,217,37.958109748763604,35.43707512359517,2.4641016151377544,61.02599702842861,3.4641016151377544,689.5454259765775,45.528477510061094,3942,0.05988050170899961,3864,78,0,0.9802130898021308,0.0197869101978691,0.0,True,2317.0,27.157393215988957,0.7400320133594118,2317,29,0.0123614663256607,,0.2801868778094689,0.34998009106459776,
13,333,37.958109748763604,31.258738512821964,1.0,24.7660229,2.0,691.9613809180908,47.06485040410818,2429,0.03689744765376967,2408,21,0,0.9913544668587896,0.008645533141210375,0.0,True,2915.0,30.461013086004705,0.8801618060067079,2917,2,0.0006851661527920521,,0.3090169943749474,0.439607805437114,
14,15,37.09943455106695,37.170298383798624,9.071067811865476,224.65427315611325,10.071067811865476,935.4452939915006,56.75450827736044,8417,0.12785747916911458,7372,117,930,0.8758465011286681,0.013900439586551027,0.11049067363668766,True,1278.0,20.16928443308995,0.5431360430709608,1279,518,0.2882582081246522,0.3314643584960202,0.25866143856908674,0.18200213598171075,0.07280291992693344
14,27,37.09943455106695,37.01343492231761,1.0,24.7660229,2.0,922.5572009410592,2.1670641142516858,3902,0.05927288626801534,3515,387,0,0.9008200922603793,0.09917990773962071,0.0,True,2504.0,28.2320377409108,0.7618660009122842,2505,0,0.0,,0.28989794855663564,0.41421356237309503,
14,321,37.09943455106695,27.524522576173496,1.0,24.7660229,2.0,981.9823533164192,43.72914087022113,2474,0.03758101502487698,2473,0,1,0.9995957962813258,0.0,0.0004042037186742118,True,1750.0,23.60174359706574,0.7304332525040339,1753,751,0.2999201277955272,0.3228287342177362,0.3090169943749474,,0.013811739842788828
15,27,37.170298383798624,37.01343492231761,1.0,24.7660229,2.0,899.2960570439254,69.57560093747392,3701,0.05621961867706939,3674,27,0,0.992704674412321,0.007295325587679005,0.0,True,2443.0,27.88603686340174,0.7518100160403389,2443,212,0.07984934086629002,,0.3090169943749474,0.3827822185373187,
15,148,37.170298383798624,35.77408618257428,1.0,24.7660229,2.0,899.0053749387235,68.753043473156,3619,0.05497400702305165,3442,23,155,0.9510914617297596,0.0063553467808786955,0.0428295109146173,True,1813.0,24.022818811521944,0.6586612240086367,1813,699,0.27826433121019106,0.36602540378443865,0.30383243470068705,0.34514099850039526,0.062192969083751604
15,205,37.170298383798624,34.86531279291435,6.6212327846342935,163.98160277048368,7.6212327846342935,918.5342591410497,80.86691535080935,6682,0.10150215941642196,6471,211,0,0.9684226279557019,0.03157737204429811,0.0,True,1241.0,19.875174684869673,0.5518152580426704,1241,178,0.12544045102184637,,0.2711923793731366,0.26533119314590375,
14,71,37.09943455106695,35.623223189488876,3.1815405503520555,78.79410612729761,4.1815405503520555,940.361346320743,61.55961194463188,4790,0.0727619490578661,4661,129,0,0.9730688935281837,0.026931106471816284,0.0,True,2463.0,27.99995088693329,0.7700475135775554,2463,17,0.0068548387096774195,,0.27429188517743175,0.32992307237087687,
14,85,37.09943455106695,35.83795564687584,1.0,24.7660229,2.0,991.4334995387001,29.40662318582443,3408,0.051768835571859635,3406,2,0,0.9994131455399061,0.0005868544600938967,0.0,True,3843.0,34.97520396801579,0.9590473109360655,3857,539,0.12261146496815287,,0.2989350844248255,0.4370648079258189,
14,124,37.09943455106695,35.27678898369645,1.0,24.7660229,2.0,975.9204524384359,61.175604934913395,4040,0.061369159539411064,4006,34,0,0.9915841584158416,0.008415841584158416,0.0,True,3217.0,32.00004537267493,0.8842695517901629,3231,1,0.0003094059405940594,,0.3090169943749474,0.2916488613364906,
14,205,37.09943455106695,34.86531279291435,1.0,24.7660229,2.0,941.7954030381835,62.382407737506476,3832,0.058209559246292876,3792,35,5,0.9895615866388309,0.009133611691022964,0.0013048016701461378,True,2731.0,29.48396681533766,0.8194002731478642,2750,649,0.19093851132686085,0.4387496113528984,0.3090169943749474,0.3483314773547883,0.12973261697795102
15,208,37.170298383798624,34.30826400849537,1.0,24.7660229,2.0,893.6908986113701,59.253787319527596,3116,0.04733324285267448,3102,4,11,0.9955070603337612,0.0012836970474967907,0.0035301668806161745,True,2060.0,25.60699837034026,0.7164944988625265,2060,286,0.12190963341858482,0.2708131845707603,0.3090169943749474,0.43185165257813657,-0.03820380980418708
15,209,37.170298383798624,34.12699972576709,1.414213562373095,35.02444547122265,2.414213562373095,908.666491821966,84.55029131220888,3329,0.050568795075915704,3283,36,10,0.9861820366476419,0.010814058275758487,0.0030039050765995794,True,1453.0,21.505912317896396,0.6032742582993064,1454,624,0.30028873917228105,0.38072415612647104,0.28989794855663564,0.4530624961333702,0.0908262075698354
15,220,37.170298383798624,35.02503242869986,7.944271909999159,196.74802004686592,8.94427190999916,872.4137802366489,5.224218055314667,8817,0.13393363357895727,6955,24,1868,0.7888170579562209,0.0027220142905750254,0.2118634456164228,True,3.0,0.9772050238058398,0.02707114193697041,1339,665,0.3318363273453094,0.23630681346468205,0.2874819881360409,0.30734222927347565,-0.051175174671358875
15,225,37.170298383798624,34.56866590278551,1.0,24.7660229,2.0,941.1376811638297,37.110346231293654,3305,0.050204225811325144,3282,23,0,0.9930408472012103,0.006959152798789713,0.0,True,1709.0,23.323627408447816,0.6502359670338747,1709,225,0.11633919338159256,,0.3090169943749474,0.41421356237309503,
15,231,37.170298383798624,34.500072863257465,2.4641016151377544,61.02599702842861,3.4641016151377544,935.8834161475974,51.05997336654337,4094,0.06218944038473983,3885,209,0,0.9489496824621397,0.05105031753786028,0.0,True,2233.0,26.66056968349335,0.7439774405965128,2233,233,0.09448499594484996,,0.2801868778094689,0.36602540378443865,
15,237,37.170298383798624,33.74921981698591,7.547442467302883,186.92013298165568,8.547442467302883,915.3133425915878,85.53147600870861,6026,0.09153726618427997,3937,49,2043,0.6533355459674742,0.008131430467972121,0.33903086624626616,True,558.0,13.327299669871433,0.37584292753201487,559,466,0.45463414634146343,0.3228287342177362,0.22310984892548585,0.40453726661826384,0.09971888529225037
15,255,37.170298383798624,35.92547553924652,1.0,24.7660229,2.0,933.9398489748226,54.34152277836667,3487,0.05296887606780356,3408,57,23,0.9773444221393748,0.016346429595640952,0.00659592773157442,True,1485.0,21.741439257393452,0.5948754104521208,1485,405,0.21428571428571427,0.34833147735478825,0.3090169943749474,0.38742588672279316,0.03931448297984086
16,23,36.830608036929014,36.99815199889097,2.1462643699419726,53.15443253543696,3.1462643699419726,748.550049506255,34.79090818750194,4544,0.06902511409581284,4108,69,371,0.9040492957746479,0.015184859154929578,0.08164612676056338,True,1939.0,24.84356796658584,0.6730051528572963,1940,436,0.1835016835016835,0.36602540378443865,0.2791745113185196,0.41421356237309503,0.08685089246591904
17,103,37.55361251910914,35.93700177135905,1.0,24.7660229,2.0,941.7692667288834,52.28453033240567,3560,0.05407777424759985,3532,24,4,0.9921348314606742,0.006741573033707865,0.0011235955056179776,True,2487.0,28.13603893477345,0.7657042795578516,2487,293,0.10539568345323741,0.4436587476542384,0.3090169943749474,0.32837375653928724,0.134641753279291
17,191,37.55361251910914,34.925827427854074,1.0,24.7660229,2.0,966.8680876336308,86.37955644045955,3379,0.051328314377146037,3278,101,0,0.9701094998520272,0.029890500147972773,0.0,True,2034.0,25.444887669192614,0.7021270497623021,2034,0,0.0,,0.3090169943749474,0.3797958971132712,
17,209,37.55361251910914,34.12699972576709,1.0,24.7660229,2.0,934.8600074203771,35.026133058407204,3375,0.05126755283304761,3354,21,0,0.9937777777777778,0.006222222222222222,0.0,True,2045.0,25.513598672979317,0.7118688826434527,2045,249,0.10854402789886661,,0.3090169943749474,0.39564392373895996,
17,225,37.55361251910914,34.56866590278551,1.0,24.7660229,2.0,967.3311967622408,85.63473894427591,3284,0.0498852277048084,3122,162,0,0.9506699147381242,0.04933008526187576,0.0,True,2142.0,26.11167892353304,0.7240946762881563,2142,0,0.0,,0.3090169943749474,0.38742588672279304,
16,69,36.830608036929014,35.54800286176792,1.0,24.7660229,2.0,729.740106777612,70.26213825890807,3332,0.05061436623398952,3299,33,0,0.9900960384153662,0.009903961584633853,0.0,True,2297.0,27.039929891998003,0.7471801283902456,2301,154,0.06272912423625254,,0.30484544052339907,0.4270509831248423,
16,90,36.830608036929014,35.56323598646882,8.288221436384907,205.2662818937795,9.288221436384907,740.8348551078517,55.539708894908856,7736,0.11751282628635742,7502,140,94,0.9697518097207859,0.01809720785935884,0.012150982419855223,True,1627.0,22.7572007246284,0.6287054108433096,1631,339,0.17208121827411169,0.3683143208792159,0.26427884169111276,0.3658111204080464,0.10403547918810313
16,129,36.830608036929014,35.38954829840609,8.061187436893428,199.64355266329494,9.061187436893428,727.6507732823165,75.48090650420626,7491,0.11379118171032879,7284,38,171,0.9723668402082499,0.005072753971432385,0.022827392871445733,True,1535.0,22.104426599487233,0.6121400927699797,1549,633,0.2901008249312557,0.32173116003258956,0.26533119314590375,0.3310104171252223,0.056399966886685804
16,186,36.830608036929014,35.70106187281894,7.639192214932638,189.19240933252343,8.639192214932638,701.7720942799483,67.48373336150301,6916,0.10505670974617994,6822,94,0,0.9864083285135917,0.013591671486408328,0.0,True,2247.0,26.744014550081626,0.7374437837529324,2247,0,0.0,,0.26889823853821654,0.2505244796224848,
16,217,36.830608036929014,35.43707512359517,1.0,24.7660229,2.0,689.8439520850281,41.36086950049577,3290,0.04997637002095604,3249,41,0,0.9875379939209726,0.012462006079027355,0.0,True,3150.0,31.665061842335643,0.8763270235742802,3150,5,0.001584786053882726,,0.3090169943749474,0.4142135623730951,
16,267,36.830608036929014,34.752019529092614,1.414213562373095,35.02444547122265,2.414213562373095,746.739506709378,37.716852731685215,3345,0.05081184125230941,3117,203,27,0.9318385650224216,0.06068759342301943,0.008071748878923767,True,1715.0,23.36453412343591,0.6527990077449024,1717,553,0.24361233480176211,0.29581631632448924,0.28989794855663564,0.36602540378443865,0.005918367767853594
17,19,37.55361251910914,37.52995471997314,2.23606797749979,55.37851073671648,3.23606797749979,964.9972172607158,89.37901395308117,4375,0.06645793885765432,4268,107,0,0.9755428571428572,0.024457142857142858,0.0,True,1986.0,25.142860496789307,0.6697300467019373,1999,0,0.0,,0.280957962249861,0.4068781988545112,
17,48,37.55361251910914,36.14797266019773,3.6855577202829677,91.27660689979977,4.685557720282968,994.6857685563562,39.70849931561552,5281,0.08022042859594798,5200,81,0,0.9846619958341223,0.015338004165877675,0.0,True,1971.0,25.04773015002061,0.6797066871515061,1971,0,0.0,,0.2791745113185196,0.34514099850039526,
18,59,36.96108352586385,35.88003826238517,3.0,74.2980687,4.0,1149.9644323698453,88.53478111977904,4707,0.07150114701782373,4607,100,0,0.9787550456766518,0.021244954323348206,0.0,True,1864.0,24.35835848013133,0.6688078898878492,1864,0,0.0,,0.2801868778094689,0.2742918851774318,
18,84,36.96108352586385,35.88164534512529,3.6855577202829677,91.27660689979977,4.685557720282968,1120.1677012055754,42.16034282849768,5011,0.07611902436930418,4849,154,8,0.9676711235282379,0.030732388744761526,0.0015964877270005988,True,2236.0,26.678472698169138,0.7324951470563124,2237,321,0.1254886630179828,0.3007684720382281,0.2742918851774318,0.3633002698206782,0.026476586860796292
18,88,36.96108352586385,36.22745587059799,1.0,24.7660229,2.0,1119.9722047123037,37.53085784066747,3590,0.05453348582833805,3540,15,36,0.9860724233983287,0.004178272980501393,0.010027855153203343,True,1670.0,23.055964736417568,0.6300430347850928,1672,389,0.18874332848131975,0.38742588672279316,0.3090169943749474,0.38742588672279316,0.07840889234784576
18,100,36.96108352586385,35.3063072377907,3.16227766016838,78.31704094788851,4.16227766016838,1148.0835124234989,88.64744913758359,4647,0.07058972385634733,4631,16,0,0.9965569184420056,0.003443081557994405,0.0,True,1770.0,23.7362275550541,0.6569000846504,1771,337,0.15986717267552183,,0.2791745113185196,0.3934479147484602,
19,156,37.52995471997314,35.115097416151045,1.0,24.7660229,2.0,937.807029984991,41.00495416702529,3270,0.04967256230046391,2233,0,1053,0.6828746177370031,0.0,0.3220183486238532,True,2860.0,30.172276587716105,0.8306767137059387,2861,665,0.18859897901304595,0.38742588672279316,0.25355482027512377,,0.13387106644766938
19,166,37.52995471997314,34.965316634264894,1.0,24.7660229,2.0,978.6674265938996,68.70902665529009,3278,0.04979408538866076,3260,18,0,0.9945088468578401,0.005491153142159854,0.0,True,1983.0,25.12386324398493,0.6931172964708463,1983,0,0.0,,0.3090169943749474,0.3585701736362872,
19,178,37.52995471997314,35.00166422487947,1.0,24.7660229,2.0,997.6205593620315,28.222869249866484,3448,0.0523764510128439,3364,84,0,0.9756380510440835,0.024361948955916472,0.0,True,2230.0,26.642654638565077,0.7346493853617709,2230,113,0.04822876653862569,,0.3090169943749474,0.37798720432169275,
19,209,37.52995471997314,34.12699972576709,10.31370849898476,255.42954086978116,11.31370849898476,935.2860433899039,43.48641907240194,8523,0.1294676600877229,8060,463,0,0.945676405021706,0.054323594978294025,0.0,True,1148.0,19.115955360352558,0.53354082679658,1148,100,0.08012820512820513,,0.2752232308476545,0.1779738764024757,
19,225,37.52995471997314,34.56866590278551,1.0,24.7660229,2.0,967.7572327317675,86.33242613986361,3166,0.04809276215390481,3069,97,0,0.9693619709412508,0.03063802905874921,0.0,True,2197.0,26.444788143333426,0.7335726513188204,2197,0,0.0,,0.3090169943749474,0.3761785115301142,
19,237,37.52995471997314,33.74921981698591,1.0,24.7660229,2.0,941.9328941595257,50.188985630014415,2997,0.04552558691574628,2986,11,0,0.9963296629963296,0.003670337003670337,0.0,True,1685.0,23.159278015941847,0.6498189174155911,1685,355,0.17401960784313725,,0.3090169943749474,0.30484544052339907,
20,53,36.733025993499844,36.04255090884687,10.180339887498949,252.12653078358238,11.180339887498949,856.9051932388227,79.02668666426429,9165,0.1392198879155204,9066,99,0,0.9891980360065467,0.010801963993453356,0.0,True,1943.0,24.86917989912625,0.683448512747532,1943,0,0.0,,0.2663346240702891,0.3813570972530607,
20,80,36.733025993499844,37.098972009298166,1.0,24.7660229,2.0,886.334518267394,5.606283163865879,3248,0.04933837380792256,3220,28,0,0.9913793103448276,0.008620689655172414,0.0,True,3290.0,32.361080413741924,0.876613969258032,3290,0,0.0,,0.30484544052339907,0.4,
20,108,36.733025993499844,35.555054525553416,2.23606797749979,55.37851073671648,3.23606797749979,860.215624734688,72.61263126873227,3805,0.05779941882362849,3772,33,0,0.9913272010512484,0.008672798948751642,0.0,True,1978.0,25.092169194223484,0.6942270154098181,1982,399,0.16757664846703066,,0.28172904669025317,0.32037724101704074,
20,152,36.733025993499844,34.711448851125965,1.0,24.7660229,2.0,830.4532589715909,59.04786968413006,3228,0.049034566087430426,3103,94,31,0.961276332094176,0.029120198265179677,0.009603469640644362,True,3123.0,31.529062379842163,0.8826172338283719,3123,47,0.014826498422712935,0.34514099850039526,0.30484544052339907,0.376931296631122,0.04029555797699619
20,222,36.733025993499844,35.664062041282264,2.1462643699419726,53.15443253543696,3.1462643699419726,838.2105416957154,73.79998018567952,3782,0.057450039945062537,2118,7,1666,0.5600211528291908,0.0018508725542041248,0.4405076679005817,True,14.0,2.111004122822376,0.058317376572057024,1690,1210,0.41724137931034483,0.37406669614897287,0.21089672205953397,0.3699677034698106,0.1631699740894389
20,322,36.733025993499844,35.40358484036005,6.483314773547883,160.56592214959517,7.483314773547883,866.5237720944824,64.44056596989235,6360,0.09661085511649861,6285,75,0,0.9882075471698113,0.01179245283018868,0.0,True,1443.0,21.431779341977418,0.5941997854969269,1443,0,0.0,,0.26675650430010106,0.3885620414102133,
21,96,38.3501073562135,35.64672322479585,1.0,24.7660229,2.0,657.8608044655964,76.85806071729202,3008,0.045692681162016954,2968,40,0,0.9867021276595744,0.013297872340425532,0.0,True,2591.0,28.718302789374615,0.7762035904479649,2595,1122,0.3018563357546408,,0.29339977411634566,0.4432564360883089,
