Repository: AmiraliKhosrozadeh/ice-bonded-granular-microCT

# Grain-scale kinematics, ice-bond failure and damage evolution in ice-bonded granular media under in-situ uniaxial compression

Analysis code, per-specimen tables and supplementary material for the paper of

## Results for every specimen

The paper shows one or two specimens per figure.  The same rendering for
every specimen and every scan is in [`supplementary/`](supplementary/README.md):
the void and crack classes (Fig. 11 of the paper), the crack orientation
classes (Fig. 12), the ice-path maps (Fig. 18) and the per-scan tables behind
Tables 2–4, each as one sheet per material, compiled with their text in
[`supplementary/supplementary.pdf`](supplementary/supplementary.pdf).

File: paper/data/bonds/Alumina_175_1800_T5/Alumina_175_1800_T5_throats_scan03_classified.csv (part 2 of 8)
bead_a,bead_b,r_a_vox,r_b_vox,gap_vox,gap_um,dsum_min,z_mid,axis_dip_deg,lens_vox,lens_mm3,binder_vox,pore_vox,crack_vox,binder_frac,pore_frac,crack_frac,connected,bond_area_vox,r_bond_vox,r_bond_over_R,neck_binder_vox,neck_crack_vox,neck_severed,q_crack_med,q_binder_med,q_pore_med,dq_paired,cls
21,154,38.3501073562135,35.33029437183157,3.16227766016838,78.31704094788851,4.16227766016838,639.5403686844809,76.0019583205155,4120,0.0625843904213796,4032,88,0,0.9786407766990292,0.0213592233009708,0.0,True,3635.0,34.015532279799466,0.923326460823356,3635,937,0.2049431321084864,,0.2742918851774317,0.3745333480744864,,intact
22,25,37.84815851732274,37.37792471159302,1.0,24.7660229,2.0,683.2355436121055,39.03182301610893,3623,0.05503476856715,3610,13,0,0.9964118134142976,0.0035881865857024,0.0,True,2900.0,30.38253889873249,0.8077660724745512,2900,228,0.0728900255754475,,0.3090169943749474,0.392280956059262,,intact
22,28,37.84815851732274,37.57600067464897,1.0,24.7660229,2.0,634.7000350174173,60.78423550268196,3682,0.0559310013426018,3622,60,0,0.9837045084193372,0.0162954915806626,0.0,True,3308.0,32.44948541188257,0.8604533549864631,3308,116,0.0338785046728971,,0.3008613653919205,0.414213562373095,,intact
22,46,37.84815851732274,37.44887435999587,6.894954260780955,170.7605951169537,7.894954260780955,623.6270240743374,44.64585190504295,7109,0.107988454248929,3052,4057,0,0.4293149528766352,0.5706850471233648,0.0,True,691.0,14.83078323464406,0.3939274276267391,1317,0,0.0,,0.1440053834963787,0.3492898867672912,,intact
22,175,37.84815851732274,36.1669028609871,3.0,74.2980687,4.0,615.3050815779784,9.926673837945012,4775,0.0725340932674969,4157,618,0,0.8705759162303665,0.1294240837696335,0.0,True,1325.0,20.53681083307539,0.554935994124399,1641,6,0.0036429872495446,,0.2572842744474721,0.356789172325331,,intact
22,184,37.84815851732274,39.94887713154465,1.0,24.7660229,2.0,630.9024734340417,55.40328088642864,3541,0.0537891569131323,3496,45,0,0.9872917255012708,0.0127082744987291,0.0,True,2497.0,28.19254840912622,0.7247717904412637,2499,360,0.1259181532004197,,0.2958163163244892,0.4014916240907943,,intact
22,211,37.84815851732274,34.46607576449437,1.0,24.7660229,2.0,638.0911902626758,65.698408495761,3004,0.0456319196179185,2971,33,0,0.9890146471371504,0.0109853528628495,0.0,True,2631.0,28.939131129830997,0.8003716396152875,2631,4,0.0015180265654648,,0.303832434700687,0.387425886722793,,intact
22,217,37.84815851732274,35.43707512359517,1.0,24.7660229,2.0,657.8738848885346,83.22196495894033,3387,0.0514498374653428,3306,81,0,0.9760850310008856,0.0239149689991142,0.0,True,2144.0,26.123866405607867,0.7129367024633985,2145,0,0.0,,0.304845440523399,0.4045372666182638,,intact
22,226,37.84815851732274,35.041890092227234,9.6878320578688,239.9290705965328,10.6878320578688,653.5808729737097,89.8617266706557,8384,0.1273561964303025,8080,304,0,0.9637404580152672,0.0362595419847328,0.0,True,1932.0,24.79868343495444,0.6804408532581315,1933,273,0.1237533998186763,,0.2576674052298064,0.4093666436665462,,intact
23,78,36.99815199889097,35.61739038025937,3.2426406871192857,80.30731351366796,4.242640687119286,808.72060039741,40.646359254785786,4679,0.0710758162091347,4045,634,0,0.8645009617439624,0.1354990382560376,0.0,True,1766.0,23.70939178892142,0.6530114907116346,1766,299,0.1447941888619854,,0.2742918851774318,0.3008613653919205,,intact
23,129,36.99815199889097,35.38954829840609,1.0,24.7660229,2.0,758.7821037886004,55.46236935941153,3099,0.0470750062902561,2962,68,69,0.9557921910293644,0.0219425621168118,0.0222652468538238,True,2122.0,25.989489769558844,0.7180636948768847,2122,34,0.0157699443413729,0.3451409985003952,0.2946080452204174,0.4195106216501436,0.0505329532799778,intact
23,151,36.99815199889097,34.792364223190646,1.0,24.7660229,2.0,793.3042847845504,68.18952565305042,3118,0.0473636236247236,3086,32,0,0.989737010904426,0.010262989095574,0.0,True,1579.0,22.41899440840747,0.6245670204976671,1579,373,0.1910860655737705,,0.3090169943749474,0.3527590363194651,,intact
23,220,36.99815199889097,35.02503242869986,2.146264369941973,53.15443253543696,3.146264369941973,806.1623951957349,46.02961448870764,3261,0.0495358488262424,3052,209,0,0.9359092302974548,0.0640907697025452,0.0,True,1579.0,22.41899440840747,0.6225493800804272,1580,378,0.1930541368743616,,0.2843646522044218,0.3090169943749474,,intact
23,263,36.99815199889097,35.54812880887022,1.0,24.7660229,2.0,814.6211167593849,20.04156655731669,3436,0.0521941663805486,3297,139,0,0.9595459837019792,0.0404540162980209,0.0,True,1493.0,21.79992339602136,0.600993549312018,1493,76,0.0484384958572339,,0.2989350844248255,0.414213562373095,,intact
23,267,36.99815199889097,34.752019529092614,1.0,24.7660229,2.0,777.8708372156616,87.16876371006117,3079,0.046771198569764,2883,168,31,0.936342968496265,0.0545631698603442,0.0100682039623254,True,1344.0,20.683531783305643,0.5765430616493724,1344,689,0.338908017707821,0.4068781988545112,0.3021694792519622,0.381289057825295,0.1047087196025489,intact
18,163,36.96108352586385,35.13670369587606,1.0,24.7660229,2.0,1131.598577895582,61.45051566139489,3260,0.0495206584402178,3204,56,0,0.9828220858895704,0.0171779141104294,0.0,True,2514.0,28.288355446473904,0.7847218766776247,2514,0,0.0,,0.3090169943749474,0.3090169943749474,,intact
18,285,36.96108352586385,61.042041869484365,15.03329637837291,372.3149623692705,16.03329637837291,1187.676922284134,36.65087878319191,3253,0.0494143257380455,2160,1093,0,0.6640024592683677,0.3359975407316323,0.0,False,15.0,2.1850968611841584,0.0445923913624059,1470,127,0.0795241077019411,,0.07823042940333,0.1798840923788151,,intact
19,36,37.52995471997314,36.76761244237651,10.06225774829855,249.2021058200643,11.06225774829855,960.7614652333864,83.76837847209448,9579,0.1455087077297076,9110,104,366,0.9510387305564256,0.0108570832028395,0.0382085812715314,True,2179.0,26.33623439283756,0.7089393475102497,2179,477,0.1795933734939759,0.3423663834464335,0.2604976170671217,0.2260547353685169,0.0818687663793117,cohesive
19,48,37.52995471997314,36.14797266019773,1.0,24.7660229,2.0,995.1118045258828,37.62792948907279,3366,0.0511308393588261,3187,179,0,0.9468211527035056,0.0531788472964943,0.0,True,2258.0,26.809396170055734,0.727745666126624,2261,370,0.1406309388065374,,0.3090169943749474,0.3660254037844387,,intact
23,282,36.99815199889097,36.68341902992898,1.0,24.7660229,2.0,784.2827066910717,81.30259560007883,7726,0.1173609224261113,7535,136,56,0.9752782811286564,0.0176028993010613,0.0072482526533782,True,2084.0,25.75573339679963,0.6991092355163134,2086,250,0.1070205479452054,0.3831060429227286,0.3203772410170407,0.3874258867227931,0.0627288019056879,intact
24,92,36.67543395805506,37.29772584049016,1.0,24.7660229,2.0,672.9208333726781,15.865012781206136,3078,0.0467560081837394,3036,12,30,0.98635477582846,0.0038986354775828,0.0097465886939571,True,3423.0,33.00870703931185,0.8924509140668345,3423,307,0.0823056300268096,0.377167341131748,0.3090169943749474,0.414213562373095,0.0681503467568006,intact
24,128,36.67543395805506,35.798071705600336,1.0,24.7660229,2.0,608.7065500246622,39.88781034526262,3485,0.0529384952957543,3445,40,0,0.988522238163558,0.0114777618364418,0.0,True,3934.0,35.38687740175774,0.9765465897561468,3934,0,0.0,,0.3090169943749474,0.439607805437114,,intact
24,134,36.67543395805506,44.4526147691647,12.676621819175889,313.9495062683497,13.676621819175889,598.8403097359108,28.12215838261333,11495,0.174613487352854,5402,170,5936,0.4699434536755111,0.0147890387124836,0.5163984341017834,True,3000.0,30.90193616185517,0.761806468827028,3001,1284,0.2996499416569428,0.3133921657949117,0.1680743603534396,0.4575237861092833,0.145317805441472,cohesive
24,194,36.67543395805506,36.829845387931286,1.0,24.7660229,2.0,640.8051714455373,83.63379667522534,3209,0.0487459487529629,3206,3,0,0.9990651293237768,0.0009348706762231,0.0,True,3103.0,31.42794261208173,0.8551206904241991,3103,0,0.0,,0.3090169943749474,0.3451409985003952,,intact
24,201,36.67543395805506,35.12967650967651,1.0,24.7660229,2.0,638.0524553958833,87.85866465370711,3341,0.0507510797082109,3197,144,0,0.9568991319964084,0.0431008680035917,0.0,True,3454.0,33.15783990067527,0.9235509752631336,3454,87,0.024569330697543,,0.304845440523399,0.414213562373095,,intact
24,245,36.67543395805506,36.24969480404355,1.0,24.7660229,2.0,641.8734129279408,81.4680504937092,3594,0.0545942473724364,3584,10,0,0.9972175848636616,0.0027824151363383,0.0,True,3870.0,35.09785263418932,0.9625722499219151,3870,238,0.057935735150925,,0.3090169943749474,0.3306338781029041,,intact
24,259,36.67543395805506,34.08862500564362,3.7320508075688767,92.42805576421428,4.732050807568877,651.2640361944166,65.6790190625543,6223,0.0945297722311274,6154,69,0,0.98891210027318,0.0110878997268198,0.0,True,4565.0,38.11934719311185,1.0773646325931283,4566,328,0.0670208418471597,,0.2766967754673748,0.3405424265831667,,intact
25,117,37.37792471159302,35.65010467869589,10.06225774829855,249.2021058200643,11.06225774829855,724.8861105733757,73.56420553204978,9964,0.1513570063491811,4712,5252,0,0.4729024488157367,0.5270975511842634,0.0,True,3.0,0.9772050238058398,0.0267624645485993,2249,0,0.0,,0.1652960191502464,0.3362510372077005,,intact
25,125,37.37792471159302,35.605342404496575,5.741657386773941,142.19801832479757,6.741657386773941,737.8737972559886,51.17516005720651,6268,0.0952133396022348,6058,154,57,0.9664964901084876,0.0245692405871091,0.0090938098276962,True,2387.0,27.56457324757103,0.7553669309905217,2387,166,0.0650215432824128,0.2,0.2742918851774317,0.2843646522044218,-0.0742918851774317,intact
25,129,37.37792471159302,35.38954829840609,1.0,24.7660229,2.0,725.4376650909442,70.17867442382425,3313,0.0503257488995219,3289,24,0,0.9927558104437066,0.0072441895562933,0.0,True,2458.0,27.97151587311201,0.7687917338910037,2458,319,0.1148721642059776,,0.3090169943749474,0.4258327418248415,,intact
25,131,37.37792471159302,35.94414801937112,2.6502815398728847,65.63693330793913,3.6502815398728847,709.7308136248314,85.15627402109045,4383,0.0665794619458511,4270,111,2,0.974218571754506,0.0253251197809719,0.000456308464522,True,1929.0,24.7794223187009,0.6759062147526136,1929,301,0.1349775784753363,0.2223268253655865,0.2766967754673748,0.387425886722793,-0.0543699501017883,intact
25,226,37.37792471159302,35.041890092227234,1.414213562373095,35.02444547122265,2.414213562373095,683.3378319788308,37.149898642661405,3778,0.0573892784009641,3761,17,0,0.9955002646903124,0.0044997353096876,0.0,True,2755.0,29.613235831910423,0.817821363176098,2766,0,0.0,,0.2989350844248255,0.4211646096066227,,intact
25,282,37.37792471159302,36.68341902992898,1.0,24.7660229,2.0,750.9382679934156,7.915572747947196,3595,0.054609437758461,3521,74,0,0.9794158553546592,0.0205841446453407,0.0,True,2345.0,27.32099345011065,0.7377936199878404,2346,296,0.1120363361090083,,0.3090169943749474,0.3069312174491732,,intact
26,126,36.92773407455952,39.77268208815821,1.0,24.7660229,2.0,616.6922649369039,86.39552752046083,4744,0.0720631913007341,4317,176,254,0.909991568296796,0.0370994940978077,0.0535413153456998,True,1959.0,24.97136494134924,0.6511402725214216,2020,326,0.1389599317988064,0.3797958971132713,0.2958163163244892,0.4,0.083979580788782,cohesive
26,171,36.92773407455952,34.48769978943581,1.0,24.7660229,2.0,586.4427889623614,38.61432914532154,3240,0.0492168507197257,3240,0,0,1.0,0.0,0.0,True,3957.0,35.490170746690694,0.9939075862586996,3958,43,0.010747313171707,,0.3090169943749474,,,intact
26,262,36.92773407455952,36.34591029267852,1.0,24.7660229,2.0,588.2700637786215,43.48307772866652,3562,0.054108155019649,3112,83,370,0.8736664795058956,0.0233015160022459,0.1038742279618192,True,1137.0,19.02415150778005,0.5192631449429064,1250,723,0.3664470349721236,0.3851040526300559,0.3015154223219414,0.39564392373896,0.0835886303081145,cohesive
26,277,36.92773407455952,33.40013673632612,1.414213562373095,35.02444547122265,2.414213562373095,641.1844244919762,44.41912539634951,2246,0.0341176070112666,2225,15,6,0.9906500445235976,0.0066785396260017,0.0026714158504007,True,2234.0,26.666538690549785,0.7583490978208948,2479,299,0.1076313894888408,0.3429009476767126,0.2898979485566356,0.339056738914926,0.053002999120077,intact
26,279,36.92773407455952,35.64446856574113,1.0,24.7660229,2.0,645.1664737888239,17.638233842731825,4950,0.0751924108218031,4740,64,149,0.9575757575757576,0.0129292929292929,0.0301010101010101,True,3516.0,33.454111254406506,0.9219538621480076,3531,1128,0.2421120412105602,0.3956439237389599,0.3090169943749474,0.4142135623730951,0.0866269293640125,intact
27,71,37.01343492231761,35.62322318948888,2.449489742783178,60.66411906308329,3.449489742783178,904.212109373168,62.98282058983908,3809,0.0578601803677269,3788,21,0,0.9944867419270148,0.005513258072985,0.0,True,2526.0,28.35578904739304,0.7807569837187772,2541,0,0.0,,0.2817290466902531,0.25,,intact
27,98,37.01343492231761,36.01888999398882,1.7320508075688772,42.89600996421431,2.732050807568877,856.6425459080531,37.783816911578405,4986,0.075739264718689,4894,92,0,0.981548335338949,0.0184516646610509,0.0,True,3008.0,30.9431113115802,0.8473812478800414,3018,260,0.0793166564978645,,0.2898979485566356,0.3562297707504051,,intact
27,205,37.01343492231761,34.86531279291435,1.0,24.7660229,2.0,905.6461660906084,58.22390070674554,4024,0.0611261133630173,4016,8,0,0.9980119284294234,0.0019880715705765,0.0,True,2984.0,30.81942083122964,0.8575391700848634,3009,0,0.0,,0.3090169943749474,0.2746350338634948,,intact
27,208,37.01343492231761,34.30826400849537,6.6212327846342935,163.98160277048368,7.621232784634293,880.8028055609288,81.92572448186002,5886,0.089410612140835,5883,3,0,0.9994903160040776,0.0005096839959225,0.0,True,1498.0,21.836396440423,0.6123352855519,1498,0,0.0,,0.2711923793731366,0.1959691289492877,,intact
27,229,37.01343492231761,34.62338481649344,1.0,24.7660229,2.0,856.6618616578468,33.69954397349968,3704,0.0562651898351432,3491,213,0,0.9424946004319654,0.0575053995680345,0.0,True,2878.0,30.26707538625015,0.8450144910565368,2890,0,0.0,,0.3090169943749474,0.3333333333333333,,intact
29,116,36.480168784002366,35.246068253205905,6.817337799805944,168.8383440670296,7.817337799805943,1072.1247139626255,86.64912511163453,8019,0.1218117055313211,7822,25,173,0.9754333458037162,0.0031175957101883,0.021573762314503,True,2423.0,27.77165559024749,0.7743792714468162,2433,488,0.1670660732625813,0.3678838318374983,0.2658626798938589,0.3377053396747006,0.1020211519436393,intact
29,150,36.480168784002366,34.74127587752717,6.817337799805944,168.8383440670296,7.817337799805943,1049.9244670198495,52.10963419546308,5711,0.0867522945865288,4439,1272,0,0.7772719313605323,0.2227280686394677,0.0,True,966.0,17.535317221354788,0.4924167799372521,967,0,0.0,,0.2402530733520421,0.3413777695585852,,intact
29,233,36.480168784002366,34.87591474809508,1.0,24.7660229,2.0,1038.7013268579806,3.404145674645782,3216,0.0488522814551351,3051,165,0,0.9486940298507462,0.0513059701492537,0.0,True,2110.0,25.915899749917973,0.7263823479958921,2110,0,0.0,,0.304845440523399,0.4,,intact
30,31,37.47291796875051,37.14009314376468,6.348469228349534,157.22633428924988,7.348469228349534,1106.1227842642584,13.141768314192973,6635,0.1007882112732654,5982,576,79,0.9015825169555388,0.0868123587038432,0.0119065561416729,True,887.0,16.80300178673508,0.4504040658913077,887,359,0.2881219903691814,0.367798623311118,0.2612038749637414,0.3443593434156103,0.1065947483473765,intact
28,211,37.57600067464897,34.46607576449437,10.06225774829855,249.2021058200643,11.06225774829855,619.3126406731087,85.35469262780062,7654,0.1162672146323396,7555,99,0,0.9870655866213744,0.0129344133786255,0.0,True,1959.0,24.97136494134924,0.6932438978891314,1959,0,0.0,,0.266978077589994,0.3363030276091882,,intact
29,65,36.480168784002366,35.67394450600643,1.0,24.7660229,2.0,1056.3002177275098,59.89521848836085,3365,0.0511156489728015,3287,78,0,0.976820208023774,0.0231797919762258,0.0,True,1508.0,21.90916037563184,0.6072879112954358,1512,503,0.2496277915632754,,0.3090169943749474,0.3585701736362872,,intact
29,74,36.480168784002366,35.63118533971885,1.0,24.7660229,2.0,1108.1986482404227,20.03868304853229,3205,0.0486851872088644,3190,15,0,0.9953198127925116,0.0046801872074883,0.0,True,3064.0,31.229817342839755,0.866155343283635,3066,463,0.1311986398413148,,0.3090169943749474,0.3090169943749474,,intact
29,93,36.480168784002366,35.476889250593025,1.0,24.7660229,2.0,1077.8530906005,84.7144842499626,3023,0.045920536952386,3017,6,0,0.99801521667218,0.00198478332782,0.0,True,2379.0,27.5183433227954,0.7648545972951027,2379,0,0.0,,0.3090169943749474,0.3303228495746774,,intact
28,39,37.57600067464897,36.957762940717856,10.23606797749979,253.5066939367165,11.23606797749979,644.5079905136308,48.3927155684015,9499,0.144293476847739,5955,17,3537,0.6269080955890094,0.0017896620696915,0.3723549847352352,True,1590.0,22.496949104983702,0.6036713568116517,1659,874,0.3450454007106198,0.3244997998398398,0.2089454172900136,0.4127437634319275,0.1155543825498261,cohesive
28,79,37.57600067464897,36.01318465796191,1.0,24.7660229,2.0,595.710843661039,56.79685358515024,3815,0.0579513226838745,3763,52,0,0.9863695937090432,0.0136304062909567,0.0,True,3766.0,34.62304191384916,0.9409817966419596,3770,0,0.0,,0.3090169943749474,0.3733744816363991,,intact
28,87,37.57600067464897,35.47233635906005,1.0,24.7660229,2.0,649.8845355296544,22.512196910074685,3376,0.0512827432190722,3279,5,92,0.9712677725118484,0.0014810426540284,0.0272511848341232,True,2732.0,29.489364337912,0.8073931737639362,2899,996,0.2557124518613607,0.3956439237389599,0.3090169943749474,0.392280956059262,0.0866269293640125,intact
28,175,37.57600067464897,36.1669028609871,1.0,24.7660229,2.0,596.5265319884113,59.24408911569362,3256,0.0494598968961194,3215,41,0,0.9874078624078624,0.0125921375921375,0.0,True,2971.0,30.752214096745004,0.8340386022875836,2971,0,0.0,,0.2933997741163456,0.414213562373095,,intact
30,37,37.47291796875051,36.4960080036166,2.863703305156273,70.92254163430594,3.863703305156273,1055.017905536799,74.00065762475383,4154,0.0631008635462162,4103,51,0,0.9877226769378912,0.0122773230621088,0.0,True,2726.0,29.45696436731072,0.796468624630702,2726,0,0.0,,0.2771863727725964,0.3550392228080413,,intact
30,65,37.47291796875051,35.67394450600643,1.0,24.7660229,2.0,1052.032879283759,67.80375025594188,3533,0.0536676338249354,3510,23,0,0.9934899518822532,0.0065100481177469,0.0,True,1959.0,24.97136494134924,0.6827733711741056,1960,563,0.2231470471660721,,0.3090169943749474,0.3538893678645229,,intact
30,91,37.47291796875051,35.37734461040603,4.977725364273731,123.27846036151404,5.977725364273731,1045.8200569064288,59.74465559204664,5335,0.0810407094412767,5281,54,0,0.9898781630740392,0.0101218369259606,0.0,True,1804.0,23.96311821686732,0.6578732146869021,1806,136,0.0700308959835221,,0.2742918851774318,0.3418063787002101,,intact
30,105,37.47291796875051,35.407330270704115,2.863703305156273,70.92254163430594,3.863703305156273,1045.7367595504372,58.651993366198106,4055,0.0615970153297801,3930,125,0,0.969173859432799,0.0308261405672009,0.0,True,1946.0,24.888371552065365,0.682993599865148,1946,61,0.0303936223218734,,0.2771863727725964,0.3613020955135854,,intact
30,130,37.47291796875051,35.41272483695998,1.0,24.7660229,2.0,1081.2476931431756,65.75407358248621,3179,0.0482902371722247,3104,75,0,0.976407675369613,0.0235923246303869,0.0,True,2189.0,26.3965971453958,0.7243291306563785,2189,0,0.0,,0.2958163163244892,0.3740666961489728,,intact
30,163,37.47291796875051,35.13670369587606,1.7320508075688772,42.89600996421431,2.732050807568877,1090.058308124689,49.413024776866045,3944,0.0599108824810488,3921,21,2,0.9941683569979716,0.0053245436105476,0.0005070993914807,True,2118.0,25.964982937357547,0.7151940016238091,2118,345,0.1400730816077953,0.3389950506376359,0.2898979485566356,0.392280956059262,0.0490971020810002,intact
30,166,37.47291796875051,34.965316634264894,1.0,24.7660229,2.0,1028.909026846278,9.409465879823292,2949,0.0447964483865651,2800,149,0,0.9494743981010512,0.0505256018989487,0.0,True,2177.0,26.324145232506837,0.7268025063496242,2177,114,0.0497599301615015,,0.2898979485566356,0.3660254037844386,,intact
30,178,37.47291796875051,35.00166422487947,2.146264369941973,53.15443253543696,3.146264369941973,1047.86215961441,61.812889439712926,3639,0.0552778147435437,3617,22,0,0.9939543830722726,0.0060456169277273,0.0,True,2478.0,28.08508319310152,0.7750326346985139,2478,110,0.0425038639876352,,0.2898979485566356,0.3687853090917234,,intact
30,199,37.47291796875051,34.31792910836131,1.0,24.7660229,2.0,1080.1084295278974,66.96255427947918,3283,0.0498700373187838,3234,49,0,0.9850746268656716,0.0149253731343283,0.0,True,1730.0,23.466488938440666,0.6537459827778572,1734,447,0.2049518569463548,,0.3090169943749474,0.387425886722793,,intact
31,59,37.14009314376468,35.88003826238517,7.071067811865476,175.12222735611326,8.071067811865476,1148.6404931282104,86.78130890325355,6310,0.0958513358152682,6198,112,0,0.9822503961965134,0.0177496038034865,0.0,True,2048.0,25.532305945691693,0.6993223773777357,2048,0,0.0,,0.2711923793731366,0.2990366769397724,,intact
31,70,37.14009314376468,37.30521804270981,1.0,24.7660229,2.0,1151.7072340311292,81.15250510839,3631,0.0551562916553469,3613,14,4,0.995042687964748,0.0038556871385293,0.0011016248967226,True,1324.0,20.529059630371258,0.5515205538989286,1336,999,0.4278372591006424,0.4019754503326363,0.304845440523399,0.304338937612043,0.0971300098092372,intact
31,130,37.14009314376468,35.41272483695998,1.0,24.7660229,2.0,1121.464023672434,47.07024578604811,3589,0.0545182954423134,3534,55,0,0.9846753970465312,0.0153246029534689,0.0,True,1691.0,23.200474511026496,0.6395471645826422,1691,0,0.0,,0.3090169943749474,0.3538893678645229,,intact
32,125,36.85493756031004,35.605342404496575,1.0,24.7660229,2.0,776.941082899719,67.18269376863752,3610,0.0548372935488301,3458,152,0,0.9578947368421052,0.0421052631578947,0.0,True,3532.0,33.53014342350997,0.9254765076755236,3532,0,0.0,,0.2958163163244892,0.3751226038395435,,intact
32,152,36.85493756031004,34.711448851125965,1.0,24.7660229,2.0,801.559569808288,73.46332488475564,2770,0.0420773692881605,2678,92,0,0.9667870036101084,0.0332129963898917,0.0,True,3026.0,31.03555566752673,0.867322138890818,3026,235,0.072063784115302,,0.3090169943749474,0.3585701736362872,,intact
32,282,36.85493756031004,36.68341902992898,1.0,24.7660229,2.0,790.005553637146,88.20613510732434,3578,0.0543512011960427,3532,46,0,0.9871436556735608,0.0128563443264393,0.0,True,2409.0,27.69130758589691,0.7531119505483336,2409,170,0.0659170221015897,,0.3090169943749474,0.396764909360816,,intact
33,44,36.26210522782667,36.38862987825694,5.741657386773941,142.19801832479757,6.741657386773941,931.8698551771856,63.61382990918657,6616,0.1004995939387979,5901,56,669,0.8919286577992744,0.0084643288996372,0.1011185006045949,True,1766.0,23.70939178892142,0.6526951655561719,1766,272,0.1334641805691854,0.2433607328111082,0.2771863727725964,0.383140618213747,-0.0338256399614881,mixed
31,163,37.14009314376468,35.13670369587606,1.0,24.7660229,2.0,1130.2746386539472,63.90662430911517,3373,0.0512371720609984,3351,22,0,0.9934776163652534,0.0065223836347465,0.0,True,2105.0,25.885175495191827,0.7162789893033807,2105,187,0.081588132635253,,0.3090169943749474,0.3402208974902534,,intact
31,165,37.14009314376468,35.75199853007004,4.0197648378370845,99.553588026488,5.0197648378370845,1151.8363416053876,82.05281734933665,4788,0.0727315682858168,4768,20,0,0.9958228905597326,0.0041771094402673,0.0,True,1407.0,21.16275052682409,0.5806597133066125,1450,240,0.1420118343195266,,0.2742918851774317,0.3079619067151862,,intact
31,173,37.14009314376468,34.43154160317679,9.0,222.8942061,10.0,1141.7127951076686,83.27038315754142,664,0.0100864163203388,662,2,0,0.9969879518072288,0.003012048192771,0.0,False,1826.0,24.10879200979597,0.673696838001209,1839,0,0.0,,0.1407800774583959,0.2016232825612032,,intact
31,199,37.14009314376468,34.31792910836131,1.414213562373095,35.02444547122265,2.414213562373095,1120.3247600571565,44.84723769512643,3549,0.0539106800013291,3425,124,0,0.9650605804451958,0.0349394195548041,0.0,True,1587.0,22.47571554753432,0.6290606663652974,1593,567,0.2625,,0.2958163163244892,0.4041849114726528,,intact
33,61,36.26210522782667,36.00373313519125,4.196152422706632,103.92200699264292,5.196152422706632,933.139186223916,61.248378633027535,4808,0.073035376006309,4579,102,128,0.952371048252912,0.0212146422628951,0.0266222961730449,True,2580.0,28.65727667372076,0.793107153334739,2580,117,0.0433815350389321,0.2419460290373928,0.2771863727725964,0.272087832927982,-0.0352403437352036,intact
33,189,36.26210522782667,34.74074841065479,1.0,24.7660229,2.0,922.2050730029592,77.39161276360186,3199,0.0485940448927168,3122,77,0,0.975929978118162,0.024070021881838,0.0,True,3031.0,31.06118582770255,0.874927815883397,3031,177,0.0551745635910224,,0.3090169943749474,0.3827822185373187,,intact
33,227,36.26210522782667,34.72518092685073,9.0,222.8942061,10.0,954.1298233770124,8.793658709585866,3272,0.0497029430725131,2959,313,0,0.9043398533007336,0.0956601466992665,0.0,True,855.0,16.497119526970184,0.4647908215852586,882,0,0.0,,0.148748395941096,0.1557104466440276,,intact
33,242,36.26210522782667,35.11354848262679,2.863703305156273,70.92254163430594,3.863703305156273,891.4308887358341,53.07005184160069,3637,0.0552474339714945,3517,120,0,0.9670057739895518,0.0329942260104481,0.0,True,2768.0,29.683021493047715,0.8317407953547171,2771,0,0.0,,0.2771863727725964,0.2931029344062665,,intact
33,289,36.26210522782667,34.14987401789476,1.0,24.7660229,2.0,891.0804476734461,47.242682893568414,4177,0.0634502424247821,3972,205,0,0.9509217141489108,0.0490782858510892,0.0,True,3294.0,32.380746827233715,0.9197510757148992,3294,113,0.033167009098914,,0.3090169943749474,0.3827822185373187,,intact
34,41,36.53623158556259,36.22503035801237,3.685557720282968,91.27660689979976,4.685557720282968,1124.671316303188,41.02126220211147,4911,0.0745999857668435,4827,84,0,0.982895540623091,0.0171044593769089,0.0,True,1700.0,23.26213245840639,0.639409813327475,1701,0,0.0,,0.2791745113185196,0.2973757003746574,,intact
34,51,36.53623158556259,36.15077387506734,1.0,24.7660229,2.0,1094.038155191566,87.53003952646922,3200,0.0486092352787414,3165,35,0,0.9890625,0.0109375,0.0,True,2509.0,28.26021062262507,0.7775863221640595,2511,0,0.0,,0.3090169943749474,0.3761785115301142,,intact
34,64,36.53623158556259,35.98444645931026,1.0,24.7660229,2.0,1091.432260774629,83.4598777841896,3273,0.0497181334585377,3239,34,0,0.9896119767797128,0.0103880232202871,0.0,True,2316.0,27.151532118863187,0.7487942156873636,2316,0,0.0,,0.3090169943749474,0.4109416227176485,,intact
34,84,36.53623158556259,35.88164534512529,8.22446323827975,203.68724489944444,9.22446323827975,1093.486124526457,87.01821228530397,7539,0.1145203202395099,7047,492,0,0.9347393553521688,0.0652606446478312,0.0,True,1285.0,20.22444569688304,0.5585484290361102,1287,0,0.0,,0.2612038749637414,0.3496919865905558,,intact
34,95,36.53623158556259,35.71323254136755,1.0,24.7660229,2.0,1062.5176469284938,27.74645273650612,3008,0.0456926811620169,2993,15,0,0.9950132978723404,0.0049867021276595,0.0,True,2651.0,29.048915784814227,0.8041282004190418,2651,0,0.0,,0.2989350844248255,0.3483314773547883,,intact
34,109,36.53623158556259,35.273399530514254,5.324555320336759,131.868058995777,6.324555320336759,1094.3715192760571,88.19803395808586,4979,0.0756329320165167,4847,132,0,0.9734886523398272,0.0265113476601727,0.0,True,973.0,17.598736297155778,0.4901497479831991,975,0,0.0,,0.2711923793731366,0.359419319326655,,intact
34,114,36.53623158556259,35.708739722130034,1.414213562373095,35.02444547122265,2.414213562373095,1064.875445312266,33.30233821964796,3799,0.0577082765074808,3765,34,0,0.9910502763885232,0.0089497236114767,0.0,True,1743.0,23.55449281174076,0.6520728677826378,1743,0,0.0,,0.2989350844248255,0.3789154633348925,,intact
34,135,36.53623158556259,35.00958694434186,6.330293345472711,156.77618995769478,7.330293345472711,1109.7951125353004,69.14173737268918,5701,0.0866003907262828,5600,101,0,0.9822838098579196,0.0177161901420803,0.0,True,1626.0,22.750206041591,0.6359618635736749,1627,0,0.0,,0.2696862318229452,0.330841042979029,,intact
34,145,36.53623158556259,35.059378977226274,1.0,24.7660229,2.0,1097.0205012013112,87.7958963543316,3205,0.0486851872088644,3158,47,0,0.9853354134165366,0.0146645865834633,0.0,True,2601.0,28.77366876093557,0.8037830401823659,2601,0,0.0,,0.3090169943749474,0.3740666961489728,,intact
34,196,36.53623158556259,35.320601368371406,1.0,24.7660229,2.0,1128.4259440687154,27.708029477100236,3175,0.0482294756281262,3099,76,0,0.9760629921259842,0.0239370078740157,0.0,True,2071.0,25.67527554451228,0.7146230772784599,2071,0,0.0,,0.3090169943749474,0.3822173168384947,,intact
35,120,36.57850803947399,35.02503242869986,1.0,24.7660229,2.0,758.9238748982943,86.81318924319307,3057,0.0464370100772226,2769,288,0,0.9057899901864572,0.0942100098135426,0.0,True,2001.0,25.2376322632248,0.7049269379198464,2005,169,0.077736890524379,,0.3008613653919205,0.4,,intact
31,278,37.14009314376468,57.06931329903934,10.366600265340756,256.73945956657525,11.366600265340756,1185.321678984083,24.30329768052193,2645,0.0401785710350847,2626,19,0,0.9928166351606804,0.0071833648393194,0.0,True,1608.0,22.623931952327283,0.4802902981044175,1608,0,0.0,,0.25,0.2713826494922688,,intact
32,110,36.85493756031004,36.12298610796072,2.0,49.5320458,3.0,799.3007534513663,77.62696604882042,3769,0.0572525649267426,3743,26,0,0.9931016184664369,0.0068983815335632,0.0,True,2455.0,27.9544409813755,0.7661067779468627,2457,833,0.2531914893617021,,0.2898979485566356,0.3941023016858508,,intact
32,117,36.85493756031004,35.65010467869589,8.657737169873558,214.41771701126973,9.657737169873558,763.9533962171062,49.10168629141858,7535,0.1144595586954114,6388,167,988,0.8477770404777704,0.0221632382216323,0.1311214333112143,True,1650.0,22.917489221187704,0.6321626334798177,1650,442,0.2112810707456979,0.3239523640086023,0.2516199005721805,0.3683260446735303,0.0723324634364218,cohesive
32,121,36.85493756031004,34.87532591967524,1.0,24.7660229,2.0,794.2407946374216,85.03489403898304,3207,0.0487155679809136,3166,41,0,0.987215466167758,0.0127845338322419,0.0,True,2763.0,29.656200288064785,0.8268811196083138,2781,955,0.2556209850107066,,0.3090169943749474,0.3585701736362872,,intact
36,80,36.76761244237651,37.098972009298166,1.0,24.7660229,2.0,939.927130770012,64.12981575576288,3462,0.0525891164171883,3406,56,0,0.9838243789716926,0.0161756210283073,0.0,True,2620.0,28.878571671769564,0.7819116556191287,2620,3,0.0011437285550895,,0.3090169943749474,0.3525603248400596,,intact
36,86,36.76761244237651,36.07021804436654,4.0,99.0640916,5.0,963.2012721459232,79.49058638509467,5194,0.0788988650118071,5025,169,0,0.9674624566807856,0.0325375433192144,0.0,True,2389.0,27.576118619071032,0.7571922017663626,2389,0,0.0,,0.2779262976266636,0.339056738914926,,intact
36,119,36.76761244237651,36.68093515788354,8.449489742783179,209.26025646308327,9.44948974278318,938.5781771031708,65.41122775376786,7083,0.1075935042122892,5786,1297,0,0.8168855004941409,0.1831144995058591,0.0,True,1649.0,22.91054347493902,0.6238528663528782,1651,0,0.0,,0.2495684672167538,0.3153340059065639,,intact
36,150,36.76761244237651,34.74127587752717,4.55269276785519,112.752093345366,5.55269276785519,990.7537403268636,26.51352621107968,4803,0.0729594240761859,4659,144,0,0.9700187382885695,0.0299812617114303,0.0,True,2038.0,25.469894935836805,0.7123560590648296,2038,0,0.0,,0.2791745113185196,0.2563405337185794,,intact
36,166,36.76761244237651,34.965316634264894,4.55269276785519,112.752093345366,5.55269276785519,974.0056385970432,62.50854326340461,5252,0.0797799074012343,5125,127,0,0.9758187357197258,0.0241812642802741,0.0,True,2168.0,26.26967516446403,0.7324300151300611,2168,0,0.0,,0.2779262976266636,0.2766967754673748,,intact
36,213,36.76761244237651,34.46687961923308,1.0,24.7660229,2.0,948.3682245038008,77.51186722832492,3478,0.0528321625935821,3378,100,0,0.9712478435882692,0.0287521564117308,0.0,True,2682.0,29.218266799126305,0.820340426484852,2683,84,0.0303577882182869,,0.3090169943749474,0.3875911169306514,,intact
36,233,36.76761244237651,34.87591474809508,9.507015194961,235.4509560290521,10.507015194961,979.5306001649948,55.641979474372334,8287,0.1258827289859157,8256,31,0,0.9962592011584408,0.003740798841559,0.0,True,2190.0,26.40262583044538,0.7370554428525363,2190,0,0.0,,0.267982878680112,0.1494299295637924,,intact
36,322,36.76761244237651,35.40358484036005,1.0,24.7660229,2.0,920.1163845971008,5.403781846766645,3410,0.0517992163439088,2910,500,1,0.8533724340175953,0.1466275659824047,0.0002932551319648,True,2489.0,28.147349905656394,0.7800161550704737,2490,396,0.1372141372141372,0.2674788903885893,0.2742918851774317,0.4,-0.0068129947888424,intact
37,48,36.4960080036166,36.14797266019773,1.414213562373095,35.02444547122265,2.414213562373095,1034.4648565800608,74.83122619719002,3720,0.0565082360115369,3607,113,0,0.9696236559139784,0.0303763440860215,0.0,True,2913.0,30.450561545780765,0.8383505768138312,2919,0,0.0,,0.2958163163244892,0.3613020955135854,,intact
37,84,36.4960080036166,35.88164534512529,1.0,24.7660229,2.0,1067.7388832364811,49.84077931467957,3235,0.0491408987896026,3141,94,0,0.9709428129829984,0.0290571870170015,0.0,True,2018.0,25.344611859700866,0.7003435642650997,2019,408,0.1681087762669963,,0.3090169943749474,0.3483314773547882,,intact
37,88,36.4960080036166,36.22745587059799,1.0,24.7660229,2.0,1067.543386743209,50.2471196287203,3235,0.0491408987896026,3187,48,0,0.98516228748068,0.0148377125193199,0.0,True,1977.0,25.085825579106505,0.6898963344896759,1977,229,0.1038077969174977,,0.3090169943749474,0.3599573858244808,,intact
37,91,36.4960080036166,35.37734461040603,1.0,24.7660229,2.0,1034.931508708228,75.50994238438714,3235,0.0491408987896026,3170,65,0,0.9799072642967542,0.0200927357032457,0.0,True,2406.0,27.67405980621926,0.770078444923411,2406,0,0.0,,0.304845440523399,0.3516287047744073,,intact
37,140,36.4960080036166,35.6431532162262,7.0,173.3621603,8.0,1035.8748965121697,78.12502923065828,7333,0.1113911007184409,6743,254,339,0.9195417973544252,0.0346379380880949,0.0462293740624573,True,1224.0,19.738573927438622,0.5472360253063013,1226,387,0.2399256044637321,0.3491066134789189,0.2588283628687876,0.3317578651626855,0.0902782506101313,cohesive
37,163,36.4960080036166,35.13670369587606,1.0,24.7660229,2.0,1079.1697599264878,15.736615988276228,3125,0.0474699563268959,3091,34,0,0.98912,0.01088,0.0,True,2300.0,27.05758189903005,0.7554532351794714,2300,0,0.0,,0.3090169943749474,0.3567891723253309,,intact
37,225,36.4960080036166,34.56866590278551,4.841619252963779,119.90765329198184,5.841619252963779,1007.1102847859452,17.462060107647368,5035,0.0764835936338947,4912,123,0,0.975571002979146,0.024428997020854,0.0,True,2405.0,27.668308157023564,0.7786796627946243,2405,0,0.0,,0.2791745113185196,0.2228126796486022,,intact
38,111,36.239881527985794,35.54894744328227,1.0,24.7660229,2.0,527.2316230251436,54.54447282788998,3031,0.0460420600405829,1717,0,1323,0.5664797096667766,0.0,0.4364896073903002,True,188.0,7.735777827895049,0.2155148074915981,263,1528,0.8531546621998883,0.393529818721632,0.2290162883342605,,0.1645135303873715,cohesive
38,262,36.239881527985794,36.34591029267852,7.4852813742385695,185.38064992733587,8.48528137423857,534.0907919302871,45.37350458055175,9158,0.1391135552133481,4468,664,4045,0.4878794496614981,0.0725049137366237,0.4416903253985586,True,241.0,8.758577656805558,0.2413303605875136,278,1223,0.8147901399067289,0.3238995402639343,0.1626594145291569,0.3302081494994596,0.1612401257347774,cohesive
38,319,36.239881527985794,31.405054970984555,1.8284271247461903,45.2828680424453,2.8284271247461903,490.5577538350374,63.98860345138653,3327,0.0505384143038664,2063,0,1279,0.6200781484821161,0.0,0.3844304177938082,True,225.0,8.462843753216344,0.2502136653892833,408,1340,0.7665903890160183,0.3956439237389599,0.2240092377397959,,0.171634685999164,cohesive
38,323,36.239881527985794,30.89445563054656,1.7320508075688772,42.89600996421431,2.732050807568877,531.4774812626472,45.22004750234444,3674,0.055809478254405,3629,36,9,0.987751769188895,0.009798584648884,0.002449646162221,True,941.0,17.30692355385402,0.5155908075173248,1092,883,0.4470886075949367,0.407669683062202,0.2898979485566356,0.3420988687076606,0.1177717345055663,intact
38,342,36.239881527985794,23.97139044161701,7.79385036540706,193.0226766288446,8.79385036540706,494.2743005924172,69.8805298245843,3964,0.0602146902015409,1037,862,2072,0.2616044399596367,0.2174571140262361,0.5227043390514632,False,1.0,0.5641895835477563,0.0187403310075423,27,380,0.9336609336609336,0.3133921657949117,0.1023021629920016,0.3199143253808296,0.2110900028029101,cohesive
38,139,36.239881527985794,35.28861499221115,1.0,24.7660229,2.0,506.6306219360538,89.20885368096805,3237,0.0491712795616518,2127,0,1116,0.6570898980537535,0.0,0.3447636700648749,True,405.0,11.35409634909072,0.317470571910728,438,1492,0.7730569948186529,0.3827822185373187,0.25,,0.1327822185373187,cohesive
38,171,36.239881527985794,34.48769978943581,1.8284271247461903,45.2828680424453,2.8284271247461903,532.2635171140269,44.43853066388444,3252,0.0493991353520209,1398,0,1863,0.4298892988929889,0.0,0.5728782287822878,True,62.0,4.442433223290478,0.1256209569320086,136,2335,0.9449615540267098,0.3726822671238252,0.1940606911845027,,0.1786215759393224,cohesive
38,181,36.239881527985794,37.07536706906336,6.713293552551451,166.2615818569116,7.713293552551451,490.5463783368317,67.33936626872479,8297,0.1260346328461618,2214,190,5903,0.2668434373870073,0.0228998433168615,0.7114619742075449,False,19.0,2.4592453796829674,0.0670868728332171,384,1054,0.7329624478442281,0.3270129339831237,0.1096005908405532,0.2704393055980409,0.2174123431425705,cohesive
38,195,36.239881527985794,36.35662970455847,4.0197648378370845,99.553588026488,5.0197648378370845,511.504523854278,81.94792081962301,5444,0.0826964615179588,1730,1214,2510,0.3177810433504776,0.2229977957384276,0.4610580455547391,False,1.0,0.5641895835477563,0.0155431596909807,45,1364,0.9680624556422996,0.3470920764022717,0.144590581855871,0.3458436024779615,0.2025014945464006,cohesive
39,73,36.957762940717856,36.962889207680576,8.45791845713346,209.46900219569991,9.45791845713346,680.863773986614,79.36035696921786,7126,0.1082466908113473,7072,29,25,0.9924221161942184,0.0040696042660679,0.0035082795397137,True,2115.0,25.9465876230135,0.7020118699960809,2115,453,0.1764018691588785,0.4039936203984453,0.2661832955178855,0.3571428571428571,0.1378103248805597,intact
39,87,36.957762940717856,35.47233635906005,1.0,24.7660229,2.0,678.4710406154351,81.50400708332384,3483,0.0529081145237051,3384,4,96,0.9715762273901808,0.0011484352569623,0.0275624461670973,True,1678.0,23.11112262561905,0.638163494156356,1952,1225,0.3855838841674536,0.4068781988545112,0.3090169943749474,0.4258327418248415,0.0978612044795638,intact
39,117,36.957762940717856,35.65010467869589,1.0,24.7660229,2.0,704.9371070644683,28.61194536145032,3427,0.0520574529063271,3263,164,0,0.9521447330026264,0.0478552669973737,0.0,True,2610.0,28.823407205597565,0.7939472167583893,2610,322,0.1098226466575716,,0.3090169943749474,0.3956439237389599,,intact
39,129,36.957762940717856,35.38954829840609,6.894954260780955,170.7605951169537,7.894954260780955,705.4886615820367,35.864117661081394,6907,0.1049199962719584,3327,8,3585,0.4816852468510207,0.0011582452584334,0.5190386564355002,True,1028.0,18.08929415419344,0.5000681806792874,1525,762,0.3331875819851334,0.3234518715067226,0.1757340838011157,0.3292958875968793,0.1477177877056069,cohesive
39,206,36.957762940717856,35.3918355531094,9.86645922562615,244.35295512377348,10.86645922562615,682.7397445955096,76.7669852417488,7089,0.1076846465284369,4600,2,2492,0.648892650585414,0.0002821272393849,0.3515305402736634,True,650.0,14.38406847937898,0.3976267672198956,778,1418,0.6457194899817851,0.3727805914607075,0.1967542279556572,0.1702198428893899,0.1760263635050503,cohesive
39,211,36.957762940717856,34.46607576449437,3.47213595499958,85.99099857343296,4.47213595499958,647.8991457588895,48.79154559983066,4427,0.0672478389309338,4377,50,0,0.9887056697537836,0.0112943302462164,0.0,True,3050.0,31.158388162107517,0.8724926782697188,3052,0,0.0,,0.2771863727725964,0.3619000624273071,,intact
