Repository: AmiraliKhosrozadeh/ice-bonded-granular-microCT

# Grain-scale kinematics, ice-bond failure and damage evolution in ice-bonded granular media under in-situ uniaxial compression

Analysis code, per-specimen tables and supplementary material for the paper of

## Results for every specimen

The paper shows one or two specimens per figure.  The same rendering for
every specimen and every scan is in [`supplementary/`](supplementary/README.md):
the void and crack classes (Fig. 11 of the paper), the crack orientation
classes (Fig. 12), the ice-path maps (Fig. 18) and the per-scan tables behind
Tables 2–4, each as one sheet per material, compiled with their text in
[`supplementary/supplementary.pdf`](supplementary/supplementary.pdf).

File: paper/data/bonds/Alumina_175_1800_T5/Alumina_175_1800_T5_throats_scan03_classified.csv (part 3 of 8)
bead_a,bead_b,r_a_vox,r_b_vox,gap_vox,gap_um,dsum_min,z_mid,axis_dip_deg,lens_vox,lens_mm3,binder_vox,pore_vox,crack_vox,binder_frac,pore_frac,crack_frac,connected,bond_area_vox,r_bond_vox,r_bond_over_R,neck_binder_vox,neck_crack_vox,neck_severed,q_crack_med,q_binder_med,q_pore_med,dq_paired,cls
39,307,36.957762940717856,33.98517876129603,1.0,24.7660229,2.0,641.010430726461,25.23048932658372,5039,0.0765443551779931,4994,45,0,0.9910696566779122,0.0089303433220877,0.0,True,2752.0,29.59710808132768,0.8343919034439332,2757,4,0.0014487504527345,,0.3090169943749474,0.4142135623730951,,intact
40,88,36.17000527975616,36.22745587059799,9.29832572579834,230.2825478567808,10.29832572579834,1085.6484942645932,82.65232263826714,8264,0.1255333501073497,7930,27,307,0.9595837366892546,0.0032671829622458,0.0371490803484995,True,1411.0,21.19281126715681,0.5854573055578244,1411,266,0.1586165772212283,0.3419386880420044,0.2653311931459037,0.1784329590736898,0.0766074948961006,cohesive
40,159,36.17000527975616,34.29845816888291,1.0,24.7660229,2.0,1073.470472540603,78.96506854698697,3106,0.0471813389924284,3103,0,3,0.9990341274951706,0.0,0.0009658725048293,True,3116.0,31.493707392885515,0.8938383455980901,3152,54,0.0168434185901434,0.3288130902060995,0.3090169943749474,,0.0197960958311521,intact
40,180,36.17000527975616,34.46594178505902,1.8284271247461903,45.2828680424453,2.8284271247461903,1085.4496407662464,81.90631235337848,4015,0.0609893998887959,3975,28,13,0.9900373599003736,0.0069738480697384,0.0032378580323785,True,2293.0,27.01637594162904,0.7649469445589495,2293,187,0.0754032258064516,0.3524704450894247,0.2898979485566356,0.4206322727489687,0.0625724965327891,intact
41,56,36.22503035801237,35.81600875983135,9.055385138137416,224.2658756994309,10.055385138137416,1156.9729888947445,85.45141020757318,7894,0.1199129072782452,5638,2256,0,0.7142133265771472,0.2857866734228528,0.0,True,1188.0,19.44613444328572,0.5398626860858019,1189,0,0.0,,0.2284295391689122,0.3388032545433175,,intact
41,77,36.22503035801237,35.594919349440815,8.899494936611665,220.40509539855856,9.899494936611664,1153.8344187091789,89.83867218064803,6841,0.1039174307943344,6344,497,0,0.9273498026604298,0.0726501973395702,0.0,True,1615.0,22.673122109379246,0.6313878581573643,1617,0,0.0,,0.2578321897962722,0.3660254037844386,,intact
40,100,36.17000527975616,35.3063072377907,7.79385036540706,193.0226766288446,8.79385036540706,1113.7598019757884,33.49110838175325,7189,0.1092036851308975,7047,74,69,0.9802476005007652,0.01029350396439,0.009597996939769,True,2220.0,26.582850624566497,0.7438226648315306,2220,250,0.1012145748987854,0.3786695003500701,0.2696862318229452,0.1671337870358075,0.1089832685271248,intact
40,107,36.17000527975616,35.75710289054902,1.0,24.7660229,2.0,1112.058787929559,30.02928111978009,3335,0.0506599373920633,3330,5,0,0.9985007496251874,0.0014992503748125,0.0,True,2649.0,29.03795599729536,0.807427317348581,2649,146,0.0522361359570661,,0.3090169943749474,0.2742918851774317,,intact
40,140,36.17000527975616,35.6431532162262,1.414213562373095,35.02444547122265,2.414213562373095,1053.980004033553,45.28809925878948,2749,0.0417583711816438,2655,94,0,0.9658057475445616,0.0341942524554383,0.0,True,2179.0,26.33623439283756,0.733465424565916,2180,0,0.0,,0.2933997741163456,0.2958163163244892,,intact
40,142,36.17000527975616,35.37880695443504,7.4852813742385695,185.38064992733587,8.48528137423857,1051.7537103047812,44.06655425188542,7276,0.1105252487150383,7177,99,0,0.9863936228697088,0.0136063771302913,0.0,True,2202.0,26.47486297182116,0.7400503836503817,2208,0,0.0,,0.2711923793731366,0.1717674328313023,,intact
42,66,37.29017340010135,35.56971554910023,1.0,24.7660229,2.0,644.6380611328705,44.25608254111845,3130,0.0475459082570189,2284,0,847,0.7297124600638978,0.0,0.2706070287539936,True,714.0,15.07558485549488,0.4138239866384008,1009,1781,0.6383512544802867,0.3740666961489728,0.2742918851774317,,0.0997748109715411,cohesive
42,154,37.29017340010135,35.33029437183157,1.0,24.7660229,2.0,624.542691485083,81.44555971374467,3009,0.0457078715480415,2428,2,588,0.8069125955466933,0.0006646726487205,0.1954137587238285,True,939.0,17.288521716057144,0.4761335817982429,1429,1910,0.5720275531596286,0.3797958971132712,0.2817290466902531,0.2831506344112098,0.098066850423018,cohesive
42,240,37.29017340010135,34.47284037191177,3.685557720282968,91.27660689979976,4.685557720282968,617.8492723371935,88.13931537648439,3784,0.0574804207171117,1395,817,1575,0.3686575052854122,0.2159090909090909,0.4162262156448203,True,9.0,1.692568750643269,0.0471710610153709,356,997,0.7368810051736882,0.3451409985003952,0.1454826884249362,0.3559899496852959,0.1996583100754589,cohesive
42,275,37.29017340010135,33.85640203978972,2.0,49.5320458,3.0,582.0881731816191,9.015259891938316,3584,0.0544423435121904,1385,1090,1111,0.3864397321428571,0.3041294642857143,0.3099888392857143,True,117.0,6.102643417692329,0.1715512905564431,675,688,0.5047688921496698,0.3660254037844386,0.1695208471985372,0.363663749649012,0.1965045565859014,cohesive
44,82,36.38862987825694,35.64309057811344,2.4641016151377544,61.02599702842861,3.4641016151377544,925.9530870657218,51.89593338947439,3999,0.0607463537124021,3928,7,67,0.9822455613903476,0.0017504376094023,0.0167541885471367,True,1974.0,25.0667851015403,0.6959929581780087,1974,156,0.0732394366197183,0.2801868778094689,0.2817290466902531,0.3288130902060995,-0.0015421688807842,intact
44,95,36.38862987825694,35.71323254136755,8.306623862918075,205.7220368107155,9.306623862918077,989.3935657444258,11.255108297963766,8088,0.1228598421670189,6165,53,1883,0.762240356083086,0.0065529179030662,0.2328140454995054,True,1001.0,17.850159553067712,0.4951372670287446,1014,910,0.4729729729729729,0.3008613653919205,0.2517564787261065,0.3128662985413682,0.0491048866658139,cohesive
44,156,36.38862987825694,35.115097416151045,1.0,24.7660229,2.0,929.7832421450764,57.88642364473306,2932,0.0445382118241468,2861,71,0,0.9757844474761256,0.0242155525238744,0.0,True,2532.0,28.38944578214513,0.7940689767193536,2536,311,0.109237794169301,,0.3090169943749474,0.3333333333333333,,intact
44,191,36.38862987825694,34.925827427854074,1.0,24.7660229,2.0,959.2703357632432,73.91317391396372,3209,0.0487459487529629,3192,9,9,0.9947023995014024,0.0028046120286693,0.0028046120286693,True,1588.0,22.48279562821002,0.6305256038534964,1589,648,0.2896736700938757,0.3333333333333333,0.3090169943749474,0.4641016151377545,0.0243163389583859,intact
42,304,37.29017340010135,36.45330032828756,1.0,24.7660229,2.0,604.2542620359638,65.1209552866303,6416,0.0974615167338765,5450,252,727,0.8494389027431422,0.0392768079800498,0.1133104738154613,True,665.0,14.549091872423544,0.3945865616803077,1576,1284,0.4489510489510489,0.3816524151396708,0.3090169943749474,0.39564392373896,0.0726354207647234,cohesive
43,112,37.36008814073452,35.53817623683374,1.0,24.7660229,2.0,834.0392725861059,17.212431985155423,3050,0.0463306773750504,3006,44,0,0.9855737704918032,0.0144262295081967,0.0,True,1974.0,25.0667851015403,0.687719668378104,1977,19,0.0095190380761523,,0.3090169943749474,0.3064247145378173,,intact
43,132,37.36008814073452,34.69373956573465,1.0,24.7660229,2.0,827.0337580708369,40.91125892553091,2952,0.0448420195446389,2940,12,0,0.9959349593495936,0.0040650406504065,0.0,True,1520.0,21.996159369293583,0.6105479769624705,1536,43,0.0272324255858138,,0.2958163163244892,0.2361885105726844,,intact
43,247,37.36008814073452,35.01302766448857,1.0,24.7660229,2.0,792.5385055143702,80.92654550166064,4455,0.0676731697396228,4135,42,281,0.9281705948372616,0.0094276094276094,0.0630751964085297,True,2232.0,26.654599339742862,0.7365884152750333,2458,389,0.1366350544432736,0.3827822185373187,0.3090169943749474,0.3985677739148772,0.0737652241623713,cohesive
44,227,36.38862987825694,34.72518092685073,2.146264369941973,53.15443253543696,3.146264369941973,971.6356457502408,52.98026653652471,4151,0.0630552923881424,3699,440,12,0.891110575764876,0.105998554565165,0.002890869669959,True,4.0,1.1283791670955126,0.0317344592933688,1616,520,0.2434456928838951,0.3599573858244808,0.2708131845707603,0.3874258867227931,0.0891442012537205,intact
45,115,34.23291951092856,35.825187565631715,1.0,24.7660229,2.0,646.0443899731292,35.59456512255634,3176,0.0482446660141508,3173,3,0,0.9990554156171284,0.0009445843828715,0.0,True,3361.0,32.708401481327705,0.9337506491742232,3361,7,0.0020783847980997,,0.3090169943749474,0.3827822185373187,,intact
45,157,34.23291951092856,35.512891801430825,1.414213562373095,35.02444547122265,2.414213562373095,692.1744030286832,61.204955026811255,3002,0.0456015388458693,2666,245,92,0.8880746169220519,0.0816122584943371,0.0306462358427714,True,2516.0,28.29960553856568,0.8115069566493326,2548,216,0.0781476121562952,0.3911884503169498,0.2817290466902531,0.3740666961489728,0.1094594036266966,intact
45,182,34.23291951092856,34.15014695868493,1.0,24.7660229,2.0,669.1265030954982,80.36016525658674,3013,0.0457686330921399,2995,14,4,0.994025887819449,0.004646531695984,0.0013275804845668,True,3942.0,35.42283968482062,1.03601202793563,4047,466,0.1032572568136494,0.4509526540072415,0.3090169943749474,0.4382703629540102,0.1419356596322941,intact
46,89,37.44887435999587,35.66037034902895,1.0,24.7660229,2.0,586.7596974676228,78.86155353716985,4199,0.0637844309173235,3914,51,237,0.9321266968325792,0.0121457489878542,0.0564420100023815,True,3319.0,32.50339231901805,0.8891732488382754,3323,615,0.1561706449974606,0.3900959445746376,0.3090169943749474,0.3827822185373187,0.0810789501996901,cohesive
46,104,37.44887435999587,35.61023787789007,1.0,24.7660229,2.0,584.0411181829031,74.52904121311599,3493,0.0530600183839512,3291,17,186,0.9421700543945032,0.0048668766103635,0.0532493558545662,True,3155.0,31.69018287908512,0.8675217069679005,3168,789,0.1993934799090219,0.380724156126471,0.303832434700687,0.4494897427831781,0.0768917214257839,intact
46,162,37.44887435999587,35.76973302962812,1.7320508075688772,42.89600996421431,2.732050807568877,556.3746727116608,14.427683890608304,3429,0.0520878336783763,3410,19,0,0.994459025955089,0.005540974044911,0.0,True,2793.0,29.8167656212294,0.8144586925168645,2797,472,0.1443866625879473,,0.2898979485566356,0.4026997478492772,,intact
46,175,37.44887435999587,36.1669028609871,1.0,24.7660229,2.0,585.4535210453314,76.93885843251861,3660,0.0555968128500605,3628,32,0,0.9912568306010928,0.0087431693989071,0.0,True,2581.0,28.662829871461817,0.7787143178675004,2581,0,0.0,,0.3090169943749474,0.4278112058481355,,intact
47,122,37.24204057989186,36.06624197611151,6.4031242374328485,158.57992149580696,7.403124237432848,546.8707983219898,27.886881028100905,4637,0.0704378199961012,2509,1106,1026,0.5410825965063619,0.2385162820789303,0.2212637481130041,True,240.0,8.740387444736633,0.2384556598515174,255,677,0.7263948497854077,0.3316630500434423,0.1879524791852022,0.3461836708046985,0.14371057085824,cohesive
47,182,37.24204057989186,34.15014695868493,1.0,24.7660229,2.0,623.532870903523,7.142410958529632,2930,0.0445078310520976,2929,1,0,0.9996587030716724,0.0003412969283276,0.0,True,2204.0,26.486883341553696,0.7420106948604566,2206,9,0.0040632054176072,,0.3090169943749474,0.3244997998398398,,intact
47,244,37.24204057989186,34.033683084531305,8.657737169873558,214.41771701126973,9.657737169873558,585.922769675851,86.7356996078255,7466,0.1134114220597136,7386,80,0,0.98928475756764,0.01071524243236,0.0,True,1904.0,24.61832697999475,0.6907913582442611,1904,40,0.0205761316872428,,0.2659858398756301,0.4059112435119127,,intact
47,270,37.24204057989186,33.93515360543263,1.0,24.7660229,2.0,604.8556834683696,52.536340343748726,3223,0.0489586141573073,2569,420,235,0.7970834626124729,0.1303133726341917,0.0729134346881787,True,1252.0,19.963065333312567,0.5609399348149244,1439,348,0.1947397873531057,0.387425886722793,0.2843646522044218,0.3851040526300558,0.1030612345183712,cohesive
46,184,37.44887435999587,39.94887713154465,1.0,24.7660229,2.0,601.0509129013946,78.06148472418678,4667,0.0708935315768394,4486,181,0,0.9612170559245768,0.0387829440754231,0.0,True,2853.0,30.13532985189236,0.7787133158561103,2877,0,0.0,,0.2850394689593537,0.3900959445746376,,intact
46,217,37.44887435999587,35.43707512359517,1.0,24.7660229,2.0,628.0223243558876,20.632852295599143,3439,0.0522397375386224,3418,21,0,0.9938935737132888,0.0061064262867112,0.0,True,3709.0,34.36002572548047,0.9428436061799814,3710,0,0.0,,0.3090169943749474,0.4,,intact
47,106,37.24204057989186,33.742301716237634,1.0,24.7660229,2.0,572.7634074254233,72.21563738975713,2946,0.0447508772284913,2245,84,620,0.7620502376103191,0.0285132382892057,0.2104548540393754,True,627.0,14.127289146798006,0.3980395870363178,707,862,0.5493945188017846,0.3816524151396708,0.2817290466902531,0.4,0.0999233684494176,cohesive
47,115,37.24204057989186,35.825187565631715,1.0,24.7660229,2.0,600.4507577811539,62.06334248371914,4799,0.0728986625320875,4430,92,281,0.9231089810377162,0.0191706605542821,0.0585538653886226,True,1711.0,23.337270947145164,0.6387890040297063,1723,681,0.2832778702163062,0.39564392373896,0.2989350844248255,0.4142135623730951,0.0967088393141344,cohesive
41,84,36.22503035801237,35.88164534512529,1.0,24.7660229,2.0,1122.5336009110954,32.18071847228847,3216,0.0488522814551351,3072,144,0,0.9552238805970148,0.044776119402985,0.0,True,2980.0,30.798757455905527,0.8542553697164921,2980,0,0.0,,0.304845440523399,0.39564392373896,,intact
41,109,36.22503035801237,35.273399530514254,2.146264369941973,53.15443253543696,3.146264369941973,1123.4189956606956,36.567750508787206,3488,0.0529840664538281,3349,139,0,0.9601490825688074,0.0398509174311926,0.0,True,1977.0,25.085825579106505,0.7017168242216753,1977,0,0.0,,0.2843646522044218,0.3483314773547882,,intact
41,298,36.22503035801237,48.37173272759542,13.341664064126334,330.41995773625985,14.341664064126334,1191.475288162607,28.091570552625736,1082,0.0164359976786244,1070,12,0,0.988909426987061,0.011090573012939,0.0,True,1740.0,23.534213434057992,0.5563856718783086,1752,0,0.0,,0.1035944612483073,0.1158480486587245,,intact
41,339,36.22503035801237,29.431240655020467,10.099504938362076,250.1245705821383,11.099504938362076,1178.7988172417836,32.824538534711465,346,0.0052558735645139,211,135,0,0.6098265895953757,0.3901734104046243,0.0,False,1127.0,18.940307329321037,0.5769534893494442,1153,0,0.0,,0.0913252486843489,0.197283334622865,,intact
48,114,36.14797266019773,35.708739722130034,4.242640687119285,105.07333641366796,5.242640687119285,1029.463703263753,83.03560072809407,4904,0.0744936530646712,4771,133,0,0.9728792822185972,0.0271207177814029,0.0,True,1559.0,22.276559711062426,0.6200272451245921,1559,0,0.0,,0.2798057840438667,0.3145198591387564,,intact
48,178,36.14797266019773,35.00166422487947,4.449489742783178,110.1961648630833,5.449489742783178,1027.3091106576717,86.2607654770383,5024,0.076316499387624,4960,64,0,0.9872611464968152,0.0127388535031847,0.0,True,2304.0,27.081100010292303,0.7612435198800641,2305,182,0.0731805388017692,,0.2779262976266636,0.3266564450229696,,intact
48,191,36.14797266019773,34.925827427854074,1.0,24.7660229,2.0,996.9826748987978,38.462437292014044,3210,0.0487611391389875,3121,89,0,0.9722741433021806,0.0277258566978193,0.0,True,1984.0,25.13019725725687,0.7071578338606803,1984,152,0.0711610486891385,,0.3090169943749474,0.3874258867227931,,intact
49,108,35.94778165902972,35.555054525553416,1.0,24.7660229,2.0,885.4287783541672,67.76240481681891,3177,0.0482598564001754,3141,28,8,0.9886685552407932,0.0088133459238275,0.0025180988353792,True,2204.0,26.486883341553696,0.7408624539921279,2204,257,0.1044290938642828,0.3055932368134548,0.3090169943749474,0.4008197245479441,-0.0034237575614925,intact
47,294,37.24204057989186,31.65114622483413,1.0,24.7660229,2.0,569.0132537446841,65.12742495036224,2716,0.0412570884428317,2217,328,172,0.8162739322533137,0.1207658321060382,0.0633284241531664,True,1108.0,18.77997214831907,0.5451909838791429,1153,290,0.2009702009702009,0.4,0.2989350844248255,0.3827822185373187,0.1010649155751745,intact
48,51,36.14797266019773,36.15077387506734,3.685557720282968,91.27660689979976,4.685557720282968,1058.626413143053,28.60577871809432,4631,0.0703466776799536,4457,174,0,0.9624271215720148,0.0375728784279853,0.0,True,2401.0,27.645289593840054,0.7647515598449705,2401,0,0.0,,0.2742918851774318,0.3023469000463037,,intact
48,84,36.14797266019773,35.88164534512529,2.6502815398728847,65.63693330793913,3.6502815398728847,1058.0743824779438,29.461147018584967,3750,0.0569639475922751,3682,68,0,0.9818666666666668,0.0181333333333333,0.0,True,1749.0,23.594999278140484,0.6551471445092714,1749,0,0.0,,0.2817290466902531,0.3126480851423008,,intact
48,95,36.14797266019773,35.71323254136755,1.0,24.7660229,2.0,1027.1059048799807,86.38873307101773,3267,0.04962699114239,3206,61,0,0.9813284358738904,0.0186715641261095,0.0,True,2449.0,27.920259870998752,0.7770607184414601,2449,367,0.1303267045454545,,0.3090169943749474,0.3567891723253309,,intact
49,143,35.94778165902972,35.31626330181178,1.0,24.7660229,2.0,933.0530129143548,17.909371427123013,3387,0.0514498374653428,3172,215,0,0.9365219958665486,0.0634780041334514,0.0,True,2989.0,30.845230584376417,0.8656603930165737,3011,0,0.0,,0.3090169943749474,0.4,,intact
49,148,35.94778165902972,35.77408618257428,1.0,24.7660229,2.0,892.583679626666,79.31957050961108,3235,0.0491408987896026,3190,45,0,0.9860896445131376,0.0139103554868624,0.0,True,2210.0,26.52291176447596,0.7396046021291907,2233,334,0.1301129723412543,,0.3090169943749474,0.4305008740430604,,intact
49,213,35.94778165902972,34.46687961923308,1.0,24.7660229,2.0,919.9887656206616,54.20271414450553,3246,0.0493079930358733,3238,8,0,0.9975354282193468,0.0024645717806531,0.0,True,2689.0,29.25637168119473,0.8309738668082255,2689,0,0.0,,0.3090169943749474,0.4455040914477155,,intact
49,222,35.94778165902972,35.664062041282264,5.414213562373095,134.08853707122265,6.414213562373095,863.4236953151944,17.727643419633687,7813,0.1186824860102521,7676,92,48,0.9824651222321772,0.0117752463842314,0.0061436068091642,True,2441.0,27.87461985704259,0.778491892310298,2621,414,0.1364085667215815,0.2155146893583885,0.2758872381516119,0.1977907657787564,-0.0603725487932234,intact
50,63,36.056206151739175,35.60295694253179,6.0,148.5961374,7.0,924.17106850451,2.2368649029418672,6135,0.0931930182609621,6101,34,0,0.9944580277098616,0.0055419722901385,0.0,True,2616.0,28.856518540128786,0.8053825161805669,2616,0,0.0,,0.2696862318229452,0.1680743603534397,,intact
50,71,36.056206151739175,35.62322318948888,1.0,24.7660229,2.0,942.7379171894628,57.02598806040235,2488,0.0377936804292214,2484,4,0,0.9983922829581994,0.0016077170418006,0.0,True,1852.0,24.279825147895533,0.6774558718181769,1865,0,0.0,,0.2989350844248255,0.2255522231155612,,intact
50,124,36.056206151739175,35.27678898369645,1.0,24.7660229,2.0,978.2970233071558,66.77822314799629,2515,0.0382038208518858,2499,16,0,0.9936381709741552,0.0063618290258449,0.0,True,1740.0,23.534213434057992,0.6598408881997738,1750,37,0.0207050923335198,,0.303832434700687,0.4431747586863372,,intact
50,140,36.056206151739175,35.6431532162262,8.917213725368399,220.84391932666807,9.9172137253684,995.5400076559076,38.80532250146717,6689,0.1016084921185942,6408,281,0,0.9579907310509792,0.0420092689490207,0.0,True,1942.0,24.862779389459288,0.6935286342479583,1943,6,0.0030785017957927,,0.2713990389741577,0.1757340838011157,,intact
50,142,36.056206151739175,35.37880695443504,2.449489742783178,60.66411906308329,3.449489742783178,993.3137139271354,37.2947906206894,4043,0.0614147306974848,3962,81,0,0.9799653722483304,0.0200346277516695,0.0,True,3439.0,33.08576277775769,0.9263178192067286,3445,0,0.0,,0.2817290466902531,0.3797958971132712,,intact
50,231,36.056206151739175,34.500072863257465,1.414213562373095,35.02444547122265,2.414213562373095,961.5211309134507,86.95410156187805,3137,0.0476522409591912,3086,51,0,0.983742429072362,0.0162575709276378,0.0,True,1915.0,24.68933842860029,0.699848086471584,1917,0,0.0,,0.2933997741163456,0.414213562373095,,intact
51,84,36.15077387506734,35.88164534512529,1.0,24.7660229,2.0,1091.9004397994736,89.12369739811503,3291,0.0499915604069806,3162,129,0,0.9608021877848678,0.0391978122151321,0.0,True,2737.0,29.516337145469716,0.8195292471086544,2737,0,0.0,,0.3090169943749474,0.3797958971132712,,intact
51,135,36.15077387506734,35.00958694434186,1.0,24.7660229,2.0,1108.209427808317,63.76459010587024,3139,0.0476826217312404,3095,44,0,0.9859827970691304,0.0140172029308697,0.0,True,1947.0,24.894765481920903,0.6996806985028885,1948,0,0.0,,0.3090169943749474,0.3516287047744073,,intact
53,119,36.04255090884687,36.68093515788354,4.65685424949238,115.33175898489058,5.65685424949238,892.9763056080816,45.40401991593474,4763,0.0723518086352017,4674,89,0,0.9813142977115265,0.0186857022884736,0.0,True,2491.0,28.158656333067857,0.7744033696962693,2491,0,0.0,,0.2771863727725964,0.2129088554318267,,intact
53,121,36.04255090884687,34.87532591967524,1.0,24.7660229,2.0,831.1252248082537,21.761013949736345,2726,0.0414089923030778,2574,152,0,0.9442406456346296,0.0557593543653705,0.0,True,4258.0,36.81526171807802,1.038250533277992,4258,0,0.0,,0.3090169943749474,0.3090169943749474,,intact
53,322,36.04255090884687,35.40358484036005,1.0,24.7660229,2.0,874.5145131020116,74.27100847924451,3683,0.0559461917286264,3670,13,0,0.9964702688026066,0.0035297311973934,0.0,True,2834.0,30.03481675397509,0.8407681238186067,2834,0,0.0,,0.3090169943749474,0.392280956059262,,intact
54,68,36.57940015033765,36.008582263413984,1.0,24.7660229,2.0,566.7260822928243,58.07763842672413,3477,0.0528169722075574,3230,247,0,0.9289617486338798,0.0710382513661202,0.0,True,1471.0,21.638711666278937,0.5962064503443074,1477,490,0.2491103202846975,,0.3021694792519622,0.3740666961489728,,intact
54,72,36.57940015033765,37.02266829031923,1.0,24.7660229,2.0,531.2335015532027,64.88195639360694,3131,0.0475610986430435,2706,20,407,0.8642606196103482,0.0063877355477483,0.1299904183966783,True,827.0,16.224742705941285,0.4408773571091362,1012,1715,0.6288962229556289,0.39564392373896,0.2857142857142857,0.4390050566079807,0.1099296380246743,cohesive
54,154,36.57940015033765,35.33029437183157,10.181782043891005,252.16224726181343,11.181782043891005,588.7389177718728,9.62764632485326,7656,0.1162975954043888,1152,839,5675,0.1504702194357366,0.1095872518286311,0.7412486938349008,False,130.0,6.432750982580687,0.1789119262799126,206,1163,0.8495252008765523,0.2759820624195551,0.0714285714285714,0.4549954627911821,0.2045534909909837,mixed
54,243,36.57940015033765,34.038354210100614,2.146264369941973,53.15443253543696,3.146264369941973,526.0382721943017,54.47603786424792,3561,0.0540929646336244,3464,32,67,0.9727604605447908,0.0089862398202752,0.0188149396237012,True,1776.0,23.77642441290137,0.6733837581847969,1959,1343,0.4067231980617807,0.40369821609784,0.2817290466902531,0.39782196186948,0.1219691694075869,intact
54,275,36.57940015033765,33.85640203978972,1.0,24.7660229,2.0,546.284399468409,88.07435722351852,2685,0.0407861864760689,1733,364,592,0.6454376163873371,0.1355679702048417,0.2204841713221601,True,357.0,10.660048281673648,0.302688347408864,514,1452,0.7385554425228891,0.3874258867227931,0.25,0.3874258867227931,0.1374258867227931,cohesive
51,163,36.15077387506734,35.13670369587606,10.015099296692402,248.0341785276579,11.015099296692402,1103.3313164894803,74.64670309853325,8561,0.1300448947566579,8249,307,5,0.9635556593855858,0.0358602966943114,0.0005840439201027,True,1395.0,21.072311008201925,0.5911924990537454,1395,156,0.1005802707930367,0.1804573519055407,0.2604536881982494,0.349188562111735,-0.0799963362927086,intact
51,165,36.15077387506734,35.75199853007004,1.0,24.7660229,2.0,1124.8930194409204,27.601132435823587,3227,0.0490193757014058,3137,90,0,0.9721103191819028,0.0278896808180973,0.0,True,2583.0,28.67393304052884,0.7975751721773698,2584,217,0.0774723313102463,,0.3090169943749474,0.3700460499667057,,intact
51,178,36.15077387506734,35.00166422487947,3.685557720282968,91.27660689979976,4.685557720282968,1061.1351679792017,34.76698443988138,4444,0.0675060754933521,4341,103,0,0.9768226822682268,0.0231773177317731,0.0,True,2204.0,26.486883341553696,0.7445109134376521,2204,50,0.0221827861579414,,0.2791745113185196,0.2572842744474721,,intact
51,193,36.15077387506734,34.34399097529891,1.414213562373095,35.02444547122265,2.414213562373095,1074.958911854719,61.01789311825825,3410,0.0517992163439088,3341,69,0,0.979765395894428,0.0202346041055718,0.0,True,2217.0,26.564883166870207,0.7536696724432635,2217,0,0.0,,0.2958163163244892,0.4,,intact
52,125,36.36529696535297,35.605342404496575,8.16515138991168,202.21832630451948,9.16515138991168,729.394429218987,35.15676876897989,6941,0.1054364693967951,6817,106,20,0.9821351390289584,0.0152715747010517,0.0028814291888776,True,4383.0,37.35173665498774,1.0379715112169865,4383,327,0.0694267515923566,0.2107855960490806,0.2674788903885893,0.3148361566680043,-0.0566932943395087,intact
52,194,36.36529696535297,36.829845387931286,1.0,24.7660229,2.0,670.4615122277955,48.23268702221219,3387,0.0514498374653428,3292,95,0,0.97195157956894,0.0280484204310599,0.0,True,3750.0,34.54941494713355,0.9440357334200422,3756,588,0.1353591160220994,,0.3090169943749474,0.4045372666182638,,intact
52,201,36.36529696535297,35.12967650967651,9.839639641948532,243.6887407002452,10.839639641948532,667.7087961781415,46.292003986753365,9858,0.1497468254305728,9682,176,0,0.9821464800162304,0.0178535199837695,0.0,True,4053.0,35.91810085044731,1.0047727582692836,4053,0,0.0,,0.2640379757271236,0.3228287342177362,,intact
52,226,36.36529696535297,35.041890092227234,2.863703305156273,70.92254163430594,3.863703305156273,674.8584639418291,55.83364252265067,4263,0.0647566156228983,4186,77,0,0.9819376026272578,0.0180623973727422,0.0,True,3276.0,32.29215364663835,0.9044510777493338,3277,0,0.0,,0.2801868778094689,0.339714227381436,,intact
54,284,36.57940015033765,35.32685141397506,1.0,24.7660229,2.0,527.8033204542674,55.91464486041054,3047,0.0462851062169766,1995,286,770,0.6547423695438136,0.0938628158844765,0.2527075812274368,True,331.0,10.264529815185629,0.285497563616011,346,1026,0.7478134110787172,0.3816524151396708,0.2612038749637414,0.3822173168384947,0.1204485401759293,cohesive
55,90,35.9018452220426,35.56323598646882,1.0,24.7660229,2.0,793.5048329926925,34.58331676525256,3620,0.0549891974090762,3022,1,607,0.8348066298342541,0.0002762430939226,0.1676795580110497,True,1641.0,22.85490151428355,0.6396103139546019,1676,612,0.2674825174825175,0.3874258867227931,0.2898979485566356,0.2572842744474721,0.0975279381661575,cohesive
55,98,35.9018452220426,36.01888999398882,1.0,24.7660229,2.0,824.8179012961375,86.69724906709627,4063,0.061718538417977,4052,11,0,0.9972926409057348,0.0027073590942653,0.0,True,2670.0,29.15282826949593,0.8106932773122612,2730,14,0.0051020408163265,,0.3090169943749474,0.3483314773547883,,intact
55,148,35.9018452220426,35.77408618257428,1.8284271247461903,45.2828680424453,2.8284271247461903,854.2926372763666,31.4751804105139,3570,0.0542296781078459,2549,228,807,0.7140056022408964,0.0638655462184873,0.2260504201680672,True,8.0,1.5957691216057308,0.0445273354760463,2306,282,0.1089644513137557,0.375,0.25,0.3310732117697164,0.1249999999999999,cohesive
55,151,35.9018452220426,34.792364223190646,1.414213562373095,35.02444547122265,2.414213562373095,814.8429321631074,77.32304411241152,3465,0.0526346875752622,3345,74,48,0.9653679653679652,0.0213564213564213,0.0138528138528138,True,2298.0,27.045815174447064,0.7651493774861274,2312,653,0.2202360876897133,0.3108325397586241,0.2958163163244892,0.4142135623730951,0.0150162234341348,intact
55,187,35.9018452220426,34.86472360632535,6.817337799805944,168.8383440670296,7.817337799805943,792.3437413956422,40.238102537960096,5170,0.0785342957472166,2706,763,1709,0.5234042553191489,0.1475822050290135,0.3305609284332688,True,1661.0,22.99375395517827,0.6498479249699286,1670,590,0.2610619469026549,0.3090169943749474,0.1916074179729641,0.3581925966928192,0.1174095764019832,cohesive
55,222,35.9018452220426,35.664062041282264,5.0,123.8301145,6.0,825.1326529648951,86.46226207281667,5669,0.0861142983734953,2543,1,3136,0.4485799964720409,0.0001763979537837,0.5531839830657964,True,1438.0,21.394616526881038,0.5978996800294897,1953,666,0.2542955326460481,0.349586663902989,0.1454826884249362,0.3632995963024343,0.2041039754780527,cohesive
56,64,35.81600875983135,35.98444645931026,1.0,24.7660229,2.0,1123.7339333661853,8.729608236888932,3125,0.0474699563268959,3079,46,0,0.98528,0.01472,0.0,True,2775.0,29.72053051612671,0.8278646820669009,2776,0,0.0,,0.3090169943749474,0.3333333333333333,,intact
57,110,35.920850640183694,36.12298610796072,8.657737169873558,214.41771701126973,9.657737169873558,811.4257292677636,84.54759800932341,7460,0.1133202797435659,6580,880,0,0.8820375335120644,0.1179624664879356,0.0,True,1189.0,19.454317121722035,0.5400688802772045,1190,0,0.0,,0.2547778406202406,0.3464047759419222,,intact
57,118,35.920850640183694,35.739293549720855,4.242640687119285,105.07333641366796,5.242640687119285,809.6240807360243,81.5142260560681,4467,0.0678554543719181,4416,51,0,0.9885829415715244,0.0114170584284754,0.0,True,2313.0,27.133941231290155,0.7572951893421609,2313,0,0.0,,0.2817290466902531,0.3008613653919205,,intact
57,125,35.920850640183694,35.605342404496575,8.018397960625059,198.5838275141535,9.01839796062506,789.0660587161165,50.01161615891159,6353,0.0965045224143263,6265,88,0,0.986148276404848,0.0138517235951518,0.0,True,2083.0,25.749553256723427,0.720003460568311,2087,0,0.0,,0.269128646713734,0.2678433961909959,,intact
57,167,35.920850640183694,35.24875845540225,1.0,24.7660229,2.0,812.6247954818361,85.6656447077753,3050,0.0463306773750504,2991,59,0,0.980655737704918,0.0193442622950819,0.0,True,2669.0,29.14736842709025,0.8190959258450673,2669,0,0.0,,0.304845440523399,0.3133921657949117,,intact
57,185,35.920850640183694,34.68573802823606,1.0,24.7660229,2.0,827.0550888556976,70.88425151948677,3039,0.0461635831287797,2863,176,0,0.9420862125699244,0.0579137874300756,0.0,True,1830.0,24.135183689301744,0.6836524506981796,1832,0,0.0,,0.3090169943749474,0.3473495177958304,,intact
57,188,35.920850640183694,34.395525530844665,1.0,24.7660229,2.0,835.923110800997,54.35300642040596,3111,0.0472572909225514,2865,246,0,0.9209257473481196,0.0790742526518804,0.0,True,2479.0,28.090749506725825,0.7989817176699082,2479,0,0.0,,0.3008613653919205,0.3660254037844387,,intact
57,289,35.920850640183694,34.14987401789476,1.0,24.7660229,2.0,841.5869440402084,42.99261162568045,3167,0.0481079525399294,2957,210,0,0.9336911904010105,0.0663088095989895,0.0,True,2046.0,25.519835954254013,0.7284022272862802,2047,0,0.0,,0.3008613653919205,0.414213562373095,,intact
58,70,39.08702976639758,37.30521804270981,10.0,247.660229,11.0,1158.7911166804247,87.64963422841475,9428,0.1432149594399919,8646,782,0,0.9170555791260075,0.0829444208739923,0.0,True,1323.0,20.52130549992264,0.53726146535712,1324,0,0.0,,0.2547778406202406,0.3534959180103599,,intact
59,88,35.88003826238517,36.22745587059799,1.0,24.7660229,2.0,1120.9496438053625,34.74875916527608,3045,0.0462547254449274,2941,104,0,0.9658456486042692,0.0341543513957307,0.0,True,2128.0,26.026206750102997,0.7218724506527588,2128,0,0.0,,0.3090169943749474,0.3516287047744073,,intact
59,100,35.88003826238517,35.3063072377907,2.863703305156273,70.92254163430594,3.863703305156273,1149.0609515165577,87.140002819114,4103,0.0623261538589612,3932,171,0,0.9583231781623204,0.0416768218376797,0.0,True,1483.0,21.72679362470592,0.610420256077122,1484,0,0.0,,0.2766967754673748,0.3827822185373187,,intact
59,130,35.88003826238517,35.41272483695998,1.0,24.7660229,2.0,1123.7654020071277,41.33768964219477,3153,0.0478952871355849,3036,117,0,0.9628924833491912,0.0371075166508087,0.0,True,2979.0,30.793589445556886,0.8638629815103838,2979,0,0.0,,0.303832434700687,0.3874258867227931,,intact
59,163,35.88003826238517,35.13670369587606,1.0,24.7660229,2.0,1132.5760169886407,59.41892648287688,2950,0.0448116387725897,2913,37,0,0.987457627118644,0.0125423728813559,0.0,True,1875.0,24.430125595146,0.6880103176094546,1877,0,0.0,,0.3090169943749474,0.3483314773547882,,intact
60,115,36.83230921704117,35.825187565631715,1.0,24.7660229,2.0,620.6671831447879,84.66721299006011,3430,0.0521030240644009,3333,97,0,0.9717201166180758,0.0282798833819242,0.0,True,2416.0,27.73151068766428,0.7633489155458381,2416,84,0.0336,,0.3090169943749474,0.3874258867227931,,intact
60,141,36.83230921704117,37.17467522203558,1.0,24.7660229,2.0,592.0610814107849,32.752373262438375,3354,0.0509485547265308,3346,8,0,0.9976147883124628,0.0023852116875372,0.0,True,3123.0,31.529062379842163,0.8520564003198154,3123,0,0.0,,0.303832434700687,0.4288281413551655,,intact
60,164,36.83230921704117,35.93441363578625,4.65685424949238,115.33175898489058,5.65685424949238,612.1173963346303,72.48975000491919,5178,0.0786558188354134,5088,90,0,0.9826187717265352,0.0173812282734646,0.0,True,2674.0,29.174657421389824,0.8018681143686057,2674,0,0.0,,0.2766967754673748,0.3190428972593295,,intact
60,182,36.83230921704117,34.15014695868493,7.79385036540706,193.0226766288446,8.79385036540706,643.749296267157,60.2659109312062,7573,0.1150367933643465,7551,22,0,0.9970949425590916,0.0029050574409084,0.0,True,1655.0,22.95218642382842,0.6467002597658036,1658,533,0.2432679141944317,,0.2690005236784504,0.3671111365059479,,intact
61,198,36.00373313519125,34.74022092776492,1.0,24.7660229,2.0,967.6040196440016,63.6864446740574,3229,0.049049756473455,3229,0,0,1.0,0.0,0.0,True,2455.0,27.9544409813755,0.7902990821377726,2456,397,0.1391517700665965,,0.3090169943749474,,,intact
61,227,36.00373313519125,34.72518092685073,3.1815405503520555,78.79410612729761,4.181540550352056,972.9049767969713,56.3354117286704,3846,0.0584222246506373,3776,62,9,0.9817992719708788,0.016120644825793,0.0023400936037441,True,2480.0,28.096414677602564,0.7944817208124234,2481,255,0.0932017543859649,0.2296684845121643,0.2801868778094689,0.2393517477920136,-0.0505183932973045,intact
62,64,35.7574140849054,35.98444645931026,1.8284271247461903,45.2828680424453,2.8284271247461903,1060.559064001853,45.16144203157963,3473,0.052756210663459,3368,105,0,0.9697667722430175,0.0302332277569824,0.0,True,3569.0,33.705310913711344,0.9396274548229264,3569,0,0.0,,0.2857142857142857,0.3443593434156103,,intact
62,95,35.7574140849054,35.71323254136755,1.0,24.7660229,2.0,1031.6444501557175,86.40297409559426,3396,0.0515865509395643,3384,12,0,0.9964664310954064,0.0035335689045936,0.0,True,2013.0,25.313194205551596,0.708352180942668,2013,258,0.1136063408190224,,0.3090169943749474,0.5,,intact
60,194,36.83230921704117,36.829845387931286,8.719749027788248,215.9535041044565,9.719749027788248,634.466162331243,75.6406971799659,8361,0.1270068175517366,8219,142,0,0.9830163855998086,0.0169836144001913,0.0,True,2248.0,26.749964937194992,0.7262878768791615,2248,350,0.1347190146266358,,0.2680748568360903,0.3062170434674297,,intact
60,244,36.83230921704117,34.033683084531305,1.0,24.7660229,2.0,606.139195039485,59.57184199928197,3462,0.0525891164171883,3419,43,0,0.987579433853264,0.0124205661467359,0.0,True,3622.0,33.954652225544734,0.9582777612440572,3649,0,0.0,,0.3090169943749474,0.414213562373095,,intact
61,62,36.00373313519125,35.7574140849054,10.04987562112089,248.8954497748317,11.04987562112089,992.895893008436,7.36430735117997,7906,0.1200951919105405,6436,1179,293,0.8140652668859094,0.1491272451302808,0.0370604604098153,True,1113.0,18.822298035111416,0.5245818598017131,1153,454,0.282514001244555,0.2052130961576726,0.3076923076923077,0.1677897757226651,-0.102479211534635,mixed
61,82,36.00373313519125,35.64309057811344,1.414213562373095,35.02444547122265,2.414213562373095,927.2224181124524,48.18697693628184,3130,0.0475459082570189,2964,145,21,0.946964856230032,0.0463258785942492,0.0067092651757188,True,2708.0,29.35954992478095,0.8195631963327059,2708,160,0.0557880055788005,0.3008613653919205,0.2933997741163456,0.3516287047744073,0.0074615912755748,intact
56,77,35.81600875983135,35.594919349440815,1.0,24.7660229,2.0,1157.088614916097,84.9532461052034,3406,0.0517384547998104,3336,70,0,0.9794480328831474,0.0205519671168526,0.0,True,2026.0,25.394799259067984,0.7112300576799439,2037,0,0.0,,0.3090169943749474,0.4317713281142754,,intact
56,196,35.81600875983135,35.320601368371406,1.0,24.7660229,2.0,1160.7276166602717,89.19962122568265,2789,0.042365986622628,2713,76,0,0.972750089637863,0.0272499103621369,0.0,True,2676.0,29.185565874723483,0.8205498075358133,2676,0,0.0,,0.3090169943749474,0.396140478029631,,intact
56,292,35.81600875983135,59.46250142215923,16.0,396.2563664,17.0,1193.698021628362,37.34817862332785,2514,0.0381886304658612,1908,606,0,0.7589498806682577,0.2410501193317422,0.0,True,922.0,17.131308037083887,0.3596048679678458,922,0,0.0,,0.0817997772825745,0.1456058616247488,,intact
57,81,35.920850640183694,35.51364896558651,1.0,24.7660229,2.0,780.9527198277653,20.14651450134736,2874,0.0436571694347196,2621,253,0,0.9119693806541406,0.0880306193458594,0.0,True,3274.0,32.28229495196602,0.9038292458160756,3274,0,0.0,,0.3090169943749474,0.3266316347104093,,intact
62,114,35.7574140849054,35.708739722130034,1.0,24.7660229,2.0,1034.0022485394902,89.80319707819852,3068,0.0466041043234933,3052,16,0,0.9947848761408083,0.0052151238591916,0.0,True,1795.0,23.903268514994014,0.6689395536671761,1795,200,0.100250626566416,,0.3090169943749474,0.4208637565600508,,intact
62,145,35.7574140849054,35.059378977226274,7.246211251235321,179.4598337863316,8.246211251235321,1066.147304428535,36.61185260109623,5969,0.0906714141808773,5781,188,0,0.968503937007874,0.0314960629921259,0.0,True,3584.0,33.77606596515802,0.9538999015536984,3584,0,0.0,,0.2687959533979826,0.2923845395911004,,intact
62,198,35.7574140849054,34.74022092776492,5.414213562373095,134.08853707122265,6.414213562373095,1008.5855730085628,48.7350419170284,6904,0.1048744251138846,6848,56,0,0.9918887601390498,0.0081112398609501,0.0,True,2766.0,29.672295920342343,0.8417954989556583,2766,173,0.0588635590336849,,0.2766967754673748,0.2487880584317482,,intact
62,227,35.7574140849054,34.72518092685073,4.449489742783178,110.1961648630833,5.449489742783178,1013.8865301615324,58.38368812445929,5181,0.0787013899934873,5066,115,0,0.97780351283536,0.02219648716464,0.0,True,2989.0,30.845230584376417,0.8752580854672446,2989,147,0.046875,,0.2801868778094689,0.2421017236931483,,intact
63,71,35.60295694253179,35.62322318948888,1.0,24.7660229,2.0,903.449406067899,58.99402144056047,3627,0.0550955301112485,3627,0,0,1.0,0.0,0.0,True,2043.0,25.50111953372801,0.7160602881260973,2066,0,0.0,,0.3090169943749474,,,intact
63,132,35.60295694253179,34.69373956573465,1.0,24.7660229,2.0,870.3631977292101,65.89328413115996,2941,0.0446749252983683,1600,0,1349,0.5440326419585175,0.0,0.4586875212512751,True,515.0,12.80349918517013,0.3642702949395216,1030,1271,0.5523685354193829,0.3726822671238252,0.23582845781094,,0.1368538093128852,cohesive
63,208,35.60295694253179,34.30826400849537,1.0,24.7660229,2.0,880.0401022556598,81.93084434502059,3265,0.0495966103703408,3165,100,0,0.9693721286370596,0.0306278713629402,0.0,True,2199.0,26.456822177241087,0.7568691210749731,2206,31,0.013857845328565,,0.3090169943749474,0.4072739409583566,,intact
64,109,35.98444645931026,35.273399530514254,1.414213562373095,35.02444547122265,2.414213562373095,1090.1799401321364,85.41375386178409,3346,0.050827031638334,3258,88,0,0.9736999402271368,0.0263000597728631,0.0,True,2031.0,25.42611607853781,0.7136369539480216,2031,0,0.0,,0.2933997741163456,0.3991718357941186,,intact
64,114,35.98444645931026,35.708739722130034,1.0,24.7660229,2.0,1060.6838661683455,41.905352320673344,3419,0.0519359298181303,3301,118,0,0.9654869844983912,0.0345130155016086,0.0,True,2357.0,27.39080870903951,0.7641119098743684,2357,0,0.0,,0.304845440523399,0.3660254037844387,,intact
65,116,35.67394450600643,35.246068253205905,1.0,24.7660229,2.0,1053.983801067634,64.11867956689984,3285,0.049900418090833,3265,20,0,0.9939117199391172,0.0060882800608828,0.0,True,2279.0,26.933774904622243,0.7595535831632689,2280,632,0.217032967032967,,0.3090169943749474,0.4364916731037084,,intact
