Repository: AmiraliKhosrozadeh/ice-bonded-granular-microCT

# Grain-scale kinematics, ice-bond failure and damage evolution in ice-bonded granular media under in-situ uniaxial compression

Analysis code, per-specimen tables and supplementary material for the paper of

## Results for every specimen

The paper shows one or two specimens per figure.  The same rendering for
every specimen and every scan is in [`supplementary/`](supplementary/README.md):
the void and crack classes (Fig. 11 of the paper), the crack orientation
classes (Fig. 12), the ice-path maps (Fig. 18) and the per-scan tables behind
Tables 2–4, each as one sheet per material, compiled with their text in
[`supplementary/supplementary.pdf`](supplementary/supplementary.pdf).

File: paper/data/bonds/Alumina_175_1800_T5/Alumina_175_1800_T5_throats_scan03_classified.csv (part 4 of 8)
bead_a,bead_b,r_a_vox,r_b_vox,gap_vox,gap_um,dsum_min,z_mid,axis_dip_deg,lens_vox,lens_mm3,binder_vox,pore_vox,crack_vox,binder_frac,pore_frac,crack_frac,connected,bond_area_vox,r_bond_vox,r_bond_over_R,neck_binder_vox,neck_crack_vox,neck_severed,q_crack_med,q_binder_med,q_pore_med,dq_paired,cls
65,150,35.67394450600643,34.74127587752717,1.0,24.7660229,2.0,1031.7835541248578,79.68658083869568,3257,0.049475087282144,3183,74,0,0.9772797052502302,0.0227202947497697,0.0,True,1815.0,24.03606547302574,0.6826951713594722,1816,0,0.0,,0.3090169943749474,0.4,,intact
65,153,35.67394450600643,35.08486852960442,4.65685424949238,115.33175898489058,5.65685424949238,1014.549619912832,52.03797602722677,5092,0.0773494456372973,5029,63,0,0.9876276512175962,0.0123723487824037,0.0,True,2364.0,27.431452220735256,0.7753508303461735,2364,0,0.0,,0.2779262976266636,0.2588283628687876,,intact
65,166,35.67394450600643,34.965316634264894,1.414213562373095,35.02444547122265,2.414213562373095,1015.0354523950372,50.79355302350238,3120,0.0473940043967729,2989,131,0,0.9580128205128206,0.0419871794871794,0.0,True,2638.0,28.97760307121415,0.8204390194193034,2638,0,0.0,,0.2898979485566356,0.3516287047744073,,intact
65,178,35.67394450600643,35.00166422487947,6.28538328578604,155.6639463910543,7.28538328578604,1033.988585163169,83.90493130255103,6133,0.0931626374889128,6010,123,0,0.9799445622044676,0.0200554377955323,0.0,True,1441.0,21.41692195416611,0.6060626102483562,1441,0,0.0,,0.2687959533979826,0.414213562373095,,intact
65,233,35.67394450600643,34.87591474809508,1.0,24.7660229,2.0,1020.5604139629892,60.16583981330757,3458,0.0525283548730899,3362,96,0,0.9722382880277616,0.0277617119722382,0.0,True,2081.0,25.737188524554668,0.7296170055238885,2081,0,0.0,,0.304845440523399,0.4105458806138031,,intact
66,147,35.56971554910023,35.588700283162204,1.0,24.7660229,2.0,690.783268613274,54.68088688811781,3240,0.0492168507197257,2692,16,538,0.8308641975308642,0.0049382716049382,0.1660493827160493,True,1281.0,20.192943425895987,0.5675489874169102,1424,1345,0.4857349223546406,0.3740666961489728,0.2898979485566356,0.4072384349238177,0.0841687475923372,cohesive
67,193,35.90388247938357,34.34399097529891,1.0,24.7660229,2.0,1075.071061424693,59.92012626266984,3266,0.0496118007563654,3251,15,0,0.9954072259644824,0.0045927740355174,0.0,True,2225.0,26.612769430462027,0.7576818520387001,2226,0,0.0,,0.3090169943749474,0.424807680927192,,intact
67,204,35.90388247938357,34.80228796220674,5.0990195135927845,126.28243404118577,6.0990195135927845,1056.0074414829776,19.63036120461609,5228,0.0794153381366438,5223,5,0,0.999043611323642,0.000956388676358,0.0,True,2478.0,28.08508319310152,0.7944167536637369,2478,0,0.0,,0.2758872381516119,0.3660254037844386,,intact
67,221,35.90388247938357,35.32021864065531,1.414213562373095,35.02444547122265,2.414213562373095,1073.0916234284705,58.14806960411137,3168,0.048123142925954,3162,6,0,0.9981060606060606,0.0018939393939393,0.0,True,2503.0,28.226399790232332,0.7926081016497615,2506,0,0.0,,0.2933997741163456,0.4401754077045811,,intact
68,72,36.008582263413984,37.02266829031923,1.414213562373095,35.02444547122265,2.414213562373095,550.4793988893641,21.5247117117952,3022,0.0459053465663614,2530,1,493,0.8371939113170086,0.000330906684315,0.1631369953673064,True,917.0,17.08479340321492,0.4678762385602222,1426,1644,0.5355048859934853,0.356789172325331,0.2742918851774317,0.4494897427831781,0.0824972871478992,cohesive
66,304,35.56971554910023,36.45330032828756,10.364905678081108,256.6974913796967,11.364905678081108,629.8045907857509,13.02496914941792,5624,0.085430731002388,5149,1,479,0.9155405405405406,0.0001778093883357,0.0851706970128022,True,641.0,14.284139352575984,0.3966548520237849,694,639,0.4793698424606151,0.3289898118471879,0.2585688584788905,0.3276586455612436,0.0704209533682974,cohesive
66,326,35.56971554910023,28.396674494236542,4.0197648378370845,99.553588026488,5.0197648378370845,643.5770966469879,43.50202955056831,1995,0.0303048201190903,1549,0,450,0.7764411027568923,0.0,0.225563909774436,True,864.0,16.583719174624104,0.5185135244739856,1027,973,0.4865,0.353372395505954,0.2542862710161889,,0.0990861244897651,cohesive
67,93,35.90388247938357,35.476889250593025,1.0,24.7660229,2.0,1086.9709100915145,80.81608902620778,3413,0.0518447875019826,3409,4,0,0.998828010547905,0.0011719894520949,0.0,True,2893.0,30.345848162964675,0.8502527341048859,2894,0,0.0,,0.3090169943749474,0.427866001242674,,intact
67,135,35.90388247938357,35.00958694434186,6.28538328578604,155.6639463910543,7.28538328578604,1108.321577378291,66.41449396584298,6174,0.0937854433159217,6097,77,0,0.9875283446712018,0.0124716553287981,0.0,True,1812.0,24.01619274083693,0.6773379707974595,1812,0,0.0,,0.2714970279031851,0.2980733538795447,,intact
68,154,36.008582263413984,35.33029437183157,10.366600265340756,256.73945956657525,11.366600265340756,607.9848151080341,57.68712992954827,9370,0.1423339170505647,1825,259,7294,0.1947705442902881,0.027641408751334,0.7784418356456777,False,35.0,3.3377905890622728,0.0935756419638716,670,1239,0.6490309062336301,0.3029481428933683,0.0817997772825745,0.4555334217802518,0.2211483656107937,cohesive
68,155,36.008582263413984,35.86674340347741,1.0,24.7660229,2.0,585.6368538906557,89.46738433063082,3151,0.0478649063635357,2838,15,301,0.9006664550936211,0.0047603935258648,0.095525230085687,True,2336.0,27.26851470332286,0.7587726232977282,2454,753,0.2347988774555659,0.3827822185373187,0.304845440523399,0.4,0.0779367780139196,cohesive
68,240,36.008582263413984,34.47284037191177,1.0,24.7660229,2.0,601.2913959601447,64.32725776036021,3081,0.0468015793418132,2753,288,41,0.8935410580980201,0.0934761441090555,0.0133073677377474,True,3821.0,34.874949105457695,0.9896210320811016,3830,233,0.0573467880876199,0.3597752501562546,0.2989350844248255,0.3874258867227931,0.0608401657314291,intact
68,253,36.008582263413984,36.95071200079368,1.0,24.7660229,2.0,600.4521869109496,67.04365259172248,3254,0.0494295161240702,3046,18,190,0.936078672403196,0.0055316533497234,0.0583896742470805,True,2688.0,29.25093116572581,0.8018424920558946,3002,1041,0.2574820677714568,0.3827822185373187,0.3021694792519622,0.4270509831248423,0.0806127392853564,intact
59,170,35.88003826238517,34.72346501130035,1.0,24.7660229,2.0,1145.0215683902156,80.45741158573826,3344,0.0507966508662848,3253,91,0,0.9727870813397128,0.027212918660287,0.0,True,2466.0,28.0169980427816,0.7936432823787019,2472,62,0.0244672454617206,,0.3090169943749474,0.4,,intact
59,278,35.88003826238517,57.06931329903934,1.8284271247461903,45.2828680424453,2.8284271247461903,1187.6230573187763,41.50824143374916,3185,0.0483813794883723,3142,43,0,0.9864992150706436,0.0135007849293563,0.0,True,1195.0,19.50334109812034,0.4196552374059712,1195,0,0.0,,0.2702497081968528,0.3704152082810797,,intact
59,285,35.88003826238517,61.042041869484365,20.024984394500787,495.9392220863491,21.024984394500787,1188.6543613771928,19.343913423646576,1430,0.0217222520151875,1343,87,0,0.9391608391608391,0.0608391608391608,0.0,False,536.0,13.061933202803932,0.2695347269689677,647,0,0.0,,0.067256599521654,0.0969979769943108,,intact
60,94,36.83230921704117,35.70586871784906,1.0,24.7660229,2.0,655.9517073305135,28.48633522610932,3243,0.0492624218777995,3241,2,0,0.9993832870798643,0.0006167129201356,0.0,True,3193.0,31.88045587165973,0.878997978148153,3329,526,0.1364461738002594,,0.3090169943749474,0.3877199104261156,,intact
58,74,39.08702976639758,35.63118533971885,1.0,24.7660229,2.0,1151.2315229752255,74.9734584506066,3594,0.0545942473724364,3544,50,0,0.9860879243183084,0.0139120756816917,0.0,True,1783.0,23.82323502519544,0.6376821231974337,1793,0,0.0,,0.3090169943749474,0.3420988687076606,,intact
58,93,39.08702976639758,35.476889250593025,1.0,24.7660229,2.0,1120.885965335303,20.07083808949273,3386,0.0514346470793182,3121,265,0,0.9217365623154165,0.0782634376845835,0.0,True,2060.0,25.60699837034026,0.6868469015021941,2060,0,0.0,,0.2933997741163456,0.3797958971132712,,intact
58,172,39.08702976639758,37.708709508631,4.0197648378370845,99.553588026488,5.0197648378370845,1162.5234977481225,86.81254460666366,4924,0.0747974607851633,4559,365,0,0.9258732737611698,0.0741267262388302,0.0,True,1284.0,20.21657473114541,0.5265025096963725,1284,0,0.0,,0.269128646713734,0.3412253527198434,,intact
58,370,39.08702976639758,38.51743392797106,13.038404810405298,322.9094321139678,14.038404810405298,1184.277301095079,57.06428389561017,590,0.0089623277545179,528,62,0,0.8949152542372881,0.1050847457627118,0.0,True,204.0,8.058239062071396,0.2076746279391179,305,0,0.0,,0.1243383765984036,0.132100388124179,,intact
68,341,36.008582263413984,24.396169889881307,1.0,24.7660229,2.0,562.99500808121,42.00942025401068,2877,0.0437027405927934,1876,696,307,0.6520681265206812,0.2419186652763295,0.1067083767813694,True,368.0,10.82303275961202,0.3583503738959248,418,397,0.4871165644171779,0.3827822185373187,0.2553967929896867,0.3827822185373187,0.127385425547632,cohesive
69,90,35.54800286176792,35.56323598646882,1.414213562373095,35.02444547122265,2.414213562373095,753.1562428854922,72.336989359088,3422,0.0519815009762041,3387,20,16,0.989772063120982,0.0058445353594389,0.0046756282875511,True,1988.0,25.15551736167189,0.7074976549166291,2017,647,0.2428678678678678,0.4079883299942573,0.2933997741163456,0.401656803400581,0.1145885558779116,intact
69,102,35.54800286176792,35.621843557636225,5.422466567392307,134.29293118252227,6.422466567392307,709.9237164650056,34.86938261302483,5295,0.0804330940002924,5295,0,0,1.0,0.0,0.0,True,2587.0,28.696126490477184,0.8064124888332853,2592,0,0.0,,0.2758872381516119,,,intact
69,186,35.54800286176792,35.70106187281894,1.0,24.7660229,2.0,714.093482057589,37.74610270198638,3533,0.0536676338249354,3488,45,0,0.9872629493348428,0.012737050665157,0.0,True,3170.0,31.76542679081483,0.8916728074718081,3180,0,0.0,,0.3090169943749474,0.424807680927192,,intact
72,83,37.02266829031923,35.8758344421339,1.7320508075688772,42.89600996421431,2.732050807568877,516.6480412943763,87.51257231602398,3325,0.0505080335318172,1586,565,1180,0.4769924812030075,0.1699248120300752,0.3548872180451128,True,110.0,5.917270272703197,0.1623427107802293,161,1200,0.881704628949302,0.3827822185373187,0.1951941016011038,0.3613020955135854,0.1875881169362149,cohesive
72,223,37.02266829031923,35.63995839173449,1.0,24.7660229,2.0,509.8266580320345,82.06252177064933,3017,0.0458293946362384,2346,175,506,0.7775936360623136,0.0580046403712296,0.1677162744448127,True,449.0,11.954962939989484,0.3290539713710111,660,1622,0.7107800175284837,0.39564392373896,0.2612038749637414,0.3827822185373187,0.1344400487752186,cohesive
72,274,37.02266829031923,35.88102725341571,8.126822193908446,201.2690645585648,9.126822193908446,500.8564821339252,69.73393257514365,7744,0.1176343493745542,1926,3497,2331,0.2487086776859504,0.4515754132231405,0.3010072314049586,False,2.0,0.7978845608028654,0.0218887274465864,30,755,0.961783439490446,0.3160252912843454,0.1,0.3238995402639343,0.2160252912843454,cohesive
72,288,37.02266829031923,32.390212785829576,1.0,24.7660229,2.0,505.28043811077794,73.43484453228531,2842,0.0431710770819322,1474,284,1088,0.5186488388458832,0.099929627023223,0.3828289936664321,True,185.0,7.673807981960539,0.221106165397228,344,1047,0.7526959022286125,0.3827822185373187,0.2222452234756691,0.3740666961489728,0.1605369950616495,cohesive
72,341,37.02266829031923,24.396169889881307,12.092384255969128,299.4802653989309,13.092384255969128,527.5024273415884,69.60430818988357,9483,0.1440504306713453,1899,3729,3859,0.2002530844669408,0.3932299905093325,0.406938732468628,False,38.0,3.477898169151024,0.1132518384325995,46,681,0.936726272352132,0.2859088742524856,0.0730536096278095,0.3203772410170407,0.2128552646246761,mixed
73,206,36.962889207680576,35.3918355531094,1.0,24.7660229,2.0,690.509022982712,87.10358431681833,3320,0.0504320816016942,3271,49,0,0.9852409638554216,0.0147590361445783,0.0,True,2130.0,26.038434238092623,0.7197438543005338,2142,383,0.1516831683168316,,0.3090169943749474,0.414213562373095,,intact
73,273,36.962889207680576,34.46580780458202,1.0,24.7660229,2.0,659.4206452334166,35.355579229219025,3450,0.0524068317848931,3416,0,36,0.9901449275362318,0.0,0.0104347826086956,True,2216.0,26.558891313141824,0.7436476493077369,2220,319,0.1256400157542339,0.4109416227176485,0.3090169943749474,,0.1019246283427011,intact
73,317,36.962889207680576,30.08610870559266,5.414213562373095,134.08853707122265,6.414213562373095,681.5888932468868,76.30654040220794,9758,0.1482277868281121,9512,35,212,0.9747899159663864,0.003586800573888,0.0217257634761221,True,4657.0,38.50154724109037,1.1484600348805056,4664,452,0.08835027365129,0.3624692295749745,0.2708131845707603,0.4470884490698487,0.0916560450042142,cohesive
75,197,36.83729452951498,36.55636975448627,1.0,24.7660229,2.0,620.313639775577,28.479260768404995,3443,0.0523004990827208,3350,93,0,0.972988672669184,0.0270113273308161,0.0,True,3956.0,35.485685983831225,0.9669958934470748,3956,0,0.0,,0.3090169943749474,0.4026997478492771,,intact
75,217,36.83729452951498,35.43707512359517,4.123105625617661,102.1129283431658,5.123105625617661,657.4832754130937,82.9650039844864,4823,0.0732632317966781,4792,31,0,0.9935724652705784,0.0064275347294215,0.0,True,2333.0,27.250999329690345,0.7540985680120053,2337,0,0.0,,0.2766967754673748,0.3273531727209286,,intact
75,279,36.83729452951498,35.64446856574113,1.0,24.7660229,2.0,664.2708858971239,71.56055897373398,4003,0.0608071152565006,3968,35,0,0.9912565575818136,0.0087434424181863,0.0,True,2666.0,29.130982760044088,0.8038155120967442,2666,0,0.0,,0.3090169943749474,0.4,,intact
75,333,36.83729452951498,31.258738512821964,1.0,24.7660229,2.0,659.899230354607,77.76578056224558,3019,0.0458597754082876,2922,97,0,0.967870155680689,0.032129844319311,0.0,True,3226.0,32.04477637352005,0.94116426293429,3227,367,0.1021146355036171,,0.3021694792519622,0.4026997478492771,,intact
76,110,35.97768508820217,36.12298610796072,1.0,24.7660229,2.0,821.716728876694,67.10676400845,3234,0.049125708403578,3165,20,53,0.9786641929499073,0.0061842918985776,0.0163883735312306,True,1758.0,23.65562892656004,0.6561833207405414,1906,346,0.1536412078152753,0.3090169943749474,0.304845440523399,0.3901194830787668,0.0041715538515483,intact
76,121,35.97768508820217,34.87532591967524,1.0,24.7660229,2.0,816.6567700627493,56.936569625584525,3233,0.0491105180175534,3159,61,13,0.9771110423755026,0.0188679245283018,0.0040210330961954,True,2913.0,30.450561545780765,0.8595417784685334,2913,217,0.0693290734824281,0.3008613653919205,0.304845440523399,0.3740666961489728,-0.0039840751314785,intact
76,176,35.97768508820217,34.95020919528266,6.4031242374328485,158.57992149580696,7.403124237432848,797.6568969182102,15.080636009281386,5886,0.089410612140835,4182,1399,307,0.7104994903160041,0.2376826367652055,0.0521576622494053,True,583.0,13.622579184763431,0.3841247318104966,1062,352,0.2489391796322489,0.2680748568360903,0.2585688584788905,0.2958163163244893,0.0095059983571997,mixed
76,320,35.97768508820217,27.640729586576867,1.0,24.7660229,2.0,851.5185195901339,54.50295023937598,4925,0.074812651171188,4668,257,0,0.9478172588832487,0.0521827411167512,0.0,True,1972.0,25.05408341078227,0.7876362068706104,1974,0,0.0,,0.3090169943749474,0.3516287047744073,,intact
69,267,35.54800286176792,34.752019529092614,5.6332495807108,139.51318811729905,6.6332495807108,759.0608944870186,64.36201086922908,4345,0.0660022272769161,4296,36,14,0.988722669735328,0.0082853855005753,0.0032220943613348,True,2021.0,25.363443772040124,0.7215771178854572,2026,245,0.1078819903126376,0.1881248017746962,0.2711923793731366,0.2665601240231096,-0.0830675775984404,intact
70,74,37.30521804270981,35.63118533971885,1.0,24.7660229,2.0,1149.5157595635428,78.20125380940394,3297,0.0500827027231282,3257,34,6,0.9878677585683956,0.0103124052168638,0.0018198362147406,True,1916.0,24.69578388972788,0.6771867749014183,1917,653,0.2540856031128404,0.3245951656115701,0.3090169943749474,0.3279344228724749,0.0155781712366226,intact
70,165,37.30521804270981,35.75199853007004,2.6502815398728847,65.63693330793913,3.6502815398728847,1157.204460843,89.79909955791892,4145,0.0629641500719947,4062,83,0,0.9799758745476478,0.0200241254523522,0.0,True,1510.0,21.923684182580352,0.6001784686319086,1541,202,0.1158921399885255,,0.2801868778094689,0.3577747210701756,,intact
70,172,37.30521804270981,37.708709508631,1.0,24.7660229,2.0,1160.8077343364394,84.38146784328372,3324,0.0504928431457926,3272,52,0,0.9843561973525872,0.0156438026474127,0.0,True,1800.0,23.93653682408596,0.638189136482779,1802,0,0.0,,0.3008613653919205,0.414213562373095,,intact
78,161,35.61739038025937,35.076915108180465,1.0,24.7660229,2.0,829.0268644405153,75.92569095181888,2989,0.0454040638275494,2956,23,10,0.9889595182335228,0.0076948812311809,0.003345600535296,True,1332.0,20.590987552733093,0.5825359598758686,1338,959,0.4175010883761428,0.3219510897191625,0.3090169943749474,0.4415184401122529,0.0129340953442151,intact
78,179,35.61739038025937,34.45441565467942,1.0,24.7660229,2.0,811.1748860515775,41.97259101611504,2986,0.0453584926694756,2539,447,0,0.8503014065639651,0.1496985934360348,0.0,True,1628.0,22.764193258431348,0.6497390190594146,1628,231,0.1242603550295858,,0.2898979485566356,0.3726822671238252,,intact
78,188,35.61739038025937,34.395525530844665,9.954451150103322,246.53216514039025,10.954451150103322,847.1145084233965,76.75721821766508,7861,0.1194116245394332,6804,977,81,0.8655387355298308,0.1242844421829283,0.0103040325658313,True,756.0,15.512648837479231,0.4431367737111754,758,237,0.2381909547738693,0.3819834574163685,0.25,0.3508579981463932,0.1319834574163685,intact
78,209,35.61739038025937,34.12699972576709,1.0,24.7660229,2.0,871.4543271659231,17.265301864220483,2948,0.0447812580005405,2242,17,694,0.7605156037991859,0.0057666214382632,0.2354138398914518,True,1211.0,19.633473257897357,0.563012257417414,1235,1296,0.5120505728960885,0.4,0.2612038749637414,0.2779262976266636,0.1387961250362586,cohesive
78,263,35.61739038025937,35.54812880887022,1.0,24.7660229,2.0,843.6603371442561,80.5959511553899,3346,0.050827031638334,3233,113,0,0.9662283323371188,0.033771667662881,0.0,True,2004.0,25.25654394235911,0.7097972228724218,2005,395,0.1645833333333333,,0.304845440523399,0.414213562373095,,intact
79,89,36.01318465796191,35.66037034902895,1.0,24.7660229,2.0,577.6220666438916,86.56386482665027,3491,0.0530296376119019,3341,2,148,0.9570323689487252,0.0005729017473503,0.0423947293039243,True,1723.0,23.41896526097324,0.6534897078480065,1829,577,0.2398171238570241,0.3761785115301142,0.3090169943749474,0.2975606062425824,0.0671615171551668,intact
79,200,36.01318465796191,35.7658142858577,1.0,24.7660229,2.0,600.8497289011743,44.826639681405794,3662,0.0556271936221097,3662,0,0,1.0,0.0,0.0,True,3490.0,33.3301890600913,0.9286891584035148,3520,0,0.0,,0.3090169943749474,,,intact
79,252,36.01318465796191,35.21054470549252,3.3166247903554,82.13960550864952,4.3166247903554,567.2077914669247,77.40028046091685,4436,0.0673845524051553,4391,0,45,0.9898557258791704,0.0,0.0101442741208295,True,2579.0,28.651722399674263,0.8045555225973814,2593,383,0.1286962365591397,0.3443593434156103,0.2779262976266636,,0.0664330457889466,intact
79,258,36.01318465796191,34.64255862788785,1.0,24.7660229,2.0,548.7309821516067,42.10062259784132,2877,0.0437027405927934,2429,1,449,0.8442822384428224,0.0003475842891901,0.1560653458463677,True,1386.0,21.004225818885445,0.5945511247092624,1432,881,0.3808906182447038,0.3761785115301142,0.2898979485566356,0.4721359549995794,0.0862805629734785,cohesive
79,265,36.01318465796191,36.05461459326985,1.8284271247461903,45.2828680424453,2.8284271247461903,550.4993407203448,45.74382627535744,3309,0.0502649873554235,3297,0,12,0.9963735267452404,0.0,0.0036264732547597,True,2940.0,30.591356056578213,0.8489604615213877,2941,596,0.1685043822448402,0.3955620514103166,0.2898979485566356,,0.1056641028536809,intact
80,213,37.098972009298166,34.46687961923308,1.0,24.7660229,2.0,932.195678037283,76.59055697616631,3129,0.0475307178709943,3098,31,0,0.9900926813678492,0.0099073186321508,0.0,True,2757.0,29.62398278774667,0.8278803958489174,2760,0,0.0,,0.3090169943749474,0.3538893678645229,,intact
80,233,37.098972009298166,34.87591474809508,8.306623862918075,205.7220368107155,9.306623862918077,963.3580536984772,12.51786754337361,7951,0.1207787592816478,7795,155,1,0.9803798264369262,0.0194944032197207,0.000125770343353,True,3312.0,32.46909827883606,0.9022340914069124,3312,0,0.0,0.1204388681541824,0.2714970279031851,0.1652960191502465,-0.1510581597490027,intact
70,370,37.30521804270981,38.51743392797106,10.392304845413264,257.37605978528586,11.392304845413264,1182.5615376833964,54.367950899727205,1182,0.0179550362810851,747,435,0,0.631979695431472,0.3680203045685279,0.0,True,157.0,7.069275219628611,0.1864686880739059,510,53,0.0941385435168739,,0.1041414420142825,0.2149851662190087,,intact
71,124,35.62322318948888,35.27678898369645,1.0,24.7660229,2.0,957.5753608705446,4.342525034483781,3533,0.0536676338249354,3533,0,0,1.0,0.0,0.0,True,2566.0,28.579418607585545,0.8061893850673948,2566,0,0.0,,0.3090169943749474,,,intact
71,208,35.62322318948888,34.30826400849537,1.0,24.7660229,2.0,898.6069509406126,48.084223313335706,3328,0.0505536046898911,3307,21,0,0.993689903846154,0.0063100961538461,0.0,True,2086.0,25.768089230274477,0.7369524162219514,2089,0,0.0,,0.3090169943749474,0.3660254037844386,,intact
71,231,35.62322318948888,34.500072863257465,1.7320508075688772,42.89600996421431,2.732050807568877,940.7994684768398,58.7787250229383,3277,0.0497788950026361,3176,101,0,0.969179127250534,0.0308208727494659,0.0,True,1911.0,24.663539739810748,0.7034335556976379,1911,13,0.0067567567567567,,0.2898979485566356,0.3126480851423008,,intact
80,322,37.098972009298166,35.40358484036005,7.194052389321207,178.16806621772872,8.194052389321207,903.9438381305828,61.01256248014394,6245,0.0948639607236688,6153,92,0,0.9852682145716574,0.0147317854283426,0.0,True,1887.0,24.508177313476683,0.6760638073577736,1887,26,0.0135912179822268,,0.2742918851774317,0.1883032358745047,,intact
81,118,35.51364896558651,35.739293549720855,6.071067811865476,150.35620445611326,7.071067811865476,775.1997750263074,43.77327975167878,5710,0.0867371042005042,5627,65,19,0.9854640980735552,0.0113835376532399,0.0033274956217162,True,2163.0,26.239365156488432,0.7365131664801462,2164,335,0.1340536214485794,0.4452989835235553,0.2711923793731366,0.3150371094195804,0.1741066041504187,intact
81,131,35.51364896558651,35.94414801937112,1.0,24.7660229,2.0,726.4987693752423,56.69784523067097,3318,0.050401700829645,3090,228,0,0.9312839059674504,0.0687160940325497,0.0,True,3332.0,32.56698544176895,0.9115026439626882,3333,0,0.0,,0.2898979485566356,0.414213562373095,,intact
81,144,35.51364896558651,35.13199772612573,4.766114533138578,118.03770167173282,5.766114533138578,735.6485981972472,73.65322430766174,4778,0.0725796644255708,4761,17,0,0.9964420259522812,0.0035579740477187,0.0,True,2403.0,27.65680127020565,0.7829725557158839,2421,333,0.1209150326797385,,0.2771863727725964,0.3577747210701756,,intact
82,103,35.64309057811344,35.93700177135905,8.43650317030929,208.9386307118025,9.43650317030929,910.7489243738036,78.33242457112098,7660,0.1163583569484873,7316,344,0,0.9550913838120104,0.0449086161879895,0.0,True,1302.0,20.357786515515272,0.56881140683986,1302,0,0.0,,0.264908564940645,0.3325679204919731,,intact
82,156,35.64309057811344,35.115097416151045,1.0,24.7660229,2.0,906.3606516603844,83.83895235867371,3170,0.0481535236980032,2892,278,0,0.9123028391167192,0.0876971608832807,0.0,True,2072.0,25.68147355921802,0.7258940424336391,2072,0,0.0,,0.2989350844248255,0.3874258867227931,,intact
82,188,35.64309057811344,34.395525530844665,1.0,24.7660229,2.0,879.499846322771,49.0571485440857,3138,0.0476674313452158,3049,89,0,0.9716379859783302,0.0283620140216698,0.0,True,2779.0,29.741943004866958,0.8493012757019021,2779,0,0.0,,0.3090169943749474,0.3660254037844386,,intact
82,191,35.64309057811344,34.925827427854074,6.834654549917682,169.2672110968505,7.834654549917682,935.8477452785512,31.52676548943794,6524,0.0991020784245341,6220,304,0,0.95340282035561,0.0465971796443899,0.0,True,1992.0,25.180812005932435,0.7136516392047579,1992,80,0.0386100386100386,,0.2775144043792301,0.1902124189053822,,intact
82,242,35.64309057811344,35.11354848262679,1.0,24.7660229,2.0,885.5141206243702,61.55915808239782,3124,0.0474547659408713,3108,16,0,0.9948783610755442,0.0051216389244558,0.0,True,2796.0,29.83277462405867,0.8432501888182977,2796,0,0.0,,0.3090169943749474,0.414213562373095,,intact
82,289,35.64309057811344,34.14987401789476,1.0,24.7660229,2.0,885.1636795619822,60.54935253855545,3070,0.0466344850955425,3020,50,0,0.98371335504886,0.01628664495114,0.0,True,2604.0,28.79025779013781,0.8250189100517007,2604,0,0.0,,0.3090169943749474,0.3836108919180322,,intact
83,155,35.8758344421339,35.86674340347741,1.0,24.7660229,2.0,551.8054962956678,23.648952573328053,2906,0.044143261787507,1917,67,930,0.6596696490020647,0.0230557467309015,0.3200275292498279,True,386.0,11.084566571000565,0.3090094307693918,1013,1299,0.5618512110726643,0.380724156126471,0.25,0.39564392373896,0.1307241561264709,cohesive
83,248,35.8758344421339,34.8520185181369,11.091589177747522,274.69455157348733,12.091589177747522,522.0516523970311,84.75417165479328,9855,0.149701254272499,1562,6194,2103,0.1584982242516489,0.6285134449518012,0.2133942161339421,False,2.0,0.7978845608028654,0.0225621032565784,11,237,0.9556451612903226,0.2916309306731069,0.0714285714285714,0.3077696896900046,0.2202023592445355,mixed
83,274,35.8758344421339,35.88102725341571,1.0,24.7660229,2.0,502.517705278559,64.42590796553839,3116,0.0473332428526744,1954,775,392,0.6270860077021823,0.2487163029525032,0.1258023106546855,True,255.0,9.009385160867897,0.2511086730379308,260,667,0.7195253505933118,0.4036185072337704,0.23166247903554,0.39564392373896,0.1719560281982304,cohesive
83,288,35.8758344421339,32.390212785829576,1.8284271247461903,45.2828680424453,2.8284271247461903,506.94166125541176,71.20185089856135,3158,0.0479712390657079,1691,842,632,0.5354654844838506,0.2666244458518049,0.2001266624445851,True,115.0,6.050259243299904,0.1772552971492852,442,380,0.462287104622871,0.3851040526300559,0.2139387691339813,0.375,0.1711652834960745,cohesive
84,109,35.88164534512529,35.273399530514254,1.0,24.7660229,2.0,1092.2338038839646,88.57603531522342,3312,0.0503105585134973,3288,24,0,0.9927536231884058,0.0072463768115942,0.0,True,2382.0,27.535688640195463,0.7739630742506216,2382,0,0.0,,0.3090169943749474,0.414213562373095,,intact
84,163,35.88164534512529,35.13670369587606,1.0,24.7660229,2.0,1102.779285824371,71.44304514854777,3125,0.0474699563268959,3117,8,0,0.99744,0.00256,0.0,True,2529.0,28.37262240538944,0.7990223030673083,2529,0,0.0,,0.3090169943749474,0.3453347047573091,,intact
74,192,35.63118533971885,35.33494767432279,1.0,24.7660229,2.0,1139.9526933187822,86.84638279342727,3115,0.0473180524666498,3081,31,4,0.9890850722311396,0.009951845906902,0.0012841091492776,True,1911.0,24.663539739810748,0.6950791509220524,1941,485,0.1999175597691673,0.3801921582290878,0.2989350844248255,0.3761785115301142,0.0812570738042622,intact
74,370,35.63118533971885,38.51743392797106,2.4641016151377544,61.02599702842861,3.4641016151377544,1175.0019439781977,4.408881520630303,3538,0.0537435857550585,2383,1155,0,0.6735443753533069,0.326455624646693,0.0,True,1932.0,24.79868343495444,0.6688913072117152,1980,0,0.0,,0.2171292729553324,0.3761785115301142,,intact
75,113,36.83729452951498,35.0394272918605,1.0,24.7660229,2.0,686.1670616473763,21.55406767895193,3214,0.0488219006830859,3107,107,0,0.9667081518357188,0.0332918481642812,0.0,True,3580.0,33.757212452126,0.939308627235888,3580,271,0.0703713321215268,,0.3090169943749474,0.393529818721632,,intact
75,184,36.83729452951498,39.94887713154465,1.0,24.7660229,2.0,630.5118639586007,51.0619958288129,3980,0.0604577363779346,3649,331,0,0.9168341708542712,0.0831658291457286,0.0,True,2538.0,28.423062662817685,0.7403172224363361,2582,0,0.0,,0.2898979485566356,0.3900959445746376,,intact
85,316,35.83795564687584,28.85350440000192,1.0,24.7660229,2.0,1049.293980654013,44.43981026147848,2555,0.0388114362928701,2555,0,0,1.0,0.0,0.0,True,2570.0,28.60168539601018,0.8842491845224816,2572,0,0.0,,0.3090169943749474,,,intact
85,321,35.83795564687584,27.524522576173496,1.0,24.7660229,2.0,1014.7094149664848,74.21407897015891,2400,0.036456926459056,2331,69,0,0.97125,0.02875,0.0,True,1861.0,24.338748903508463,0.7682385407285023,1864,228,0.1089866156787763,,0.3090169943749474,0.3761785115301142,,intact
86,119,36.07021804436654,36.68093515788354,2.6502815398728847,65.63693330793913,3.6502815398728847,945.679772012564,49.536788088300064,4465,0.0678250735998689,4402,63,0,0.9858902575587906,0.0141097424412094,0.0,True,2882.0,30.28810149186781,0.8326493851627644,2882,0,0.0,,0.2801868778094689,0.3288130902060995,,intact
86,150,36.07021804436654,34.74127587752717,1.0,24.7660229,2.0,997.855335236257,39.39239691406313,3339,0.0507206989361617,3170,169,0,0.9493860437256664,0.0506139562743336,0.0,True,2164.0,26.24542995840844,0.7412759851488967,2164,0,0.0,,0.3090169943749474,0.3761785115301142,,intact
85,91,35.83795564687584,35.37734461040603,3.2426406871192857,80.30731351366796,4.242640687119286,1024.9471106333117,88.80398492982768,4618,0.0701492026616337,4151,467,0,0.8988739714161975,0.1011260285838025,0.0,True,1609.0,22.630965663659147,0.6355647053905413,1609,250,0.1344809037116729,,0.2653311931459037,0.3577747210701756,,intact
85,168,35.83795564687584,35.63262692341111,1.0,24.7660229,2.0,1061.310558679972,6.977806369332986,3432,0.0521334048364501,3391,41,0,0.9880536130536132,0.0119463869463869,0.0,True,3228.0,32.05470811910906,0.8970042489183634,3228,0,0.0,,0.3021694792519622,0.3090169943749474,,intact
85,202,35.83795564687584,35.21176420943346,1.0,24.7660229,2.0,1006.3109831546157,59.6313406135683,3886,0.0590298400916216,3879,5,2,0.9981986618630982,0.0012866700977869,0.0005146680391147,True,2611.0,28.828928402316265,0.811514203310577,2700,665,0.1976225854383358,0.4421336909768367,0.3090169943749474,0.3597752501562546,0.1331166966018893,intact
85,257,35.83795564687584,36.46042522394956,1.7320508075688772,42.89600996421431,2.732050807568877,1042.6307394003543,63.43063661557959,1182,0.0179550362810851,1182,0,0,1.0,0.0,0.0,True,2120.0,25.977239243415305,0.7186119227159045,2165,0,0.0,,0.2898979485566356,,,intact
86,204,36.07021804436654,34.80228796220674,6.6212327846342935,163.98160277048368,7.621232784634293,994.8204902083704,51.4220851572352,6077,0.0923119758715349,6063,14,0,0.9976962316932696,0.0023037683067302,0.0,True,2341.0,27.29768201800757,0.7703320668659797,2342,0,0.0,,0.2674788903885892,0.1867029192462893,,intact
86,233,36.07021804436654,34.87591474809508,1.0,24.7660229,2.0,986.6321950743882,63.25140376816515,2965,0.0450394945629588,2828,137,0,0.9537942664418212,0.0462057335581787,0.0,True,2679.0,29.201920914323004,0.8232138881973242,2679,0,0.0,,0.3090169943749474,0.339056738914926,,intact
87,102,35.47233635906005,35.621843557636225,4.242640687119285,105.07333641366796,5.242640687119285,680.8167620031085,85.4876249546473,5001,0.0759671205090581,4988,13,0,0.9974005198960209,0.0025994801039792,0.0,True,3702.0,34.327586554437424,0.9656932985136152,3728,113,0.0294194220255141,,0.2799963309266677,0.3704152082810797,,intact
87,129,35.47233635906005,35.38954829840609,1.0,24.7660229,2.0,710.8652065980602,40.7477976122269,3065,0.0465585331654195,1531,0,1545,0.499510603588907,0.0,0.5040783034257749,True,161.0,7.158763278359629,0.202048345537628,1014,1879,0.6494987901832008,0.3797958971132712,0.2171292729553324,,0.1626666241579387,cohesive
88,159,36.22745587059799,34.29845816888291,7.79385036540706,193.0226766288446,8.79385036540706,1078.7793944238306,72.20748635075721,6597,0.1002109766043304,6323,274,0,0.9584659693800212,0.0415340306199787,0.0,True,1266.0,20.074369626682653,0.5692764113753954,1269,0,0.0,,0.2658626798938589,0.3755569569950947,,intact
88,163,36.22745587059799,35.13670369587606,1.0,24.7660229,2.0,1102.583789331099,71.6312647965651,2874,0.0436571694347196,2851,23,0,0.9919972164231036,0.0080027835768963,0.0,True,2017.0,25.33833144531632,0.7101136368519622,2017,0,0.0,,0.303832434700687,0.4026997478492771,,intact
88,316,36.22745587059799,28.85350440000192,1.0,24.7660229,2.0,1082.6924081335403,75.19903689088957,2861,0.0434596944163997,2860,1,0,0.999650471862985,0.000349528137015,0.0,True,1782.0,23.816553427805523,0.7319054091635634,1790,0,0.0,,0.3145198591387564,0.3660254037844386,,intact
89,104,35.66037034902895,35.61023787789007,1.8284271247461903,45.2828680424453,2.8284271247461903,577.0253521088356,85.88053852924872,3000,0.04557115807382,2789,57,154,0.9296666666666666,0.019,0.0513333333333333,True,2102.0,25.86672342524905,0.7258735141670687,2108,485,0.1870420362514462,0.3732968599055969,0.2801868778094689,0.3660254037844386,0.093109982096128,intact
87,206,35.47233635906005,35.3918355531094,9.633758019665985,238.5898717281064,10.633758019665985,688.1162896115331,84.0029795559083,7947,0.1207179977375494,7480,5,465,0.9412356864225494,0.0006291682395872,0.0585126462816157,True,1587.0,22.47571554753432,0.6343322709081027,1628,825,0.336322869955157,0.3299230723708768,0.265790026982144,0.1975496259559987,0.0641330453887327,cohesive
87,314,35.47233635906005,30.584031535841703,1.0,24.7660229,2.0,692.5983496953608,74.75413051043697,1895,0.0287857815166296,1859,0,37,0.9810026385224274,0.0,0.0195250659630606,True,2129.0,26.032321212010476,0.7881850619891456,2155,732,0.2535503983373744,0.3726822671238252,0.3090169943749474,,0.0636652727488778,intact
88,100,36.22745587059799,35.3063072377907,1.0,24.7660229,2.0,1119.068723859016,39.09614731797964,3385,0.0514194566932936,3353,32,0,0.9905465288035452,0.0094534711964549,0.0,True,2188.0,26.390567083147985,0.7378492598847548,2188,160,0.0681431005110732,,0.3090169943749474,0.4364916731037084,,intact
88,140,36.22745587059799,35.6431532162262,1.414213562373095,35.02444547122265,2.414213562373095,1059.288925916781,28.65517791209606,3981,0.0604729267639592,3649,332,0,0.9166038683747804,0.0833961316252197,0.0,True,1752.0,23.615226456547084,0.657159491385927,1755,209,0.1064154786150712,,0.2898979485566356,0.4,,intact
90,98,35.56323598646882,36.01888999398882,4.0197648378370845,99.553588026488,5.0197648378370845,795.5640595191769,34.9908764869563,5104,0.0775317302695925,3640,116,1359,0.713166144200627,0.0227272727272727,0.2662617554858934,True,1294.0,20.295147023902665,0.5670451036741592,1321,870,0.3970789593792789,0.3613020955135854,0.2349754290854105,0.2417903343816373,0.1263266664281748,cohesive
90,151,35.56323598646882,34.792364223190646,2.4641016151377544,61.02599702842861,3.4641016151377544,785.5890903861471,54.470643757730834,3695,0.0561284763609217,3296,88,316,0.8920162381596752,0.0238159675236806,0.0855209742895805,True,1168.0,19.281751659604677,0.5481227251887587,1223,1055,0.4631255487269535,0.3900959445746376,0.2742918851774317,0.3447501709580027,0.1158040593972058,cohesive
91,105,35.37734461040603,35.407330270704115,5.708203932499369,141.36950931014945,6.708203932499369,1025.6503627218665,89.87676562652652,6051,0.0919170258348951,5750,58,246,0.9502561560072716,0.0095851925301603,0.0406544372830937,True,2009.0,25.288031978452484,0.7145058452532624,2009,248,0.1098803721754541,0.3660507008315796,0.2658626798938589,0.3236757058853284,0.1001880209377207,cohesive
91,130,35.37734461040603,35.41272483695998,1.0,24.7660229,2.0,1061.1612963146044,15.870112080772389,2627,0.0399051440866418,2521,106,0,0.959649790635706,0.0403502093642938,0.0,True,2794.0,29.82210291038362,0.8425504634532678,2794,0,0.0,,0.2898979485566356,0.3090169943749474,,intact
77,109,35.594919349440815,35.273399530514254,1.414213562373095,35.02444547122265,2.414213562373095,1123.534621682048,32.74272193039003,3411,0.0518144067299334,3155,256,0,0.9249486953972442,0.0750513046027557,0.0,True,2472.0,28.05106127486678,0.7916389641578179,2472,0,0.0,,0.2898979485566356,0.3874258867227931,,intact
77,292,35.594919349440815,59.46250142215923,24.1039415863879,596.9587693087451,25.1039415863879,1190.559451442797,34.749553928579694,3721,0.0565234263975615,2522,1199,0,0.6777747917226552,0.3222252082773448,0.0,False,326.0,10.186708148166206,0.2143274678710754,326,0,0.0,,0.0533784620445556,0.1355900017058355,,intact
77,298,35.594919349440815,48.37173272759542,17.0,421.0223893,18.0,1191.5909141839595,34.60027737026862,1305,0.0198234537621117,1300,5,0,0.9961685823754788,0.003831417624521,0.0,False,853.0,16.4778133535604,0.3924847054385979,853,0,0.0,,0.0867770623227753,0.1162435056954099,,intact
78,138,35.61739038025937,35.141666161293315,1.0,24.7660229,2.0,846.0490781946876,76.49963324029257,3318,0.050401700829645,3302,16,0,0.995177817962628,0.0048221820373719,0.0,True,1289.0,20.255898975135768,0.5725316295940337,1293,402,0.2371681415929203,,0.3090169943749474,0.4415184401122529,,intact
91,225,35.37734461040603,34.56866590278551,2.863703305156273,70.92254163430594,3.863703305156273,997.9124361555752,41.91283854013622,3354,0.0509485547265308,3204,55,96,0.9552772808586762,0.0163983303518187,0.0286225402504472,True,1816.0,24.04268606686374,0.6874641138347523,1816,307,0.1446066886481394,0.2510563714639914,0.2817290466902531,0.2933997741163456,-0.0306726752262617,intact
91,255,35.37734461040603,35.92547553924652,14.399670763949972,356.62257589244547,15.399670763949972,990.714603966568,30.80865943005025,13823,0.2099767060181384,10173,213,3450,0.7359473341532229,0.0154091007740721,0.2495840266222961,True,924.0,17.14987856615383,0.4810434855215864,925,996,0.5184799583550235,0.332681882668682,0.2284080003471464,0.4213696568642471,0.1042738823215356,cohesive
91,316,35.37734461040603,28.85350440000192,1.8284271247461903,45.2828680424453,2.8284271247461903,1050.0805300985592,47.91206901149871,1981,0.0300921547147458,1895,86,0,0.9565875820292782,0.0434124179707218,0.0,True,1293.0,20.287303488528025,0.6316996832858515,1293,0,0.0,,0.2898979485566356,0.376931296631122,,intact
91,321,35.37734461040603,27.524522576173496,1.0,24.7660229,2.0,1015.4959644110312,66.53411108810468,4633,0.0703770584520028,4522,44,70,0.9760414418303476,0.0094970861213036,0.0151090006475286,True,2084.0,25.75573339679963,0.8189179287922558,2208,594,0.2119914346895074,0.3516287047744073,0.3090169943749474,0.4206322727489687,0.0426117103994598,intact
89,239,35.66037034902895,35.56568969083513,10.180339887498947,252.1265307835824,11.180339887498947,559.9295239103583,61.54034548439749,6716,0.1020186325412585,5933,12,773,0.8834127456819535,0.0017867778439547,0.1150982727814175,True,1312.0,20.435815879801165,0.5738297434496186,1503,544,0.2657547630679042,0.312985546078554,0.2598751755617592,0.3184186219218555,0.0531103705167947,cohesive
89,265,35.66037034902895,36.05461459326985,1.414213562373095,35.02444547122265,2.414213562373095,552.6212054700085,45.85400153035848,3175,0.0482294756281262,3028,29,120,0.9537007874015748,0.0091338582677165,0.0377952755905511,True,1473.0,21.65341687468109,0.6038742639938702,1484,1195,0.4460619634191862,0.39564392373896,0.2898979485566356,0.4142135623730951,0.1057459751823243,intact
89,268,35.66037034902895,34.94753798777513,1.0,24.7660229,2.0,600.0880428384203,53.58626914604449,3707,0.056310760993217,3674,33,0,0.9910979228486648,0.0089020771513353,0.0,True,3841.0,34.96610176773985,0.990430182436488,3868,288,0.0692974013474494,,0.3090169943749474,0.414213562373095,,intact
89,329,35.66037034902895,26.471093397285863,6.89920048531124,170.8657572109093,7.89920048531124,545.7610991253528,16.09677956482444,5215,0.0792178631183239,1358,0,3869,0.2604026845637583,0.0,0.7418983700862896,False,4.0,1.1283791670955126,0.0363223107603815,67,1892,0.96579887697805,0.3273531727209286,0.1074503509252658,,0.2199028217956628,cohesive
92,101,37.29772584049016,35.47454971619172,6.834654549917682,169.2672110968505,7.834654549917682,744.5392372948027,28.593179837550448,6534,0.0992539822847801,3640,1022,1878,0.5570860116314662,0.1564126109580655,0.2874196510560147,True,2761.0,29.64546501159066,0.8147461319524079,2761,623,0.1841016548463357,0.3203772410170407,0.2298872485148116,0.2775144043792301,0.090489992502229,cohesive
