Repository: AmiraliKhosrozadeh/ice-bonded-granular-microCT

# Grain-scale kinematics, ice-bond failure and damage evolution in ice-bonded granular media under in-situ uniaxial compression

Analysis code, per-specimen tables and supplementary material for the paper of

## Results for every specimen

The paper shows one or two specimens per figure.  The same rendering for
every specimen and every scan is in [`supplementary/`](supplementary/README.md):
the void and crack classes (Fig. 11 of the paper), the crack orientation
classes (Fig. 12), the ice-path maps (Fig. 18) and the per-scan tables behind
Tables 2–4, each as one sheet per material, compiled with their text in
[`supplementary/supplementary.pdf`](supplementary/supplementary.pdf).

File: paper/data/bonds/Alumina_175_1800_T5/Alumina_175_1800_T5_throats_scan03_classified.csv (part 5 of 8)
bead_a,bead_b,r_a_vox,r_b_vox,gap_vox,gap_um,dsum_min,z_mid,axis_dip_deg,lens_vox,lens_mm3,binder_vox,pore_vox,crack_vox,binder_frac,pore_frac,crack_frac,connected,bond_area_vox,r_bond_vox,r_bond_over_R,neck_binder_vox,neck_crack_vox,neck_severed,q_crack_med,q_binder_med,q_pore_med,dq_paired,cls
92,157,37.29772584049016,35.512891801430825,1.0,24.7660229,2.0,709.3359537086073,89.66664994013588,3216,0.0488522814551351,3173,43,0,0.9866293532338308,0.0133706467661691,0.0,True,2812.0,29.918011296689148,0.8218035299143992,2814,257,0.0836860957342885,,0.3090169943749474,0.3516287047744073,,intact
92,246,37.29772584049016,35.197060347528684,4.773112505913769,118.21101362573678,5.773112505913769,689.0603428967934,59.255365197317374,5500,0.0835471231353368,5497,3,0,0.9994545454545456,0.0005454545454545,0.0,True,2086.0,25.768089230274477,0.7108949645963131,2087,148,0.0662192393736017,,0.2766967754673748,0.269128646713734,,intact
93,150,35.476889250593025,34.74127587752717,1.0,24.7660229,2.0,1053.336426997848,38.24289983414971,3040,0.0461787735148043,2956,84,0,0.9723684210526315,0.0276315789473684,0.0,True,1935.0,24.8179296027214,0.7068806072456765,1936,0,0.0,,0.3090169943749474,0.3542089385498691,,intact
93,204,35.476889250593025,34.80228796220674,4.0197648378370845,99.553588026488,5.0197648378370845,1050.3015819699613,36.81384407241793,3106,0.0471813389924284,3044,62,0,0.9800386349001932,0.0199613650998068,0.0,True,2315.0,27.14566975625165,0.7725096061969171,2315,0,0.0,,0.2833003940990191,0.188016384535936,,intact
94,117,35.70586871784906,35.65010467869589,1.0,24.7660229,2.0,712.3200332202168,46.66701966629719,3285,0.049900418090833,3189,4,92,0.9707762557077626,0.0012176560121765,0.0280060882800608,True,2476.0,28.07374713484229,0.7868646673440689,2478,709,0.2224662692187009,0.3869666855994664,0.3090169943749474,0.4072384349238177,0.077949691224519,intact
94,133,35.70586871784906,35.017246492591674,8.16515138991168,202.21832630451948,9.16515138991168,709.8049348806185,56.6637957231202,7236,0.109917633274054,6454,103,680,0.8919292426755113,0.0142343836373687,0.0939745715865118,True,1756.0,23.64216910815792,0.6685839286860955,1762,930,0.3454680534918276,0.3511248713067396,0.2566985463483064,0.2477202802355796,0.0944263249584331,cohesive
94,182,35.70586871784906,34.15014695868493,6.89920048531124,170.8657572109093,7.89920048531124,675.6579368475523,71.97856623124503,4916,0.0746759376969665,4825,91,0,0.9814890154597232,0.0185109845402766,0.0,True,1718.0,23.38496064704305,0.6695188788128529,1725,718,0.2939009414654114,,0.2711923793731366,0.2680748568360903,,intact
94,317,35.70586871784906,30.08610870559266,1.0,24.7660229,2.0,681.202541015433,79.001856138956,2518,0.0382493920099596,2511,7,0,0.9972200158856236,0.0027799841143764,0.0,True,2479.0,28.090749506725825,0.853926287271526,2483,50,0.019739439399921,,0.3090169943749474,0.4494897427831781,,intact
95,114,35.71323254136755,35.708739722130034,2.146264369941973,53.15443253543696,3.146264369941973,1031.7692523222104,86.38416043755169,4006,0.0608526864145744,3989,17,0,0.9957563654518222,0.0042436345481777,0.0,True,1493.0,21.79992339602136,0.6104542539260817,1493,266,0.1512222853894258,,0.2833003940990191,0.3816524151396708,,intact
95,191,35.71323254136755,34.925827427854074,8.288221436384907,205.2662818937795,9.288221436384909,999.2882239572552,42.089760974635006,6114,0.0928740201544453,4659,8,1453,0.7620215897939157,0.0013084723585214,0.237651292116454,True,687.0,14.787795366729425,0.4186860746213968,702,689,0.4953271028037383,0.3210915510376755,0.2455083338405087,0.3280505835223964,0.0755832171971668,cohesive
95,193,35.71323254136755,34.34399097529891,1.0,24.7660229,2.0,1043.4384035916464,66.98821196576003,2975,0.0451913984232049,2963,12,0,0.995966386554622,0.0040336134453781,0.0,True,3139.0,31.60972528717893,0.9023973175202712,3139,13,0.0041243654822335,,0.3090169943749474,0.3358863166054022,,intact
95,221,35.71323254136755,35.32021864065531,3.3166247903554,82.13960550864952,4.3166247903554,1041.4589655954237,71.45941285572037,4346,0.0660174176629407,4301,45,0,0.9896456511734928,0.0103543488265071,0.0,True,2330.0,27.233472690941056,0.7667788130174167,2330,0,0.0,,0.2801868778094689,0.2714970279031851,,intact
95,227,35.71323254136755,34.72518092685073,1.7320508075688772,42.89600996421431,2.732050807568877,1011.6535339442528,60.64236554378346,3498,0.0531359703140742,3468,30,0,0.9914236706689536,0.0085763293310463,0.0,True,2067.0,25.65046850920847,0.7283090929009048,2067,153,0.0689189189189189,,0.2898979485566356,0.3911884503169498,,intact
96,144,35.64672322479585,35.13199772612573,5.19114712955712,128.56406868788088,6.19114712955712,695.7036522128798,41.14601599112476,5442,0.0826660807459096,5325,50,68,0.9785005512679162,0.0091877986034546,0.0124954061006982,True,1729.0,23.45970573583083,0.6629027883139607,1743,677,0.2797520661157024,0.2817695817614707,0.2742918851774317,0.3597752501562546,0.0074776965840389,intact
96,201,35.64672322479585,35.12967650967651,8.306623862918075,205.7220368107155,9.306623862918077,653.0111739811866,70.18105693385614,7285,0.1106619621892598,6666,619,0,0.9150308853809196,0.0849691146190803,0.0,True,4178.0,36.46777624802309,1.0305066769385585,4178,0,0.0,,0.2588283628687876,0.3215948727457677,,intact
96,253,35.64672322479585,36.95071200079368,1.0,24.7660229,2.0,640.7854581711135,44.37172531168684,3390,0.0514954086234167,3280,110,0,0.967551622418879,0.0324483775811209,0.0,True,3654.0,34.104315329816714,0.93954601078787,3670,408,0.1000490436488474,,0.304845440523399,0.3985677739148772,,intact
96,266,35.64672322479585,34.97872006442841,5.0,123.8301145,6.0,638.3143800870796,42.39816043095158,5494,0.0834559808191892,5342,152,0,0.9723334546778304,0.0276665453221696,0.0,True,2272.0,26.89237924411993,0.7615493225009764,2293,220,0.0875447672105053,,0.2711923793731366,0.3488353678128412,,intact
96,333,35.64672322479585,31.258738512821964,5.708203932499369,141.36950931014945,6.708203932499369,666.8698086012124,89.65483644759527,2953,0.0448572099306635,2793,160,0,0.9458178123941754,0.0541821876058245,0.0,True,2065.0,25.638055990451534,0.7663965040999472,2068,0,0.0,,0.2687959533979827,0.3397235997780477,,intact
97,127,36.24933144411565,35.13554343686632,1.0,24.7660229,2.0,1018.1242812462486,68.16789586820629,3219,0.0488978526132089,3163,56,0,0.9826032929481204,0.0173967070518794,0.0,True,3607.0,33.88427008900934,0.9493403230167076,3607,0,0.0,,0.3090169943749474,0.3436113505989281,,intact
97,142,36.24933144411565,35.37880695443504,1.0,24.7660229,2.0,1013.8960015395324,75.12712626786377,3018,0.045844585022263,2971,46,1,0.9844267726971504,0.0152418820410868,0.0003313452617627,True,3572.0,33.71947380147709,0.9415147330468484,3572,282,0.073170731707317,0.3244997998398398,0.3090169943749474,0.3288130902060995,0.0154828054648923,intact
97,212,36.24933144411565,34.00397770543357,1.0,24.7660229,2.0,1039.5572108243434,6.292995868338949,3415,0.0518751682740318,3241,166,8,0.9490483162518302,0.0486090775988286,0.0023426061493411,True,2776.0,29.72588508432008,0.8462486805010754,2776,160,0.0544959128065395,0.2912952060410868,0.303832434700687,0.4206322727489687,-0.0125372286596002,intact
97,303,36.24933144411565,35.494141691078184,5.0990195135927845,126.28243404118577,6.0990195135927845,968.624547728516,23.384299771545237,4902,0.074463272292622,4842,60,0,0.9877600979192166,0.0122399020807833,0.0,True,4216.0,36.63324282875953,1.021228586459081,4217,0,0.0,,0.2742918851774318,0.3374275605286873,,intact
98,220,36.01888999398882,35.02503242869986,1.0,24.7660229,2.0,829.7602691007764,85.41911817101631,3273,0.0497181334585377,2971,40,264,0.9077299113962726,0.0122212037885731,0.0806599450045829,True,2200.0,26.462837142006137,0.7449711738763717,2200,1018,0.3163455562461156,0.4142135623730951,0.2898979485566356,0.4144171463344124,0.1243156138164594,cohesive
99,164,36.36499608802977,35.93441363578625,1.0,24.7660229,2.0,568.8358958234442,34.26598028307062,3528,0.0535916818948124,3501,27,0,0.9923469387755102,0.0076530612244897,0.0,True,2436.0,27.846056861676377,0.7702983182863707,2474,863,0.2586155229247827,,0.2933997741163456,0.3740666961489728,,intact
99,223,36.36499608802977,35.63995839173449,10.051815009825804,248.9434807199096,11.051815009825804,521.0732818210363,66.82500177005926,8321,0.1263992021107523,1625,625,6079,0.1952890277610864,0.0751111645234947,0.7305612306213195,False,2.0,0.7978845608028654,0.0221619350103775,254,1432,0.8493475682087782,0.2925107885545495,0.0806337538836541,0.465749119617228,0.2118770346708953,mixed
99,266,36.36499608802977,34.97872006442841,3.898979485566356,96.5622152261666,4.898979485566356,573.735151876296,24.92693736112428,1697,0.0257780850837575,1644,53,0,0.9687684148497347,0.0312315851502651,0.0,True,3092.0,31.372187811504013,0.8794660413949595,3092,194,0.0590383444917833,,0.2825147203946361,0.3956439237389599,,intact
99,332,36.36499608802977,34.05030096237162,1.7320508075688772,42.89600996421431,2.732050807568877,514.7689622818983,53.86224722928395,3610,0.0548372935488301,2129,3,1491,0.5897506925207756,0.0008310249307479,0.4130193905817174,True,216.0,8.291859587312052,0.2355130187515068,653,1801,0.7339038304808476,0.3797958971132712,0.2129088554318267,0.4457990551962238,0.1668870416814444,cohesive
101,167,35.47454971619172,35.24875845540225,9.36010638213575,231.81260900641016,10.36010638213575,794.9152291245732,68.43952551748343,7917,0.1202622861568112,3142,3297,1480,0.3968675003157761,0.416445623342175,0.1869394972843248,True,507.0,12.70366530947592,0.3592497477254139,1072,617,0.3653049141503848,0.2972141236850943,0.1530988741343153,0.3011615132981879,0.144115249550779,mixed
102,268,35.621843557636225,34.94753798777513,1.0,24.7660229,2.0,649.1090463290218,36.75960022647086,3415,0.0518751682740318,3407,8,0,0.9976573938506588,0.0023426061493411,0.0,True,3972.0,35.55737431141417,1.0077280977312526,4016,27,0.0066782092505565,,0.3090169943749474,0.4317713281142754,,intact
103,138,35.93700177135905,35.141666161293315,4.55269276785519,112.752093345366,5.55269276785519,886.6528438868359,32.71247312515096,5037,0.0765139744059439,4597,440,0,0.9126464165177686,0.0873535834822314,0.0,True,2398.0,27.62801308579265,0.7773925395442252,2398,174,0.067651632970451,,0.2791745113185196,0.2728944565403084,,intact
103,146,35.93700177135905,35.172376481356224,1.0,24.7660229,2.0,921.1745205316348,86.49976063848722,3153,0.0478952871355849,3115,38,0,0.9879479860450364,0.0120520139549635,0.0,True,2800.0,29.854106607209232,0.8396672096080173,2800,0,0.0,,0.3090169943749474,0.3892130711381393,,intact
103,156,35.93700177135905,35.115097416151045,8.45791845713346,209.46900219569991,9.45791845713346,914.5790794531584,83.7573747476012,7471,0.1134873739898366,6870,106,495,0.91955561504484,0.0141881943514924,0.0662561906036675,True,967.0,17.544391124793293,0.4938458208952491,983,311,0.2403400309119011,0.3464047759419222,0.2601150730041542,0.3195656556661711,0.0862897029377679,cohesive
103,188,35.93700177135905,34.395525530844665,1.0,24.7660229,2.0,887.7182741155448,28.143776187261093,3101,0.0471053870623053,3046,55,0,0.982263785875524,0.0177362141244759,0.0,True,2346.0,27.32681820093904,0.7770748258063183,2346,171,0.067938021454112,,0.3090169943749474,0.4026997478492771,,intact
103,191,35.93700177135905,34.925827427854074,1.0,24.7660229,2.0,944.066173071325,46.42609748480197,3196,0.048548473734643,3157,39,0,0.9877972465581978,0.0122027534418022,0.0,True,2916.0,30.46623751157884,0.8598651184510466,2917,0,0.0,,0.2989350844248255,0.4364916731037084,,intact
104,126,35.61023787789007,39.77268208815821,2.863703305156273,70.92254163430594,3.863703305156273,596.6013806292108,50.53822538936392,8886,0.1349817702146551,8369,23,500,0.9418185910420886,0.0025883412108935,0.0562682871933378,True,3806.0,34.80642795254215,0.923456612405532,3812,281,0.0686537991693134,0.3538893678645229,0.2708131845707603,0.3063869780689344,0.0830761832937626,cohesive
104,139,35.61023787789007,35.28861499221115,4.977725364273731,123.27846036151404,5.977725364273731,540.719009476695,30.388334617519,4642,0.0705137719262243,3534,146,964,0.7613097802671263,0.0314519603619129,0.2076691081430418,True,366.0,10.793582275744573,0.30447833325372,426,1257,0.7468805704099821,0.3606449097327238,0.2380067155369107,0.3758117006589069,0.122638194195813,cohesive
104,239,35.61023787789007,35.56568969083513,1.0,24.7660229,2.0,557.2109446256386,60.66263067280363,3284,0.0498852277048084,3284,0,0,1.0,0.0,0.0,True,2367.0,27.44885244590441,0.7712959530987685,2428,357,0.1281867145421903,,0.3090169943749474,,,intact
104,280,35.61023787789007,33.81754955360479,1.0,24.7660229,2.0,576.1813339429222,86.80783958083326,3976,0.0603969748338362,3468,74,438,0.8722334004024145,0.0186116700201207,0.1101609657947686,True,1126.0,18.931902488734416,0.5453696045668955,1286,559,0.3029810298102981,0.4045372666182638,0.3090169943749474,0.3874258867227931,0.0955202722433164,cohesive
104,286,35.61023787789007,33.39235957204234,7.6602540378443855,189.7140269210715,8.660254037844386,601.3044770343731,45.16649732749286,6745,0.1024591537359721,6717,28,0,0.9958487768717568,0.0041512231282431,0.0,True,2607.0,28.80683726619676,0.8349493593222693,2609,174,0.0625224577793747,,0.2682079019934025,0.3660627074368075,,intact
105,143,35.407330270704115,35.31626330181178,1.0,24.7660229,2.0,996.1661658621664,33.226898443358195,3142,0.0477281928893142,3109,33,0,0.9894971355824316,0.0105028644175684,0.0,True,2193.0,26.4207036318311,0.7471538788464088,2209,0,0.0,,0.3090169943749474,0.3228287342177362,,intact
105,166,35.407330270704115,34.965316634264894,4.65685424949238,115.33175898489058,5.65685424949238,1008.7393326617156,63.91638049496632,4852,0.0737037529913917,4715,25,112,0.9717642209398186,0.0051525144270403,0.0230832646331409,True,1803.0,23.9564756337274,0.6808462289638799,1803,219,0.1083086053412463,0.3861818547187177,0.2742918851774318,0.3070966064884824,0.1118899695412858,intact
105,199,35.407330270704115,34.31792910836131,1.0,24.7660229,2.0,1059.9387353433349,11.54345269031414,3131,0.0475610986430435,3124,7,0,0.997764292558288,0.0022357074417119,0.0,True,2321.0,27.180824966004582,0.77965504059969,2324,28,0.0119047619047619,,0.3090169943749474,0.3956439237389599,,intact
105,202,35.407330270704115,35.21176420943346,3.898979485566356,96.5622152261666,4.898979485566356,1007.01423524317,60.4333189779772,4878,0.0740987030280314,4822,56,0,0.988519885198852,0.011480114801148,0.0,True,1888.0,24.514670406003766,0.6942788090520984,1889,0,0.0,,0.2766967754673748,0.2994675422124127,,intact
105,255,35.407330270704115,35.92547553924652,3.47213595499958,85.99099857343296,4.47213595499958,990.6313066105764,27.279409921447115,4646,0.0705745334703227,4519,124,3,0.9726646577701248,0.0266896254842875,0.0006457167455876,True,1614.0,22.6661014799775,0.6355028719987816,1614,175,0.0978200111794298,0.230062755503559,0.2742918851774318,0.280957962249861,-0.0442291296738727,intact
105,257,35.407330270704115,36.46042522394956,1.0,24.7660229,2.0,1043.3339914889089,58.88001017322978,3939,0.0598349305509257,3849,90,0,0.9771515613099772,0.0228484386900228,0.0,True,2702.0,29.32700653780748,0.8161380951987335,2749,128,0.0444907890163364,,0.3008613653919205,0.3244997998398398,,intact
106,115,33.742301716237634,35.825187565631715,1.0,24.7660229,2.0,589.6039491837271,36.72420553839281,2986,0.0453584926694756,2522,42,427,0.8446081714668453,0.0140656396517079,0.1430006697923643,True,1585.0,22.46154869107,0.6457484357401962,1596,751,0.31998295696634,0.3761785115301142,0.2898979485566356,0.3733744816363991,0.0862805629734785,cohesive
106,122,33.742301716237634,36.06624197611151,2.4641016151377544,61.02599702842861,3.4641016151377544,536.0239897245629,44.93006755068407,3937,0.0598045497788765,3910,15,12,0.9931419862839724,0.0038100076200152,0.0030480060960121,True,798.0,15.937731619482898,0.4566126372646171,811,483,0.3732612055641422,0.356519017143532,0.2898979485566356,0.3516287047744073,0.0666210685868964,intact
100,107,35.3063072377907,35.75710289054902,1.0,24.7660229,2.0,1145.4790175239818,87.28092912335269,3141,0.0477130025032896,3094,47,0,0.9850366125437758,0.0149633874562241,0.0,True,3014.0,30.973956753342723,0.8717272840524852,3017,333,0.0994029850746268,,0.3090169943749474,0.3585701736362872,,intact
100,170,35.3063072377907,34.72346501130035,1.0,24.7660229,2.0,1143.140648443869,83.39942005008757,3138,0.0476674313452158,3125,13,0,0.9958572339069472,0.0041427660930529,0.0,True,2943.0,30.6069599117406,0.8741127931381458,2949,0,0.0,,0.3090169943749474,0.3585701736362872,,intact
100,285,35.3063072377907,61.042041869484365,22.293496809607955,552.1212525078275,23.293496809607955,1186.7734414308463,33.33675447992493,2209,0.0335555627283562,1990,219,0,0.9008601177003168,0.0991398822996831,0.0,False,572.0,13.49345229721172,0.2800972185250003,575,0,0.0,,0.0786581525071737,0.083864617510839,,intact
101,157,35.47454971619172,35.512891801430825,7.613903745752154,188.5661145256936,8.613903745752154,744.7546092367609,27.4220387637512,7392,0.1122873334938927,4084,672,2643,0.5524891774891775,0.0909090909090909,0.3575487012987013,True,749.0,15.440663999700892,0.4350252289587805,1765,724,0.290879871434311,0.2989350844248255,0.2255557268480057,0.318654915122011,0.0733793575768198,mixed
106,183,33.742301716237634,34.91858457314275,1.414213562373095,35.02444547122265,2.414213562373095,543.3468771065475,58.37536112481342,2840,0.043140696309883,2477,116,249,0.8721830985915493,0.0408450704225352,0.0876760563380281,True,613.0,13.968677826861914,0.4068889460001746,654,977,0.5990190067443286,0.3900959445746376,0.2817290466902531,0.3629003269703467,0.1083668978843844,cohesive
106,241,33.742301716237634,36.12530338834216,1.0,24.7660229,2.0,583.2246782878083,54.91936597017905,2682,0.0407406153179951,2421,127,135,0.9026845637583892,0.0473527218493661,0.0503355704697986,True,1702.0,23.275812043510143,0.6662833800777989,1716,312,0.1538461538461538,0.3827822185373187,0.2898979485566356,0.3956439237389599,0.092884269980683,intact
107,180,35.75710289054902,34.46594178505902,1.0,24.7660229,2.0,1117.1688563144398,40.92088661921996,3256,0.0494598968961194,3244,12,0,0.9963144963144964,0.0036855036855036,0.0,True,2243.0,26.72019975056778,0.7610094342676382,2243,223,0.0904298459042984,,0.3090169943749474,0.3571784405696134,,intact
108,148,35.555054525553416,35.77408618257428,1.0,24.7660229,2.0,878.6716985105815,78.79102566398191,3056,0.046421819691198,3034,22,0,0.9928010471204188,0.0071989528795811,0.0,True,1968.0,25.028660691489268,0.7017793973967597,1968,133,0.0633031889576392,,0.303832434700687,0.4206322727489686,,intact
109,127,35.273399530514254,35.13554343686632,6.330293345472711,156.77618995769478,7.330293345472711,1062.371803137597,37.72788174200085,6039,0.0917347412025998,5990,49,0,0.991886073853287,0.008113926146713,0.0,True,1949.0,24.907548417542184,0.7075109316463247,1949,0,0.0,,0.2742918851774317,0.2612038749637415,,intact
109,212,35.273399530514254,34.00397770543357,1.0,24.7660229,2.0,1083.804732715692,74.49281056439953,2934,0.044568592596196,2899,35,0,0.9880708929788684,0.0119291070211315,0.0,True,2789.0,29.79540690386007,0.8601771052152165,2789,0,0.0,,0.3090169943749474,0.407669683062202,,intact
110,125,36.12298610796072,35.605342404496575,3.414213562373095,84.55649127122264,4.414213562373095,785.1147624463979,54.30194350398473,4421,0.0671566966147862,4166,62,198,0.9423207419135942,0.0140239764759104,0.0447862474553268,True,3178.0,31.805484091459554,0.8868318766395286,3181,169,0.0504477611940298,0.2843646522044218,0.2766967754673748,0.3255657172751245,0.0076678767370469,intact
110,167,36.12298610796072,35.24875845540225,1.0,24.7660229,2.0,808.6734992121176,88.11913692718812,3051,0.046345867761075,3012,39,0,0.9872173058013766,0.0127826941986234,0.0,True,2709.0,29.364970316209902,0.8228738276150737,2715,358,0.1164985356329319,,0.3090169943749474,0.414213562373095,,intact
108,151,35.555054525553416,34.792364223190646,4.0197648378370845,99.553588026488,5.0197648378370845,839.2219933973223,31.410015170933093,4720,0.0716986220361436,4229,95,400,0.8959745762711865,0.0201271186440677,0.0847457627118644,True,1972.0,25.05408341078227,0.712295741803023,1972,223,0.1015945330296127,0.2612038749637414,0.2817290466902531,0.2742918851774318,-0.0205251717265117,mixed
108,152,35.555054525553416,34.711448851125965,1.0,24.7660229,2.0,841.7544314749855,35.20404185930561,2656,0.0403456652813553,2426,187,43,0.9134036144578314,0.0704066265060241,0.0161897590361445,True,1935.0,24.8179296027214,0.7063943247518467,1936,243,0.1115190454336851,0.3145198591387564,0.2898979485566356,0.3660254037844386,0.0246219105821208,intact
108,213,35.555054525553416,34.46687961923308,1.0,24.7660229,2.0,906.0767845045772,10.452680810753831,3091,0.0469534832020593,2916,175,0,0.9433840181171144,0.0566159818828857,0.0,True,2123.0,25.9956128677165,0.7424991378834116,2123,2,0.0009411764705882,,0.3090169943749474,0.4,,intact
108,222,35.555054525553416,35.664062041282264,10.70736817189021,265.17892534376404,11.70736817189021,849.51171419911,57.51557015791534,9526,0.1447036172704034,3832,11,5697,0.4022674784799496,0.0011547344110854,0.59804744908671,False,255.0,9.009385160867897,0.2530046873696622,674,1414,0.6772030651340997,0.331713222674758,0.1453927797473059,0.1749172031072142,0.1863204429274521,cohesive
108,237,35.555054525553416,33.74921981698591,1.0,24.7660229,2.0,894.9796661634457,48.87786046743975,2812,0.042715365501194,2779,33,0,0.9882645803698435,0.0117354196301564,0.0,True,1671.0,23.06286668680011,0.6655539475909066,1671,375,0.1832844574780058,,0.3090169943749474,0.393529818721632,,intact
108,263,35.555054525553416,35.54812880887022,1.0,24.7660229,2.0,860.5388253721569,72.74799419220024,3204,0.0486699968228398,3015,133,57,0.9410112359550562,0.0415106117353308,0.0177902621722846,True,1734.0,23.493602164050813,0.660831233210812,1736,531,0.2342302602558447,0.3726822671238252,0.304845440523399,0.3726822671238252,0.0678368266004261,intact
108,322,35.555054525553416,35.40358484036005,1.0,24.7660229,2.0,877.824944597877,79.79765396028192,3455,0.0524827837150161,3309,146,0,0.9577424023154848,0.0422575976845151,0.0,True,2085.0,25.761912054294488,0.7261106550098194,2087,527,0.2016067329762815,,0.2989350844248255,0.4036185072337704,,intact
109,114,35.273399530514254,35.708739722130034,1.0,24.7660229,2.0,1063.623124669774,36.63594091248835,2713,0.0412115172847579,2679,34,0,0.987467747880575,0.0125322521194249,0.0,True,1703.0,23.28264882205192,0.6560142894308324,1703,0,0.0,,0.3090169943749474,0.3822173168384947,,intact
110,289,36.12298610796072,34.14987401789476,2.0,49.5320458,3.0,837.6356477704899,30.80392715314977,3589,0.0545182954423134,3023,566,0,0.8422959041515743,0.1577040958484257,0.0,True,1939.0,24.84356796658584,0.7070601060520988,1939,0,0.0,,0.2612038749637414,0.387425886722793,,intact
110,320,36.12298610796072,27.640729586576867,1.414213562373095,35.02444547122265,2.414213562373095,837.2762237114849,36.07831519228875,1759,0.0267198890172831,1586,173,0,0.901648664013644,0.0983513359863558,0.0,True,1514.0,21.9527029698454,0.6885641067409128,1514,0,0.0,,0.2817290466902531,0.387425886722793,,intact
111,139,35.54894744328227,35.28861499221115,1.0,24.7660229,2.0,527.7322472183638,54.99965371921787,3015,0.0457990138641892,2119,32,872,0.7028192371475953,0.0106135986733001,0.2892205638474295,True,471.0,12.244343853084386,0.345702009840737,545,1552,0.7401049117787315,0.392280956059262,0.2612038749637414,0.414213562373095,0.1310770810955205,cohesive
111,169,35.54894744328227,36.74116290534641,1.0,24.7660229,2.0,542.8041287866322,81.27299866133525,2992,0.0454496349856232,2390,54,552,0.7987967914438503,0.0180481283422459,0.1844919786096256,True,1193.0,19.48701347608869,0.5391335932981698,1219,1261,0.5084677419354838,0.3874258867227931,0.2804517790043864,0.4049287430560275,0.1069741077184067,cohesive
111,319,35.54894744328227,31.405054970984555,1.0,24.7660229,2.0,511.6593791173474,3.594547126149936,1832,0.0278287871970794,1531,14,290,0.8356986899563319,0.0076419213973799,0.158296943231441,True,375.0,10.925484305920792,0.3263579147463407,386,1213,0.758599124452783,0.4,0.2612038749637414,0.4270509831248423,0.1387961250362586,cohesive
112,132,35.53817623683374,34.69373956573465,1.0,24.7660229,2.0,862.849352590743,78.44710760347495,3317,0.0503865104436204,3309,3,5,0.997588182092252,0.0009044317154054,0.0015073861923424,True,2193.0,26.4207036318311,0.7523845342935922,2246,396,0.1498864496593489,0.3288130902060995,0.3090169943749474,0.4340578300578996,0.019796095831152,intact
112,303,35.53817623683374,35.494141691078184,3.3166247903554,82.13960550864952,4.3166247903554,901.239903856088,34.37675110850809,3359,0.0510245066566539,1395,1743,221,0.4153021732658529,0.5189044358440011,0.0657933908901458,True,507.0,12.70366530947592,0.3576869143526585,508,180,0.2616279069767442,0.3451409985003952,0.1639607805437114,0.3524704450894247,0.1811802179566838,cohesive
113,123,35.0394272918605,35.83721212468131,1.0,24.7660229,2.0,750.8241518505035,30.09152261893908,2952,0.0448420195446389,2673,26,260,0.9054878048780488,0.0088075880758807,0.0880758807588075,True,2931.0,30.544496663141963,0.8619058949347765,2933,759,0.2055796316359696,0.4014916240907943,0.2989350844248255,0.4173603330935221,0.1025565396659688,cohesive
111,171,35.54894744328227,34.48769978943581,4.773112505913769,118.21101362573678,5.773112505913769,553.365142396337,82.46554431415612,4992,0.0758304070348366,4878,5,111,0.9771634615384616,0.0010016025641025,0.0222355769230769,True,1836.0,24.17471718621419,0.6903447878047712,1836,444,0.1947368421052631,0.3660254037844386,0.2742918851774317,0.349586663902989,0.0917335186070069,intact
111,184,35.54894744328227,39.94887713154465,1.0,24.7660229,2.0,578.3298052842762,46.6001797766366,3692,0.0560829052028479,3624,68,0,0.9815817984832068,0.018418201516793,0.0,True,3638.0,34.02956605566152,0.9014714330459774,3639,0,0.0,,0.303832434700687,0.4229861452669073,,intact
111,197,35.54894744328227,36.55636975448627,6.117215614703381,151.4991019979815,7.117215614703381,568.1315811012526,60.0454241225485,6680,0.1014717786443727,6147,23,513,0.9202095808383234,0.003443113772455,0.0767964071856287,True,1603.0,22.588730543184948,0.6265482608232394,1606,432,0.211972522080471,0.3636363636363636,0.2588283628687876,0.3443593434156103,0.104808000767576,cohesive
111,214,35.54894744328227,35.328254181517394,1.0,24.7660229,2.0,526.893579404275,53.55221776653627,2772,0.0421077500602097,2028,0,747,0.7316017316017316,0.0,0.2694805194805195,True,428.0,11.67204486311899,0.3293596416209238,432,1354,0.7581187010078387,0.3740666961489728,0.2742918851774317,,0.0997748109715411,cohesive
115,241,35.825187565631715,36.12530338834216,1.0,24.7660229,2.0,610.9120286435389,79.57134833638399,3422,0.0519815009762041,3362,60,0,0.9824663939216832,0.0175336060783167,0.0,True,2826.0,29.992394675240465,0.8336953446065115,2826,30,0.0105042016806722,,0.3090169943749474,0.394586871230296,,intact
116,153,35.246068253205905,35.08486852960442,7.071067811865476,175.12222735611326,8.071067811865476,1030.3741161479477,4.735095245191004,6333,0.0962007146938342,6226,107,0,0.9831043739144164,0.0168956260855834,0.0,True,2148.0,26.148224328293928,0.7435767394665174,2153,0,0.0,,0.2757262893750405,0.1719206230413026,,intact
116,192,35.246068253205905,35.33494767432279,1.0,24.7660229,2.0,1103.8787590409852,14.483701014805645,3317,0.0503865104436204,3264,25,28,0.9840217063611696,0.0075369309617123,0.0084413626771178,True,2045.0,25.51359867297932,0.7229592359275819,2045,292,0.1249465126230209,0.2878061171354606,0.3090169943749474,0.4142135623730951,-0.0212108772394867,intact
116,199,35.246068253205905,34.31792910836131,1.0,24.7660229,2.0,1082.0593513117724,69.54948095618705,3077,0.0467408177977148,3028,49,0,0.9840753981150472,0.0159246018849528,0.0,True,1939.0,24.84356796658584,0.7142651057689632,1962,439,0.1828404831320283,,0.3090169943749474,0.4142135623730951,,intact
113,144,35.0394272918605,35.13199772612573,1.0,24.7660229,2.0,722.2027699575481,85.90448046527685,3088,0.0469079120439854,3026,62,0,0.9799222797927462,0.0200777202072538,0.0,True,3417.0,32.97976472156848,0.9399770551364792,3417,568,0.142534504391468,,0.3090169943749474,0.3991718357941185,,intact
113,279,35.0394272918605,35.64446856574113,10.00566930306458,247.80063508952443,11.00566930306458,697.7405818883976,57.45945121928341,7632,0.1159330261397983,7441,191,0,0.9749737945492662,0.0250262054507337,0.0,True,2863.0,30.188097060666024,0.8541718504447566,2875,4,0.0013893713094824,,0.2640945837331134,0.3496919865905558,,intact
114,127,35.708739722130034,35.13554343686632,1.0,24.7660229,2.0,1032.875729173806,88.00848143659705,3206,0.048700377594889,3137,69,0,0.9784778540237056,0.0215221459762944,0.0,True,2934.0,30.560124444498616,0.86274073451805,2934,0,0.0,,0.303832434700687,0.414213562373095,,intact
114,191,35.708739722130034,34.925827427854074,2.0,49.5320458,3.0,1001.6460223410276,27.880702650676717,3531,0.0536372530528862,3294,21,225,0.9328802039082412,0.005947323704333,0.0637213254035684,True,2573.0,28.61837411787912,0.8103220639014154,2573,371,0.1260190217391304,0.392280956059262,0.2801868778094689,0.3126480851423008,0.1120940782497931,cohesive
114,198,35.708739722130034,34.74022092776492,4.0197648378370845,99.553588026488,5.0197648378370845,1008.7103751750554,47.367278630567206,4952,0.0752227915938523,4882,60,10,0.9858642972536348,0.0121163166397415,0.0020193861066235,True,2702.0,29.32700653780748,0.8325745693694974,2702,194,0.066988950276243,0.2045695568799463,0.2801868778094689,0.2576760293558727,-0.0756173209295225,intact
115,141,35.825187565631715,37.17467522203558,2.863703305156273,70.92254163430594,3.863703305156273,588.6851978054547,41.814784356874405,4323,0.0656680387843747,4002,124,197,0.9257460097154754,0.0286837844089752,0.0455702058755493,True,1763.0,23.68924501418361,0.649021631262181,1763,689,0.280995106035889,0.3660254037844386,0.2742918851774317,0.4,0.0917335186070069,intact
115,182,35.825187565631715,34.15014695868493,5.0,123.8301145,6.0,640.3734126618267,52.704247472375314,4783,0.0726556163556938,4703,80,0,0.9832740957558018,0.0167259042441982,0.0,True,1892.0,24.54062559633988,0.7014078821677354,1892,129,0.0638297872340425,,0.269128646713734,0.284031278157143,,intact
115,194,35.825187565631715,36.829845387931286,1.0,24.7660229,2.0,631.0902787259128,65.15620517936911,7632,0.1159330261397983,7533,99,0,0.9870283018867924,0.0129716981132075,0.0,True,4050.0,35.904805236128944,0.9883638827630088,4137,100,0.0236016049091338,,0.3090169943749474,0.4045372666182638,,intact
117,129,35.65010467869589,35.38954829840609,2.0,49.5320458,3.0,737.3312730470934,89.1475447305659,3558,0.0540473934755506,3372,13,176,0.9477234401349072,0.0036537380550871,0.0494659921304103,True,1531.0,22.07560725659395,0.6215009880104432,1651,598,0.2658959537572254,0.3682203060327592,0.2687959533979827,0.3874258867227931,0.0994243526347765,intact
117,152,35.65010467869589,34.711448851125965,4.123105625617661,102.1129283431658,5.123105625617661,774.3858921207066,10.268600377151415,4368,0.066351606155482,4338,19,11,0.9931318681318682,0.0043498168498168,0.002518315018315,True,1987.0,25.149189725460182,0.7148560105285627,2065,981,0.3220617202889034,0.387425886722793,0.2801868778094689,0.2857142857142857,0.1072390089133241,intact
117,207,35.65010467869589,34.770064455549026,4.39834563766817,108.929528784605,5.39834563766817,751.0446883745888,67.79132308255026,5320,0.0808128536509076,3158,2,2168,0.593609022556391,0.000375939849624,0.4075187969924812,True,408.0,11.396070970426017,0.3236592899599889,1000,1518,0.6028594122319301,0.339714227381436,0.2079915965134781,0.1978731599744448,0.1317226308679579,cohesive
118,123,35.739293549720855,35.83721212468131,6.348469228349534,157.22633428924988,7.348469228349534,792.9413409984618,74.07180218627833,6199,0.0941652029665369,5828,362,10,0.9401516373608646,0.0583965155670269,0.0016131634134537,True,2576.0,28.63505311343852,0.8001243660510027,2576,219,0.0783542039355992,0.414237924658754,0.264908564940645,0.3430703308172536,0.149329359718109,intact
118,144,35.739293549720855,35.13199772612573,10.04987562112089,248.8954497748317,11.04987562112089,764.3199591055063,15.548843005504368,8090,0.1228902229390682,8004,86,0,0.9893695920889988,0.0106304079110012,0.0,True,2607.0,28.80683726619676,0.8129338903696347,2607,161,0.058164739884393,,0.2700508010092918,0.2576884445409745,,intact
118,188,35.739293549720855,34.395525530844665,1.0,24.7660229,2.0,830.1701659995392,41.74010220758466,3209,0.0487459487529629,3020,189,0,0.9411031473979432,0.0588968526020567,0.0,True,2548.0,28.47900261589753,0.8121216533882559,2548,0,0.0,,0.3090169943749474,0.3726822671238252,,intact
118,210,35.739293549720855,34.608309513248216,1.0,24.7660229,2.0,824.5493689947436,54.79472484375832,2964,0.0450243041769342,2858,106,0,0.964237516869096,0.0357624831309041,0.0,True,2545.0,28.46223217419441,0.809188399744551,2545,0,0.0,,0.3090169943749474,0.3333333333333333,,intact
118,218,35.739293549720855,35.167744397611905,1.414213562373095,35.02444547122265,2.414213562373095,826.6762411143998,50.97174407761693,3422,0.0519815009762041,3212,210,0,0.9386323787258912,0.0613676212741087,0.0,True,3285.0,32.33648057710907,0.9120809869713488,3285,0,0.0,,0.2933997741163456,0.36053867283492,,intact
119,189,36.68093515788354,34.74074841065479,1.0,24.7660229,2.0,925.551395085886,82.80257144936911,3602,0.0547157704606333,3572,23,7,0.991671293725708,0.0063853414769572,0.0019433647973348,True,2047.0,25.526071711452577,0.7147989360109949,2054,364,0.1505376344086021,0.4270509831248423,0.3090169943749474,0.4211646096066227,0.1180339887498949,intact
119,322,36.68093515788354,35.40358484036005,4.155870949147037,102.92439509602023,5.155870949147037,902.5948844637412,62.28145639641468,5046,0.0766506878801654,4650,396,0,0.9215219976218788,0.0784780023781212,0.0,True,1905.0,24.62479102815131,0.6832199487144068,1905,0,0.0,,0.2702497081968528,0.330841042979029,,intact
120,144,35.02503242869986,35.13199772612573,6.483314773547883,160.56592214959517,7.483314773547883,742.853798850191,62.13496129826198,5946,0.0903220353023114,3135,1,2820,0.5272452068617558,0.00016818028927,0.474268415741675,True,382.0,11.026984017500345,0.3143515052779604,1271,2161,0.6296620046620046,0.331713222674758,0.1907435698305462,0.2254734080984753,0.1409696528442118,cohesive
121,133,34.87532591967524,35.017246492591674,1.0,24.7660229,2.0,764.5520186102419,19.579283677410235,2957,0.044917971474762,2521,71,368,0.8525532634426783,0.0240108217788298,0.1244504565437943,True,1770.0,23.7362275550541,0.6792203158597188,1886,904,0.3240143369175627,0.3797958971132712,0.304845440523399,0.3827822185373187,0.0749504565898721,cohesive
122,183,36.06624197611151,34.91858457314275,1.0,24.7660229,2.0,517.454268003114,78.09841811358105,3105,0.0471661486064038,1901,364,842,0.6122383252818036,0.1172302737520128,0.2711755233494364,True,237.0,8.685588237163813,0.2447167559432477,269,845,0.7585278276481149,0.3898534213910276,0.2402530733520421,0.4014916240907943,0.1496003480389854,cohesive
123,138,35.83721212468131,35.141666161293315,1.0,24.7660229,2.0,818.1749408347256,3.4209700103851928,3059,0.0464673908492718,3003,56,0,0.9816933638443937,0.0183066361556064,0.0,True,2583.0,28.67393304052884,0.8079567818753425,2583,0,0.0,,0.304845440523399,0.414213562373095,,intact
123,144,35.83721212468131,35.13199772612573,8.70820393249937,215.66757801014944,9.70820393249937,753.3901641694015,44.95156901261437,7354,0.1117100988249576,6913,76,367,0.9400326353005168,0.0103345118302964,0.0499048137068262,True,1997.0,25.212394624649004,0.7105164247326702,1997,315,0.1362456747404844,0.349586663902989,0.2638321049394654,0.2307748637751758,0.0857545589635235,cohesive
123,161,35.83721212468131,35.076915108180465,1.0,24.7660229,2.0,801.1527270805532,57.982233932295465,3034,0.0460876311986567,2978,17,40,0.981542518127884,0.0056031641397495,0.01318391562294,True,1180.0,19.38054864282415,0.546592037414039,1307,740,0.361504640937958,0.3974903519542695,0.3090169943749474,0.3090169943749474,0.0884733575793221,intact
123,179,35.83721212468131,34.45441565467942,1.0,24.7660229,2.0,783.3007486916154,87.90991383008945,3131,0.0475610986430435,2781,151,201,0.8882146279144043,0.0482274033854998,0.0641967422548706,True,1340.0,20.65272978291924,0.5876298624850843,1340,493,0.2689579923622476,0.3726822671238252,0.3008613653919205,0.3816524151396708,0.0718209017319047,cohesive
124,140,35.27678898369645,35.6431532162262,4.766114533138578,118.03770167173282,5.766114533138578,1010.3774513369892,63.31528566638437,5355,0.0813445171617688,5118,109,129,0.9557422969187676,0.0203548085901027,0.0240896358543417,True,1455.0,21.520708268953776,0.6069014610386202,1458,97,0.0623794212218649,0.3660254037844386,0.2758872381516119,0.2171292729553324,0.0901381656328267,intact
124,159,35.27678898369645,34.29845816888291,3.0,74.2980687,4.0,1029.8679198440389,7.896958699745418,3873,0.0588323650733017,3855,18,0,0.9953524399690162,0.0046475600309837,0.0,True,3251.0,32.168702802312424,0.924716881903878,3262,0,0.0,,0.2857142857142857,0.2553967929896867,,intact
124,231,35.27678898369645,34.500072863257465,1.0,24.7660229,2.0,976.3585745945328,61.90479154424072,2821,0.0428520789754155,2817,4,0,0.998582063098192,0.0014179369018078,0.0,True,1692.0,23.207333483685147,0.6651870797682844,1692,0,0.0,,0.3090169943749474,0.3910489397352334,,intact
121,176,34.87532591967524,34.95020919528266,3.898979485566356,96.5622152261666,4.898979485566356,778.3546422256165,59.63133845567563,4387,0.0666402234899496,3467,8,918,0.7902894916799635,0.0018235696375655,0.2092546159106451,True,638.0,14.250673927406329,0.4081794404853354,1147,975,0.4594721960414703,0.3522420639608962,0.2449655295864104,0.3588270542794229,0.1072765343744857,cohesive
121,207,34.87532591967524,34.770064455549026,6.559265477474685,162.44691902231747,7.559265477474685,781.3320867949042,65.29085328601089,6184,0.0939373471761678,3019,385,2791,0.4881953428201811,0.0622574385510996,0.4513260025873221,True,1.0,0.5641895835477563,0.0162017781940227,1609,1078,0.401190919240789,0.3305953784295673,0.1800109766871974,0.3169844364313081,0.1505844017423699,cohesive
122,141,36.06624197611151,37.17467522203558,1.0,24.7660229,2.0,535.1052383462905,48.2841900831417,2998,0.0455407773017708,1968,0,1039,0.6564376250833889,0.0,0.3465643762508339,True,337.0,10.357143990692483,0.2828239838305714,360,1781,0.8318542737038767,0.3797958971132712,0.25,,0.1297958971132712,cohesive
122,174,36.06624197611151,36.37943258714717,1.0,24.7660229,2.0,514.3769181650052,83.30915042502704,3055,0.0464066293051734,2358,512,187,0.7718494271685761,0.1675941080196399,0.0612111292962356,True,480.0,12.360774464742066,0.3412425804372568,528,414,0.4394904458598726,0.3827822185373187,0.2742918851774317,0.387425886722793,0.1084903333598869,intact
124,321,35.27678898369645,27.524522576173496,5.477225575051661,135.6490940201951,6.477225575051661,999.1963678662208,79.19704485629794,4552,0.0691466371840097,4483,69,0,0.984841827768014,0.0151581722319859,0.0,True,1736.0,23.507147049675357,0.7486196216544123,1738,0,0.0,,0.2742918851774318,0.4007871454417938,,intact
125,131,35.605342404496575,35.94414801937112,2.6502815398728847,65.63693330793913,3.6502815398728847,734.6121082635934,41.748126171149366,3829,0.058163988088219,3768,61,0,0.9840689475058764,0.0159310524941237,0.0,True,2342.0,27.30351174194334,0.7632063227898365,2342,179,0.0710035700119,,0.2817290466902531,0.3299230723708768,,intact
125,179,35.605342404496575,34.45441565467942,1.0,24.7660229,2.0,773.6725216078122,71.94109050018874,2938,0.0446293541402944,2930,8,0,0.997277059223962,0.0027229407760381,0.0,True,2178.0,26.33019050649456,0.7516494842661247,2178,222,0.0925,,0.3090169943749474,0.4724505099150167,,intact
125,185,35.605342404496575,34.68573802823606,7.14142842854285,176.86478000000324,8.14142842854285,800.7441220343319,14.32859927812437,6717,0.1020338229272832,6342,206,172,0.9441715051362216,0.0306684531785023,0.0256066696441863,True,1910.0,24.6570858499345,0.7015708308405051,1910,0,0.0,0.1878177961125632,0.2817290466902531,0.2204812092115424,-0.0939112505776899,intact
