Repository: AmiraliKhosrozadeh/ice-bonded-granular-microCT

# Grain-scale kinematics, ice-bond failure and damage evolution in ice-bonded granular media under in-situ uniaxial compression

Analysis code, per-specimen tables and supplementary material for the paper of

## Results for every specimen

The paper shows one or two specimens per figure.  The same rendering for
every specimen and every scan is in [`supplementary/`](supplementary/README.md):
the void and crack classes (Fig. 11 of the paper), the crack orientation
classes (Fig. 12), the ice-path maps (Fig. 18) and the per-scan tables behind
Tables 2–4, each as one sheet per material, compiled with their text in
[`supplementary/supplementary.pdf`](supplementary/supplementary.pdf).

File: paper/data/bonds/Alumina_175_1800_T5/Alumina_175_1800_T5_throats_scan03_classified.csv (part 6 of 8)
bead_a,bead_b,r_a_vox,r_b_vox,gap_vox,gap_um,dsum_min,z_mid,axis_dip_deg,lens_vox,lens_mm3,binder_vox,pore_vox,crack_vox,binder_frac,pore_frac,crack_frac,connected,bond_area_vox,r_bond_vox,r_bond_over_R,neck_binder_vox,neck_crack_vox,neck_severed,q_crack_med,q_binder_med,q_pore_med,dq_paired,cls
130,173,35.41272483695998,34.43154160317679,3.6055512754639896,89.29516545526538,4.60555127546399,1116.837703986586,54.2886554873738,891,0.0135346339479245,885,6,0,0.9932659932659932,0.0067340067340067,0.0,True,524.0,12.914889870235298,0.3698196152236661,790,0,0.0,,0.257284274447472,0.3387894220414094,,intact
130,199,35.41272483695998,34.31792910836131,1.0,24.7660229,2.0,1095.4496689360733,88.20351166901841,2714,0.0412267076707825,2662,52,0,0.9808400884303612,0.0191599115696389,0.0,True,1515.0,21.95995167500245,0.6298507308485064,1515,0,0.0,,0.2989350844248255,0.3779872043216927,,intact
130,257,35.41272483695998,36.46042522394956,1.0,24.7660229,2.0,1078.8449250816473,62.887916435847146,2534,0.0384924381863533,2530,4,0,0.9984214680347278,0.0015785319652722,0.0,True,2142.0,26.11167892353304,0.7266045498605381,2142,0,0.0,,0.304845440523399,0.3028534029576598,,intact
130,316,35.41272483695998,28.85350440000192,1.0,24.7660229,2.0,1085.5081663353058,70.68241533841362,1562,0.0237273829704356,1533,29,0,0.9814340588988476,0.0185659411011523,0.0,True,2137.0,26.081185302335488,0.8116606688146946,2138,0,0.0,,0.3090169943749474,0.3761785115301142,,intact
129,151,35.38954829840609,34.792364223190646,1.0,24.7660229,2.0,772.4050085606119,16.392768466291,3033,0.0460724408126321,2889,144,0,0.9525222551928784,0.0474777448071216,0.0,True,1909.0,24.650630270337032,0.7024781566832171,1966,897,0.3133077191756898,,0.2958163163244892,0.3622977887103629,,intact
129,282,35.38954829840609,36.68341902992898,1.0,24.7660229,2.0,763.3834304671332,48.99866162779615,2889,0.0438850252250887,2835,54,0,0.9813084112149532,0.0186915887850467,0.0,True,1901.0,24.598924643882015,0.6826116796834336,1901,0,0.0,,0.304845440523399,0.3174485500778986,,intact
130,163,35.41272483695998,35.13670369587606,8.565401897601228,212.13093954369543,9.565401897601228,1105.3995475328643,77.3916859676734,7033,0.1068339849110589,6918,115,0,0.98364851414759,0.01635148585241,0.0,True,1473.0,21.65341687468109,0.6138509503192608,1473,0,0.0,,0.2692803301885514,0.3076923076923077,,intact
130,168,35.41272483695998,35.63262692341111,1.0,24.7660229,2.0,1097.5247443612648,88.4988339769141,3443,0.0523004990827208,3426,17,0,0.9950624455416788,0.0049375544583212,0.0,True,3011.0,30.958537874056542,0.8715148030648541,3011,0,0.0,,0.3090169943749474,0.3874258867227931,,intact
128,183,35.798071705600336,34.91858457314275,1.7320508075688772,42.89600996421431,2.732050807568877,552.7345852278579,40.23445681310233,3553,0.0539714415454276,3045,0,513,0.8570222347312131,0.0,0.1443850267379679,True,563.0,13.38687663054658,0.3786060409242108,1058,1714,0.6183261183261183,0.3660254037844386,0.2742918851774317,,0.0917335186070069,cohesive
128,194,35.798071705600336,36.829845387931286,1.8284271247461903,45.2828680424453,2.8284271247461903,612.7906364914927,25.86619522678552,3996,0.0607007825543283,3964,32,0,0.991991991991992,0.008008008008008,0.0,True,3397.0,32.88310635214284,0.9055224951528033,3397,0,0.0,,0.2898979485566356,0.3751055526971755,,intact
128,241,35.798071705600336,36.12530338834216,4.55269276785519,112.752093345366,5.55269276785519,592.6123864091187,72.10678438353413,5205,0.0790659592580778,5127,70,8,0.985014409221902,0.0134486071085494,0.0015369836695485,True,2350.0,27.350104799285653,0.76053452062177,2350,123,0.0497371613424989,0.4433413449504883,0.2771863727725964,0.4092587834991562,0.1661549721778918,intact
128,271,35.798071705600336,33.97470293029857,1.414213562373095,35.02444547122265,2.414213562373095,572.0802057102535,76.06874354561452,3030,0.0460268696545583,2950,4,78,0.9735973597359736,0.0013201320132013,0.0257425742574257,True,2366.0,27.443053596690888,0.7866407417477451,2409,669,0.2173489278752436,0.3789154633348925,0.2898979485566356,0.3465940314540915,0.0890175147782568,intact
125,282,35.605342404496575,36.68341902992898,1.8284271247461903,45.2828680424453,2.8284271247461903,775.8195626321776,70.01044045046113,3658,0.0555664320780113,3620,38,0,0.989611809732094,0.0103881902679059,0.0,True,1859.0,24.325667070312107,0.6730138015264892,1859,92,0.0471553049718093,,0.2898979485566356,0.380724156126471,,intact
126,279,39.77268208815821,35.64446856574113,1.0,24.7660229,2.0,647.3701972862253,44.69894991979561,3177,0.0482598564001754,2932,195,51,0.9228832231665092,0.0613786591123701,0.0160528800755429,True,2762.0,29.650833135674784,0.7863153905600841,2784,282,0.0919765166340508,0.3816524151396708,0.304845440523399,0.3874258867227931,0.0768069746162717,intact
126,280,39.77268208815821,33.81754955360479,1.0,24.7660229,2.0,598.475941748017,55.88441207093196,3555,0.0540018223174768,2628,295,635,0.739240506329114,0.0829817158931083,0.1786216596343178,True,1.0,0.5641895835477563,0.0153332737500876,905,309,0.2545304777594728,0.3827822185373187,0.25,0.3956439237389599,0.1327822185373187,cohesive
126,286,39.77268208815821,33.39235957204234,3.47213595499958,85.99099857343296,4.47213595499958,623.5990848394679,83.62192417468985,1645,0.024988185010478,1546,0,101,0.9398176291793312,0.0,0.0613981762917933,True,2003.0,25.25024162312378,0.6902269458245687,2121,186,0.0806241872561768,0.4014916240907943,0.269241092610464,,0.1322505314803304,intact
126,323,39.77268208815821,30.89445563054656,1.0,24.7660229,2.0,587.8604766083831,26.92083227860166,14028,0.2130907351531827,13264,481,285,0.9455374964357,0.0342885657256914,0.0203165098374679,True,6.0,1.381976597885342,0.0391122845073021,1330,551,0.2929292929292929,0.3874258867227931,0.3090169943749474,0.4494897427831781,0.0784088923478457,cohesive
127,212,35.13554343686632,34.00397770543357,2.863703305156273,70.92254163430594,3.863703305156273,1053.057337219724,54.325719230743154,3514,0.0533790164904679,3444,70,0,0.9800796812749004,0.0199203187250996,0.0,True,2363.0,27.425649692437503,0.7933421938515094,2363,0,0.0,,0.2766967754673748,0.3910866643974389,,intact
128,134,35.798071705600336,44.4526147691647,1.0,24.7660229,2.0,570.8257747818659,75.4955574932795,3496,0.053105589542025,3083,18,397,0.8818649885583524,0.0051487414187643,0.1135583524027459,True,2732.0,29.489364337912,0.7349311422322844,3511,1670,0.3223315962169465,0.375,0.2843646522044218,0.4170409888650807,0.0906353477955781,cohesive
128,141,35.798071705600336,37.17467522203558,1.0,24.7660229,2.0,570.3855555710346,73.90087329414139,4000,0.0607615440984267,3357,196,450,0.83925,0.049,0.1125,True,1486.0,21.748758375344394,0.5960789278471796,1495,998,0.4003208985158443,0.4026997478492771,0.2933997741163456,0.4057077327363875,0.1092999737329314,cohesive
131,179,35.94414801937112,34.45441565467942,9.645764924552132,238.8872350094749,10.645764924552132,745.5295379766549,17.736832440084395,6945,0.1054972309408935,5153,30,1773,0.7419726421886249,0.0043196544276457,0.2552915766738661,True,906.0,16.982012745328934,0.4824533870877436,940,893,0.4871794871794871,0.3551678050823318,0.2307692307692307,0.163791261809431,0.124398574313101,cohesive
131,226,35.94414801937112,35.041890092227234,1.0,24.7660229,2.0,680.0761429864356,43.63774926214746,2997,0.0455255869157462,2977,20,0,0.9933266599933268,0.0066733400066733,0.0,True,2927.0,30.523647174935626,0.8599901610778411,2927,0,0.0,,0.2989350844248255,0.4259293320260172,,intact
131,333,35.94414801937112,31.258738512821964,1.0,24.7660229,2.0,686.7851098427736,48.42395886325136,5762,0.0875270042737838,5720,42,0,0.992710864283235,0.007289135716765,0.0,True,3030.0,31.05606148784623,0.9242478438175132,3031,12,0.0039434768320736,,0.3021694792519622,0.3881560186294753,,intact
132,247,34.69373956573465,35.01302766448857,2.449489742783178,60.66411906308329,3.449489742783178,821.3485855190074,18.38211737435295,4374,0.0664427484716297,4299,75,0,0.9828532235939644,0.0171467764060356,0.0,True,2278.0,26.9278651349615,0.7726040441963348,2284,0,0.0,,0.2843646522044218,0.303832434700687,,intact
133,176,35.017246492591674,34.95020919528266,5.0990195135927845,126.28243404118577,6.0990195135927845,745.5521454657028,68.50710210125189,6073,0.0922512143274364,3415,1,2665,0.5623250452823975,0.0001646632636258,0.4388275975629837,True,1514.0,21.9527029698454,0.6275118268635257,1781,1535,0.4629071170084439,0.3516287047744073,0.1886378647726465,0.5,0.1629908400017607,cohesive
133,182,35.017246492591674,34.15014695868493,1.0,24.7660229,2.0,697.6025238172618,17.135238155598923,2697,0.0409684711083642,2557,140,0,0.9480904708935854,0.0519095291064145,0.0,True,3591.0,33.80903431460284,0.9776003584237664,3604,426,0.1057071960297766,,0.2898979485566356,0.4,,intact
133,207,35.017246492591674,34.770064455549026,5.19114712955712,128.56406868788088,6.19114712955712,748.5295900349904,64.05326830043794,4868,0.0739467991677854,3733,245,900,0.7668447000821693,0.050328677074774,0.1848808545603944,True,888.0,16.812470934731934,0.4818202824070801,904,432,0.3233532934131736,0.3437148371164319,0.2521127429279827,0.2597106754733818,0.0916020941884491,cohesive
134,201,44.4526147691647,35.12967650967651,1.0,24.7660229,2.0,600.171680153087,26.742281463476527,5541,0.0841699289623457,5052,489,0,0.9117487818083378,0.0882512181916621,0.0,True,2714.0,29.392057279183568,0.7386582317968049,2726,253,0.084927828130245,,0.272552534874096,0.4,,intact
138,188,35.141666161293315,34.395525530844665,1.0,24.7660229,2.0,855.403765835803,88.24487766459123,3137,0.0476522409591912,3117,20,0,0.9936244819891616,0.0063755180108383,0.0,True,1988.0,25.15551736167189,0.7235126052557002,1995,135,0.0633802816901408,,0.3090169943749474,0.3588270542794229,,intact
139,181,35.28861499221115,37.07536706906336,1.0,24.7660229,2.0,491.04700253005205,65.58022424326829,2838,0.0431103155378338,1929,0,919,0.6797040169133193,0.0,0.3238195912614517,True,322.0,10.124020118074668,0.2798082645452571,674,1313,0.6607951685958732,0.39564392373896,0.2402530733520421,,0.1553908503869179,cohesive
139,319,35.28861499221115,31.405054970984555,1.0,24.7660229,2.0,491.0583780282577,62.12652009608775,2650,0.0402545229652077,1665,0,999,0.6283018867924528,0.0,0.3769811320754717,True,261.0,9.114761669619748,0.2733321370573743,583,1711,0.7458587619877942,0.4,0.2433607328111082,,0.1566392671888917,cohesive
139,323,35.28861499221115,30.89445563054656,1.0,24.7660229,2.0,531.9781054558674,47.13937182729473,3141,0.0477130025032896,3135,0,7,0.9980897803247374,0.0,0.0022285896211397,True,1131.0,18.97388946088459,0.5733759187159935,1159,655,0.3610804851157662,0.4211646096066227,0.3090169943749474,,0.1121476152316753,intact
135,172,35.00958694434186,37.708709508631,1.0,24.7660229,2.0,1144.253250278094,57.44715678458773,3480,0.0528625433656313,3469,11,0,0.99683908045977,0.0031609195402298,0.0,True,2388.0,27.5703465376642,0.7582781193311925,2389,0,0.0,,0.3090169943749474,0.3956439237389599,,intact
135,193,35.00958694434186,34.34399097529891,1.0,24.7660229,2.0,1090.7158691984532,21.087871363294816,2869,0.0435812175045966,2848,21,0,0.9926803764377832,0.0073196235622168,0.0,True,2577.0,28.64061062016012,0.8259302974489847,2577,0,0.0,,0.3090169943749474,0.3333333333333333,,intact
135,196,35.00958694434186,35.320601368371406,1.0,24.7660229,2.0,1142.5972166854665,57.71354373619577,2921,0.0443711175778761,2904,17,0,0.9941800753166724,0.0058199246833276,0.0,True,2502.0,28.22076071320269,0.8025219721500833,2503,0,0.0,,0.3090169943749474,0.4142135623730951,,intact
136,187,35.71628950814358,34.86472360632535,1.0,24.7660229,2.0,766.4077699355306,82.89894579303481,2915,0.0442799752617285,2909,6,0,0.9979416809605488,0.0020583190394511,0.0,True,1886.0,24.50168250024127,0.6942853727674386,1902,446,0.1899488926746167,,0.3090169943749474,0.2800030854458587,,intact
137,219,39.32260053824134,35.27595766867479,1.0,24.7660229,2.0,470.88775664493807,69.17750623766509,2880,0.0437483117508673,1684,490,712,0.5847222222222223,0.1701388888888889,0.2472222222222222,True,297.0,9.72306722164286,0.2606770815777354,354,725,0.6719184430027804,0.4026997478492771,0.23166247903554,0.380724156126471,0.1710372688137371,cohesive
137,252,39.32260053824134,35.21054470549252,13.533000645649388,335.1586038958675,14.533000645649388,521.9995999633741,28.134527053511626,9104,0.1382932743680194,5168,3936,0,0.5676625659050967,0.4323374340949033,0.0,True,2.0,0.7978845608028654,0.0214101943019758,1643,0,0.0,,0.2007184589378145,0.2960522815230986,,intact
137,343,39.32260053824134,21.116751542704144,1.0,24.7660229,2.0,491.997288091232,74.88202416640918,4643,0.0705289623122489,4013,483,149,0.8643118673271591,0.1040275683825113,0.0320913202670687,True,341.0,10.418429401242426,0.3447564886959471,793,133,0.1436285097192224,0.4026997478492771,0.2898979485566356,0.4026997478492771,0.1128017992926415,intact
138,161,35.141666161293315,35.076915108180465,1.414213562373095,35.02444547122265,2.414213562373095,837.3161218529217,62.15622821823988,2927,0.0444622598940238,2906,21,0,0.9928254185172533,0.0071745814827468,0.0,True,1589.0,22.48987347999191,0.6405675840610856,1589,410,0.2051025512756378,,0.2958163163244892,0.4068781988545112,,intact
136,207,35.71628950814358,34.770064455549026,6.071067811865476,150.35620445611326,7.071067811865476,768.0981950345413,85.86381634230096,6223,0.0945297722311274,2571,503,3157,0.4131447854732444,0.0808291820665274,0.5073115860517435,False,1813.0,24.022818811521944,0.6816303429142059,1885,637,0.2525773195876288,0.349586663902989,0.1482675827043134,0.3333333333333333,0.2013190811986756,cohesive
136,222,35.71628950814358,35.664062041282264,1.0,24.7660229,2.0,799.1966815047836,38.46990007472167,2975,0.0451913984232049,2832,49,95,0.9519327731092436,0.0164705882352941,0.0319327731092436,True,2048.0,25.532305945691693,0.715387509068581,2221,716,0.243786176370446,0.3874258867227931,0.3090169943749474,0.3333333333333333,0.0784088923478457,intact
137,149,39.32260053824134,35.31722031987345,8.00692826708518,198.2997688212889,9.00692826708518,515.7348376580851,43.07339839629837,2804,0.0425938424129971,2393,251,163,0.8534236804564908,0.0895149786019971,0.0581312410841654,True,1759.0,23.66235596463902,0.6340410706402831,1790,1,0.0005583472920156,0.3543477223400257,0.1990080499670803,0.2474401533514073,0.1553396723729454,intact
137,177,39.32260053824134,34.03910971289511,3.414213562373095,84.55649127122264,4.414213562373095,511.834600342749,50.7284001878327,3550,0.0539258703873537,3116,217,219,0.8777464788732394,0.0611267605633802,0.0616901408450704,True,2425.0,27.783114908082077,0.7574282227874228,2486,435,0.1489216021910304,0.3358925990916108,0.2612038749637414,0.3510714832006494,0.0746887241278693,cohesive
134,223,44.4526147691647,35.63995839173449,2.4641016151377544,61.02599702842861,3.4641016151377544,532.8130162037205,50.38127115198645,4929,0.0748734127152864,4044,25,871,0.8204503956177723,0.0050720227226617,0.176709271657537,True,1896.0,24.566553364370574,0.6134539669494312,1913,1808,0.485890889545821,0.3726822671238252,0.23582845781094,0.3133921657949117,0.1368538093128852,cohesive
134,253,44.4526147691647,36.95071200079368,1.0,24.7660229,2.0,587.9459643430139,54.54761559862943,5084,0.0772279225491004,4601,483,0,0.9049960660896932,0.0950039339103068,0.0,True,3950.0,35.45876549495164,0.8711871345296808,3974,399,0.0912417104962268,,0.2898979485566356,0.3816524151396708,,intact
134,274,44.4526147691647,35.88102725341571,1.0,24.7660229,2.0,523.8428403056112,15.095359260897672,3621,0.0550043877951008,1765,0,1868,0.4874344103838718,0.0,0.515879591273129,True,530.0,12.988619621707652,0.3233668807909088,1969,2393,0.5486015589179275,0.3704152082810797,0.2108967220595339,,0.1595184862215457,cohesive
135,145,35.00958694434186,35.059378977226274,5.6332495807108,139.51318811729905,6.6332495807108,1111.191773818062,70.65070870730428,5416,0.0822711307092698,5337,79,0,0.9854135893648448,0.014586410635155,0.0,True,1806.0,23.976397862229557,0.6843656830633862,1806,0,0.0,,0.2766967754673748,0.238450422231985,,intact
139,325,35.28861499221115,28.228606479485165,1.0,24.7660229,2.0,503.6025938679441,83.39371532291217,2834,0.0430495539937353,1749,0,1089,0.6171489061397318,0.0,0.3842625264643613,True,406.0,11.368105109938904,0.3579534761294495,836,2049,0.7102253032928942,0.387425886722793,0.2402530733520421,,0.1471728133707509,cohesive
139,328,35.28861499221115,29.05803831316734,1.0,24.7660229,2.0,490.12072887830766,62.918284376191465,2738,0.0415912769353731,2642,0,98,0.9649379108838568,0.0,0.0357925493060628,True,2092.0,25.80512123390413,0.8020656835542738,2300,634,0.2160872528970688,0.376931296631122,0.2898979485566356,,0.0870333480744864,intact
140,142,35.6431532162262,35.37880695443504,1.8284271247461903,45.2828680424453,2.8284271247461903,1025.394141956969,86.52517402621163,3624,0.0550499589531746,3540,84,0,0.97682119205298,0.0231788079470198,0.0,True,2892.0,30.340603007249587,0.8544006088917585,2896,108,0.0359520639147802,,0.2857142857142857,0.3447501709580027,,intact
140,231,35.6431532162262,34.500072863257465,2.0,49.5320458,3.0,993.6015589432844,21.35808419303316,3449,0.0523916413988685,3180,269,0,0.9220063786604812,0.0779936213395187,0.0,True,2127.0,26.02009085135797,0.741913148444954,2127,0,0.0,,0.2817290466902531,0.3288130902060995,,intact
143,153,35.31626330181178,35.08486852960442,5.708203932499369,141.36950931014945,6.708203932499369,978.8526006758018,71.80827349845094,5522,0.0838813116278782,5011,511,0,0.9074610648315828,0.0925389351684172,0.0,True,2688.0,29.25093116572581,0.8309790028879255,2689,0,0.0,,0.2661832955178855,0.3399683035624423,,intact
143,202,35.31626330181178,35.21176420943346,1.0,24.7660229,2.0,977.6133357394616,71.81018098559686,6241,0.0948031991795704,6204,37,0,0.9940714629065854,0.0059285370934145,0.0,True,2257.0,26.80345897672193,0.7600796427334733,2305,28,0.0120017145306472,,0.3090169943749474,0.3228287342177362,,intact
143,213,35.31626330181178,34.46687961923308,5.572595368400839,138.0110245062491,6.572595368400839,953.7010190647646,70.05700255028259,5249,0.0797343362431605,5157,92,0,0.982472851971804,0.0175271480281958,0.0,True,1562.0,22.297982918171797,0.6390650230070758,1563,0,0.0,,0.2742918851774317,0.3471867541030317,,intact
143,255,35.31626330181178,35.92547553924652,1.0,24.7660229,2.0,961.230407106868,81.24265569691602,3181,0.0483206179442739,3156,25,0,0.9921408362150268,0.0078591637849732,0.0,True,2462.0,27.994266194785187,0.7858950848249491,2462,0,0.0,,0.3090169943749474,0.3451409985003952,,intact
141,164,37.17467522203558,35.93441363578625,1.0,24.7660229,2.0,580.135410995297,56.94658022209379,4268,0.0648325675530214,4148,9,113,0.971883786316776,0.0021087160262417,0.0264761012183692,True,2452.0,27.937355653723827,0.7642649112493993,2453,813,0.2489283527250459,0.3874258867227931,0.3090169943749474,0.4364916731037084,0.0784088923478457,intact
141,183,37.17467522203558,34.91858457314275,1.0,24.7660229,2.0,542.4281257282751,61.34473420371609,2916,0.0442951656477531,1722,0,1197,0.5905349794238683,0.0,0.4104938271604938,True,271.0,9.287732724180174,0.2576588366392983,458,1659,0.783656117146906,0.3827822185373187,0.23166247903554,,0.1511197395017787,cohesive
141,234,37.17467522203558,34.56620180703997,3.898979485566356,96.5622152261666,4.898979485566356,530.5381405131391,40.60868469912559,6273,0.0952892915323578,4859,18,1402,0.7745895106009884,0.0028694404591104,0.223497529092938,True,528.0,12.964089628857147,0.3614143056434336,538,1312,0.7091891891891892,0.3726822671238252,0.2332995250031629,0.4052882074761756,0.1393827421206623,cohesive
142,180,35.37880695443504,34.46594178505902,7.152147760599405,177.13025522318858,8.152147760599405,1056.863778689662,31.37200758439096,5465,0.0830154596244756,5378,84,3,0.9840805123513268,0.0153705397987191,0.0005489478499542,True,1731.0,23.473270180870447,0.6721556195561877,1732,315,0.1538837322911578,0.3809802932482878,0.2711923793731366,0.280957962249861,0.1097879138751512,intact
148,205,35.77408618257428,34.86531279291435,1.0,24.7660229,2.0,905.3554839854064,56.73085109025603,3592,0.0545638666003872,3589,3,0,0.9991648106904232,0.0008351893095768,0.0,True,2062.0,25.619425936405687,0.725357981748838,2109,85,0.0387420237010027,,0.3090169943749474,0.304845440523399,,intact
148,237,35.77408618257428,33.74921981698591,10.88347087483978,269.540288917765,11.88347087483978,902.1345674359444,66.39976817043787,8808,0.1337969201047358,2711,344,5762,0.3077883742052679,0.0390554041780199,0.6541780199818347,True,148.0,6.863662517577698,0.1974492558688483,559,997,0.640745501285347,0.3121276210634696,0.1106003987624588,0.4548781666277967,0.2015272223010107,cohesive
148,255,35.77408618257428,35.92547553924652,1.0,24.7660229,2.0,920.7610738191792,10.643881508363346,3074,0.0466952466396409,2517,338,223,0.8188028627195836,0.1099544567338972,0.0725439167208848,True,2003.0,25.25024162312378,0.7043346156309686,2010,303,0.1309987029831388,0.414213562373095,0.2612038749637415,0.4026997478492771,0.1530096874093535,cohesive
148,263,35.77408618257428,35.54812880887022,7.0990195135927845,175.81447984118574,8.099019513592784,867.6937266446557,64.19797088329943,5891,0.089486564070958,5725,41,125,0.971821422508912,0.0069597691393651,0.0212188083517229,True,1247.0,19.923163104065253,0.5586804365639836,1248,332,0.210126582278481,0.3625686785136399,0.2680748568360903,0.2449655295864103,0.0944938216775496,intact
149,312,35.31722031987345,36.24478883025076,1.0,24.7660229,2.0,551.373586136967,82.53893333560805,3247,0.0493231834218979,3171,76,0,0.9765937788728056,0.0234062211271943,0.0,True,3705.0,34.34149280842265,0.9597688275179748,3709,317,0.0787382016890213,,0.3090169943749474,0.4007458120453971,,intact
149,343,35.31722031987345,21.116751542704144,1.0,24.7660229,2.0,522.6483068621906,13.852867917977711,5945,0.0903068449162868,5783,39,125,0.9727502102607232,0.0065601345668629,0.0210260723296888,True,2656.0,29.076297180076903,1.0304536866864735,2663,737,0.2167647058823529,0.4,0.3090169943749474,0.4270509831248423,0.0909830056250526,intact
150,178,34.74127587752717,35.00166422487947,1.8284271247461903,45.2828680424453,2.8284271247461903,1027.612834455509,86.52555300327982,3197,0.0485636641206676,3159,38,0,0.9881138567406944,0.0118861432593056,0.0,True,1922.0,24.734421384888822,0.7093025143066863,1922,0,0.0,,0.2857142857142857,0.3644926909586834,,intact
150,204,34.74127587752717,34.80228796220674,1.0,24.7660229,2.0,1022.372958389311,85.03114798098338,3125,0.0474699563268959,3069,56,0,0.98208,0.01792,0.0,True,2070.0,25.669076033243712,0.7382157202181696,2070,0,0.0,,0.3090169943749474,0.414213562373095,,intact
145,196,35.059378977226274,35.320601368371406,1.0,24.7660229,2.0,1129.822605351477,31.73643269833678,2761,0.0419406558139391,2708,53,0,0.9808040565012676,0.0191959434987323,0.0,True,1618.0,22.694170966249757,0.6449041575405694,1618,0,0.0,,0.2989350844248255,0.414213562373095,,intact
145,221,35.059378977226274,35.32021864065531,1.0,24.7660229,2.0,1075.9618198682413,50.36290487094989,3432,0.0521334048364501,3370,62,0,0.981934731934732,0.018065268065268,0.0,True,3641.0,34.04359404638679,0.967427925099055,3647,0,0.0,,0.3090169943749474,0.3700460499667057,,intact
146,218,35.172376481356224,35.167744397611905,5.6332495807108,139.51318811729905,6.6332495807108,886.4315175954625,18.038235730100908,5231,0.0794609092947176,4710,521,0,0.900401452877079,0.099598547122921,0.0,True,2268.0,26.86869594648831,0.7639650205526479,2268,0,0.0,,0.2771863727725964,0.2547778406202406,,intact
146,303,35.172376481356224,35.494141691078184,1.0,24.7660229,2.0,928.0033147514282,82.63544815253732,3255,0.0494447065100948,3223,32,0,0.990168970814132,0.0098310291858678,0.0,True,3145.0,31.639920860331205,0.8954713399951635,3146,0,0.0,,0.3090169943749474,0.4270509831248423,,intact
149,177,35.31722031987345,34.03910971289511,7.547442467302883,186.92013298165568,8.547442467302883,542.4856191137077,84.27741028276537,6335,0.0962310954658834,6011,324,0,0.9488555643251776,0.0511444356748224,0.0,True,2298.0,27.045815174447064,0.7799090627104639,2314,5,0.0021561017680034,,0.2653311931459037,0.3368702499140705,,intact
149,252,35.31722031987345,35.21054470549252,11.36931687685298,281.5727621294974,12.36931687685298,552.6506187343326,81.18481155617147,10164,0.1543950835541025,10135,29,0,0.997146792601338,0.0028532073986619,0.0,True,3508.0,33.416030295843605,0.9475992974915686,3512,25,0.0070681368391292,,0.2663346240702891,0.2734080747519443,,intact
149,287,35.31722031987345,35.43187813286156,4.0197648378370845,99.553588026488,5.0197648378370845,520.4464180843729,50.91792037283139,3566,0.0541689165637474,2507,0,1065,0.7030286034772855,0.0,0.2986539540100953,True,172.0,7.399277020331919,0.2091695069520954,702,1034,0.5956221198156681,0.3602425986153711,0.2171292729553324,,0.1431133256600386,cohesive
149,307,35.31722031987345,33.98517876129603,1.0,24.7660229,2.0,577.6561111412769,24.471925265182826,4531,0.0688276390774929,4483,48,0,0.9894063120723902,0.0105936879276097,0.0,True,4228.0,36.68534037984474,1.0587033310889435,4228,0,0.0,,0.3021694792519622,0.414213562373095,,intact
159,316,34.29845816888291,28.85350440000192,1.0,24.7660229,2.0,1070.5143864095503,82.32830734081271,2605,0.0395709555941004,2604,1,0,0.999616122840691,0.000383877159309,0.0,True,2746.0,29.56482618688446,0.9363074395236972,2754,0,0.0,,0.3164309725825327,0.2052130961576726,,intact
150,233,34.74127587752717,34.87591474809508,1.0,24.7660229,2.0,1014.1846632553288,71.29593188762307,3297,0.0500827027231282,3254,43,0,0.9869578404610252,0.0130421595389748,0.0,True,1938.0,24.837160856752256,0.7135352815461378,1939,0,0.0,,0.3090169943749474,0.3430703308172536,,intact
151,152,34.792364223190646,34.711448851125965,4.39834563766817,108.929528784605,5.39834563766817,809.4596276342252,86.13660364906018,4929,0.0748734127152864,4849,80,0,0.9837695272874822,0.0162304727125177,0.0,True,1984.0,25.13019725725687,0.7231314699349382,2012,526,0.2072498029944838,,0.2771863727725964,0.328392602420028,,intact
151,263,34.792364223190646,35.54812880887022,1.0,24.7660229,2.0,828.2440215313966,47.92909221827002,6702,0.1018059671369141,6530,172,0,0.9743360190987764,0.0256639809012235,0.0,True,2567.0,28.58498693079622,0.81276049395239,2569,114,0.0424897502795378,,0.304845440523399,0.3874258867227931,,intact
151,282,34.792364223190646,36.68341902992898,1.7320508075688772,42.89600996421431,2.732050807568877,797.9056114630832,77.0260574929956,2784,0.042290034692505,2621,163,0,0.9414511494252874,0.0585488505747126,0.0,True,1365.0,20.844495547766904,0.5832603603362997,1365,0,0.0,,0.2817290466902531,0.4,,intact
154,240,35.33029437183157,34.47284037191177,1.0,24.7660229,2.0,623.3042314391931,78.77168717798412,3279,0.0498092757746853,3098,2,179,0.9448002439768222,0.0006099420555047,0.054589813967673,True,1883.0,24.4821877225888,0.7014638472173547,1883,586,0.2373430538679627,0.3816524151396708,0.3090169943749474,0.3333333333333333,0.0726354207647234,intact
154,253,35.33029437183157,36.95071200079368,1.0,24.7660229,2.0,622.465022389998,78.28996531270754,3337,0.0506903181641125,3120,37,183,0.9349715313155528,0.0110878034162421,0.0548396763560083,True,2519.0,28.316472296120654,0.7835107372507437,2541,1336,0.3445963373742584,0.393529818721632,0.2933997741163456,0.4270509831248423,0.1001300446052864,intact
154,281,35.33029437183157,33.50091196630528,1.0,24.7660229,2.0,657.5321730191401,25.062783854214008,5048,0.0766810686522146,4756,41,251,0.9421553090332804,0.0081220285261489,0.0497226624405705,True,2616.0,28.856518540128786,0.8384719686117268,2720,1078,0.2838335966298052,0.353889367864523,0.3090169943749474,0.4142135623730951,0.0448723734895756,cohesive
155,261,35.86674340347741,34.99809133386001,1.0,24.7660229,2.0,616.5333801566908,29.7768914280184,3468,0.052680258733336,3208,239,22,0.9250288350634372,0.0689158016147635,0.0063437139561707,True,2218.0,26.57087366940816,0.7499029319095678,2584,197,0.0708378281193815,0.377167341131748,0.2989350844248255,0.3797958971132712,0.0782322567069224,intact
155,269,35.86674340347741,35.61682581345766,1.0,24.7660229,2.0,585.2292015836922,89.8852654073938,3334,0.0506447470060387,2106,355,879,0.6316736652669466,0.1064787042591481,0.2636472705458908,True,408.0,11.396070970426017,0.3188444867894534,1180,1077,0.4771821001329198,0.393529818721632,0.23166247903554,0.4,0.161867339686092,cohesive
156,185,35.115097416151045,34.68573802823606,3.0,74.2980687,4.0,874.4619794568262,14.25012221613552,3877,0.0588931266174001,3139,17,730,0.8096466339953572,0.0043848336342532,0.1882899148826412,True,1844.0,24.22732816723524,0.6941844753860588,1848,773,0.294925600915681,0.3483314773547883,0.2588283628687876,0.3126480851423008,0.0895031144860007,cohesive
156,188,35.115097416151045,34.395525530844665,2.4641016151377544,61.02599702842861,3.4641016151377544,883.3300014021256,43.65109114395987,2987,0.0453736830555002,2921,48,19,0.9779042517576164,0.0160696350853699,0.0063608972212922,True,1661.0,22.99375395517827,0.661589638542351,1663,230,0.1215002641310089,0.2129088554318267,0.2843646522044218,0.3127239834787401,-0.071455796772595,intact
156,191,35.115097416151045,34.925827427854074,1.0,24.7660229,2.0,939.677900357906,33.81122039958772,2895,0.0439761675412363,2854,41,0,0.9858376511226252,0.0141623488773747,0.0,True,2072.0,25.68147355921802,0.733327654265437,2072,0,0.0,,0.3090169943749474,0.339056738914926,,intact
152,282,34.711448851125965,36.68341902992898,1.0,24.7660229,2.0,800.4380495407465,71.11835182279512,3663,0.0556423840081343,3594,69,0,0.9811629811629812,0.0188370188370188,0.0,True,2231.0,26.64862765839992,0.7465138167297117,2233,473,0.1747967479674796,,0.2989350844248255,0.2958163163244892,,intact
152,322,34.711448851125965,35.40358484036005,6.032065437739018,149.39027076534305,7.032065437739018,848.0625788347799,21.45973079353259,6412,0.0974007551897781,6294,109,9,0.9815970056144728,0.0169993761696818,0.0014036182158452,True,1994.0,25.19344980447256,0.7186318961301953,1994,400,0.1670843776106934,0.3615739455446463,0.2714970279031851,0.2063099139372659,0.0900769176414612,intact
153,213,35.08486852960442,34.46687961923308,3.7320508075688767,92.42805576421428,4.732050807568877,965.7883533821084,47.813608949784665,4392,0.0667161754200726,4175,217,0,0.950591985428051,0.0494080145719489,0.0,True,2781.0,29.75264347040649,0.855554152477583,2781,0,0.0,,0.2791745113185196,0.2535548202751237,,intact
153,233,35.08486852960442,34.87591474809508,1.0,24.7660229,2.0,996.9507290433028,80.06988762652892,3413,0.0518447875019826,3346,67,0,0.98036917667741,0.01963082332259,0.0,True,3198.0,31.905407316249114,0.9120940567404764,3200,0,0.0,,0.304845440523399,0.407669683062202,,intact
156,209,35.115097416151045,34.12699972576709,4.0197648378370845,99.553588026488,5.0197648378370845,907.6698201446522,86.12661472626151,4389,0.0666706042619988,4288,94,7,0.9769879243563454,0.0214171793119161,0.0015948963317384,True,1354.0,20.760336844397603,0.5996449472593921,1354,666,0.3297029702970297,0.2254734080984753,0.2766967754673748,0.3660254037844387,-0.0512233673688995,intact
157,176,35.512891801430825,34.95020919528266,1.0,24.7660229,2.0,734.4530473658215,46.045325027156224,3112,0.047272481308576,2655,2,462,0.8531491002570694,0.0006426735218508,0.1484575835475578,True,2323.0,27.1925332693544,0.7718233482407396,2649,1548,0.3688348820586133,0.3898534213910276,0.2898979485566356,0.3928571428571428,0.0999554728343919,cohesive
157,194,35.512891801430825,36.829845387931286,3.1815405503520555,78.79410612729761,4.181540550352056,677.2202917814667,32.581496355803075,2603,0.0395405748220512,2252,351,0,0.8651555897041875,0.1348444102958125,0.0,True,2297.0,27.039929891998003,0.7475506441294617,2387,793,0.2493710691823899,,0.2588283628687876,0.3577747210701756,,intact
157,246,35.512891801430825,35.197060347528684,1.8284271247461903,45.2828680424453,2.8284271247461903,689.2757148387516,56.62739097266203,3280,0.0498244661607099,3279,1,0,0.9996951219512196,0.0003048780487804,0.0,True,2340.0,27.29185104880338,0.771938043213765,2350,44,0.0183792815371762,,0.2898979485566356,0.439607805437114,,intact
160,171,35.91178238175537,34.48769978943581,1.0,24.7660229,2.0,534.5415612479865,47.27944894508798,2825,0.0429128405195139,1522,0,1307,0.5387610619469027,0.0,0.4626548672566372,True,210.0,8.175883811466258,0.2322711349377506,704,2503,0.7804801995634549,0.3827822185373187,0.23166247903554,,0.1511197395017787,cohesive
160,190,35.91178238175537,34.68011490514391,2.6502815398728847,65.63693330793913,3.6502815398728847,520.7341370728577,75.04120693712855,3133,0.0475914794150927,1199,0,1947,0.3827002872646026,0.0,0.6214490903287584,True,38.0,3.477898169151024,0.0985353362870009,145,1782,0.9247535028541776,0.3660254037844386,0.1695208471985372,,0.1965045565859014,cohesive
160,195,35.91178238175537,36.35662970455847,1.0,24.7660229,2.0,513.7825679882376,85.22613007805646,3131,0.0475610986430435,2321,53,762,0.7412967103161929,0.016927499201533,0.2433727243692111,True,446.0,11.91495737457632,0.3297417787551684,638,1566,0.7105263157894737,0.3827822185373187,0.2612038749637414,0.339056738914926,0.1215783435735772,cohesive
160,216,35.91178238175537,35.67544516095276,2.6502815398728847,65.63693330793913,3.6502815398728847,495.1086086909395,63.99112792918782,5460,0.0829395076943525,2068,843,2555,0.3787545787545787,0.1543956043956044,0.4679487179487179,True,38.0,3.477898169151024,0.0971653265123628,121,1238,0.9109639440765268,0.3660254037844387,0.1782670569531119,0.3516287047744073,0.1877583468313268,cohesive
160,224,35.91178238175537,35.489214133874235,9.29832572579834,230.2825478567808,10.29832572579834,529.4593859186759,62.82710671648763,8044,0.1221914651819363,1598,32,6424,0.1986573843858776,0.0039781203381402,0.7986076578816509,False,3.0,0.9772050238058398,0.0273723077125942,324,1836,0.85,0.3090169943749474,0.085296537673365,0.4698040605915402,0.2237204567015824,cohesive
160,318,35.91178238175537,31.73196327248236,3.7320508075688767,92.42805576421428,4.732050807568877,531.8967273102822,57.51842772268884,4321,0.0656376580123255,3774,1,550,0.8734089331173339,0.0002314279102059,0.1272853506132839,True,525.0,12.927207364566026,0.3822144158203092,549,978,0.6404715127701375,0.3704152082810797,0.2535548202751237,0.375,0.1168603880059559,cohesive
161,208,35.076915108180465,34.30826400849537,1.414213562373095,35.02444547122265,2.414213562373095,847.7457776135614,39.79614915883766,3042,0.0462091542868535,3016,26,0,0.9914529914529916,0.0085470085470085,0.0,True,2532.0,28.38944578214513,0.8183144049943685,2532,245,0.0882247029168167,,0.3015154223219414,0.3918128816481348,,intact
161,230,35.076915108180465,34.692483370232985,1.0,24.7660229,2.0,803.5703968916521,61.651950061828174,3114,0.0473028620806252,2953,118,44,0.9482980089916506,0.0378933847141939,0.0141297366730892,True,2357.0,27.39080870903951,0.7851811626988353,2358,366,0.1343612334801762,0.3874258867227931,0.304845440523399,0.4,0.082580446199394,intact
161,267,35.076915108180465,34.752019529092614,1.0,24.7660229,2.0,798.1771012587669,51.31870045138599,2996,0.0455103965297216,2925,55,16,0.97630173564753,0.0183578104138851,0.0053404539385847,True,1629.0,22.77118364497979,0.6521990851862447,1631,494,0.2324705882352941,0.3729674688847186,0.3090169943749474,0.4026997478492771,0.0639504745097712,intact
162,169,35.76973302962812,36.74116290534641,1.0,24.7660229,2.0,528.124445573721,75.59437917723632,3047,0.0462851062169766,1997,6,1051,0.655398752871677,0.0019691499835904,0.3449294387922547,True,677.0,14.679774962390477,0.4048984576209024,678,1508,0.6898444647758463,0.387425886722793,0.25,0.4360096570776567,0.137425886722793,cohesive
162,175,35.76973302962812,36.1669028609871,4.449489742783178,110.1961648630833,5.449489742783178,548.0527302153018,42.37054635133904,4951,0.0752076012078277,3766,8,1179,0.7606544132498485,0.0016158351848111,0.2381337103615431,True,1006.0,17.89468483938439,0.4975124181952164,1009,751,0.4267045454545454,0.3465462064555278,0.2417903343816373,0.3813976270001619,0.1047558720738905,cohesive
162,265,35.76973302962812,36.05461459326985,1.0,24.7660229,2.0,522.2361807140464,84.94139494999914,3034,0.0460876311986567,2217,1,819,0.7307185234014503,0.0003295978905735,0.2699406723796967,True,821.0,16.165779181867237,0.4501476091852035,829,1595,0.658003300330033,0.3827822185373187,0.2612038749637414,0.407669683062202,0.1215783435735772,cohesive
166,237,34.965316634264894,33.74921981698591,6.28538328578604,155.6639463910543,7.28538328578604,955.1770675231826,14.208648349717675,6137,0.0932233990330113,5928,209,0,0.9659442724458204,0.0340557275541795,0.0,True,1329.0,20.567786432629493,0.5986444061140166,1329,0,0.0,,0.2727272727272727,0.2277299991964413,,intact
166,255,34.965316634264894,35.92547553924652,1.0,24.7660229,2.0,973.8035739064172,58.97942610056364,3749,0.0569487572062505,3604,140,5,0.9613230194718592,0.0373432915444118,0.0013336889837289,True,1593.0,22.518162640206207,0.6352916069858843,1593,333,0.1728971962616822,0.2817290466902531,0.3090169943749474,0.3740666961489728,-0.0272879476846942,intact
167,242,35.24875845540225,35.11354848262679,1.0,24.7660229,2.0,839.1851550469504,35.342773678836295,3123,0.0474395755548467,3055,68,0,0.978226064681396,0.0217739353186039,0.0,True,2702.0,29.32700653780748,0.8335999148986679,2702,0,0.0,,0.3090169943749474,0.3851040526300558,,intact
167,289,35.24875845540225,34.14987401789476,6.032065437739018,149.39027076534305,7.032065437739018,838.8347139845624,41.50319126138656,4790,0.0727619490578661,4574,216,0,0.9549060542797496,0.0450939457202505,0.0,True,1860.0,24.33220886606579,0.701230211573067,1860,0,0.0,,0.2742918851774318,0.2898979485566356,,intact
162,287,35.76973302962812,35.43187813286156,3.3166247903554,82.13960550864952,4.3166247903554,506.7404308106667,71.04758829271228,3571,0.0542448684938705,1430,0,2144,0.400448053766452,0.0,0.6003920470456455,False,74.0,4.853342309955121,0.1363267552718512,550,1765,0.7624190064794817,0.3660254037844386,0.1566130288262323,,0.2094123749582063,cohesive
162,329,35.76973302962812,26.471093397285863,1.0,24.7660229,2.0,515.3760743693907,83.92369487935824,3072,0.0466648658675917,2453,1,621,0.7985026041666666,0.0003255208333333,0.2021484375,True,312.0,9.965574970333758,0.3202263061862069,642,1302,0.6697530864197531,0.4045372666182638,0.2958163163244892,0.5,0.1087209502937746,cohesive
163,165,35.13670369587606,35.75199853007004,1.0,24.7660229,2.0,1135.771865465818,53.6980876596779,3108,0.0472117197644776,3101,7,0,0.9977477477477478,0.0022522522522522,0.0,True,2687.0,29.24548963816208,0.82511003079015,2687,320,0.1064183571666112,,0.3090169943749474,0.3874258867227931,,intact
164,194,35.93441363578625,36.829845387931286,3.898979485566356,96.5622152261666,4.898979485566356,622.540491915755,57.57288699056704,5148,0.0782001072546752,5062,86,0,0.9832944832944832,0.0167055167055167,0.0,True,2667.0,29.136445672939757,0.8008449770221042,2667,0,0.0,,0.2766967754673748,0.3378034132365234,,intact
164,201,35.93441363578625,35.12967650967651,1.0,24.7660229,2.0,619.7877758661009,57.47410721457839,3069,0.0466192947095179,2974,95,0,0.9690452916259368,0.0309547083740632,0.0,True,2592.0,28.723844188903158,0.8083926531700509,2592,21,0.0080367393800229,,0.304845440523399,0.4,,intact
164,226,35.93441363578625,35.041890092227234,1.0,24.7660229,2.0,626.9374436297885,42.52145198020514,3111,0.0472572909225514,3077,34,0,0.989071038251366,0.0109289617486338,0.0,True,3129.0,31.5593351303395,0.8892921573171024,3133,474,0.1314111449958414,,0.3090169943749474,0.4,,intact
164,266,35.93441363578625,34.97872006442841,4.39834563766817,108.929528784605,5.39834563766817,605.0909819719939,82.66162654924128,4701,0.071410004701676,4601,100,0,0.9787279302276112,0.0212720697723888,0.0,True,1659.0,22.979906465843342,0.6481142566055795,1660,375,0.1842751842751842,,0.2742918851774318,0.3581706591608133,,intact
165,172,35.75199853007004,37.708709508631,3.3166247903554,82.13960550864952,4.3166247903554,1160.9368419106977,84.67772094166916,4548,0.0690858756399112,4532,16,0,0.9964819700967458,0.0035180299032541,0.0,True,1876.0,24.43663942690957,0.665298227565019,1876,0,0.0,,0.2779262976266636,0.3490072625225872,,intact
