Repository: AmiraliKhosrozadeh/ice-bonded-granular-microCT

# Grain-scale kinematics, ice-bond failure and damage evolution in ice-bonded granular media under in-situ uniaxial compression

Analysis code, per-specimen tables and supplementary material for the paper of

## Results for every specimen

The paper shows one or two specimens per figure.  The same rendering for
every specimen and every scan is in [`supplementary/`](supplementary/README.md):
the void and crack classes (Fig. 11 of the paper), the crack orientation
classes (Fig. 12), the ice-path maps (Fig. 18) and the per-scan tables behind
Tables 2–4, each as one sheet per material, compiled with their text in
[`supplementary/supplementary.pdf`](supplementary/supplementary.pdf).

File: paper/data/bonds/Alumina_175_1800_T5/Alumina_175_1800_T5_throats_scan03_classified.csv (part 7 of 8)
bead_a,bead_b,r_a_vox,r_b_vox,gap_vox,gap_um,dsum_min,z_mid,axis_dip_deg,lens_vox,lens_mm3,binder_vox,pore_vox,crack_vox,binder_frac,pore_frac,crack_frac,connected,bond_area_vox,r_bond_vox,r_bond_over_R,neck_binder_vox,neck_crack_vox,neck_severed,q_crack_med,q_binder_med,q_pore_med,dq_paired,cls
168,170,35.63262692341111,34.72346501130035,1.0,24.7660229,2.0,1118.7809107443527,55.64215784188576,3050,0.0463306773750504,3038,12,0,0.9960655737704918,0.0039344262295081,0.0,True,2333.0,27.250999329690345,0.7746592677426862,2395,351,0.127822286962855,,0.3090169943749474,0.4206322727489686,,intact
168,257,35.63262692341111,36.46042522394956,2.6502815398728847,65.63693330793913,3.6502815398728847,1079.7807368915608,60.778971006390485,5105,0.0775469206556172,5089,16,0,0.9968658178256612,0.0031341821743388,0.0,True,2270.0,26.88054020359719,0.7457179132505708,2318,0,0.0,,0.2801868778094689,0.4251414927432092,,intact
168,316,35.63262692341111,28.85350440000192,1.0,24.7660229,2.0,1086.4439781452193,67.37503494687967,2618,0.0397684306124203,2601,17,0,0.9935064935064936,0.0064935064935064,0.0,True,2470.0,28.039711462031185,0.8696354049029696,2470,0,0.0,,0.3090169943749474,0.3266316347104093,,intact
169,184,36.74116290534641,39.94887713154465,1.0,24.7660229,2.0,572.8006857634548,11.182041288093204,3930,0.0596982170767043,3787,143,0,0.9636132315521628,0.0363867684478371,0.0,True,3537.0,33.55386814410625,0.8750515224132225,3537,243,0.0642857142857142,,0.303832434700687,0.3761785115301142,,intact
165,278,35.75199853007004,57.06931329903934,2.146264369941973,53.15443253543696,3.146264369941973,1190.8189057959537,41.67272754838613,1384,0.0210234942580556,1384,0,0,1.0,0.0,0.0,True,1324.0,20.529059630371258,0.4423350462481442,1338,0,0.0,,0.284031278157143,,,intact
166,178,34.965316634264894,35.00166422487947,1.0,24.7660229,2.0,1010.8647327256884,57.79227696962332,3062,0.0465129620073457,3015,47,0,0.9846505551926844,0.0153494448073154,0.0,True,2017.0,25.33833144531632,0.7242939779358712,2019,0,0.0,,0.3090169943749474,0.4026997478492771,,intact
166,213,34.965316634264894,34.46687961923308,1.0,24.7660229,2.0,966.274185864314,42.94552657532727,2944,0.0447204964564421,2930,14,0,0.9952445652173914,0.0047554347826086,0.0,True,2364.0,27.431452220735256,0.7901651885123328,2364,0,0.0,,0.3090169943749474,0.4270509831248423,,intact
166,225,34.965316634264894,34.56866590278551,1.7320508075688772,42.89600996421431,2.732050807568877,981.0014060954244,72.52875976754986,3107,0.047196529378453,2928,179,0,0.9423881557772772,0.0576118442227228,0.0,True,1743.0,23.55449281174076,0.6774958646785407,1743,188,0.0973588814085965,,0.2817290466902531,0.3816524151396708,,intact
173,199,34.43154160317679,34.31792910836131,3.0,74.2980687,4.0,1115.698440371308,50.73067560378539,967,0.0146891032857946,964,3,0,0.9968976215098242,0.0031023784901758,0.0,True,422.0,11.589942707777276,0.3371645654235461,575,0,0.0,,0.2791745113185196,0.3430703308172536,,intact
173,257,34.43154160317679,36.46042522394956,4.977725364273731,123.27846036151404,5.977725364273731,1099.093696516882,14.262878355332695,3301,0.0501434642672267,3048,253,0,0.9233565586186004,0.0766434413813995,0.0,True,1020.0,18.01877032173579,0.5083444888946438,1054,0,0.0,,0.2812988957811848,0.3460420308512751,,intact
174,177,36.37943258714717,34.03910971289511,4.55269276785519,112.752093345366,5.55269276785519,528.6039187536264,74.94175277496254,4481,0.0680681197762626,3949,521,11,0.8812765007810757,0.1162686900245481,0.0024548091943762,True,1943.0,24.86917989912625,0.7063247572823251,1943,84,0.0414405525407005,0.3412253527198434,0.2661832955178855,0.3528554231473851,0.0750420572019578,intact
174,234,36.37943258714717,34.56620180703997,1.0,24.7660229,2.0,509.8098203318536,76.09820146766602,2772,0.0421077500602097,2200,327,247,0.7936507936507936,0.1179653679653679,0.0891053391053391,True,480.0,12.360774464742066,0.3484576484597573,482,957,0.665045170257123,0.392280956059262,0.2817290466902531,0.3827822185373187,0.1105519093690088,cohesive
175,211,36.1669028609871,34.46607576449437,1.0,24.7660229,2.0,599.9176872336698,50.24892896573055,3374,0.051252362447023,3259,115,0,0.9659158269116777,0.0340841730883224,0.0,True,2366.0,27.443053596690888,0.7770606345855153,2388,345,0.1262349066959385,,0.303832434700687,0.4014916240907943,,intact
175,312,36.1669028609871,36.24478883025076,1.0,24.7660229,2.0,566.7464471969313,73.42957583309908,6800,0.1032946249673255,6432,115,255,0.9458823529411764,0.0169117647058823,0.0375,True,3455.0,33.162639472228335,0.9159470990854136,3467,1053,0.2329646017699115,0.3816524151396708,0.2898979485566356,0.4014916240907943,0.0917544665830351,cohesive
177,244,34.03910971289511,34.033683084531305,7.944271909999159,196.74802004686592,8.94427190999916,563.4103525636118,49.65732979961694,6861,0.1042212385148265,6777,84,0,0.9877568867512024,0.0122431132487975,0.0,True,1941.0,24.85637723166306,0.7302881580202418,1941,0,0.0,,0.267982878680112,0.2519451650219696,,intact
177,256,34.03910971289511,34.87133444730795,1.0,24.7660229,2.0,572.4488295314422,17.530139044405672,3046,0.046269915830952,3009,37,0,0.9878529218647406,0.0121470781352593,0.0,True,3323.0,32.522972677612614,0.9439199840884256,3346,0,0.0,,0.3090169943749474,0.4142135623730951,,intact
169,197,36.74116290534641,36.55636975448627,3.1815405503520555,78.79410612729761,4.181540550352056,562.6024615804313,49.30595777586486,4950,0.0751924108218031,4409,94,449,0.8907070707070707,0.0189898989898989,0.0907070707070707,True,1249.0,19.93913357805586,0.5440601574023399,1466,1120,0.4331013147718484,0.3550392228080413,0.2661832955178855,0.3956439237389599,0.0888559272901557,cohesive
169,214,36.74116290534641,35.328254181517394,1.0,24.7660229,2.0,521.3644598834536,64.47246652935155,3135,0.047621860187142,2452,0,687,0.7821371610845295,0.0,0.2191387559808612,True,475.0,12.296226898414837,0.3412328667399777,509,1417,0.7357217030114226,0.392280956059262,0.2742918851774317,,0.1179890708818302,cohesive
169,272,36.74116290534641,33.78544111387506,1.0,24.7660229,2.0,521.565348682949,64.34211345382482,3258,0.0494902776681686,2594,71,594,0.7961939840392879,0.0217925107427869,0.1823204419889502,True,528.0,12.964089628857147,0.3676368601364639,588,1580,0.7287822878228782,0.3874258867227931,0.2612038749637414,0.4068781988545112,0.1262220117590517,cohesive
169,332,36.74116290534641,34.05030096237162,1.0,24.7660229,2.0,514.6664340509307,56.26870536269515,2791,0.0423963673946773,2420,0,377,0.8670727337871731,0.0,0.1350770333213901,True,890.0,16.83139324903241,0.4755204181250949,936,1514,0.6179591836734694,0.4,0.2612038749637414,,0.1387961250362586,cohesive
174,244,36.37943258714717,34.033683084531305,1.0,24.7660229,2.0,553.4288895188665,14.990621070214525,3034,0.0460876311986567,2852,135,47,0.9400131839156228,0.0444957152274225,0.0154911008569545,True,2840.0,30.066594033278285,0.8540055001534794,2840,482,0.1450933172787477,0.4014916240907943,0.2989350844248255,0.4068781988545112,0.1025565396659688,intact
174,254,36.37943258714717,36.52018858402313,1.0,24.7660229,2.0,494.90808023182194,50.28519001803368,3085,0.0468623408859116,2450,431,206,0.7941653160453809,0.139708265802269,0.0667747163695299,True,445.0,11.901592303208291,0.3265200041372788,453,273,0.3760330578512397,0.3956439237389599,0.2742918851774317,0.392280956059262,0.1213520385615282,cohesive
174,294,36.37943258714717,31.65114622483413,7.246211251235321,179.4598337863316,8.246211251235321,536.5193735876996,61.41086965820869,6491,0.098600795685722,6358,133,0,0.9795100908950856,0.0204899091049144,0.0,True,1445.0,21.44662643717136,0.6304996021405086,1445,17,0.0116279069767441,,0.268574925671901,0.2883525700177938,,intact
175,184,36.1669028609871,39.94887713154465,1.0,24.7660229,2.0,592.7289704050356,67.43011765468326,3444,0.0523156894687454,3375,69,0,0.9799651567944252,0.0200348432055749,0.0,True,2942.0,30.601759510732585,0.8040845016298891,2942,581,0.1649162645472608,,0.2898979485566356,0.4,,intact
180,212,34.46594178505902,34.00397770543357,1.0,24.7660229,2.0,1082.524987974473,76.5706055801263,2896,0.043991357927261,2881,15,0,0.9948204419889504,0.0051795580110497,0.0,True,2666.0,29.130982760044088,0.8509133054870636,2666,138,0.0492154065620542,,0.3090169943749474,0.4364916731037084,,intact
181,311,37.07536706906336,29.530766241273238,1.0,24.7660229,2.0,446.8279722180037,36.84738583972747,2088,0.0317175260193787,1772,151,166,0.8486590038314177,0.0723180076628352,0.0795019157088122,True,647.0,14.350836085779552,0.4309163547721648,740,324,0.3045112781954887,0.4026997478492771,0.2612038749637414,0.4068781988545112,0.1414958728855357,intact
181,342,37.07536706906336,23.97139044161701,1.0,24.7660229,2.0,478.69068118641536,82.2221362056454,9684,0.1471036982622912,7984,710,998,0.8244527054935977,0.0733168112350268,0.1030565881866997,True,1000.0,17.841241161527712,0.5845106894794967,1061,189,0.1512,0.4045372666182638,0.2898979485566356,0.4026997478492771,0.1146393180616281,cohesive
182,270,34.15014695868493,33.93515360543263,1.0,24.7660229,2.0,644.7783383490423,56.50635395935366,2939,0.044644544526319,2906,33,0,0.988771691051378,0.0112283089486219,0.0,True,3042.0,31.11749787131175,0.9140738929986116,3159,5,0.0015802781289506,,0.3090169943749474,0.387425886722793,,intact
177,294,34.03910971289511,31.65114622483413,4.0197648378370845,99.553588026488,5.0197648378370845,546.5008366324449,77.1646232800787,3442,0.0522853086966962,2986,81,379,0.8675188843695526,0.0235328297501452,0.110110400929692,True,1600.0,22.56758334191025,0.687090741838579,1617,154,0.0869565217391304,0.356789172325331,0.2582456997612433,0.3538893678645229,0.0985434725640876,cohesive
178,193,35.00166422487947,34.34399097529891,1.0,24.7660229,2.0,1043.641609369338,66.8652269488189,2891,0.0439154059971379,2869,22,0,0.9923901764095469,0.0076098235904531,0.0,True,2271.0,26.88646037550106,0.7754331629829895,2271,2,0.0008798944126704,,0.3090169943749474,0.3621554859491163,,intact
179,185,34.45441565467942,34.68573802823606,3.2426406871192857,80.30731351366796,4.242640687119286,811.6615517473933,42.32383843783342,4335,0.06585032341667,4094,241,0,0.9444059976931948,0.055594002306805,0.0,True,1846.0,24.24046307097448,0.701197835982372,1846,0,0.0,,0.2801868778094689,0.3333333333333333,,intact
179,282,34.45441565467942,36.68341902992898,6.158776208911124,152.5283926258681,7.158776208911124,786.7369923452391,86.93968400307233,6742,0.1024135825778983,6403,37,305,0.9497181845149808,0.0054879857609018,0.0452388015425689,True,1438.0,21.394616526881038,0.6014975468886471,1438,265,0.1556077510275983,0.353219120813669,0.2661832955178855,0.3394788959936531,0.0870358252957834,cohesive
185,282,34.68573802823606,36.68341902992898,4.65685424949238,115.33175898489058,5.65685424949238,813.8085927717589,50.80565853322049,5155,0.0783064399568475,4761,104,291,0.9235693501454898,0.0201745877788554,0.0564500484966052,True,1841.0,24.207612448656697,0.6783774237077725,1841,303,0.1413246268656716,0.2332995250031629,0.2771863727725964,0.3613020955135854,-0.0438868477694335,mixed
185,289,34.68573802823606,34.14987401789476,6.117215614703381,151.4991019979815,7.117215614703381,853.2650073584239,68.24015953695844,5102,0.0775013494975433,4964,138,0,0.9729517836142688,0.027048216385731,0.0,True,1593.0,22.518162640206207,0.6542590955715031,1593,74,0.0443911217756448,,0.2713447036381609,0.3121755001407557,,intact
186,203,35.70106187281894,36.18514474625734,1.8284271247461903,45.2828680424453,2.8284271247461903,703.1148880780585,63.29742772701047,3533,0.0536676338249354,3529,4,0,0.9988678177186529,0.0011321822813472,0.0,True,2622.0,28.88959192466898,0.8037589763987522,2635,287,0.0982203969883641,,0.2857142857142857,0.3018902624741122,,intact
186,217,35.70106187281894,35.43707512359517,1.7320508075688772,42.89600996421431,2.732050807568877,674.1973273650051,71.46261361056766,2957,0.044917971474762,2844,113,0,0.9617855935069328,0.0382144064930672,0.0,True,3228.0,32.05470811910906,0.9011961648848028,3228,0,0.0,,0.2843646522044218,0.3538893678645229,,intact
186,286,35.70106187281894,33.39235957204234,6.834654549917682,169.2672110968505,7.834654549917682,657.2138254022777,40.89974162578504,6146,0.0933601125072327,5802,213,132,0.9440286365115522,0.0346566872762772,0.0214773836641718,True,2712.0,29.381225490616288,0.8504782329838284,2855,29,0.0100554785020804,0.347814347377132,0.2612038749637414,0.3679776429393676,0.0866104724133906,intact
187,206,34.86472360632535,35.3918355531094,4.39834563766817,108.929528784605,5.39834563766817,727.1569008066194,24.979355266141305,4821,0.0732328510246289,4776,45,0,0.9906658369632856,0.0093341630367143,0.0,True,1732.0,23.480049464818546,0.6684087506060395,1797,315,0.1491477272727272,,0.2801868778094689,0.2139387691339813,,intact
187,222,34.86472360632535,35.664062041282264,1.0,24.7660229,2.0,794.7177195908843,22.507152716777878,3156,0.0479408582936587,2716,440,0,0.8605830164765526,0.1394169835234474,0.0,True,2216.0,26.558891313141824,0.753136214363354,2217,262,0.1056877773295683,,0.2898979485566356,0.3874258867227931,,intact
187,314,34.86472360632535,30.584031535841703,2.863703305156273,70.92254163430594,3.863703305156273,731.6389608904472,32.19976901100115,3128,0.0475155274849697,3122,6,0,0.9980818414322252,0.0019181585677749,0.0,True,1708.0,23.31680264534386,0.7125208904186295,1762,512,0.2251539138082673,,0.2838325231517205,0.2084685069017459,,intact
189,320,34.74074841065479,27.640729586576867,2.6502815398728847,65.63693330793913,3.6502815398728847,898.5620638134428,2.9638766563526096,2915,0.0442799752617285,2558,357,0,0.8775300171526587,0.1224699828473413,0.0,True,2737.0,29.516337145469716,0.946317339476297,2737,135,0.0470055710306406,,0.2779262976266636,0.3090169943749474,,intact
190,216,34.68011490514391,35.67544516095276,1.0,24.7660229,2.0,505.1566597530445,43.957158728468514,3039,0.0461635831287797,1659,8,1376,0.5459032576505429,0.0026324448831852,0.4527805199078644,True,232.0,8.593479713983122,0.244287152455608,235,1400,0.8562691131498471,0.3874258867227931,0.23166247903554,0.3998442115303734,0.1557634076872531,cohesive
190,224,34.68011490514391,35.489214133874235,1.0,24.7660229,2.0,539.507436980781,75.61776871177524,3142,0.0477281928893142,2919,58,167,0.9290260980267344,0.0184595798854232,0.0531508593252705,True,2348.0,27.33846397952051,0.7792140627230101,2473,1243,0.3344994617868676,0.3740666961489728,0.304845440523399,0.4144171463344124,0.0692212556255738,intact
190,228,34.68011490514391,34.946039326709304,1.0,24.7660229,2.0,504.71439560861074,42.0747204355668,2584,0.0392519574875837,1283,685,617,0.4965170278637771,0.2650928792569659,0.2387770897832817,True,139.0,6.651697090182843,0.1910689212571721,157,800,0.8359456635318704,0.3740666961489728,0.2171292729553324,0.3797958971132712,0.1569374231936404,cohesive
184,197,39.94887713154465,36.55636975448627,2.146264369941973,53.15443253543696,3.146264369941973,598.1281380780752,72.59625682847475,5269,0.0800381439636527,5200,69,0,0.9869045359650788,0.0130954640349212,0.0,True,3884.0,35.16127981086358,0.9191861013988488,3902,245,0.0590788521823004,,0.2817290466902531,0.3827822185373187,,intact
184,217,39.94887713154465,35.43707512359517,1.0,24.7660229,2.0,635.2977737155918,47.044400155678886,3633,0.0551866724273961,3581,52,0,0.9856867602532342,0.0143132397467657,0.0,True,2271.0,26.88646037550106,0.7133016051718825,2291,0,0.0,,0.2933997741163456,0.3956439237389599,,intact
184,333,39.94887713154465,31.258738512821964,1.0,24.7660229,2.0,637.7137286571051,37.13766224160868,3156,0.0479408582936587,3145,11,0,0.9965145754119138,0.0034854245880861,0.0,True,2710.0,29.370389707289768,0.8249227120305445,2710,350,0.1143790849673202,,0.304845440523399,0.3726822671238252,,intact
185,188,34.68573802823606,34.395525530844665,1.0,24.7660229,2.0,847.6011741192125,75.32425646480591,2958,0.0449331618607866,2902,56,0,0.9810682893847192,0.0189317106152805,0.0,True,2135.0,26.068977866467897,0.7547336722980694,2135,0,0.0,,0.3090169943749474,0.4211646096066227,,intact
190,275,34.68011490514391,33.85640203978972,1.0,24.7660229,2.0,537.9354010575588,77.99578446100524,2522,0.0383101535540581,1438,476,609,0.5701823949246629,0.1887390959555908,0.2414750198255353,True,225.0,8.462843753216344,0.2469586763510583,593,1326,0.6909848879624805,0.3874258867227931,0.23166247903554,0.3827822185373187,0.1557634076872531,cohesive
190,304,34.68011490514391,36.45330032828756,3.2426406871192857,80.30731351366796,4.242640687119286,560.1014899119034,24.21955227406497,3764,0.0571766129966196,2689,0,1081,0.7143995749202976,0.0,0.2871944739638682,True,2019.0,25.35089071817938,0.7127702398370127,2471,2763,0.5278945357279328,0.356789172325331,0.23582845781094,,0.120960714514391,cohesive
190,318,34.68011490514391,31.73196327248236,1.0,24.7660229,2.0,541.9447783723872,69.61845624172088,3333,0.0506295566200141,2727,0,611,0.8181818181818182,0.0,0.1833183318331833,True,514.0,12.791062563308351,0.3852029002645354,556,1414,0.7177664974619289,0.3956439237389599,0.2898979485566356,,0.1057459751823243,cohesive
192,199,35.33494767432279,34.31792910836131,1.414213562373095,35.02444547122265,2.414213562373095,1116.129813050008,52.31226503147884,3261,0.0495358488262424,2981,99,182,0.9141367678626188,0.030358785648574,0.0558111008892977,True,2051.0,25.550999521798648,0.7336667400405404,2078,530,0.2032208588957055,0.3333333333333333,0.2898979485566356,0.392280956059262,0.0434353847766976,intact
192,406,35.33494767432279,35.1279998847818,1.8284271247461903,45.2828680424453,2.8284271247461903,1174.1631416609516,24.489252468983437,691,0.0104965567430032,577,114,0,0.8350217076700435,0.1649782923299566,0.0,True,58.0,4.296739856991561,0.1219574260184741,1404,0,0.0,,0.23166247903554,0.3244997998398398,,intact
193,221,34.34399097529891,35.32021864065531,1.0,24.7660229,2.0,1055.4859152486324,86.75721192292657,2910,0.0442040233316054,2895,15,0,0.9948453608247424,0.0051546391752577,0.0,True,2633.0,28.950128329973268,0.8311334755556669,2633,0,0.0,,0.3090169943749474,0.3430703308172536,,intact
195,250,36.35662970455847,38.41950974002072,8.851841083363698,219.22489897774616,9.851841083363698,553.4050639987909,29.09703119442516,8764,0.1331285431196531,2537,5199,1029,0.289479689639434,0.593222272934733,0.1174121405750798,True,3.0,0.9772050238058398,0.0261368139907811,858,953,0.526228602981778,0.2759820624195551,0.0978517197296772,0.3259156091181791,0.1781303426898779,mixed
195,262,36.35662970455847,36.34591029267852,1.0,24.7660229,2.0,539.4653180417315,52.037700040934496,3442,0.0522853086966962,2166,539,740,0.6292852992446252,0.1565950029052876,0.2149912841371295,True,278.0,9.40692023773423,0.2587783105814937,453,1292,0.7404011461318052,0.3797958971132712,0.25,0.3827822185373187,0.1297958971132712,cohesive
170,316,34.72346501130035,28.85350440000192,1.8284271247461903,45.2828680424453,2.8284271247461903,1106.7643327183937,24.78188820872395,2206,0.0335099915702823,2182,24,0,0.9891205802357208,0.0108794197642792,0.0,True,2188.0,26.390567083147985,0.8301926728346524,2190,0,0.0,,0.2946080452204174,0.3226220313943161,,intact
170,435,34.72346501130035,38.09354879990975,12.593884669100335,311.90043611489784,13.593884669100335,1180.0121915512657,9.712497977988276,3319,0.0504168912156696,1401,1918,0,0.4221150949081048,0.5778849050918952,0.0,False,429.0,11.685672474138842,0.320959947751657,1267,0,0.0,,0.0812103031416122,0.2257350762210546,,intact
171,195,34.48769978943581,36.35662970455847,5.414213562373095,134.08853707122265,6.414213562373095,537.6380432254714,57.39322367817157,4453,0.0676427889675736,1552,0,2909,0.3485290815180777,0.0,0.653267460139232,True,52.0,4.068428945128219,0.1148554577109269,65,2007,0.9686293436293436,0.3299230723708768,0.1329928290410277,,0.1969302433298491,cohesive
171,250,34.48769978943581,38.41950974002072,8.00692826708518,198.2997688212889,9.00692826708518,574.1640572585397,66.72019909416024,7498,0.113897514412501,5733,17,1751,0.7646038943718325,0.0022672712723392,0.2335289410509469,True,1746.0,23.57475474478788,0.6467057207905624,1760,893,0.336600075386355,0.3301203136098242,0.2402530733520421,0.2696862318229452,0.089867240257782,cohesive
200,252,35.7658142858577,35.21054470549252,1.0,24.7660229,2.0,592.5573184738712,22.5608232498834,3764,0.0571766129966196,3750,14,0,0.9962805526036131,0.0037194473963868,0.0,True,2014.0,25.31948085514698,0.7134623757815648,2207,0,0.0,,0.3090169943749474,0.4049287430560275,,intact
200,273,35.7658142858577,34.46580780458202,1.414213562373095,35.02444547122265,2.414213562373095,628.2037470005688,86.88583926168154,3525,0.0535461107367386,3508,17,0,0.995177304964539,0.0048226950354609,0.0,True,2164.0,26.24542995840844,0.7473963772219665,2170,434,0.1666666666666666,,0.303832434700687,0.3827822185373187,,intact
201,253,35.12967650967651,36.95071200079368,5.572595368400839,138.0110245062491,6.572595368400839,627.1581100029865,71.87869365915599,5849,0.0888485678579245,5371,478,0,0.9182766284835014,0.0817233715164985,0.0,True,2188.0,26.390567083147985,0.7322537413714014,2188,162,0.0689361702127659,,0.2588283628687876,0.3577747210701756,,intact
201,266,35.12967650967651,34.97872006442841,1.0,24.7660229,2.0,624.6870319189527,66.11462042443064,2941,0.0446749252983683,2866,75,0,0.9744984699081944,0.0255015300918055,0.0,True,2226.0,26.61874915628302,0.7593598044464438,2228,169,0.0705047976637463,,0.2989350844248255,0.4142135623730951,,intact
202,205,35.21176420943346,34.86531279291435,1.0,24.7660229,2.0,956.6728866540992,25.29525439856197,3680,0.0559006205705526,3653,26,1,0.9926630434782608,0.0070652173913043,0.0002717391304347,True,2891.0,30.335356944617264,0.8657711834527839,2919,406,0.1221052631578947,0.304845440523399,0.3090169943749474,0.304338937612043,-0.0041715538515483,intact
202,255,35.21176420943346,35.92547553924652,1.0,24.7660229,2.0,972.078476487872,63.65252754075797,3148,0.0478193352054618,3109,39,0,0.9876111817026684,0.0123888182973316,0.0,True,1824.0,24.09558533008141,0.6774394231546923,1826,475,0.206431986093003,,0.3090169943749474,0.3279344228724749,,intact
202,257,35.21176420943346,36.46042522394956,1.0,24.7660229,2.0,1024.7811613662043,10.106202407840264,7909,0.1201407630686143,7865,44,0,0.9944367176634216,0.0055632823365785,0.0,True,1867.0,24.37795228285463,0.6802625251322384,1870,0,0.0,,0.2989350844248255,0.3614072880548847,,intact
203,217,36.18514474625734,35.43707512359517,2.6502815398728847,65.63693330793913,3.6502815398728847,691.1867458831382,39.73223736572628,4193,0.0636932886011758,4173,20,0,0.9952301454805628,0.0047698545194371,0.0,True,2522.0,28.333329012940226,0.7911882391924127,2522,13,0.0051282051282051,,0.2817290466902531,0.3918128816481348,,intact
197,224,36.55636975448627,35.489214133874235,1.0,24.7660229,2.0,568.0812998608254,56.489307551644615,3393,0.0515409797814905,3192,165,36,0.9407603890362513,0.048629531388152,0.0106100795755968,True,2602.0,28.77919949981624,0.7989164067130485,2603,341,0.115828804347826,0.3816524151396708,0.3008613653919205,0.4211646096066227,0.0807910497477503,intact
197,236,36.55636975448627,34.31988849973817,3.47213595499958,85.99099857343296,4.47213595499958,581.1682677012745,79.65810269237879,5517,0.0838053596977551,5302,215,0,0.9610295450425956,0.0389704549574043,0.0,True,2585.0,28.68503191187172,0.8094397931951213,2585,708,0.2150015183723048,,0.2708131845707603,0.3827822185373187,,intact
199,257,34.31792910836131,36.46042522394956,2.146264369941973,53.15443253543696,3.146264369941973,1077.7056614663693,64.56467819751073,3739,0.0567968533460044,3708,31,0,0.9917090131051084,0.0082909868948916,0.0,True,1491.0,21.78531708054836,0.6155926423003364,1512,163,0.0973134328358208,,0.2898979485566356,0.2989350844248254,,intact
200,206,35.7658142858577,35.3918355531094,1.7320508075688772,42.89600996421431,2.732050807568877,659.2921247498642,30.737678309661533,2791,0.0423963673946773,2785,6,0,0.9978502328914368,0.0021497671085632,0.0,True,1733.0,23.48682679198085,0.6601349776203281,1774,574,0.2444633730834753,,0.2898979485566356,0.376931296631122,,intact
216,228,35.67544516095276,34.946039326709304,1.0,24.7660229,2.0,479.08886722669257,89.29611949270105,3025,0.0459509177244352,2422,135,472,0.8006611570247933,0.0446280991735537,0.1560330578512396,True,608.0,13.911592676604096,0.3939762177906221,634,603,0.4874696847210994,0.3956439237389599,0.2817290466902531,0.3726822671238252,0.1139148770487067,cohesive
216,318,35.67544516095276,31.73196327248236,2.23606797749979,55.37851073671648,3.23606797749979,516.3192499904691,8.25975778717017,3249,0.0493535641939471,1598,1161,492,0.4918436441982148,0.3573407202216066,0.1514312096029547,True,112.0,5.970821321441846,0.1771562343132665,237,310,0.56672760511883,0.3740666961489728,0.1907435698305462,0.375,0.1833231263184266,cohesive
203,230,36.18514474625734,34.692483370232985,2.146264369941973,53.15443253543696,3.146264369941973,753.4755961403732,26.62022641499324,3250,0.0493687545799717,3190,37,23,0.9815384615384616,0.0113846153846153,0.007076923076923,True,3091.0,31.36711427903589,0.8851062066434484,3103,345,0.1000580046403712,0.3090169943749474,0.2817290466902531,0.4045372666182638,0.0272879476846942,intact
203,267,36.18514474625734,34.752019529092614,2.4641016151377544,61.02599702842861,3.4641016151377544,748.0823005074881,39.79052907067583,4242,0.0644376175163816,3118,4,1140,0.7350306459217351,0.0009429514380009,0.2687411598302687,True,1.0,0.5641895835477563,0.015906741954268,1678,948,0.361005331302361,0.3797958971132712,0.23582845781094,0.3170381228369959,0.1439674393023312,cohesive
203,279,36.18514474625734,35.64446856574113,1.414213562373095,35.02444547122265,2.414213562373095,697.9743563671684,51.52688035249576,3790,0.0575715630332593,3785,5,0,0.9986807387862796,0.0013192612137203,0.0,True,3965.0,35.52602846813488,0.9891749887006726,3971,0,0.0,,0.2933997741163456,0.4364916731037084,,intact
205,255,34.86531279291435,35.92547553924652,2.4641016151377544,61.02599702842861,3.4641016151377544,940.2899580215056,65.78245454488241,3686,0.0559917628867003,3599,87,0,0.9763971785132936,0.0236028214867064,0.0,True,1657.0,22.96605062710045,0.6488429121410639,1661,562,0.2528115159694107,,0.2898979485566356,0.339056738914926,,intact
213,255,34.46687961923308,35.92547553924652,1.0,24.7660229,2.0,948.1661598131748,77.82613392884312,2919,0.0443407368058269,2859,60,0,0.9794450154162384,0.0205549845837615,0.0,True,2170.0,26.28178938007886,0.7467228315037532,2170,0,0.0,,0.3090169943749474,0.3516287047744073,,intact
214,224,35.328254181517394,35.489214133874235,3.414213562373095,84.55649127122264,4.414213562373095,526.8432981638477,55.67394363624644,4277,0.0649692810272428,3422,13,845,0.8000935234977788,0.0030395136778115,0.1975683890577507,True,488.0,12.463355264843006,0.3519853381184538,497,1635,0.7668855534709194,0.3597752501562547,0.25,0.3704152082810797,0.1097752501562546,cohesive
214,272,35.328254181517394,33.78544111387506,1.0,24.7660229,2.0,505.65479930059183,89.67510633989978,2931,0.0445230214381222,2058,5,870,0.7021494370522006,0.0017059024223814,0.2968270214943705,True,324.0,10.155412503859614,0.2938755469651942,336,1165,0.776149233844104,0.4,0.25,0.4,0.15,cohesive
214,319,35.328254181517394,31.405054970984555,1.414213562373095,35.02444547122265,2.414213562373095,490.21971021416886,61.809718326091776,3296,0.0500675123371036,1643,76,1583,0.4984830097087379,0.0230582524271844,0.4802791262135922,True,344.0,10.464157913908982,0.3136112399280491,350,1247,0.7808390732623669,0.3726822671238252,0.2,0.3562297707504051,0.1726822671238252,cohesive
206,273,35.3918355531094,34.46580780458202,1.0,24.7660229,2.0,661.2966158423122,28.90614638633852,3527,0.0535764915087878,3502,25,0,0.992911823079104,0.0070881769208959,0.0,True,1581.0,22.43318813848297,0.6422543635953631,1592,529,0.2494106553512494,,0.3090169943749474,0.3874258867227931,,intact
206,314,35.3918355531094,30.584031535841703,1.0,24.7660229,2.0,696.8670536754353,82.70809265503685,2971,0.0451306368791065,2957,14,0,0.995287781891619,0.004712218108381,0.0,True,1751.0,23.608485989317856,0.7156703513267365,1765,323,0.1546934865900383,,0.3090169943749474,0.42088534942122,,intact
208,220,34.30826400849537,35.02503242869986,1.0,24.7660229,2.0,853.9205287536522,52.22437855993925,3193,0.0485029025765691,3152,35,7,0.9871594112120264,0.010961478233636,0.0021922956467272,True,1887.0,24.508177313476683,0.7069670294899979,1887,260,0.1210992081974848,0.4891252930760573,0.3090169943749474,0.4364916731037084,0.1801082987011099,intact
208,229,34.30826400849537,34.62338481649344,1.0,24.7660229,2.0,851.0567032252914,47.14084530353979,2844,0.0432014578539814,2839,5,0,0.9982419127988748,0.0017580872011251,0.0,True,2452.0,27.937355653723827,0.8105813840215612,2453,0,0.0,,0.304845440523399,0.3333333333333333,,intact
209,225,34.12699972576709,34.56866590278551,2.6502815398728847,65.63693330793913,3.6502815398728847,937.6200228914288,26.926257277308267,3541,0.0537891569131323,3499,42,0,0.988138943801186,0.0118610561988138,0.0,True,1744.0,23.56124872549269,0.6859602715807943,1744,0,0.0,,0.2817290466902531,0.3585208052697177,,intact
209,237,34.12699972576709,33.74921981698591,1.0,24.7660229,2.0,911.795684319187,78.65351804699982,3159,0.0479864294517325,3091,68,0,0.9784742006964228,0.021525799303577,0.0,True,1677.0,23.104235090784048,0.680775542492653,1677,307,0.1547379032258064,,0.3090169943749474,0.3981147832854546,,intact
209,263,34.12699972576709,35.54812880887022,4.766114533138578,118.03770167173282,5.766114533138578,877.3548435278981,42.14663659543165,5184,0.0787469611515611,5123,61,0,0.988233024691358,0.0117669753086419,0.0,True,1263.0,20.05057072130685,0.5755445635479293,1263,450,0.2626970227670753,,0.2771863727725964,0.2817290466902531,,intact
210,218,34.608309513248216,35.167744397611905,1.0,24.7660229,2.0,847.3544741745768,86.58287487908433,3247,0.0493231834218979,3201,46,0,0.9858330766861718,0.0141669233138281,0.0,True,2259.0,26.81533204883324,0.7686113084895915,2259,0,0.0,,0.3090169943749474,0.3550994392053472,,intact
211,226,34.46607576449437,35.041890092227234,1.0,24.7660229,2.0,638.1934786294012,63.57354443068826,3273,0.0497181334585377,3208,52,13,0.9801405438435686,0.0158875649251451,0.0039718912312862,True,2502.0,28.22076071320269,0.8120151515115492,2505,713,0.2215661901802361,0.4142135623730951,0.3090169943749474,0.4142135623730951,0.1051965679981477,intact
211,307,34.46607576449437,33.98517876129603,9.770329614269007,241.9722069675344,10.770329614269007,615.8150808859388,80.06480449669122,7400,0.1124088565820895,7206,194,0,0.9737837837837838,0.0262162162162162,0.0,True,2128.0,26.026206750102997,0.7604303801414506,2128,0,0.0,,0.2634281733127919,0.3286388491747826,,intact
211,312,34.46607576449437,36.24478883025076,4.55269276785519,112.752093345366,5.55269276785519,589.5325558816288,15.943267033157763,9263,0.1407085457459318,9055,208,0,0.9775450717909964,0.0224549282090035,0.0,True,4513.0,37.90161627618864,1.072016768382303,4513,158,0.0338257332476985,,0.2708131845707603,0.3844998779892558,,intact
213,237,34.46687961923308,33.74921981698591,1.0,24.7660229,2.0,929.53965342994,71.40567144917961,2817,0.042791317431317,2773,44,0,0.9843805466808662,0.0156194533191338,0.0,True,2005.0,25.26284468935556,0.7406710409461604,2005,97,0.0461465271170314,,0.3090169943749474,0.3621554859491163,,intact
219,254,35.27595766867479,36.52018858402313,1.0,24.7660229,2.0,463.9426995787563,78.66697888952856,2720,0.0413178499869302,1469,270,986,0.5400735294117647,0.0992647058823529,0.3625,True,122.0,6.231677632421503,0.1735936525196805,147,819,0.8478260869565217,0.392280956059262,0.2171292729553324,0.3629003269703467,0.1751516831039295,cohesive
219,308,35.27595766867479,31.17790228842765,1.0,24.7660229,2.0,431.5947778743223,43.19535722494642,2549,0.0387202939767224,1653,874,23,0.6484896037661828,0.3428795606120047,0.0090231463318948,True,536.0,13.061933202803932,0.3931128518715309,538,68,0.1122112211221122,0.3761785115301142,0.25,0.3740666961489728,0.1261785115301141,intact
219,407,35.27595766867479,19.667576904026934,1.0,24.7660229,2.0,430.75849978869087,30.738192787586105,1440,0.0218741558754336,847,593,0,0.5881944444444445,0.4118055555555555,0.0,True,204.0,8.058239062071396,0.2933280184735355,210,0,0.0,,0.25,0.392280956059262,,intact
220,229,35.02503242869986,34.62338481649344,1.0,24.7660229,2.0,829.7795848505702,85.3910358278573,2903,0.0440976906294332,2900,3,0,0.9989665862900448,0.0010334137099552,0.0,True,1981.0,25.11119042439226,0.7210843093817836,1981,215,0.0979052823315118,,0.3090169943749474,0.4,,intact
220,263,35.02503242869986,35.54812880887022,1.0,24.7660229,2.0,841.1021319425811,76.24498414955067,3261,0.0495358488262424,3188,73,0,0.9776142287641828,0.0223857712358172,0.0,True,2225.0,26.612769430462027,0.7541895237164054,2226,304,0.1201581027667984,,0.3090169943749474,0.407669683062202,,intact
220,267,35.02503242869986,34.752019529092614,1.414213562373095,35.02444547122265,2.414213562373095,804.3518523988578,34.06181993344815,4812,0.0730961375504074,4046,766,0,0.8408146300914381,0.1591853699085619,0.0,True,2120.0,25.977239243415305,0.7445782965760349,2121,575,0.2132789317507418,,0.272552534874096,0.3660254037844386,,intact
221,227,35.32021864065531,34.72518092685073,1.0,24.7660229,2.0,1023.7010456012384,33.780553150797886,3008,0.0456926811620169,2774,234,0,0.9222074468085106,0.0777925531914893,0.0,True,4921.0,39.57780880633028,1.130061618627424,4921,0,0.0,,0.2989350844248255,0.3740666961489728,,intact
223,243,35.63995839173449,34.038354210100614,1.0,24.7660229,2.0,504.6314286731336,89.94392582479121,2666,0.0404975691416014,1774,152,744,0.6654163540885222,0.0570142535633908,0.2790697674418604,True,274.0,9.338999347593866,0.2680604336950578,325,1285,0.7981366459627329,0.4,0.2402530733520421,0.3779872043216927,0.1597469266479579,cohesive
223,272,35.63995839173449,33.78544111387506,1.414213562373095,35.02444547122265,2.414213562373095,505.2610930072069,89.05519586400656,2590,0.0393430998037313,1356,3,1237,0.5235521235521235,0.0011583011583011,0.4776061776061776,True,110.0,5.917270272703197,0.1704641331512995,559,1416,0.7169620253164557,0.3874258867227931,0.2171292729553324,0.4641016151377545,0.1702966137674607,cohesive
223,274,35.63995839173449,35.88102725341571,1.0,24.7660229,2.0,495.6963220162172,75.63876322571892,2828,0.0429584116775877,1704,364,770,0.6025459688826026,0.1287128712871287,0.2722772277227723,True,213.0,8.234075889688375,0.2302562196371722,314,1136,0.783448275862069,0.4,0.2290162883342605,0.3827822185373187,0.1709837116657394,cohesive
224,236,35.489214133874235,34.31988849973817,1.0,24.7660229,2.0,561.3196536670482,68.00662783144158,4271,0.0648781387110952,3752,149,371,0.8784827909154764,0.0348864434558651,0.0868649028330601,True,2302.0,27.069343508757026,0.7755247521466748,2302,428,0.1567765567765567,0.4068781988545112,0.2898979485566356,0.414213562373095,0.1169802502978755,cohesive
224,243,35.489214133874235,34.038354210100614,1.0,24.7660229,2.0,526.4145226292699,52.89727140592437,2885,0.0438242636809903,2664,57,168,0.9233968804159446,0.0197573656845753,0.0582322357019064,True,1139.0,19.040876039808087,0.5477216158519124,1144,1312,0.5342019543973942,0.4142135623730951,0.2898979485566356,0.4142135623730951,0.1243156138164594,intact
225,231,34.56866590278551,34.500072863257465,1.7320508075688772,42.89600996421431,2.732050807568877,964.8369472170602,81.44938499913798,3665,0.0556727647801835,3576,83,7,0.9757162346521144,0.0226466575716234,0.0019099590723055,True,1746.0,23.57475474478788,0.6826461628217307,1746,102,0.0551948051948051,0.3524704450894247,0.2898979485566356,0.4014916240907943,0.062572496532789,intact
225,237,34.56866590278551,33.74921981698591,4.0197648378370845,99.553588026488,5.0197648378370845,944.2668736610508,45.25083829369992,4676,0.0710302450510609,4575,101,0,0.9784003421727973,0.0215996578272027,0.0,True,1475.0,21.668112103298046,0.6343320457010929,1475,0,0.0,,0.2742918851774318,0.3451409985003952,,intact
225,255,34.56866590278551,35.92547553924652,1.0,24.7660229,2.0,962.8933800442852,78.82604861355026,2675,0.0406342826158229,2638,32,5,0.9861682242990654,0.0119626168224299,0.0018691588785046,True,1363.0,20.829219257295907,0.5909489450105286,1365,429,0.2391304347826087,0.3816524151396708,0.3090169943749474,0.3789154633348925,0.0726354207647234,intact
226,266,35.041890092227234,34.97872006442841,6.713293552551451,166.2615818569116,7.713293552551451,631.8366996826403,56.82660786093794,4931,0.0749037934873356,2928,1,2007,0.593794362198337,0.0002027986209693,0.4070168322855405,True,390.0,11.141851534268367,0.3182449141571585,932,1506,0.6177194421657096,0.3483314773547883,0.2018613557458832,0.2542862710161889,0.1464701216089051,cohesive
228,275,34.946039326709304,33.85640203978972,1.0,24.7660229,2.0,511.8676085312069,21.42714211046094,2331,0.0354087898233582,1096,1235,0,0.4701844701844702,0.5298155298155298,0.0,True,85.0,5.201570947860099,0.1512030923481975,178,238,0.5721153846153846,,0.2079915965134781,0.3797958971132712,,intact
229,230,34.62338481649344,34.692483370232985,1.0,24.7660229,2.0,806.8813225033821,57.17425131350285,2226,0.0338137992907745,2219,7,0,0.9968553459119496,0.0031446540880503,0.0,True,3069.0,31.25528820372728,0.9018220220377324,3081,0,0.0,,0.304845440523399,0.3244997998398398,,intact
229,267,34.62338481649344,34.752019529092614,2.863703305156273,70.92254163430594,3.863703305156273,801.4880268704969,47.52342655966343,3289,0.0499611796349314,3140,136,13,0.9546974764366069,0.0413499543934326,0.0039525691699604,True,1938.0,24.837160856752256,0.7160220856668059,1942,140,0.0672430355427473,0.23582845781094,0.2771863727725964,0.339385483148181,-0.0413579149616564,intact
230,267,34.692483370232985,34.752019529092614,1.0,24.7660229,2.0,781.4535900516696,81.08252119277219,2952,0.0448420195446389,2915,37,0,0.9874661246612466,0.0125338753387533,0.0,True,2146.0,26.1360482045472,0.7527175546907404,2151,91,0.0405887600356824,,0.3090169943749474,0.4,,intact
237,263,33.74921981698591,35.54812880887022,3.0,74.2980687,4.0,884.0016942975201,15.303530400182556,4389,0.0666706042619988,4331,49,9,0.9867851446798817,0.011164274322169,0.0020505809979494,True,1483.0,21.72679362470592,0.6270598819591561,1484,671,0.311368909512761,0.3090169943749474,0.2817290466902531,0.3244997998398398,0.0272879476846942,intact
235,299,34.946886411801124,30.778044735322855,3.685557720282968,91.27660689979976,4.685557720282968,454.8382918880761,58.97479991950583,2454,0.0372772073043848,1560,584,316,0.6356968215158925,0.2379788101059494,0.1287693561532192,True,722.0,15.159806655254442,0.4613106895865591,1942,477,0.1971889210417527,0.3792326987316706,0.2079915965134781,0.3701914558754451,0.1712411022181925,cohesive
235,325,34.946886411801124,28.228606479485165,1.0,24.7660229,2.0,487.3528597829354,69.00737752692618,1745,0.0265072236129386,1337,2,408,0.766189111747851,0.0011461318051575,0.233810888252149,True,309.0,9.91754782346883,0.3139681977799572,1403,790,0.3602371181030552,0.3956439237389599,0.2612038749637414,0.3536410091885792,0.1344400487752185,cohesive
235,329,34.946886411801124,26.471093397285863,1.0,24.7660229,2.0,493.2050224082035,57.55952234499562,1592,0.0241830945511738,1325,0,269,0.832286432160804,0.0,0.1689698492462311,True,355.0,10.630146264057032,0.3461574704052466,478,1079,0.6929993577392421,0.414213562373095,0.2898979485566356,,0.1243156138164593,cohesive
236,243,34.31988849973817,34.038354210100614,7.79385036540706,193.0226766288446,8.79385036540706,539.501490469719,26.267596010578213,5648,0.0857953002669786,3065,21,2569,0.5426699716713881,0.0037181303116147,0.4548512747875354,True,644.0,14.317526556719258,0.4188968583494187,718,1075,0.5995538204127161,0.3349814812274482,0.1856154626682773,0.4608729672704098,0.1493660185591709,cohesive
234,312,34.56620180703997,36.24478883025076,3.685557720282968,91.27660689979976,4.685557720282968,528.6792503998583,41.14875689337856,4918,0.0747063184690157,4084,32,805,0.8304188694591297,0.0065067100447336,0.1636844245628304,True,1018.0,18.00109619259613,0.5084266165630037,1180,2304,0.661308840413318,0.3690444308357147,0.2508782393630533,0.3531607283058913,0.1181661914726614,cohesive
