Repository: AmiraliKhosrozadeh/ice-bonded-granular-microCT

# Grain-scale kinematics, ice-bond failure and damage evolution in ice-bonded granular media under in-situ uniaxial compression

Analysis code, per-specimen tables and supplementary material for the paper of

## Results for every specimen

The paper shows one or two specimens per figure.  The same rendering for
every specimen and every scan is in [`supplementary/`](supplementary/README.md):
the void and crack classes (Fig. 11 of the paper), the crack orientation
classes (Fig. 12), the ice-path maps (Fig. 18) and the per-scan tables behind
Tables 2–4, each as one sheet per material, compiled with their text in
[`supplementary/supplementary.pdf`](supplementary/supplementary.pdf).

File: paper/data/bonds/Alumina_175_1800_T5/Alumina_175_1800_T5_throats_scan03_classified.csv (part 8 of 8)
bead_a,bead_b,r_a_vox,r_b_vox,gap_vox,gap_um,dsum_min,z_mid,axis_dip_deg,lens_vox,lens_mm3,binder_vox,pore_vox,crack_vox,binder_frac,pore_frac,crack_frac,connected,bond_area_vox,r_bond_vox,r_bond_over_R,neck_binder_vox,neck_crack_vox,neck_severed,q_crack_med,q_binder_med,q_pore_med,dq_paired,cls
235,239,34.946886411801124,35.56568969083513,6.330293345472711,156.77618995769478,7.330293345472711,507.3734471932091,33.20806292282454,6069,0.092190452783338,4063,923,1102,0.6694677871148459,0.1520843631570275,0.1815785137584445,True,663.0,14.527197064122632,0.4120455631340777,822,1055,0.5620671283963772,0.3090169943749474,0.238450422231985,0.3275603494755517,0.0705665721429623,cohesive
235,258,34.946886411801124,34.64255862788785,1.0,24.7660229,2.0,498.2967701841211,48.92721765974154,3183,0.0483509987163231,2460,80,644,0.7728557964184731,0.025133521834747,0.2023248507697141,True,801.0,15.967661658277216,0.45891044681188,883,1077,0.5494897959183673,0.393529818721632,0.2708131845707603,0.4057077327363875,0.1227166341508717,cohesive
235,295,34.946886411801124,31.66488249704925,1.0,24.7660229,2.0,471.993498742695,85.72225815662573,2043,0.0310339586482714,1989,0,54,0.973568281938326,0.0,0.026431718061674,True,1853.0,24.28637929166396,0.7291918437084818,1917,818,0.2990859232175503,0.4068781988545112,0.2898979485566356,,0.1169802502978755,intact
239,325,35.56568969083513,28.228606479485165,3.1815405503520555,78.79410612729761,4.181540550352056,520.0945290168877,55.9961644158253,4219,0.0640882386378156,3889,10,329,0.9217824128940508,0.0023702299123014,0.0779805641147191,True,907.0,16.991382132383997,0.5326928315666277,1000,752,0.4292237442922374,0.3430703308172536,0.2817290466902531,0.4034234401190567,0.0613412841270004,cohesive
241,246,36.12530338834216,35.197060347528684,1.414213562373095,35.02444547122265,2.414213562373095,636.7664308872788,31.984716717800445,3456,0.0524979741010407,3439,17,0,0.9950810185185184,0.0049189814814814,0.0,True,3188.0,31.85548488335917,0.8932818043252201,3190,0,0.0,,0.2933997741163456,0.3726822671238252,,intact
241,271,36.12530338834216,33.97470293029857,1.0,24.7660229,2.0,584.0005770487548,54.41195598400567,3106,0.0471813389924284,2650,139,322,0.8531873792659369,0.0447520927237604,0.1036703155183515,True,1763.0,23.68924501418361,0.675869982279424,1870,558,0.2298187808896211,0.3956439237389599,0.3030009569763247,0.392280956059262,0.0926429667626352,cohesive
242,289,35.11354848262679,34.14987401789476,4.123105625617661,102.1129283431658,5.123105625617661,868.1473036053227,89.45677860688718,5347,0.081222994073572,5162,185,0,0.9654011595287076,0.0345988404712923,0.0,True,1938.0,24.837160856752256,0.7171797165109833,1938,0,0.0,,0.2714970279031851,0.3333333333333333,,intact
236,253,34.31988849973817,36.95071200079368,1.414213562373095,35.02444547122265,2.414213562373095,594.6695078502054,58.435854806634985,2670,0.0405583306856998,2574,96,0,0.9640449438202248,0.0359550561797752,0.0,True,3769.0,34.6368295464049,0.9719808533434884,3769,154,0.0392556716798368,,0.2933997741163456,0.3751226038395435,,intact
236,266,34.31988849973817,34.97872006442841,4.196152422706632,103.92200699264292,5.196152422706632,592.1984297661716,61.66751225233589,4390,0.0666857946480234,4114,276,0,0.937129840546697,0.0628701594533029,0.0,True,3035.0,31.08167473878788,0.8970360410630183,3036,517,0.1455108359133126,,0.2766967754673748,0.2918256742691262,,intact
236,272,34.31988849973817,33.78544111387506,8.16515138991168,202.21832630451948,9.16515138991168,540.1311548037922,28.765312235137014,5900,0.0896232775451795,4186,1,1722,0.7094915254237288,0.0001694915254237,0.291864406779661,True,320.0,10.09253008808064,0.2963800379600041,608,1707,0.7373650107991361,0.3197055956213621,0.2339236582012537,0.304845440523399,0.0857819374201083,cohesive
237,255,33.74921981698591,35.92547553924652,1.0,24.7660229,2.0,937.0690414720436,59.05526731065952,3119,0.0473788140107482,3103,10,6,0.9948701506893236,0.0032061558191728,0.0019236934915036,True,1552.0,22.22649192646566,0.6380075811692082,1552,222,0.125140924464487,0.4519745226940926,0.3090169943749474,0.4317713281142753,0.1429575283191452,intact
243,272,34.038354210100614,33.78544111387506,1.0,24.7660229,2.0,505.226023766014,88.98132876023003,2456,0.037307588076434,1341,66,1056,0.5460097719869706,0.0268729641693811,0.4299674267100977,True,166.0,7.269074295019226,0.2143517407215815,174,1210,0.8742774566473989,0.4,0.2108967220595339,0.3451409985003952,0.189103277940466,cohesive
244,256,34.033683084531305,34.87133444730795,3.898979485566356,96.5622152261666,4.898979485566356,597.2738002966823,75.72395549845243,3900,0.0592425054959661,3893,7,0,0.9982051282051282,0.0017948717948717,0.0,True,1864.0,24.35835848013133,0.7070126197667956,1865,0,0.0,,0.2771863727725964,0.3333333333333333,,intact
244,270,34.033683084531305,33.93515360543263,8.126822193908446,201.2690645585648,9.126822193908446,607.1682371213706,60.421170211609024,6593,0.1001502150602319,6566,27,0,0.9959047474594268,0.0040952525405733,0.0,True,1891.0,24.534139372995096,0.7219231803217762,1891,41,0.0212215320910973,,0.2674788903885893,0.4428098386487856,,intact
244,294,34.033683084531305,31.65114622483413,10.051815009825804,248.9434807199096,11.051815009825804,571.325807397685,63.38123762497679,7394,0.1123177142659419,4900,18,2478,0.6626994860697863,0.0024344062753583,0.3351365972410062,True,1168.0,19.281751659604677,0.5870990870293837,1168,453,0.2794571252313387,0.330150699872581,0.2224184697535103,0.2457191406349288,0.1077322301190706,cohesive
248,269,34.8520185181369,35.61682581345766,1.0,24.7660229,2.0,555.4753576850555,31.294198175998783,5099,0.0774557783394695,3857,629,622,0.7564228280054913,0.1233575210825652,0.1219847028829182,True,433.0,11.740024732409273,0.3331975951575426,491,608,0.5532302092811647,0.3827822185373187,0.2779262976266636,0.3726822671238252,0.104855920910655,cohesive
248,271,34.8520185181369,33.97470293029857,1.0,24.7660229,2.0,544.6312183524709,57.438219940388784,2923,0.0444014983499253,2361,343,220,0.8077317824153267,0.1173451932945603,0.0752651385562778,True,485.0,12.424986712231869,0.3610512443641699,819,513,0.3851351351351351,0.3939624398991109,0.2898979485566356,0.393529818721632,0.1040644913424753,cohesive
249,252,32.49666107608434,35.21054470549252,1.0,24.7660229,2.0,531.6599423615628,40.87127954056988,2331,0.0354087898233582,1830,188,315,0.7850707850707851,0.0806520806520806,0.1351351351351351,True,392.0,11.170383851240114,0.3299614486315009,762,683,0.4726643598615917,0.4045372666182638,0.2898979485566356,0.4013498739246386,0.1146393180616281,cohesive
249,258,32.49666107608434,34.64255862788785,1.0,24.7660229,2.0,513.1831330462446,75.85818774927768,3374,0.051252362447023,2035,353,997,0.6031416716064019,0.1046235921754594,0.2954949614700652,True,695.0,14.873646859386389,0.4430688031516223,827,603,0.4216783216783217,0.4068781988545112,0.2171292729553324,0.4,0.1897489258991787,cohesive
249,416,32.49666107608434,17.03941469191891,1.0,24.7660229,2.0,480.00141219498266,17.34591974525505,1430,0.0217222520151875,1162,268,0,0.8125874125874126,0.1874125874125874,0.0,True,206.0,8.097643889049511,0.326939256430967,260,0,0.0,,0.3090169943749474,0.4142135623730951,,intact
250,326,38.41950974002072,28.396674494236542,1.0,24.7660229,2.0,603.4484407215888,68.11599816186246,1480,0.0224817713164179,1410,10,60,0.9527027027027029,0.0067567567567567,0.0405405405405405,True,391.0,11.156126814350138,0.3339348674936839,622,347,0.3581011351909184,0.4045372666182638,0.2612038749637414,0.3640636872340297,0.1433333916545224,intact
254,293,36.52018858402313,32.15881020743967,2.146264369941973,53.15443253543696,3.146264369941973,442.2215006488871,34.8038075298164,3258,0.0494902776681686,2637,207,416,0.8093922651933702,0.0635359116022099,0.1276856967464702,True,925.0,17.159156293944243,0.4996915096577449,926,150,0.1394052044609665,0.4109416227176485,0.25,0.40369821609784,0.1609416227176485,cohesive
244,307,34.033683084531305,33.98517876129603,1.0,24.7660229,2.0,598.5808445911811,72.43946176617199,2812,0.042715365501194,2722,90,0,0.9679943100995732,0.0320056899004267,0.0,True,2689.0,29.25637168119473,0.8602429057842134,2689,0,0.0,,0.3090169943749474,0.392905387390447,,intact
245,246,36.24969480404355,35.197060347528684,2.6502815398728847,65.63693330793913,3.6502815398728847,658.012922452056,73.20105589430042,4414,0.0670503639126139,4209,3,204,0.9535568645219756,0.0006796556411418,0.0462165835976438,True,3048.0,31.14817062185505,0.8719268091538966,3052,306,0.0911256700416914,0.3550392228080413,0.2771863727725964,0.3660254037844387,0.0778528500354448,cohesive
245,261,36.24969480404355,34.99809133386001,1.7320508075688772,42.89600996421431,2.732050807568877,647.3953865191152,89.4464012391351,3413,0.0518447875019826,3107,0,310,0.9103428069147378,0.0,0.0908291825373571,True,1083.0,18.56689545231096,0.5211922070497411,1313,718,0.3535204332840965,0.380724156126471,0.2771863727725964,,0.1035377833538745,cohesive
245,269,36.24969480404355,35.61682581345766,1.0,24.7660229,2.0,616.0912079461166,32.43398424923573,3539,0.0537587761410831,3167,109,267,0.8948855608929076,0.0307996609211641,0.0754450409720259,True,1805.0,23.96975895919152,0.6670632932618784,1903,579,0.233279613215149,0.3827822185373187,0.3090169943749474,0.3797958971132712,0.0737652241623713,cohesive
254,308,36.52018858402313,31.17790228842765,1.0,24.7660229,2.0,438.8457830503288,28.24791358726883,2538,0.0385531997304518,1462,970,107,0.5760441292356187,0.3821907013396375,0.0421591804570527,True,209.0,8.156394191823509,0.2409637875074167,232,122,0.3446327683615819,0.3726822671238252,0.23374546842324,0.39782196186948,0.1389367987005852,intact
256,270,34.87133444730795,33.93515360543263,1.0,24.7660229,2.0,616.2067140892009,73.39929465584112,3104,0.0471509582203791,3097,7,0,0.9977448453608248,0.0022551546391752,0.0,True,2143.0,26.117773375459542,0.759166006421956,2146,0,0.0,,0.3090169943749474,0.4142135623730951,,intact
256,273,34.87133444730795,34.46580780458202,2.863703305156273,70.92254163430594,3.863703305156273,618.2602576787647,71.4236516873539,3253,0.0494143257380455,2805,448,0,0.8622809714110052,0.1377190285889947,0.0,True,1969.0,25.03501879160237,0.7221243327466377,2065,0,0.0,,0.2612038749637415,0.3696030018711294,,intact
256,307,34.87133444730795,33.98517876129603,1.0,24.7660229,2.0,607.6193215590115,87.87477745766236,3057,0.0464370100772226,3038,19,0,0.9937847562970232,0.0062152437029767,0.0,True,2545.0,28.46223217419441,0.8267113987595266,2545,0,0.0,,0.3090169943749474,0.4142135623730951,,intact
262,323,36.34591029267852,30.89445563054656,1.0,24.7660229,2.0,559.4382754501007,85.00849920615545,5366,0.0815116114080395,4210,605,555,0.7845695117405889,0.1127469250838613,0.1034289973909802,True,906.0,16.982012745328934,0.5051136326271324,1007,695,0.4083431257344301,0.3956439237389599,0.2553967929896867,0.4,0.1402471307492732,cohesive
263,282,35.54812880887022,36.68341902992898,1.0,24.7660229,2.0,819.222443437918,37.46687635072755,3248,0.0493383738079225,3194,54,0,0.9833743842364532,0.0166256157635468,0.0,True,1811.0,24.00956484151358,0.6647944162873617,1813,543,0.2304753820033956,,0.303832434700687,0.3550994392053472,,intact
258,265,34.64255862788785,36.05461459326985,1.0,24.7660229,2.0,523.7301209777236,87.50308585750221,859,0.0130485415951371,650,0,210,0.7566938300349243,0.0,0.2444703143189755,True,245.0,8.83096382707056,0.2498250898786345,398,1053,0.7257064093728464,0.4211646096066227,0.2898979485566356,,0.131266661049987,cohesive
258,295,34.64255862788785,31.66488249704925,3.2426406871192857,80.30731351366796,4.242640687119286,495.6584909675594,46.00866029144808,2273,0.034527747433931,1829,30,418,0.8046634403871535,0.0131984161900571,0.1838979322481302,True,290.0,9.607802401865856,0.2897956017866153,499,662,0.570198105081826,0.3577747210701756,0.2542862710161889,0.4206322727489686,0.1034884500539866,cohesive
259,261,34.08862500564362,34.99809133386001,1.0,24.7660229,2.0,656.786009785591,74.61506144292349,2991,0.0454344445995986,2990,1,0,0.9996656636576396,0.0003343363423604,0.0,True,4077.0,36.024289111255406,1.0428716552173662,4137,173,0.0401392111368909,,0.3090169943749474,0.3333333333333333,,intact
261,269,34.99809133386001,35.61682581345766,1.0,24.7660229,2.0,616.4608535880573,30.91688997224917,3091,0.0469534832020593,2676,243,173,0.8657392429634423,0.0786153348430928,0.0559689420899385,True,1487.0,21.756075031018277,0.6161892107196131,1510,413,0.2147685907436297,0.3660254037844386,0.2989350844248255,0.3827822185373187,0.0670903193596131,intact
275,284,33.85640203978972,35.32685141397506,5.19114712955712,128.56406868788088,6.19114712955712,526.6075349660133,61.92670546325164,5073,0.0770608283028297,1454,1917,1704,0.286615414941849,0.3778829095209935,0.3358959195742164,False,3.0,0.9772050238058398,0.0282497562638885,66,805,0.9242250287026408,0.3305953784295673,0.1272968391391531,0.339056738914926,0.2032985392904142,cohesive
231,321,34.500072863257465,27.524522576173496,1.414213562373095,35.02444547122265,2.414213562373095,982.420475472516,45.61314235712043,2366,0.0359404533342194,2343,23,0,0.9902789518174132,0.0097210481825866,0.0,True,1871.0,24.404052881639814,0.7869153424941293,1871,191,0.0926285160038797,,0.2989350844248255,0.3451409985003952,,intact
232,421,35.312051806026176,19.801414371001805,1.414213562373095,35.02444547122265,2.414213562373095,331.36106926559694,71.81300031515633,1594,0.024213475323223,1061,533,0,0.6656210790464241,0.3343789209535759,0.0,True,130.0,6.432750982580687,0.2334366327793022,207,0,0.0,,0.25,0.3827822185373187,,intact
232,441,35.312051806026176,40.0082756823312,1.0,24.7660229,2.0,326.3834974948568,69.21060311987871,2911,0.0442192137176301,1487,1424,0,0.5108210237031948,0.4891789762968052,0.0,True,134.0,6.530966601401967,0.1734184334875997,170,0,0.0,,0.2108967220595339,0.3660254037844386,,intact
232,446,35.312051806026176,22.542527753680595,4.123105625617661,102.1129283431658,5.123105625617661,327.71224917212606,61.29162497260364,257,0.0039039292083239,80,177,0,0.311284046692607,0.688715953307393,0.0,True,112.0,5.970821321441846,0.2064079064053994,113,0,0.0,,0.1273659537784019,0.3090169943749474,,intact
289,320,34.14987401789476,27.640729586576867,8.222125139210444,203.62933948435156,9.222125139210444,867.4374384839298,89.42968711156934,6597,0.1002109766043304,6464,133,0,0.979839320903441,0.020160679096559,0.0,True,1951.0,24.920324796129275,0.8066056436556919,1951,103,0.0501460564751704,,0.2692803301885514,0.2612038749637414,,intact
268,286,34.94753798777513,33.39235957204234,1.7320508075688772,42.89600996421431,2.732050807568877,624.3671677639577,84.06802475655502,4527,0.0687668775333945,4496,31,0,0.9931521979235696,0.0068478020764303,0.0,True,3340.0,32.60605802383755,0.9542319841874995,3355,0,0.0,,0.2898979485566356,0.3288130902060995,,intact
270,294,33.93515360543263,31.65114622483413,3.0,74.2980687,4.0,590.2587211902037,6.009715188448839,3553,0.0539714415454276,3361,134,58,0.9459611595834506,0.0377146073740501,0.0163242330424992,True,1101.0,18.720555138359373,0.5708678546222914,1141,289,0.2020979020979021,0.3484148942525175,0.2779262976266636,0.3896054962258803,0.0704885966258538,intact
270,317,33.93515360543263,30.08610870559266,2.146264369941973,53.15443253543696,3.146264369941973,650.3229425169231,41.751981667576416,3160,0.0480016198377571,3160,0,0,1.0,0.0,0.0,True,3795.0,34.75609325093207,1.0857671965942044,3795,0,0.0,,0.2898979485566356,,,intact
273,307,34.46580780458202,33.98517876129603,1.0,24.7660229,2.0,619.5673019732635,70.74105243450283,6737,0.1023376306477753,6721,16,0,0.997625055662758,0.002374944337242,0.0,True,3162.0,31.725318912709863,0.926949939053896,3183,224,0.0657469914881127,,0.3090169943749474,0.3827822185373187,,intact
287,301,35.43187813286156,35.507780098671546,3.685557720282968,91.27660689979976,4.685557720282968,463.6282372368688,39.63030265428736,4240,0.0644072367443324,2503,1396,342,0.5903301886792452,0.3292452830188679,0.0806603773584905,True,163.0,7.203090409536582,0.2030765467188215,165,139,0.4572368421052631,0.3726822671238252,0.18151291824946,0.3602425986153711,0.1911693488743651,cohesive
287,332,35.43187813286156,34.05030096237162,1.0,24.7660229,2.0,493.28241928787634,87.88915405548833,11450,0.1739299199817467,8879,539,2056,0.7754585152838428,0.0470742358078602,0.1795633187772925,True,968.0,17.55346033766304,0.5052651072904331,1146,1540,0.573343261355175,0.414213562373095,0.2553967929896867,0.4,0.1588167693834083,cohesive
288,341,32.390212785829576,24.396169889881307,1.0,24.7660229,2.0,517.7960473026238,33.0972323105431,2709,0.0411507557406595,2472,143,94,0.9125138427464008,0.0527870062753783,0.0346991509782207,True,484.0,12.412170838050638,0.4371530727333921,502,521,0.509286412512219,0.4,0.2989350844248255,0.4,0.1010649155751745,intact
265,287,36.05461459326985,35.43187813286156,1.7320508075688772,42.89600996421431,2.732050807568877,510.0027296430819,64.311656079796,4944,0.0751012685056555,2822,467,1659,0.5707928802588996,0.0944579288025889,0.3355582524271844,True,226.0,8.481629223064205,0.2372931976270757,465,1991,0.8106677524429967,0.375,0.2108967220595339,0.3827822185373187,0.164103277940466,cohesive
265,295,36.05461459326985,31.66488249704925,1.0,24.7660229,2.0,497.4268495362975,27.928463525965626,7629,0.1158874549817245,6632,2,1011,0.8693144579892516,0.0002621575566915,0.1325206449075894,True,1243.0,19.89118368841965,0.5874581041820292,1307,1219,0.4825811559778306,0.4026997478492771,0.2742918851774317,0.3116548391159554,0.1284078626718454,cohesive
265,329,36.05461459326985,26.471093397285863,1.0,24.7660229,2.0,518.638373201806,77.50636168355977,1761,0.0267502697893323,1310,0,454,0.7438955139125497,0.0,0.2578080636002271,True,230.0,8.556358677747903,0.2736909009983641,366,1793,0.8304770727188513,0.4195106216501436,0.2817290466902531,,0.1377815749598904,cohesive
266,333,34.97872006442841,31.258738512821964,4.841619252963779,119.90765329198184,5.841619252963779,638.5456665389785,42.75885311150984,3914,0.0594551709003106,3826,87,3,0.9775166070516096,0.0222278998467041,0.0007664793050587,True,2112.0,25.928179257714294,0.7828856908051565,2114,323,0.1325400082068116,0.3916982318703404,0.2771863727725964,0.3465462064555278,0.1145118590977439,intact
295,329,31.66488249704925,26.471093397285863,2.6502815398728847,65.63693330793913,3.6502815398728847,490.56674319164176,47.2518877512184,7514,0.1141405605888947,5528,1,2009,0.7356933723715731,0.0001330849081714,0.2673675805163694,True,727.0,15.212208493693998,0.5233320077517201,732,883,0.5467492260061919,0.4,0.23582845781094,0.2801868778094689,0.16417154218906,cohesive
297,324,36.17505317664497,24.30086770953325,1.0,24.7660229,2.0,394.6150475789293,44.7120638963464,3861,0.0586500804410064,3639,222,0,0.9425019425019424,0.0574980574980574,0.0,True,791.0,15.867675317177952,0.5247601056639556,791,0,0.0,,0.3090169943749474,0.3956439237389599,,intact
293,309,32.15881020743967,31.15930792791533,1.414213562373095,35.02444547122265,2.414213562373095,380.5475819373254,27.083361669878897,2348,0.0356670263857765,1275,1073,0,0.543015332197615,0.456984667802385,0.0,True,374.0,10.910907269000948,0.3446377621544824,391,0,0.0,,0.2108967220595339,0.3797958971132712,,intact
293,324,32.15881020743967,24.30086770953325,1.414213562373095,35.02444547122265,2.414213562373095,392.774146699414,50.73398200066725,1896,0.0288009719026543,1311,585,0,0.6914556962025317,0.3085443037974683,0.0,True,445.0,11.901592303208291,0.4215961812857042,449,0,0.0,,0.2553967929896867,0.3827822185373187,,intact
295,299,31.66488249704925,30.778044735322855,1.8284271247461903,45.2828680424453,2.8284271247461903,452.2000126715144,58.57059523610177,2043,0.0310339586482714,2003,0,41,0.9804209495839452,0.0,0.0200685266764561,True,1371.0,20.890257393291662,0.6690992341070643,3159,785,0.1990365111561866,0.3516287047744073,0.2898979485566356,,0.0617307562177716,intact
295,301,31.66488249704925,35.507780098671546,1.0,24.7660229,2.0,451.0523571300844,59.96297176959899,2426,0.0368518764956958,2228,2,203,0.91838417147568,0.0008244023083264,0.083676834295136,True,1348.0,20.71428798138497,0.6167475630988183,1413,949,0.4017781541066892,0.4068781988545112,0.2898979485566356,0.4034390994272556,0.1169802502978755,cohesive
304,318,36.45330032828756,31.73196327248236,1.0,24.7660229,2.0,571.264080149328,44.858206614985065,8266,0.1255637308793989,6443,440,1398,0.7794580208081296,0.0532300992015485,0.1691265424631018,True,252.0,8.95623198216277,0.2627028630292378,675,847,0.5565045992115637,0.3827822185373187,0.2612038749637414,0.4,0.1215783435735772,cohesive
304,326,36.45330032828756,28.396674494236542,1.0,24.7660229,2.0,603.1932975500813,51.41322331158655,12452,0.1891506867784026,11639,224,598,0.934709283649213,0.0179890780597494,0.0480244137487953,True,2197.0,26.444788143333422,0.8155681853602957,2443,1700,0.410330678252474,0.4068781988545112,0.3090169943749474,0.4270509831248423,0.0978612044795638,cohesive
318,326,31.73196327248236,28.396674494236542,1.0,24.7660229,2.0,585.0365860105651,16.629685947905738,2855,0.0433685521002521,2758,87,10,0.9660245183887916,0.0304728546409807,0.0035026269702276,True,66.0,4.583497844237541,0.1524564006262752,277,102,0.2691292875989446,0.3534508254955377,0.3090169943749474,0.4045372666182638,0.0444338311205903,intact
324,338,24.30086770953325,26.168167856740794,1.0,24.7660229,2.0,347.7730395949747,26.99542706988287,2109,0.0320365241258955,2052,57,0,0.972972972972973,0.027027027027027,0.0,True,1118.0,18.864528956575565,0.7475684345821657,1122,0,0.0,,0.3333333333333333,0.414213562373095,,intact
325,328,28.228606479485165,29.05803831316734,1.0,24.7660229,2.0,486.5920766169777,63.42129207501946,3776,0.0573588976289149,3681,1,98,0.9748411016949152,0.0002648305084745,0.0259533898305084,True,2205.0,26.49289148121168,0.9249238309243628,2392,1024,0.2997658079625293,0.414213562373095,0.2989350844248255,0.4852813742385704,0.1152784779482695,intact
325,329,28.228606479485165,26.471093397285863,1.0,24.7660229,2.0,505.92610423188216,69.5365158967386,10154,0.1542431796938564,8507,146,1511,0.8377979121528462,0.0143785700216663,0.1488083513886153,True,2548.0,28.47900261589753,1.0412855163759875,2560,495,0.1620294599018003,0.414213562373095,0.2817290466902531,0.414213562373095,0.1324845156828418,cohesive
277,279,33.40013673632612,35.64446856574113,1.0,24.7660229,2.0,671.8623568412975,83.40423870548543,2816,0.0427761270452924,2016,10,794,0.7159090909090909,0.0035511363636363,0.2819602272727273,True,1220.0,19.70629496237749,0.5708279416230502,1506,842,0.358603066439523,0.3851040526300558,0.2572842744474721,0.2286497509725448,0.1278197781825837,cohesive
278,285,57.06931329903934,61.042041869484365,18.46975591711388,457.4223980006527,19.46975591711388,1225.3355472330652,88.54054200807872,2298,0.0349075070845461,2113,185,0,0.9194952132288948,0.0805047867711053,0.0,True,1086.0,18.592593589803357,0.3148316021482449,1086,0,0.0,,0.1630895305044822,0.4483652282728929,,intact
280,286,33.81754955360479,33.39235957204234,1.0,24.7660229,2.0,603.1790381531794,42.771402871009215,3698,0.0561740475189955,3502,175,21,0.946998377501352,0.0473228772309356,0.0056787452677122,True,1610.0,22.637997189590404,0.6736505817101842,1962,98,0.0475728155339805,0.414213562373095,0.3154754158606446,0.4045372666182638,0.0987381465124504,intact
280,323,33.81754955360479,30.89445563054656,1.0,24.7660229,2.0,567.4404299220946,68.83891113484489,4037,0.0613235883813372,3451,319,269,0.8548427049789448,0.0790190735694822,0.0666336388407233,True,340.0,10.403141895720198,0.3215212344638653,623,298,0.3235613463626492,0.3797958971132712,0.3090169943749474,0.3956439237389599,0.0707789027383238,cohesive
284,341,35.32685141397506,24.396169889881307,1.0,24.7660229,2.0,524.0722462426529,62.4203628513302,1426,0.0216614904710891,857,361,210,0.6009817671809257,0.2531556802244039,0.1472650771388499,True,129.0,6.407961869245868,0.2145893402359435,148,620,0.8072916666666666,0.4045372666182638,0.25,0.387425886722793,0.1545372666182638,cohesive
285,435,61.042041869484365,38.09354879990975,29.42787793912432,728.8114989387577,30.42787793912432,1223.644984538243,86.327329879749,3148,0.0478193352054618,1199,1949,0,0.3808767471410419,0.6191232528589581,0.0,True,349.0,10.539931227391522,0.2126366758138556,444,0,0.0,,0.0403034660769988,0.1649284179430896,,intact
371,406,32.14880401892912,35.1279998847818,5.414213562373095,134.08853707122265,6.414213562373095,1215.9555952595008,79.82911988671125,87,0.0013215635841407,57,30,0,0.6551724137931034,0.3448275862068966,0.0,True,5.0,1.2615662610100802,0.0375037513023264,5,0,0.0,,0.2857142857142857,0.4317655760126982,,intact
371,445,32.14880401892912,29.1043329764232,88.10221336606703,2181.941433764702,89.10221336606703,1253.3713761111028,16.70584711430709,86,0.0013063731981161,47,39,0,0.5465116279069767,0.4534883720930232,0.0,False,2.0,0.7978845608028654,0.0260520391262052,4,0,0.0,,0.0112180652674666,0.022211007437331,,intact
334,337,49.91889762711288,45.43784247088081,42.42106569301658,1050.601084395653,43.42106569301658,1226.3182275331185,67.53592127009158,462,0.0070179583433682,155,307,0,0.3354978354978355,0.6645021645021645,0.0,True,,,,0,0,,,0.1968304406471232,0.2058200856669654,,intact
334,452,49.91889762711288,34.29602274657371,97.615420868367,2417.545748619116,98.615420868367,1251.738237483262,23.29221818935337,214,0.0032507426092658,81,133,0,0.3785046728971962,0.6214953271028038,0.0,True,,,,0,0,,,0.0896852303722009,0.0898569464826393,,intact
406,447,35.1279998847818,37.96285899946916,32.55764119219941,806.3232873359939,33.55764119219941,1220.2342149003744,73.07744805421666,653,0.0099193220740681,544,109,0,0.8330781010719756,0.1669218989280245,0.0,True,182.0,7.611333607551958,0.208270465657149,211,0,0.0,,0.0555900591434185,0.125459212470093,,intact
292,310,59.46250142215923,60.33957932937884,27.0356688476182,669.5659937969289,28.0356688476182,1226.8666879307716,89.5863298064736,408,0.0061976774980395,63,345,0,0.1544117647058823,0.8455882352941176,0.0,True,,,,0,0,,,0.4534927947628635,0.4877252632729445,,intact
293,308,32.15881020743967,31.17790228842765,9.273618495495704,229.67064802531016,10.273618495495704,409.87357894445313,84.7999164701716,5354,0.0813293267757442,1312,4042,0,0.2450504295853567,0.7549495704146433,0.0,False,78.0,4.982787485166879,0.1573427886864827,78,0,0.0,,0.0978517197296772,0.3142184082857886,,intact
458,461,29.24401571972457,30.88653309819186,28.073972741361768,695.2806518065413,29.073972741361768,1216.9164737179208,44.36836995317766,286,0.0043444504030375,232,54,0,0.8111888111888111,0.1888111888111888,0.0,True,,,,0,0,,,0.1931520846999846,0.101217125814351,,intact
308,309,31.17790228842765,31.15930792791533,1.0,24.7660229,2.0,377.1718643387671,36.45399447321117,1315,0.0199753576223578,533,782,0,0.4053231939163498,0.5946768060836501,0.0,True,102.0,5.698035485213008,0.1828132977217883,104,0,0.0,,0.2402530733520421,0.3516287047744073,,intact
308,407,31.17790228842765,19.667576904026934,1.0,24.7660229,2.0,405.66158326026346,88.41697424133626,581,0.0088256142802964,319,262,0,0.5490533562822719,0.4509466437177281,0.0,True,87.0,5.262410103554244,0.2069961847988712,116,0,0.0,,0.2553967929896867,0.3797958971132712,,intact
309,338,31.15930792791533,26.168167856740794,1.0,24.7660229,2.0,335.546474832886,66.5417783020154,687,0.0104357951989048,678,9,0,0.9868995633187772,0.0131004366812227,0.0,True,403.0,11.32602684669552,0.3951343292783515,517,0,0.0,,0.3090169943749474,0.3516287047744073,,intact
310,443,60.33957932937884,25.10563337598954,63.0,1560.2594427,64.0,1238.1031329838625,63.17419561616377,917,0.0139295839845643,491,426,0,0.5354416575790621,0.4645583424209378,0.0,True,20.0,2.5231325220201604,0.0590584877053418,60,0,0.0,,0.021443390264914,0.0746988393750833,,intact
421,441,19.801414371001805,40.0082756823312,1.0,24.7660229,2.0,316.8172132978288,76.4909875822239,1727,0.0262337966644957,1167,560,0,0.6757382744643892,0.3242617255356109,0.0,True,28.0,2.985410660720923,0.0998303337823284,117,0,0.0,,0.2817290466902531,0.4045372666182638,,intact
441,446,40.0082756823312,22.542527753680595,1.0,24.7660229,2.0,313.1683932043579,87.49707417171834,3297,0.0500827027231282,2415,882,0,0.732484076433121,0.267515923566879,0.0,True,21.0,2.5854414729132054,0.0826669309070685,28,0,0.0,,0.3090169943749474,0.4270509831248423,,intact
370,371,38.51743392797106,32.14880401892912,2.146264369941973,53.15443253543696,3.146264369941973,1214.790925037185,74.5249373767546,835,0.0126839723305465,560,275,0,0.6706586826347305,0.3293413173652694,0.0,True,14.0,2.111004122822376,0.0597457621674616,79,0,0.0,,0.1659813429084565,0.356789172325331,,intact
370,447,38.51743392797106,37.96285899946916,29.829390832507748,738.755376450937,30.829390832507748,1219.0695446780585,69.70261549610184,2174,0.0330238992174949,802,1372,0,0.3689052437902484,0.6310947562097516,0.0,True,2.0,0.7978845608028654,0.0208651021135562,5,0,0.0,,0.2528959249240452,0.2485821292464642,,intact
427,435,29.4810416657847,38.09354879990975,86.09878047916823,2132.324369009153,87.09878047916823,1254.5246732418393,19.455360286302763,318,0.0048305427558249,221,97,0,0.6949685534591195,0.3050314465408805,0.0,True,776.0,15.716503163191918,0.465160145400236,897,0,0.0,,0.0114560386862617,0.0251929345894617,,intact
429,435,27.74852841276416,38.09354879990975,90.38252043398656,2238.415570827829,91.38252043398656,1254.2045055834528,29.053392631670043,54,0.0008202808453287,49,5,0,0.9074074074074074,0.0925925925925925,0.0,False,4.0,1.1283791670955126,0.0342753210367522,144,0,0.0,,0.0108806178650499,0.0261934370634315,,intact
