Repository: AmiraliKhosrozadeh/ice-bonded-granular-microCT

# Grain-scale kinematics, ice-bond failure and damage evolution in ice-bonded granular media under in-situ uniaxial compression

Analysis code, per-specimen tables and supplementary material for the paper of
that title (Khosrozadeh et al., submitted to *Powder Technology*).  Twelve
ice-bonded columns, five of glass beads (G1–G5), four of γ-alumina beads
(A1–A4) and three of quartz sand (S1–S3), were compressed at −5 °C inside a
laboratory micro-CT and reconstructed at every load step at 24.77 µm per
voxel.  The reconstructions themselves are available from the corresponding
author on request; everything computed from them is here.

The repository is organised by what each analysis takes in, which is how
Fig. 1 of the paper draws it.

```
stage0_dragonfly/        per-scan segmentation run inside Dragonfly: phase classification,
                         watershed bead labels, histogram / porosity / PSD checks, ROI export
spam_pipeline/           first-generation SPAM pipeline (alignment, ddic, ldic, contacts,
                         bonds, crack analysis, tortuosity, plots) as first written; the
                         paper's numbers come from analysis/ and paper/, which supersede it
postprocessing/          first-generation post-processing (sparse graphs, permeability)

analysis/                the pipeline the paper reports, one folder per branch of Fig. 1
  kinematics/            branch A: bead DDIC (spam-ddic), composed 1->N fields, neighbourhood
                         gradient, Green-Lagrange strain, packing rotation, motion renders
  sand_tracking/         branch A for sand: predictor from column length, reciprocal
                         matching, grain strain, damage criteria and their nulls
  bonds/                 branch B: throat lens, neck, coverage pair, cohesive / adhesive
                         classification, survival census, breakage clustering null test;
                         _spec.py is the registry of every specimen's scans, frames and
                         thresholds that the other scripts import
  damage/                branch C: the pipeline's void / crack / separation classes and the
                         crack-orientation classification (the volumes the paper reports
                         come from paper/scripts/crack_split_tight.py, see below)
  structure/             branches C and D: fixed core, phase fractions, voxel-face specific
                         surface, 26-connected spanning air, Kozeny-Carman estimate, PuMA
                         ice-diffusion tortuosity
  sand_segmentation/     phase segmentation of the sand and, under dl/, the border-core 3D
                         U-Net (synthetic training data, training, inference, decoding) with
                         the five-way comparison against watershed, ParticleSeg3D and
                         Cellpose-SAM

paper/
  scripts/               the scripts that make every table and figure of the paper from the
                         outputs of analysis/; in particular
                           crack_split_tight.py   void / crack / separation inside the bead
                                                  envelope, the classes the paper reports
                           planar_test.py         breakage-clustering null test
                           ice_tortuosity.py      PuMA continuum diffusion on interior cubes
                           specimen_tables.py     Tables 2-4 of the paper
                           fig_*.py               the figures
  data/                  the tables behind the paper: bond geometry, failure mode at every
                         threshold, survival census, specimen summary, crack volumes, core
                         structure, ice tortuosity per cube, DIC summary, clustering sweeps,
                         loading rates, and under bonds/ the per-throat, per-pair and
                         per-bead tables of every bead specimen
supplementary/           supplementary.pdf and its figures: method settings and provenance,
                         crack classes, crack orientation and ice-path maps for every scan
data/                    the intermediate data the tables are built from: spam-ddic outputs,
                         composed kinematic fields, sand tracking outputs, crack-class masks,
                         Camsizer references (see data/README.md)
templates/               per-specimen template documenting how the scripts are adapted
```

## Results for every specimen

The paper shows one or two specimens per figure.  The same rendering for
every specimen and every scan is in [`supplementary/`](supplementary/README.md):
the void and crack classes (Fig. 11 of the paper), the crack orientation
classes (Fig. 12), the ice-path maps (Fig. 18) and the per-scan tables behind
Tables 2–4, each as one sheet per material, compiled with their text in
[`supplementary/supplementary.pdf`](supplementary/supplementary.pdf).

File: paper/data/bonds/Alumina_75_1000_T5/Alumina_75_1000_T5_bond_survival_1to2.csv (part 1 of 20)
b1_a,b1_b,b3_a,b3_b,gap1_vox,gap3_vox,opening_vox,axis_dip_deg,z_mid,r_bond1_vox,connected1,outcome,crack_frac3,neck_severed3,q_crack3
7,1092,373,556,3.16227766016838,24.424350672853812,21.262073012685434,4.80896671964152,968.5165123237924,16.89745448009434,True,separated,,,
7,1943,373,1576,1.414213562373095,3.898979485566356,2.4847659231932613,88.62079247190283,991.2264155695524,15.306079714651624,True,survived,0.0,0.0,
7,2157,373,203,2.146264369941973,19.230037336063265,17.08377296612129,61.94729698935196,981.2356742726702,17.03815178355966,True,separated,,,
7,34,373,1165,1.414213562373095,1.7320508075688772,0.31783724519578227,63.61046861279656,1001.7529100678482,15.655625581928012,True,survived,0.0,0.0,
7,490,373,417,4.39834563766817,1.0,-3.3983456376681698,11.14018339000216,1015.4759462021616,15.512648837479231,True,survived,0.0,0.0,
7,798,373,950,8.16515138991168,20.204898872951908,12.039747483040228,66.31024775206511,1002.2586793206352,11.24139781410501,True,separated,,,
7,1015,373,274,1.0,20.372561142717025,19.372561142717025,77.71862827416201,987.0645795972504,19.38054864282415,True,separated,,,
9,139,48,1215,8.306623862918075,30.761769348277912,22.455145485359836,29.541046300188174,823.9048825813857,17.83231830967603,True,separated,,,
9,389,48,2200,1.414213562373095,1.0,-0.4142135623730949,80.50624866068263,850.1766725709102,18.523985999404296,True,survived,0.0,0.0,
9,425,48,1995,1.0,6.0,5.0,53.986309315512905,859.3814454124995,17.094106455639025,True,survived,0.0,0.0,
9,1781,48,1586,1.0,1.0,0.0,43.36503983727849,830.9859901167965,18.575465448360347,True,survived,0.0,0.0,
9,2222,48,1559,1.0,3.3166247903554,2.3166247903554,76.8183804393178,851.4327046000278,17.371176474327626,True,survived,0.0,0.0,
9,1050,48,598,1.0,1.0,0.0,19.041897716953425,867.220412508181,17.498974555922032,True,survived,0.0,0.0,
9,1074,48,453,6.894954260780955,15.069930977729868,8.174976716948912,62.776053045715685,834.8784330099777,15.09668435477122,True,separated,,,
9,1579,48,1482,1.0,3.898979485566356,2.898979485566356,59.44384471453154,857.4132808922036,18.455123359562137,True,survived,0.0,0.0,
15,1472,642,590,1.0,21.681114295928335,20.681114295928335,56.424715881061175,840.6410725432474,14.916387312029334,True,separated,,,
15,1740,642,396,1.0,28.991405270966034,27.991405270966034,60.13112743732072,819.6601761727848,12.877866698399815,True,separated,,,
15,2056,642,735,1.414213562373095,24.485700211793752,23.071486649420656,40.09596132525768,813.7290946718606,13.013103375051497,True,separated,,,
16,251,1218,763,3.414213562373095,2.1877835353326276,-1.2264300270404673,57.88628129901787,442.60889986620776,15.40971041561482,True,lost,,,
16,601,1218,2126,3.0,13.85193675387045,10.85193675387045,15.211222430056058,474.49071282010107,15.543397428281152,True,separated,,,
16,673,1218,672,2.6502815398728847,3.029909436700695,0.3796278968278104,65.12358125241315,462.9311216575987,13.36307771993812,True,lost,,,
15,96,642,1181,2.0,33.21389779023977,31.21389779023977,16.533812947016227,809.345686947493,15.12827842704336,True,separated,,,
15,789,642,492,5.513233075965879,2.146264369941973,-3.3669687060239064,88.83333671005772,830.0436284872706,12.309163489997376,True,survived,0.0,0.1727748691099476,
16,1223,1218,125,6.0,0.7225439629942798,-5.27745603700572,87.93953320499357,454.834811376351,13.85427231466257,True,lost,,,
18,787,268,2100,6.713293552551451,43.70049066359432,36.987197111042875,84.8396179510857,786.4676539565534,11.780624362746345,True,separated,,,
18,1409,268,1643,6.211102550927978,1.0,-5.211102550927978,33.73853314210797,769.1428471868908,10.23347216512886,True,survived,0.0,0.0,
18,1571,268,1932,5.0990195135927845,16.820055058807505,11.72103554521472,15.15363876926074,810.4838591126589,12.927207364566026,True,separated,,,
18,1649,268,1769,1.414213562373095,1.0,-0.4142135623730949,45.32088243793192,802.8628497397406,15.471555655790098,True,survived,0.1072463768115942,0.1078534031413612,0.4494897427831781
18,1671,268,1681,1.0,5.928203230275509,4.928203230275509,85.58905884200922,787.0775691775993,18.377344455633462,True,survived,0.0,0.0018181818181818,
18,1887,268,2120,3.685557720282968,14.640893661070386,10.955335940787418,65.74434438739242,797.5442593443759,12.334995970645954,True,separated,,,
18,1990,268,507,11.0,16.871893770566317,5.871893770566317,49.64166917861264,772.2445347236571,10.280023453913834,True,separated,,,
18,161,268,1893,1.414213562373095,1.0,-0.4142135623730949,76.99545396853706,793.1842466263008,15.33724244738347,True,survived,0.0,0.0186915887850467,
18,523,268,119,2.23606797749979,1.0,-1.2360679774997898,68.73274971171786,781.0475253269788,16.79352729949365,True,survived,0.0,0.0,
18,632,268,280,1.0,9.681145747868609,8.681145747868609,59.17754612377807,799.0394643457655,15.967661658277216,True,survived,0.1588954277953825,0.1269430051813471,0.3589130145004804
18,2170,268,576,1.0,22.532942066555837,21.532942066555837,54.71814856670398,777.0472758994076,14.036873567421145,True,separated,,,
19,554,1172,1500,1.0,1.0094327353407628,0.009432735340762832,16.943144909447785,540.3924704718572,16.50676414605009,True,lost,,,
19,1150,1172,1978,1.7320508075688772,26.809920093616345,25.077869286047466,80.08972074860684,524.4416037347402,15.149304536463484,True,separated,,,
19,1531,1172,1850,2.6502815398728847,27.31893985430112,24.668658314428235,38.23076448802656,537.4485993365321,14.798554040663838,True,separated,,,
19,2078,1172,1566,1.0,25.195207137346905,24.195207137346905,82.569734335963,518.4267161988133,14.99088988838742,True,separated,,,
19,2160,1172,1448,4.123105625617661,0.2857781193729956,-3.837327506244665,21.39141262885952,500.7064615925136,13.991446672986724,True,lost,,,
20,2202,1993,129,1.0,1.414213562373095,0.4142135623730949,56.20870947262827,1050.3293027774453,17.607777518557306,True,survived,0.0,0.0641399416909621,
20,2391,1993,1984,1.0,1.0,0.0,56.4609225675288,1050.7717796722482,15.716503163191918,True,survived,0.0,0.1376281112737921,
20,2465,1993,856,2.0,18.33120771891848,16.33120771891848,81.68208498677666,1064.8225772239894,12.877866698399815,True,separated,,,
19,2307,1172,2170,4.39834563766817,0.1591351027824892,-4.239210534885681,35.0322801069496,503.07997573342,12.951807210534664,True,lost,,,
20,472,1993,1552,1.0,1.0,0.0,67.25610992315299,1069.3945025824191,16.39065416446578,True,survived,0.0,0.1855345911949685,
20,961,1993,1610,2.23606797749979,1.0,-1.2360679774997898,52.97970349181564,1049.2029723317355,15.243563130520608,True,survived,0.0,0.0,
20,1719,1993,2064,1.0,1.0,0.0,71.17200355189355,1068.414509312298,14.104739588693908,True,survived,0.0,0.0,
20,1793,1993,702,1.414213562373095,20.74746777085573,19.333254208482636,80.17402148165446,1065.2068115353422,14.250673927406329,True,separated,,,
20,1829,1993,1233,1.0,4.766114533138578,3.7661145331385777,48.79296448495671,1075.0136110951066,16.641201909113953,True,survived,0.0,0.0,
23,462,113,123,2.863703305156273,1.0,-1.8637033051562728,64.98015518478087,877.2431845173144,17.850159553067712,True,survived,0.0,0.0,
23,566,113,960,3.0,1.0,-2.0,13.129146950188304,866.0684488496117,17.27010027053149,True,survived,0.0150501672240802,0.0107632093933463,0.4494897427831781
23,1412,113,355,1.0,1.7320508075688772,0.7320508075688772,66.14664189913123,878.3520235482107,14.63634358033765,True,survived,0.0,0.0,
23,1873,113,1506,2.863703305156273,1.0,-1.8637033051562728,87.31861532685178,887.3854699670757,16.46815177937675,True,survived,0.0,0.0,
24,172,989,595,1.0,3.685557720282968,2.685557720282968,72.16369581208914,1051.5874151177354,13.037541149394093,True,survived,0.0,0.0,
24,472,989,1552,3.1815405503520555,32.98156223590904,29.800021685556985,64.11642404109689,1067.5566004280197,11.861406733319429,True,separated,,,
24,1951,989,945,11.580148410288391,1.0,-10.580148410288391,58.46748408360761,1044.642459327082,10.585134856802457,True,survived,0.0,0.0,
24,2348,989,1660,1.414213562373095,21.642533853085762,20.228320290712666,79.0756219326886,1054.2604598443015,17.000746355818674,True,separated,,,
24,2391,989,1984,1.0,3.685557720282968,2.685557720282968,62.89604696398978,1048.9338775178487,13.900147514093543,True,survived,0.0,0.0,
25,162,535,446,1.0,1.0,0.0,23.972026101133316,1162.8510659583235,20.08229632773261,True,survived,0.0,0.0025,
25,202,535,1007,10.403124237432849,27.84612610139629,17.443001863963442,37.62706067602955,1164.5737843245129,10.32636489145962,True,separated,,,
24,930,989,377,9.198039027185567,29.192415973578754,19.99437694639319,59.21189432762896,1070.8986367398315,6.6036697681803656,True,separated,,,
24,970,989,2266,2.0,30.384725510435146,28.384725510435146,18.40537277426257,1077.1988517279124,14.494292838262302,True,separated,,,
24,1391,989,1207,1.8284271247461903,1.0,-0.8284271247461903,89.11631710055954,1057.708039235682,11.98155910843366,True,survived,0.0,0.0,
23,1230,113,75,8.70820393249937,1.0,-7.708203932499369,63.85174021586713,897.2484642520046,13.171138446245484,True,survived,0.0,0.0,
25,2238,535,1147,1.0,33.05571507045242,32.05571507045242,80.70845929318723,1147.9181403884331,17.921346912535476,True,separated,,,
25,1004,535,1655,2.0,29.093170047558836,27.093170047558836,12.911918476511822,1124.932368499649,18.03642713177513,True,separated,,,
25,1440,535,124,1.0,4.841619252963779,3.8416192529637794,69.82016132631998,1138.040420509024,15.937731619482898,True,survived,0.0,0.0,
25,2066,535,341,1.0,1.0,0.0,54.6552025494911,1133.2747650861231,20.996647169597104,True,survived,0.0,0.0,
28,131,386,1713,6.330293345472711,26.234482078087197,19.904188732614486,71.86353086331482,640.4561667854407,13.64592552440169,True,separated,,,
28,228,386,917,1.8284271247461903,13.082491589612793,11.254064464866604,73.93700731855427,639.1468956963811,15.222667215103916,True,separated,,,
28,1550,386,311,1.0,1.0,0.0,55.15947256471788,622.1662960799767,18.4981925508298,True,survived,0.0,0.0,
30,317,2197,440,1.0,41.03294676769363,40.03294676769363,78.35704371883718,558.0991399386503,17.88578864950354,True,separated,,,
28,434,386,397,1.8284271247461903,1.0,-0.8284271247461903,46.66204516503929,647.7364708829107,16.175621361885174,True,survived,0.0,0.0,
28,862,386,1191,5.324555320336759,11.180339887498947,5.855784567162188,5.106795850211284,611.0949450274904,11.888212206450683,True,survived,0.0,0.0,
28,882,386,1446,3.685557720282968,10.015099296692402,6.329541576409433,51.81152926088989,619.8230104621211,13.669231989760256,True,survived,0.0,0.0,
28,1206,386,953,1.8284271247461903,1.0,-0.8284271247461903,33.243401625449565,650.3175426401526,18.73755065265258,True,survived,0.0,0.0,
30,1576,2197,708,1.0,5.298363314425512,4.298363314425512,9.039259342182149,574.3769664542829,14.194722891072566,True,lost,,,
31,77,827,2168,1.0,60.225005962897704,59.225005962897704,70.33862515714834,437.1274348708007,13.877228871110882,True,separated,,,
31,289,827,1472,3.0,0.3294552666556072,-2.670544733344393,6.570225350970478,465.0370105150233,14.127289146798006,True,lost,,,
30,1244,2197,1612,2.863703305156273,4.754693691092349,1.8909903859360764,51.32151255731866,567.3848336121871,16.224742705941285,True,lost,,,
30,1518,2197,1679,1.414213562373095,19.45299796385146,18.038784401478363,30.55141812099295,536.7898696940736,14.841510746523856,True,separated,,,
31,1883,827,724,5.741657386773941,27.97804487208799,22.23638748531405,56.33211660121807,456.449833107924,13.02532799341193,True,separated,,,
33,144,1437,1977,1.0,29.45542972982448,28.45542972982448,58.47233815887581,961.6197296824776,19.88318079785697,True,separated,,,
35,222,391,99,3.47213595499958,10.181782043891005,6.709646088891425,63.289842654108185,1006.2538627514843,18.333991376950163,True,survived,0.0,0.0,
35,395,391,947,1.0,1.0,0.0,77.34658967686754,1011.7605481181884,16.812470934731934,True,survived,0.0,0.0,
35,608,391,441,1.0,1.0,0.0,72.6537331818836,1010.152987219016,15.726626515715484,True,survived,0.0,0.0,
36,185,2253,167,5.928203230275509,19.12592607042317,13.19772284014766,54.79704170421528,1264.2786701942891,10.98359899412104,True,separated,,,
36,925,2253,463,1.0,25.68987798964459,24.68987798964459,84.80117669815145,1279.316512440738,15.117754405994354,True,separated,,,
36,1535,2253,1173,1.0,1.0,0.0,61.29664800764655,1268.3102119333753,16.03728119216293,True,survived,0.0,0.0,
34,490,1165,417,4.196152422706632,4.855156433186538,0.6590040104799062,51.32665974342781,1025.4781369056495,16.688952945311364,True,survived,0.0,0.0,
34,1110,1165,551,2.0,1.0,-1.0,18.971070153798724,1031.1272362193126,20.567786432629493,True,survived,0.0,0.0,
34,2157,1165,203,2.0,1.0,-1.0,4.806733641113814,991.237864976158,15.33724244738347,True,survived,0.0,0.0,
35,813,391,83,2.6502815398728847,5.928203230275509,3.277921690402624,24.114601431627783,996.8927599212536,19.281751659604677,True,survived,0.0,0.0,
35,1461,391,226,1.0,8.16515138991168,7.16515138991168,4.079637374029781,1035.9945083095683,18.480976918853813,True,survived,0.0,0.0,
35,1733,391,1605,7.613903745752154,17.479740764732522,9.865837018980368,52.96940223573939,1030.299100113661,13.315352289908494,True,separated,,,
33,480,1437,913,6.032065437739018,1.0,-5.032065437739018,43.37819721500016,968.1021032096826,16.42944866646031,True,survived,0.0,0.0,
33,801,1437,290,1.0,1.0,0.0,37.31817406439359,935.6995271925286,18.609705966725112,True,survived,0.0,0.0,
33,856,1437,538,10.489125293076055,1.0,-9.489125293076055,32.291924217297144,972.5702789377256,12.360774464742066,True,survived,0.0,0.0,
36,1745,2253,145,5.0990195135927845,1.0,-4.0990195135927845,68.61327801331552,1285.6400360084317,12.412170838050638,True,survived,0.0,0.0035377358490566,
36,1959,2253,1661,1.0,1.0,0.0,69.66023752341805,1284.2936519480645,13.63425735166143,True,survived,0.0,0.0,
36,2134,2253,1674,3.7320508075688767,35.03740354866338,31.305352741094502,67.0875509239786,1268.949489784144,13.291425312283248,True,separated,,,
36,2178,2253,653,1.0,26.091987059387023,25.091987059387023,30.882344082215965,1260.2975880800443,14.127289146798006,True,separated,,,
39,1146,94,1216,1.0,1.0,0.0,56.29014731886178,1276.8760236209332,18.246976213834586,True,survived,0.0,0.0288248337028824,
39,1296,94,1035,3.1815405503520555,23.073246953190782,19.89170640283873,45.392433707254725,1272.4532143085726,12.527041705391134,True,separated,,,
39,1871,94,1923,1.0,9.0,8.0,88.2147044522234,1287.0185610844137,12.939513133525306,True,survived,0.0,0.0049019607843137,
38,109,1865,1131,1.0,26.009519330602288,25.009519330602288,74.1129255109345,476.912642279121,14.895032415879534,True,separated,,,
38,256,1865,1572,1.0,3.9131402848706998,2.9131402848706998,83.42698721342511,480.1863699528168,18.609705966725112,True,lost,,,
38,548,1865,997,1.0,1.3542125703648118,0.3542125703648118,47.71361776300596,495.59515359704784,15.35798247369064,True,lost,,,
38,1211,1865,59,5.0,0.44074707827634185,-4.559252921723658,47.104442703637375,497.6455924447399,13.481652161769508,True,lost,,,
39,810,94,237,1.7320508075688772,30.32701757135366,28.594966763784782,88.56961848490036,1288.1464047168,13.049742875180646,True,separated,,,
39,2132,94,1489,1.0,4.0,3.0,88.85819772968513,1287.2411420409162,12.753679933255228,True,survived,0.0,0.0,
39,2369,94,2147,10.364905678081108,5.324555320336759,-5.040350357744349,59.98009506761193,1275.310152586556,10.09253008808064,True,survived,0.067816091954023,0.2039911308203991,0.3827822185373187
41,1162,1353,798,4.155870949147037,1.0,-3.1558709491470367,45.73097001970361,1193.7969490925493,18.47236308621676,True,survived,0.0041152263374485,0.4722063037249284,0.4216254894180499
41,1458,1353,1633,1.0,52.72337473470992,51.72337473470992,61.57151648956556,1218.4404543076903,17.371176474327626,True,separated,,,
41,1932,1353,1099,4.39834563766817,39.026874984330064,34.62852934666189,83.62630487650264,1211.7875314493372,15.533154661153455,True,separated,,,
41,184,1353,204,1.0,27.2552917957509,26.2552917957509,58.10996263827695,1219.7743203346483,15.604712843580296,True,separated,,,
41,770,1353,970,7.79385036540706,41.434288688813055,33.640438323405995,72.66175503393471,1216.4485417558583,13.599192765483634,True,separated,,,
41,998,1353,1107,1.8284271247461903,1.0,-0.8284271247461903,53.44554195665265,1196.8586778656877,18.01877032173579,True,survived,0.0,0.0,
41,1155,1353,1697,4.39834563766817,25.062663680177423,20.66431804250925,76.78504652728404,1204.2368753686942,11.54867275105708,True,separated,,,
43,187,1529,605,1.0,7.547442467302883,6.547442467302883,85.50080454807659,929.7176129605652,14.549091872423544,True,survived,0.0,0.040506329113924,
43,219,1529,699,3.1815405503520555,22.510087559816366,19.32854700946431,34.5577946132537,910.5257060403568,17.06615205188822,True,separated,,,
43,327,1529,721,2.23606797749979,24.39921805777636,22.16315008027657,30.50193548791721,910.0067617481926,17.279313448178307,True,separated,,,
43,1957,1529,524,5.19114712955712,2.4641016151377544,-2.7270455144193653,35.18428953892831,946.552623195038,13.098436114783444,True,survived,0.0377358490566037,0.138047138047138,0.414213562373095
44,179,793,342,1.0,1.0,0.0,33.8330440259414,738.8526963682895,17.93022545997759,True,survived,0.0,0.0,
44,445,793,1185,4.0197648378370845,23.746689784981143,19.72692494714406,85.43321265787999,724.3191308540844,12.988619621707652,True,separated,,,
44,720,793,1575,8.222125139210444,1.0,-7.222125139210444,88.22236421614723,723.2964858606091,11.888212206450683,True,survived,0.0,0.2849949647532729,
44,788,793,1055,1.0,3.3166247903554,2.3166247903554,42.87919476514239,707.7575646716846,14.295277084757526,True,survived,0.0,0.4250474383301708,
44,956,793,1513,1.8284271247461903,41.846706430565575,40.018279305819384,57.05131476255567,734.126816609644,16.244349652921244,True,separated,,,
44,1020,793,522,1.0,3.0,2.0,64.33106219936548,713.8976843993065,17.177696716742147,True,survived,0.0,0.0,
44,1613,793,691,3.47213595499958,1.0,-2.47213595499958,23.965821978429737,703.2420947758067,16.93508805561977,True,survived,0.0,0.1063664596273292,
43,850,1529,575,8.12403840463596,24.69856494318976,16.574526538553798,83.59596692859573,925.432590635938,13.64592552440169,True,separated,,,
43,903,1529,2029,1.0,24.46888733594735,23.46888733594735,87.7081649817622,928.9253068874912,15.461265295053533,True,separated,,,
43,1580,1529,1702,3.414213562373095,1.0,-2.414213562373095,45.923210288977735,943.1410342237092,15.48183917680307,True,survived,0.0,0.0,
46,489,1491,1324,1.0,23.247626584892302,22.247626584892302,33.99458611555497,1260.4637354421172,18.238251864201825,True,separated,,,
46,733,1491,1021,7.944271909999159,7.0670198723450905,-0.8772520376540687,82.75334019905502,1247.296600321074,10.524820207108489,True,survived,0.0,0.0,
46,1076,1491,140,1.0,1.0,0.0,36.16537657391538,1228.4204182697135,17.288521716057144,True,survived,0.0,0.0,
46,2093,1491,774,1.0,13.553539394397745,12.553539394397745,87.02098833900692,1243.2669482240535,17.508067294678487,True,separated,,,
47,224,216,756,1.0,34.57117535761249,33.57117535761249,64.09165284237478,1092.6236884342502,22.504022505285825,True,separated,,,
47,681,216,948,1.414213562373095,1.0,-0.4142135623730949,47.180666636995085,1097.5853364995016,22.581683676520505,True,survived,0.0,0.0,
47,826,216,171,10.00566930306458,26.564627730379183,16.5589584273146,49.208900909588245,1100.2060299778475,12.322086499845234,True,separated,,,
47,979,216,710,1.0,1.0,0.0,79.50581911598712,1080.3443176149242,15.065024024177417,True,survived,0.0,0.0,
47,1207,216,1417,1.0,6.0,5.0,55.67828897856892,1072.7931948178857,17.242431200258867,True,survived,0.0,0.0,
47,1314,216,166,1.0,9.259739418689833,8.259739418689833,75.36628109987558,1078.877156530228,15.957691216057308,True,survived,0.0,0.0,
47,1348,216,327,2.863703305156273,1.0,-1.8637033051562728,65.00714134347135,1092.8890285217433,16.273715780512877,True,survived,0.0,0.0,
49,321,2104,1193,1.0,10.88347087483978,9.88347087483978,61.08722870751303,832.0558429212113,17.297725082009,True,survived,0.0016863406408094,0.0043763676148796,0.1967074026286757
49,877,2104,647,1.0,4.55269276785519,3.5526927678551896,71.24981125605,847.9431938179321,17.956834762958085,True,survived,0.0,0.0,
49,906,2104,596,4.65685424949238,1.0,-3.6568542494923797,22.56247820513057,862.0841228611695,16.982012745328934,True,survived,0.0,0.0,
49,1236,2104,1836,8.281885242839627,5.422466567392307,-2.859418675447319,58.157664490516574,828.9255618423933,11.589942707777276,True,survived,0.0,0.0,
49,2217,2104,1206,1.0,17.28900026880415,16.28900026880415,72.25337766106139,847.453150441484,19.015783725757565,True,separated,,,
50,1228,415,852,4.155870949147037,19.715136339267584,15.559265390120547,41.67528701644888,445.98769241395325,10.418429401242426,True,separated,,,
51,312,956,1150,1.0,8.288221436384907,7.288221436384907,60.83079041352679,865.5788302375406,16.612485404699278,True,survived,0.0,0.0,
51,421,956,1570,1.0,19.1336118042383,18.1336118042383,56.06216526170716,886.164550085167,18.44649745427224,True,separated,,,
51,721,956,752,4.123105625617661,14.30635814094816,10.183252515330498,86.635893451696,873.9506552134136,13.980066885278037,True,separated,,,
50,662,415,2742,7.79385036540706,69.80616495641127,62.012314591004206,16.93923548331177,406.0905693496453,6.579524642479541,True,separated,,,
51,1078,956,270,1.0,1.0,0.0,56.6758530899661,886.025425568328,17.616814099864822,True,survived,0.0,0.0,
51,1266,956,1686,10.190632664367213,18.75386473796552,8.563232073598309,67.29471867194589,885.048262869228,10.660048281673648,True,separated,,,
51,1455,956,1607,4.449489742783178,1.0,-3.449489742783178,62.878655304527726,865.0246208999788,13.279445656570912,True,survived,0.0,0.0,
51,1489,956,1752,1.0,4.0,3.0,65.60705594450761,867.1490917814135,14.194722891072566,True,survived,0.0,0.0,
51,1533,956,2188,4.766114533138578,1.0,-3.7661145331385777,11.556674758472065,853.6304629374685,12.69113085619237,True,survived,0.0,0.0,
51,1873,956,1506,1.0,1.0,0.0,70.36065671843345,881.8062643640485,15.389040103942165,True,survived,0.0,0.0,
51,2034,956,98,8.43650317030929,38.60979268697743,30.173289516668138,31.43733797801161,895.7658481050648,13.279445656570912,True,separated,,,
52,491,1485,573,1.0,1.0,0.0,4.849720801543255,626.8183525351094,15.817445133157866,True,survived,0.0,0.0,
52,1367,1485,1030,1.0,18.05766659388109,17.05766659388109,77.77665314049996,650.3715027765431,16.303029011918774,True,separated,,,
52,1613,1485,691,1.0,1.0,0.0,19.46403863961523,665.095633463091,19.827070117316413,True,survived,0.0,0.0,
52,1840,1485,1810,2.23606797749979,6.082762530298219,3.8466945527984295,62.79024462367714,636.6446464302016,15.471555655790098,True,survived,0.0,0.0,
53,1277,403,635,2.23606797749979,42.833917385073875,40.59784940757409,76.41247757502794,984.5832363317384,14.261837794318172,True,separated,,,
53,1326,403,670,1.0,1.0,0.0,72.13793376310204,973.6488995860816,14.505269206998044,True,survived,0.0,0.0,
53,2148,403,1511,1.7320508075688772,1.8284271247461903,0.0963763171773131,20.12895950403521,998.8747482493702,15.10722305368455,True,survived,0.0,0.0,
52,2018,1485,990,9.259739418689833,13.264528488030756,4.004789069340923,62.35096350949412,657.6107590935216,12.322086499845234,True,separated,,,
53,115,403,1771,1.414213562373095,1.0,-0.4142135623730949,34.91255873147499,962.6663441345275,15.086138293858053,True,survived,0.0,0.0,
53,176,403,114,1.414213562373095,1.0,-0.4142135623730949,45.20628858209247,965.4799177877242,15.450968080927584,True,survived,0.0,0.0,
53,346,403,877,1.0,13.51534546408946,12.51534546408946,78.84782187335911,975.8540106089844,15.033297016639144,True,separated,,,
53,376,403,1888,1.8284271247461903,14.841873428244039,13.01344630349785,56.64834035282927,991.3431794355032,13.505242122350568,True,separated,,,
53,540,403,138,1.0,2.449489742783178,1.4494897427831779,80.88542929819944,976.4519040732908,13.195283541573993,True,survived,0.0,0.0,
53,549,403,1044,3.1815405503520555,1.0,-2.1815405503520555,55.9187871733441,991.8726575099082,15.797308339337176,True,survived,0.0,0.0,
57,99,343,384,7.79385036540706,20.216391382247565,12.422541016840505,81.82055378497742,1264.112365844018,13.122714979204218,True,separated,,,
57,2204,343,484,1.0,2.23606797749979,1.2360679774997898,69.4640250936376,1260.802328235347,14.625465582862905,True,survived,0.0,0.0,
57,2345,343,594,1.0,6.6212327846342935,5.6212327846342935,73.91967576960774,1272.8874300952843,16.602902199168756,True,survived,0.0,0.0,
58,519,458,1179,1.0,1.0,0.0,27.27738140779316,925.1349610839555,17.778687155707086,True,survived,0.0,0.0,
57,265,343,487,1.0,12.374196861534418,11.374196861534418,25.407238234027023,1249.8820605371102,16.293263794503588,True,separated,,,
57,638,343,943,9.348469228349536,33.033095834807845,23.68462660645831,43.64223147572536,1249.6692967471777,11.340070282773889,True,separated,,,
57,859,343,1942,7.944271909999159,27.568938433306737,19.624666523307578,72.5555572237345,1260.463894593563,14.02553063743339,True,separated,,,
57,982,343,194,1.0,40.51811024448685,39.51811024448685,41.12881765190711,1252.8827658884632,16.312788383647018,True,separated,,,
59,1407,130,326,1.0,1.0,0.0,85.15330400576917,1288.5409436339428,10.155412503859614,True,survived,0.0,0.0,
59,1437,130,801,1.0,1.0,0.0,89.75200032629279,1290.3168263285208,10.02925341359355,True,survived,0.0,0.0,
59,1803,130,255,2.863703305156273,1.0,-1.8637033051562728,67.87888034780832,1282.2333043069625,13.957279475043832,True,survived,0.0,0.0,
58,801,458,290,2.449489742783178,1.8284271247461903,-0.6210626180369876,72.20417658447076,913.6254405745484,14.048207338801282,True,survived,0.0,0.0039370078740157,
58,910,458,2314,1.414213562373095,24.224097324737212,22.809883762364116,55.70775827272636,895.7254157773455,17.31611713939158,True,separated,,,
58,928,458,212,2.449489742783178,1.0,-1.4494897427831779,81.65821738994008,904.168056139003,16.906870727400857,True,survived,0.0,0.0217391304347826,
58,1258,458,571,1.0,1.0,0.0,18.73288217806505,888.1629786763331,20.05057072130685,True,survived,0.0,0.0247058823529411,
59,275,130,1557,3.7320508075688767,1.0,-2.7320508075688767,46.35375595316454,1275.0758503410434,13.923028430838189,True,survived,0.0,0.0,
59,550,130,792,8.22446323827975,5.477225575051661,-2.7472376632280886,47.00217312384481,1273.7252323431671,13.243441670776848,True,survived,0.0,0.0,
59,772,130,745,1.0,5.19114712955712,4.19114712955712,89.0565090811726,1290.5520039036066,9.690274321412074,True,survived,0.0,0.0,
59,2248,130,1001,1.0,2.6502815398728847,1.6502815398728847,32.065920504179275,1273.5766240927528,16.03728119216293,True,survived,0.0,0.0,
59,2740,130,1504,29.61418578992169,29.692388345379648,0.07820255545795618,11.78429069498741,1309.6750897454126,6.579524642479541,False,separated,,,
60,161,82,1893,3.685557720282968,1.8284271247461903,-1.8571305955367778,71.12379063898096,790.7503731401091,16.273715780512877,True,survived,0.0,0.1787025703794369,
60,229,82,1003,1.0,7.194052389321207,6.194052389321207,16.997835799040587,802.9074918676151,15.99753570059363,True,survived,0.085515766969535,0.1838624338624338,0.3441056646588244
60,428,82,264,1.0,15.931109893849172,14.931109893849172,45.13292156297436,797.5952887558051,15.012108426804138,True,separated,,,
60,1887,82,2120,1.8284271247461903,26.02853129285767,24.20010416811148,57.12075859140128,795.1103858581841,13.049742875180646,True,separated,,,
60,2170,82,576,1.0,3.1815405503520555,2.1815405503520555,63.27871058835395,774.6134024132159,17.787636910694122,True,survived,0.0,0.0,
64,186,660,1509,1.0,10.403124237432849,9.403124237432849,68.22599377379096,1193.4130006795276,13.957279475043832,True,survived,0.3693539165237278,0.1455399061032863,0.2621428527181979
64,221,660,1939,1.0,12.610602478433599,11.610602478433599,57.00049815755547,1189.8860878039786,16.4778133535604,True,separated,,,
64,2178,660,653,4.0,30.27576930990638,26.27576930990638,10.571001310506428,1221.993310588399,14.494292838262302,True,separated,,,
64,985,660,1946,1.8284271247461903,4.841619252963779,3.013192128217589,70.41811064293444,1207.7931023506253,16.214930341750197,True,survived,0.0,0.0,
64,1036,660,1783,3.16227766016838,19.93569927187598,16.773421611707597,58.95506669315596,1211.808698706294,15.847602348589229,True,separated,,,
64,1635,660,677,5.324555320336759,1.0,-4.324555320336759,31.93534104387741,1182.0540073012294,11.780624362746345,True,survived,0.0016501650165016,0.0074388947927736,0.2898979485566356
68,2033,944,651,1.0,1.0,0.0,60.55143059814254,736.1356378730833,16.755575776860173,True,survived,0.0,0.0437100213219616,
68,2290,944,490,1.0,32.76937208060647,31.769372080606473,70.9807162488516,733.0974663709126,17.06615205188822,True,separated,,,
68,243,944,1201,7.0990195135927845,7.717797887081348,0.6187783734885635,55.145468352506015,713.0555670333221,10.837727990765352,True,survived,0.0,0.0,
68,692,944,809,1.414213562373095,23.350948554035547,21.93673499166245,13.139445073112196,746.5708462770533,16.497119526970184,True,separated,,,
68,864,944,1590,6.834654549917682,13.720512165404031,6.88585761548635,49.869894417493214,741.8802549489592,11.297887606083718,True,separated,,,
68,1588,944,901,2.6502815398728847,1.0,-1.6502815398728847,6.432827418032152,706.0176999718005,18.29923496393627,True,survived,0.0,0.0,
71,466,1906,1160,1.0,15.896014899387069,14.896014899387069,31.552789380091845,690.5526466175498,13.991446672986724,True,separated,,,
71,620,1906,1797,1.0,11.0,10.0,12.35412308430244,653.4662228986099,13.255453865237978,True,survived,0.0,0.0,
71,626,1906,1759,7.4852813742385695,22.60178105605597,15.1164996818174,42.8454858588074,690.9611298175009,11.57620240335214,True,separated,,,
71,1057,1906,1146,1.0,2.146264369941973,1.146264369941973,70.23011561390676,666.496448902782,13.58748446131949,True,survived,0.0,0.0041279669762641,
71,1151,1906,1726,1.0,1.0,0.0,61.88163551142268,664.1751725703549,15.967661658277216,True,survived,0.0,0.2379146919431279,
71,1273,1906,1377,1.414213562373095,1.0,-0.4142135623730949,85.55188994173402,675.0180312550648,14.104739588693908,True,survived,0.0,0.1952487008166295,
71,1408,1906,1460,1.414213562373095,9.198039027185567,7.783825464812472,71.42039102906726,680.0645209377813,12.951807210534664,True,survived,0.0094152626362735,0.7461103253182461,0.4096424282282281
71,1477,1906,1669,1.0,25.77687199443739,24.77687199443739,37.25074758208815,689.0213337986133,14.14980276928284,True,separated,,,
71,2120,1906,222,3.2426406871192857,22.05766064274795,18.815019955628664,86.86492763024044,674.60189338248,13.037541149394093,True,separated,,,
71,2347,1906,1289,1.0,1.0,0.0,70.00671723616892,666.8020660103683,14.082153922340916,True,survived,0.0,0.2211350293542074,
72,296,1271,1373,4.773112505913769,1.9667372034544428,-2.806375302459326,87.95355309260373,598.8252679295895,13.398760233979036,True,lost,,,
72,750,1271,979,3.3166247903554,20.04440963809628,16.727784847740878,30.13948859590979,616.2399591294455,16.41006287957139,True,separated,,,
72,769,1271,1459,9.348469228349536,2.048216315399447,-7.300252912950089,80.45993454968304,602.0741533498098,14.93771167933152,True,lost,,,
72,1053,1271,1843,1.0,18.0,17.0,25.07850068802225,616.4553000911945,16.25414425715935,True,detached,0.0,0.0,
72,1293,1271,1654,1.0,0.9392329694127142,-0.06076703058728583,57.91906555113538,587.742773484636,16.73656774376801,True,lost,,,
72,1347,1271,983,2.863703305156273,20.54263858417414,17.678935279017864,52.64802773046329,610.7486375294752,14.96964127403822,True,detached,0.0,0.0,
73,110,1796,1717,8.38083151964686,2.0800973812105497,-6.30073413843631,59.1669711762232,583.3525091449409,9.574614729634384,True,lost,,,
73,382,1796,846,3.47213595499958,16.88754522897239,13.41540927397281,86.85394041968055,596.9974566585007,13.351162356249093,True,detached,0.0,0.0,
74,303,533,2007,1.0,1.0264021295686518,0.026402129568651844,69.3890374451591,577.3889299865564,16.342031529409077,True,lost,,,
74,330,533,1639,2.0,3.839225976729182,1.8392259767291819,16.2257343703636,564.7569142795849,16.322541920173855,True,lost,,,
74,420,533,1080,1.0,25.58746742362936,24.58746742362936,74.88440762657545,589.5865405641908,17.64389607449974,True,detached,0.0,,
74,739,533,1683,4.123105625617661,7.434787508665735,3.3116818830480748,71.3446723486695,577.4710186714932,15.696236870863476,True,lost,,,
73,686,1796,1903,3.1815405503520555,2.903353469697201,-0.2781870806548543,47.2284325662597,581.3981790637963,15.086138293858053,True,lost,,,
73,729,1796,1426,3.16227766016838,1.3134650880051701,-1.8488125721632098,81.90513852263877,598.9035879429592,16.214930341750197,True,lost,,,
73,876,1796,1302,9.681145747868609,19.642000881466096,9.960855133597487,39.29710070739935,615.0186013005318,11.941642642883693,True,separated,,,
73,1677,1796,959,1.414213562373095,7.0,5.585786437626905,38.04012082174442,611.7808665812747,16.85029431422316,True,survived,0.0,0.0,
74,822,533,2282,1.0,13.48003568903744,12.48003568903744,64.33125537019095,575.6935674195572,14.104739588693908,True,separated,,,
74,1490,533,2036,1.0,21.342663098829444,20.342663098829444,50.39091151970474,597.2392240557868,14.494292838262302,True,detached,0.0,0.0,
74,1513,533,2042,1.0,14.352700094407323,13.352700094407323,53.43545577194887,596.0417643348674,16.23454913941803,True,survived,0.0,0.0,
74,1531,533,1850,7.135175045001725,11.09025745568686,3.9550824106851348,49.53303659518903,569.2349087897102,16.774562271083887,True,lost,,,
73,1970,1796,1300,1.0,20.49257839456165,19.49257839456165,80.11358582059447,599.1736338187616,15.907745268142609,True,detached,0.0,,
73,1975,1796,1486,10.366600265340756,16.906636064843738,6.5400357995029825,66.12557277481832,605.9204410244237,9.690274321412074,True,detached,0.0,0.0,
73,2175,1796,1933,1.0,1.4940879818621369,0.49408798186213687,75.25013554903836,590.9146700501069,17.99225261741606,True,lost,,,
74,1604,533,1593,1.0,17.871617528556182,16.871617528556182,43.55610827567356,598.86982702873,16.342031529409077,True,separated,,,
76,353,1049,122,2.0,1.0,-1.0,10.531488972153118,711.979760983384,13.481652161769508,True,survived,0.0,0.2996870109546166,
76,744,1049,1479,3.16227766016838,2.23606797749979,-0.9262096826685902,64.50330206832427,700.7219271363269,13.469841688927184,True,survived,0.0,0.0766823161189358,
76,855,1049,249,1.0,1.0,0.0,55.29640665915123,702.5940835637487,16.214930341750197,True,survived,0.0,0.1854951185495118,
77,251,2168,763,1.0,42.61908050036371,41.61908050036371,88.70724821941091,430.76343344089344,16.821934752500674,True,separated,,,
76,872,1049,266,8.288221436384907,1.0,-7.288221436384907,65.71721452700928,681.5124644701461,10.509687459947386,True,survived,0.0,0.0,
76,1109,1049,310,1.0,4.39834563766817,3.3983456376681698,63.39565549662032,700.2388883139457,14.647213499088313,True,survived,0.0375874125874125,0.4425427872860635,0.4285714285714285
76,1362,1049,267,6.559265477474685,21.38991997805092,14.830654500576234,19.918251463556896,669.8477493677055,12.590406002966215,True,separated,,,
76,1808,1049,927,2.863703305156273,17.835328553307818,14.971625248151545,32.73865813192076,673.8515485560958,14.284139352575984,True,separated,,,
78,985,1739,1946,4.39834563766817,4.449489742783178,0.05114410511500811,62.78923685858389,1224.6355331770071,14.668929172241665,True,survived,0.0,0.0,
78,1120,1739,287,1.0,20.626671257839828,19.626671257839828,67.06364450943708,1242.2659480350917,15.797308339337176,True,separated,,,
78,1398,1739,624,1.0,18.2933033797551,17.2933033797551,71.98075119252206,1228.6114469567156,17.01010542416083,True,separated,,,
78,1956,1739,1330,1.0,1.0,0.0,26.62665756481567,1217.282773347496,15.594510349620345,True,survived,0.0,0.0,
78,2090,1739,2305,10.190632664367213,3.16227766016838,-7.028355004198833,75.61444585325883,1228.4529648254909,10.793582275744573,True,survived,0.0,0.0,
78,2134,1739,1674,1.0,1.0,0.0,48.36198503555516,1247.4876431188804,15.10722305368455,True,survived,0.0,0.0,
78,2259,1739,1291,6.5630027024141775,1.0,-5.5630027024141775,45.65667128851772,1250.851917583163,12.373643572303322,True,survived,0.0,0.0,
78,2333,1739,1867,1.0,8.16515138991168,7.16515138991168,63.04397420150297,1243.474811630381,14.83078323464406,True,survived,0.0,0.0,
80,90,110,2162,1.0,27.205018646336708,26.205018646336708,84.70613331814617,512.9828799175676,17.733870630789692,True,separated,,,
80,601,110,2126,9.634842514655627,36.1487788172485,26.51393630259287,70.8216682227539,503.0772213498332,11.96826841204298,True,separated,,,
80,673,110,672,2.0,1.6775741472248136,-0.32242585277518643,17.487657570075434,491.5176301873309,13.669231989760256,True,lost,,,
80,1311,110,570,11.0,9.859365117857475,-1.1406348821425247,60.72824678516567,523.4663394769789,14.306406146065385,True,lost,,,
80,1358,110,460,1.0,0.4090276688780463,-0.5909723311219537,8.564620981708925,530.5137053638589,17.688940559532284,True,lost,,,
82,417,2077,1093,2.23606797749979,1.9051044704125353,-0.3309635070872545,23.39048572010273,490.69023233492544,14.306406146065385,True,lost,,,
82,454,2077,1331,3.1815405503520555,0.5677794986278322,-2.6137610517242233,35.85328017946845,489.03774044509214,13.657583728599336,True,lost,,,
82,527,2077,385,1.0,0.7249780406403445,-0.27502195935965545,72.04246241170519,465.5159770206574,15.368341990871128,True,lost,,,
82,760,2077,1790,9.198039027185567,12.25660375368886,3.0585647265032936,59.292357539317,484.1263652782717,7.958873497585845,True,separated,,,
82,1190,2077,431,8.306623862918075,29.99506413682338,21.688440273905307,75.26473795324881,477.6753068806301,15.33724244738347,True,separated,,,
82,2198,2077,2145,8.0,0.3179293719811618,-7.682070628018838,76.61827934159226,477.0716261728807,14.63634358033765,True,lost,,,
83,146,1822,1155,1.0,37.74801486422486,36.74801486422486,38.68301365960454,795.8647734467296,17.489877089980446,True,separated,,,
83,347,1822,247,1.0,6.082762530298219,5.082762530298219,55.638989065917,769.1840734936925,16.273715780512877,True,survived,0.0,0.0,
83,362,1822,1924,7.613903745752154,3.7320508075688767,-3.881852938183277,74.13468504642637,786.9318919227519,12.034575115625175,True,survived,0.0,0.2684729064039409,
83,393,1822,1345,5.0990195135927845,1.0,-4.0990195135927845,17.918910851922337,758.7400636908644,14.002817212590296,True,survived,0.0,0.0,
83,778,1822,359,5.513233075965879,6.358898943540674,0.8456658675747946,34.796200989157164,761.8749312561758,13.808244704671576,True,survived,0.0,0.0,
83,828,1822,153,1.0,1.0,0.0,85.34625983716106,781.9443275649439,16.878606226063,True,survived,0.0032786885245901,0.3114035087719298,0.4155574714580921
83,942,1822,706,1.0,4.123105625617661,3.1231056256176606,87.34981052694056,779.4674778363731,15.907745268142609,True,survived,0.0,0.0,
83,1548,1822,1806,3.414213562373095,18.825936438094182,15.411722875721086,37.60841731623636,797.4701974591113,14.02553063743339,True,separated,,,
85,105,2196,1046,2.146264369941973,9.669403214076961,7.523138844134989,34.080417975616875,538.4700535852714,16.56451393462626,True,lost,,,
85,259,2196,1151,2.146264369941973,2.2763262169093395,0.13006184696736645,54.98334253628156,533.1771188220495,13.877228871110882,True,lost,,,
85,525,2196,1604,1.0,12.531101660848584,11.531101660848584,75.51774735391896,516.4014730402193,18.9234939151512,True,separated,,,
85,590,2196,1926,1.0,11.186077703240326,10.186077703240326,41.41204933884828,536.0387261463211,15.726626515715484,True,lost,,,
85,852,2196,658,1.0,0.7242444778835555,-0.2757555221164445,16.665559107277172,502.1578775239217,15.85764200898717,True,lost,,,
85,1125,2196,2019,1.0,1.989779117158978,0.989779117158978,65.06764719056106,513.0555108268009,13.657583728599336,True,lost,,,
86,460,1063,926,1.0,30.563353262326913,29.563353262326913,52.81791529656167,704.8121115578251,17.89468483938439,True,separated,,,
86,1598,1063,1913,1.0,9.198039027185567,8.198039027185567,71.19577767344407,699.0452139176764,16.812470934731934,True,survived,0.0,0.0,
87,357,751,1283,6.817337799805944,48.299118278697634,41.48178047889169,78.27110937849952,1016.0782121353008,17.99225261741606,True,separated,,,
87,609,751,821,2.0,17.50054986457693,15.500549864576929,25.580057320328603,1002.4944211060442,16.925687506432688,True,separated,,,
87,631,751,376,2.146264369941973,6.713293552551451,4.5670291826094775,51.66183402428244,1033.5696281481644,17.407785949022028,True,survived,0.0,0.0,
