Repository: AmiraliKhosrozadeh/ice-bonded-granular-microCT

# Grain-scale kinematics, ice-bond failure and damage evolution in ice-bonded granular media under in-situ uniaxial compression

Analysis code, per-specimen tables and supplementary material for the paper of
that title (Khosrozadeh et al., submitted to *Powder Technology*).  Twelve
ice-bonded columns, five of glass beads (G1–G5), four of γ-alumina beads
(A1–A4) and three of quartz sand (S1–S3), were compressed at −5 °C inside a
laboratory micro-CT and reconstructed at every load step at 24.77 µm per
voxel.  The reconstructions themselves are available from the corresponding
author on request; everything computed from them is here.

The repository is organised by what each analysis takes in, which is how
Fig. 1 of the paper draws it.

```
stage0_dragonfly/        per-scan segmentation run inside Dragonfly: phase classification,
                         watershed bead labels, histogram / porosity / PSD checks, ROI export
spam_pipeline/           first-generation SPAM pipeline (alignment, ddic, ldic, contacts,
                         bonds, crack analysis, tortuosity, plots) as first written; the
                         paper's numbers come from analysis/ and paper/, which supersede it
postprocessing/          first-generation post-processing (sparse graphs, permeability)

analysis/                the pipeline the paper reports, one folder per branch of Fig. 1
  kinematics/            branch A: bead DDIC (spam-ddic), composed 1->N fields, neighbourhood
                         gradient, Green-Lagrange strain, packing rotation, motion renders
  sand_tracking/         branch A for sand: predictor from column length, reciprocal
                         matching, grain strain, damage criteria and their nulls
  bonds/                 branch B: throat lens, neck, coverage pair, cohesive / adhesive
                         classification, survival census, breakage clustering null test;
                         _spec.py is the registry of every specimen's scans, frames and
                         thresholds that the other scripts import
  damage/                branch C: the pipeline's void / crack / separation classes and the
                         crack-orientation classification (the volumes the paper reports
                         come from paper/scripts/crack_split_tight.py, see below)
  structure/             branches C and D: fixed core, phase fractions, voxel-face specific
                         surface, 26-connected spanning air, Kozeny-Carman estimate, PuMA
                         ice-diffusion tortuosity
  sand_segmentation/     phase segmentation of the sand and, under dl/, the border-core 3D
                         U-Net (synthetic training data, training, inference, decoding) with
                         the five-way comparison against watershed, ParticleSeg3D and
                         Cellpose-SAM

paper/
  scripts/               the scripts that make every table and figure of the paper from the
                         outputs of analysis/; in particular
                           crack_split_tight.py   void / crack / separation inside the bead
                                                  envelope, the classes the paper reports
                           planar_test.py         breakage-clustering null test
                           ice_tortuosity.py      PuMA continuum diffusion on interior cubes
                           specimen_tables.py     Tables 2-4 of the paper
                           fig_*.py               the figures
  data/                  the tables behind the paper: bond geometry, failure mode at every
                         threshold, survival census, specimen summary, crack volumes, core
                         structure, ice tortuosity per cube, DIC summary, clustering sweeps,
                         loading rates, and under bonds/ the per-throat, per-pair and
                         per-bead tables of every bead specimen
supplementary/           supplementary.pdf and its figures: method settings and provenance,
                         crack classes, crack orientation and ice-path maps for every scan
data/                    the intermediate data the tables are built from: spam-ddic outputs,
                         composed kinematic fields, sand tracking outputs, crack-class masks,
                         Camsizer references (see data/README.md)
templates/               per-specimen template documenting how the scripts are adapted
```

## Results for every specimen

The paper shows one or two specimens per figure.  The same rendering for
every specimen and every scan is in [`supplementary/`](supplementary/README.md):
the void and crack classes (Fig. 11 of the paper), the crack orientation
classes (Fig. 12), the ice-path maps (Fig. 18) and the per-scan tables behind
Tables 2–4, each as one sheet per material, compiled with their text in
[`supplementary/supplementary.pdf`](supplementary/supplementary.pdf).

File: paper/data/bonds/Alumina_75_1000_T5/Alumina_75_1000_T5_throats_scan03_classified.csv (part 1 of 64)
bead_a,bead_b,r_a_vox,r_b_vox,gap_vox,gap_um,dsum_min,z_mid,axis_dip_deg,lens_vox,lens_mm3,binder_vox,pore_vox,crack_vox,binder_frac,pore_frac,crack_frac,connected,bond_area_vox,r_bond_vox,r_bond_over_R,neck_binder_vox,neck_crack_vox,neck_severed,q_crack_med,q_binder_med,q_pore_med,dq_paired,cls
34,2094,23.666460967479463,18.72514644113198,5.513233075965879,136.54085661240842,6.513233075965879,1106.028646341991,87.26620697224139,1578,0.0239704291468293,1576,2,0,0.9987325728770596,0.0012674271229404,0.0,True,634.0,14.20593072771099,0.6702237351266463,634,0,0.0,,0.2801868778094689,0.2974785734202667,,intact
34,2271,23.666460967479463,18.341739082819966,1.0,24.7660229,2.0,1117.8205606514157,52.20020427586771,759,0.0115295029926764,758,1,0,0.9986824769433466,0.0013175230566534,0.0,True,1016.0,17.983404693292407,0.8561854434019827,1016,0,0.0,,0.3333333333333333,0.4,,intact
34,55,23.666460967479463,17.703093840519077,8.00692826708518,198.2997688212889,9.00692826708518,1121.130700650418,50.25747058525922,1799,0.0273275044582674,1387,412,0,0.7709838799332963,0.2290161200667037,0.0,True,595.0,13.762063154896342,0.6653232416335084,599,0,0.0,,0.2372732414640341,0.380665477567095,,intact
37,932,23.50351605908068,19.067015786571304,1.0,24.7660229,2.0,852.4682043531549,67.0284634777837,631,0.0095851335815268,613,18,0,0.971473851030111,0.028526148969889,0.0,True,832.0,16.273715780512877,0.7645530875449948,836,248,0.2287822878228782,,0.3090169943749474,0.4071067811865475,,intact
37,934,23.50351605908068,19.302039683611508,1.0,24.7660229,2.0,846.293925968509,45.40585539806387,879,0.0133523493156292,864,15,0,0.9829351535836176,0.0170648464163822,0.0,True,925.0,17.159156293944243,0.8017256637007298,925,0,0.0,,0.3203772410170408,0.4270509831248423,,intact
37,1089,23.50351605908068,19.0562841681182,1.0,24.7660229,2.0,881.7623431748706,14.056524293327971,810,0.0123042126799314,810,0,0,1.0,0.0,0.0,True,1006.0,17.89468483938439,0.8409195881492111,1009,171,0.1449152542372881,,0.3333333333333333,,,intact
37,1139,23.50351605908068,19.11853435221004,1.0,24.7660229,2.0,865.668441204198,78.21392550157086,780,0.0118485010991932,778,1,1,0.9974358974358974,0.0012820512820512,0.0012820512820512,True,858.0,16.526036498377113,0.7754688636002041,867,377,0.3030546623794212,0.4270509831248423,0.3203772410170408,0.5,0.1066737421078015,intact
34,62,23.666460967479463,19.90880247719839,2.0,49.5320458,3.0,1111.6182040129331,73.08411377263218,1253,0.0190335536888321,1253,0,0,1.0,0.0,0.0,True,875.0,16.688952945311364,0.7659828823065761,880,0,0.0,,0.3021694792519622,,,intact
34,215,23.666460967479463,19.556475813019365,1.0,24.7660229,2.0,1101.513628211284,81.53245217123211,624,0.0094788008793545,617,7,0,0.9887820512820512,0.0112179487179487,0.0,True,1047.0,18.255696394123916,0.8447226289519714,1047,0,0.0,,0.3090169943749474,0.4270509831248423,,intact
34,304,23.666460967479463,19.380323386383303,1.0,24.7660229,2.0,1125.879164269744,11.972468500099664,807,0.0122586415218576,799,8,0,0.990086741016109,0.0099132589838909,0.0,True,956.0,17.44431859350499,0.8104818445951879,965,0,0.0,,0.3333333333333333,0.4608128488913787,,intact
34,516,23.666460967479463,19.337005292030884,1.0,24.7660229,2.0,1083.8278094938878,8.188813665607903,882,0.0133979204737031,881,1,0,0.9988662131519276,0.0011337868480725,0.0,True,1090.0,18.626802622574058,0.8662930801981426,1090,0,0.0,,0.3333333333333333,0.4494897427831781,,intact
37,86,23.50351605908068,19.76746286547719,3.685557720282968,91.27660689979976,4.685557720282968,859.2302995904838,85.35531403685886,993,0.0150840533224344,953,40,0,0.959718026183283,0.040281973816717,0.0,True,720.0,15.13879513212096,0.6997204827981898,725,0,0.0,,0.2857142857142857,0.4075925878904119,,intact
37,101,23.50351605908068,19.56895203701779,5.422466567392307,134.29293118252227,6.422466567392307,874.7902037114451,56.86109398151892,1635,0.0248362811502319,1548,87,0,0.946788990825688,0.0532110091743119,0.0,True,659.0,14.48330815094114,0.6725088573344625,659,0,0.0,,0.2766967754673748,0.3190428972593295,,intact
37,177,23.50351605908068,19.579129165013907,1.8284271247461903,45.2828680424453,2.8284271247461903,875.1929048153725,52.76992590204405,780,0.0118485010991932,744,36,0,0.953846153846154,0.0461538461538461,0.0,True,737.0,15.316474337048122,0.7110275730461492,737,23,0.0302631578947368,,0.2958163163244892,0.4270509831248423,,intact
37,300,23.50351605908068,19.399584346901477,1.8284271247461903,45.2828680424453,2.8284271247461903,862.2597388353821,87.35179096787431,778,0.011818120327144,756,22,0,0.9717223650385604,0.0282776349614395,0.0,True,781.0,15.767054928221077,0.7350077164130828,781,0,0.0,,0.2989350844248255,0.4206322727489687,,intact
34,637,23.666460967479463,19.342324319787444,8.281885242839627,205.10935957933825,9.281885242839628,1087.7518038677213,49.88381496021008,1732,0.0263097485946188,1702,30,0,0.9826789838337182,0.0173210161662817,0.0,True,431.0,11.71288013023329,0.5446738405653591,431,0,0.0,,0.2779262976266636,0.2130176316061056,,intact
34,875,23.666460967479463,19.161761089557373,1.0,24.7660229,2.0,1090.9882406335666,51.07689458445344,819,0.0124409261541528,819,0,0,1.0,0.0,0.0,True,859.0,16.5356642513047,0.7721854168628897,859,0,0.0,,0.3203772410170408,,,intact
34,1214,23.666460967479463,18.970213835754773,5.414213562373095,134.08853707122265,6.414213562373095,1092.3322840718083,59.35132674867274,1457,0.0221323924378519,1385,72,0,0.9505833905284832,0.0494166094715168,0.0,True,625.0,14.104739588693908,0.6616247469478544,627,0,0.0,,0.2771863727725964,0.3660254037844386,,intact
34,1664,23.666460967479463,18.815267043338466,8.222125139210444,203.62933948435156,9.222125139210444,1101.514547949582,82.45963347327368,2502,0.0380063458335659,2036,466,0,0.8137490007993605,0.1862509992006394,0.0,True,333.0,10.295493776366548,0.4847022123838658,333,0,0.0,,0.2612038749637415,0.2857142857142857,,intact
37,1155,23.50351605908068,19.12615121226992,6.6212327846342935,163.98160277048368,7.621232784634293,860.8650833123542,89.24833487349271,1895,0.0287857815166296,1841,54,0,0.9715039577836412,0.0284960422163588,0.0,True,696.0,14.884343478431232,0.6983091556257255,696,8,0.0113636363636363,,0.269128646713734,0.3090169943749474,,intact
37,1887,23.50351605908068,18.84130617243714,7.79385036540706,193.0226766288446,8.79385036540706,870.6065499228991,68.87820682736701,1429,0.0217070616291629,1351,78,0,0.9454163750874738,0.0545836249125262,0.0,True,492.0,12.514330345744634,0.5910677946561338,496,91,0.1550255536626916,,0.2857142857142857,0.2775144043792301,,intact
37,1924,23.50351605908068,18.742379154467702,9.838393244542416,243.6578723935428,10.838393244542416,836.1209747902199,20.69232407966866,1852,0.0281325949175716,1681,95,76,0.9076673866090712,0.0512958963282937,0.0410367170626349,True,336.0,10.34176589165282,0.4895986149364962,352,302,0.4617737003058104,0.2224184697535103,0.2853440453088245,0.2264672114362374,-0.0629255755553141,intact
37,2065,23.50351605908068,18.74577660571757,1.0,24.7660229,2.0,851.8291665923056,63.93473666063132,751,0.0114079799044796,748,3,0,0.996005326231691,0.0039946737683089,0.0,True,816.0,16.11647812414279,0.7629229796583508,823,261,0.2407749077490774,,0.3203772410170408,0.4415184401122529,,intact
37,2189,23.50351605908068,18.710155415011236,2.449489742783178,60.66411906308329,3.449489742783178,870.5458524009423,65.7753425742584,1017,0.015448622587025,1004,13,0,0.9872173058013766,0.0127826941986234,0.0,True,694.0,14.86294254216004,0.7041767286828854,694,6,0.0085714285714285,,0.2898979485566356,0.414213562373095,,intact
38,504,23.583338525353263,19.237963383662425,1.0,24.7660229,2.0,720.1146379296563,27.351946851135576,766,0.0116358356948487,766,0,0,1.0,0.0,0.0,True,934.0,17.242431200258867,0.8053202696589946,934,0,0.0,,0.3333333333333333,,,intact
38,686,23.583338525353263,19.33381247028141,3.47213595499958,85.99099857343296,4.47213595499958,709.2680203312182,69.86507878130703,1267,0.0192462190931766,1240,27,0,0.978689818468824,0.021310181531176,0.0,True,725.0,15.191269449366246,0.7079346646710742,725,0,0.0,,0.2857142857142857,0.4211646096066227,,intact
38,769,23.583338525353263,19.146143795099945,1.0,24.7660229,2.0,710.0510947374728,66.64878203891784,631,0.0095851335815268,628,3,0,0.9952456418383518,0.0047543581616481,0.0,True,892.0,16.85029431422316,0.7886963941127587,893,0,0.0,,0.3090169943749474,0.4270509831248423,,intact
38,2097,23.583338525353263,18.949626505423957,1.0,24.7660229,2.0,686.8885743424137,48.1841676012131,774,0.0117573587830455,773,1,0,0.9987080103359172,0.0012919896640826,0.0,True,847.0,16.419758633965078,0.7720956496723705,847,0,0.0,,0.3333333333333333,0.4270509831248423,,intact
38,2222,23.583338525353263,18.47955144887965,2.0,49.5320458,3.0,679.3109855140299,6.712485227622994,1058,0.0160714284140338,1051,7,0,0.9933837429111532,0.0066162570888468,0.0,True,731.0,15.254000354017007,0.725294926875513,731,0,0.0,,0.2989350844248255,0.4,,intact
39,73,23.4623888264374,19.754012696383324,1.0,24.7660229,2.0,1069.189218052226,47.10201669242899,819,0.0124409261541528,815,4,0,0.9951159951159952,0.0048840048840048,0.0,True,923.0,17.14059581658814,0.7932449353765343,923,0,0.0,,0.3333333333333333,0.4342847116185476,,intact
39,404,23.4623888264374,19.34615220912541,1.0,24.7660229,2.0,1039.787262565767,46.5423805491281,803,0.0121978799777591,803,0,0,1.0,0.0,0.0,True,802.0,15.977625878690493,0.746469068656987,802,115,0.1254089422028353,,0.3333333333333333,,,intact
38,1344,23.583338525353263,19.10153776617492,8.917213725368399,220.84391932666807,9.9172137253684,705.4898705944333,80.48292720859928,2893,0.0439457867691871,2606,287,0,0.9007950224680262,0.0992049775319737,0.0,True,525.0,12.927207364566026,0.6057043378210157,568,0,0.0,,0.2660229877058722,0.3266316347104093,,intact
38,1458,23.583338525353263,19.006850447424053,5.741657386773941,142.19801832479757,6.741657386773941,709.7550563413649,69.61838836534318,1711,0.025990750488102,1693,18,0,0.98947983635301,0.01052016364699,0.0,True,774.0,15.696236870863476,0.7370822834759505,774,0,0.0,,0.2771863727725964,0.3590456339194582,,intact
38,1480,23.583338525353263,19.006409882534754,11.048281249692016,273.62198643551307,12.048281249692016,694.447680136099,75.74632040963877,3273,0.0497181334585377,2728,545,0,0.8334860983806905,0.1665139016193095,0.0,True,349.0,10.539931227391522,0.4949515609460341,350,0,0.0,,0.256053496603747,0.3420512615433831,,intact
38,1959,23.583338525353263,18.83592467157747,8.22446323827975,203.68724489944444,9.22446323827975,719.2737592101344,45.200252738893,2475,0.0375962054109015,2062,413,0,0.8331313131313132,0.1668686868686868,0.0,True,709.0,15.022706457370044,0.7082964354014061,731,0,0.0,,0.2455790142546364,0.3820855257918398,,intact
38,862,23.583338525353263,19.114179134429342,2.0,49.5320458,3.0,699.0813491604536,84.77403262975902,1026,0.0155853360612464,1008,18,0,0.9824561403508772,0.0175438596491228,0.0,True,864.0,16.583719174624104,0.7768001553047915,864,0,0.0,,0.2958163163244892,0.4721359549995794,,intact
38,1108,23.583338525353263,19.096301957575434,1.0,24.7660229,2.0,689.8438287562686,58.085232307502224,783,0.011894072257267,781,2,0,0.9974457215836526,0.0025542784163473,0.0,True,776.0,15.716503163191918,0.7364871393177885,776,0,0.0,,0.3333333333333333,0.4415184401122529,,intact
38,1299,23.583338525353263,19.040054286655486,1.8284271247461903,45.2828680424453,2.8284271247461903,689.9545442737857,60.33240566172359,953,0.0144764378814501,933,20,0,0.9790136411332634,0.0209863588667366,0.0,True,687.0,14.787795366729425,0.6938816640876649,687,0,0.0,,0.2989350844248255,0.4342847116185476,,intact
38,1342,23.583338525353263,19.040054286655486,2.6502815398728847,65.63693330793913,3.6502815398728847,702.0933918510001,87.69668549535888,876,0.0133067781575554,874,2,0,0.997716894977169,0.002283105022831,0.0,True,590.0,13.704117368456696,0.6430326853096353,590,0,0.0,,0.3090169943749474,0.4672514169971266,,intact
39,422,23.4623888264374,19.44241383286661,4.0197648378370845,99.553588026488,5.0197648378370845,1057.8681125023718,81.88292337865586,1543,0.0234387656359681,1310,161,72,0.8489954633830201,0.1043421905379131,0.0466623460790667,True,557.0,13.315352289908494,0.6206928578901658,557,234,0.2958280657395701,0.4241077963657325,0.25,0.4045372666182638,0.1741077963657324,intact
39,637,23.4623888264374,19.342324319787444,9.0598012700075,224.37524572245485,10.0598012700075,1062.5625262429114,72.34212288819349,1939,0.0294541585017123,1617,322,0,0.8339350180505415,0.1660649819494584,0.0,True,245.0,8.83096382707056,0.4126164236589169,245,0,0.0,,0.2758872381516119,0.2685019276956926,,intact
39,950,23.4623888264374,19.43420015127598,1.0,24.7660229,2.0,1045.893607539374,67.15723082454637,729,0.0110737914119382,703,26,0,0.9643347050754458,0.0356652949245541,0.0,True,1100.0,18.712051592547777,0.8724260850796082,1100,0,0.0,,0.3203772410170408,0.4270509831248423,,intact
39,1109,23.4623888264374,19.1805980871652,1.0,24.7660229,2.0,1066.609324036241,55.52692705063296,789,0.0119852145734146,785,4,0,0.9949302915082384,0.0050697084917617,0.0,True,968.0,17.55346033766304,0.823275366391546,971,166,0.1459982409850483,,0.3333333333333333,0.3937129433613965,,intact
39,1266,23.4623888264374,19.02555560691801,6.6212327846342935,163.98160277048368,7.621232784634293,1056.1317281919178,86.20497827367929,1970,0.0299250604684752,1504,454,12,0.7634517766497462,0.2304568527918781,0.0060913705583756,True,460.0,12.100518486599809,0.569597736392266,460,14,0.0295358649789029,0.3079619067151862,0.2284989041564256,0.3735773374887773,0.0794630025587606,intact
39,1576,23.4623888264374,18.975519447508336,1.0,24.7660229,2.0,1042.0637403872984,53.99455769574968,798,0.0121219280476361,797,1,0,0.9987468671679198,0.0012531328320802,0.0,True,1233.0,19.8110093045411,0.9336468318210602,1233,0,0.0,,0.3333333333333333,0.353889367864523,,intact
39,1731,23.4623888264374,18.885586725831494,3.47213595499958,85.99099857343296,4.47213595499958,1061.9000971692856,71.41226668657818,1307,0.0198538345341609,938,369,0,0.7176740627390972,0.2823259372609028,0.0,True,634.0,14.20593072771099,0.670914278307213,642,194,0.2320574162679425,,0.2188052410834374,0.3874258867227931,,intact
39,1904,23.4623888264374,18.81661566299282,1.414213562373095,35.02444547122265,2.414213562373095,1043.2792964744688,59.962636433270376,777,0.0118029299411194,755,22,0,0.9716859716859716,0.0283140283140283,0.0,True,782.0,15.777145844408118,0.7463347841291965,782,122,0.1349557522123893,,0.3090169943749474,0.4364916731037084,,intact
40,885,23.32395327847309,19.37438922826923,3.685557720282968,91.27660689979976,4.685557720282968,975.5880091256532,84.20709504486304,1488,0.0226032944046147,1349,139,0,0.9065860215053764,0.0934139784946236,0.0,True,1036.0,18.15954410458608,0.8505971444544286,1037,0,0.0,,0.2791745113185196,0.414213562373095,,intact
40,890,23.32395327847309,19.2060881452487,6.483314773547883,160.56592214959517,7.483314773547883,962.8886899453342,65.98336050398294,1517,0.0230438155993283,1513,4,0,0.997363216875412,0.002636783124588,0.0,True,520.0,12.865501965161371,0.6050077326275746,521,104,0.1664,,0.2843646522044218,0.2888443973340848,,intact
40,935,23.32395327847309,19.446202423232293,9.259739418689833,229.3269184913051,10.259739418689833,996.2871500754444,30.82604597293653,2116,0.0321428568280677,1794,322,0,0.8478260869565217,0.1521739130434782,0.0,True,362.0,10.734438914006276,0.5019593096116907,363,0,0.0,,0.2585688584788905,0.3395965616875446,,intact
40,1137,23.32395327847309,19.062418001057488,1.0,24.7660229,2.0,959.6893604750092,50.33806339647538,783,0.011894072257267,780,3,0,0.9961685823754788,0.003831417624521,0.0,True,1049.0,18.27312427054543,0.8622169682814991,1054,257,0.1960335621662852,,0.3333333333333333,0.4721359549995794,,intact
42,544,23.197615416706448,19.274446969584112,2.23606797749979,55.37851073671648,3.23606797749979,969.3753876669386,64.64394092121037,1152,0.0174993247003469,1108,44,0,0.9618055555555556,0.0381944444444444,0.0,True,993.0,17.778687155707086,0.8371944359097485,993,0,0.0,,0.2898979485566356,0.4206322727489687,,intact
42,575,23.197615416706448,19.294774842617077,8.851841083363698,219.22489897774616,9.851841083363698,954.544212551594,78.58632962044605,2180,0.0331150415336426,2153,27,0,0.9876146788990826,0.0123853211009174,0.0,True,460.0,12.100518486599809,0.5695381414296767,461,0,0.0,,0.2682079019934025,0.3580580901942666,,intact
39,2015,23.4623888264374,18.9407579662937,1.0,24.7660229,2.0,1071.264433219777,37.93571676115571,866,0.0131548742973094,859,7,0,0.9919168591224018,0.0080831408775981,0.0,True,924.0,17.14987856615383,0.808896502421548,924,34,0.0354906054279749,,0.3333333333333333,0.4494897427831781,,intact
40,159,23.32395327847309,19.576222493833374,4.65685424949238,115.33175898489058,5.65685424949238,953.1617065758588,34.1111460174453,1596,0.0242438560952722,1573,23,0,0.9855889724310776,0.0144110275689223,0.0,True,1062.0,18.386002804502823,0.8571527959273126,1062,0,0.0,,0.2833003940990191,0.4189796981099955,,intact
40,400,23.32395327847309,19.45671854725131,1.0,24.7660229,2.0,985.8857405964992,53.822338974791286,838,0.0127295434886204,830,8,0,0.9904534606205252,0.0095465393794749,0.0,True,996.0,17.805522925178455,0.8324096918212414,996,0,0.0,,0.3203772410170408,0.4270509831248423,,intact
40,598,23.32395327847309,19.370148317271585,6.117215614703381,151.4991019979815,7.117215614703381,955.5577555975042,46.0072835696094,1014,0.0154030514289511,1003,11,0,0.9891518737672584,0.0108481262327416,0.0,True,917.0,17.08479340321492,0.8003350704031569,917,0,0.0,,0.2766967754673748,0.4096424282282281,,intact
40,1175,23.32395327847309,19.148097350360946,1.0,24.7660229,2.0,992.0040589996738,27.68164213170616,852,0.0129422088929649,840,12,0,0.9859154929577464,0.0140845070422535,0.0,True,1064.0,18.403307281560924,0.8666078990340542,1066,362,0.2535014005602241,,0.3268552871751871,0.4206322727489687,,intact
40,1286,23.32395327847309,19.23237132726913,5.477225575051661,135.6490940201951,6.477225575051661,950.0216826529108,20.8101316760166,946,0.0143701051792779,941,5,0,0.9947145877378436,0.0052854122621564,0.0,True,679.0,14.701442538703263,0.6909169283251292,679,0,0.0,,0.2801868778094689,0.3190428972593295,,intact
40,1366,23.32395327847309,19.09193658950527,2.23606797749979,55.37851073671648,3.23606797749979,982.9666416973262,64.3403754799594,1108,0.0168309477152642,1049,59,0,0.9467509025270758,0.0532490974729241,0.0,True,1117.0,18.856090338861183,0.8891050216110866,1119,49,0.0419520547945205,,0.2843646522044218,0.4270509831248423,,intact
40,1927,23.32395327847309,18.827622161473613,1.0,24.7660229,2.0,978.568149434184,76.17763056947081,486,0.0073825276079588,471,15,0,0.9691358024691358,0.0308641975308641,0.0,True,790.0,15.85764200898717,0.7524104066563079,804,0,0.0,,0.3090169943749474,0.4772255750516612,,intact
42,1702,23.197615416706448,19.019617954806822,1.0,24.7660229,2.0,974.927636735767,43.73447751236813,774,0.0117573587830455,761,13,0,0.9832041343669252,0.0167958656330749,0.0,True,1014.0,17.965695772509445,0.8511072061217576,1014,0,0.0,,0.3333333333333333,0.4,,intact
42,1754,23.197615416706448,19.02159758407083,1.8284271247461903,45.2828680424453,2.8284271247461903,972.000341586926,56.75149819184603,1049,0.0159347149398124,932,117,0,0.888465204957102,0.111534795042898,0.0,True,833.0,16.283492720884475,0.7713783163406996,833,0,0.0,,0.2898979485566356,0.4270509831248423,,intact
42,2108,23.197615416706448,18.73036495087332,1.414213562373095,35.02444547122265,2.414213562373095,951.6875739261704,68.86402602839453,678,0.0102990817246833,657,21,0,0.9690265486725664,0.0309734513274336,0.0,True,801.0,15.967661658277216,0.7616709184792498,801,0,0.0,,0.2989350844248255,0.4270509831248423,,intact
42,850,23.197615416706448,19.239038406485257,3.16227766016838,78.31704094788851,4.16227766016838,981.8873859263244,16.887259814459743,1167,0.017727180490716,978,189,0,0.8380462724935732,0.1619537275064267,0.0,True,454.0,12.02134303343187,0.5665547092151826,666,0,0.0,,0.2612038749637415,0.3827822185373187,,intact
42,1029,23.197615416706448,19.070079745452038,9.074467600217485,224.73847239229423,10.074467600217485,948.5492178236756,64.39982775356648,2431,0.0369278284258188,2306,125,0,0.948580830933772,0.0514191690662278,0.0,True,522.0,12.890219570974685,0.6099324565260453,522,0,0.0,,0.266756504300101,0.3767414330607098,,intact
42,1103,23.197615416706448,19.14701209109756,3.2426406871192857,80.30731351366796,4.242640687119286,954.855063845687,77.91479293335674,1052,0.0159802860978862,1049,3,0,0.997148288973384,0.0028517110266159,0.0,True,863.0,16.574119336381386,0.7828204101371216,863,0,0.0,,0.2898979485566356,0.393529818721632,,intact
42,1148,23.197615416706448,19.123105196349684,1.0,24.7660229,2.0,942.9911382809609,37.5800407380923,800,0.0121523088196853,799,1,0,0.99875,0.00125,0.0,True,1036.0,18.15954410458608,0.8581869042647531,1036,0,0.0,,0.3333333333333333,0.4415184401122529,,intact
42,1161,23.197615416706448,19.2396833625168,1.0,24.7660229,2.0,949.175028618862,61.29082924389411,681,0.0103446528827571,674,7,0,0.9897209985315712,0.0102790014684287,0.0,True,951.0,17.39864080210822,0.819969286576099,951,0,0.0,,0.3333333333333333,0.4415184401122529,,intact
42,1321,23.197615416706448,19.01499721656634,1.0,24.7660229,2.0,968.425332754397,66.83588650941438,610,0.00926613547501,610,0,0,1.0,0.0,0.0,True,888.0,16.812470934731934,0.7965614960055812,888,0,0.0,,0.3090169943749474,,,intact
42,1487,23.197615416706448,18.998917152402665,6.032065437739018,149.39027076534305,7.032065437739018,938.7749749331352,30.95525522398957,1856,0.02819335646167,1852,4,0,0.9978448275862069,0.0021551724137931,0.0,True,488.0,12.463355264843006,0.590728882494344,488,0,0.0,,0.2779262976266636,0.3356586658919254,,intact
42,1529,23.197615416706448,18.95582954714916,6.211102550927978,153.82430801053073,7.211102550927978,963.3406539352916,81.63612093931529,1534,0.0233020521617466,1365,169,0,0.8898305084745762,0.1101694915254237,0.0,True,292.0,9.640875829802336,0.4574181701196136,292,0,0.0,,0.2588283628687876,0.3827822185373187,,intact
45,326,22.867915961607952,19.51602667724385,5.0,123.8301145,6.0,1318.64278942573,81.06039095602151,1539,0.0233780040918697,1500,39,0,0.9746588693957114,0.0253411306042884,0.0,True,684.0,14.755472278097804,0.6962765311300703,690,0,0.0,,0.2817290466902531,0.2898979485566356,,intact
45,450,22.867915961607952,19.400430105348185,9.885661164744509,244.82851078770312,10.885661164744509,1318.853413375963,81.44478424027058,2525,0.0383557247121319,2344,181,0,0.9283168316831684,0.0716831683168316,0.0,True,356.0,10.645107772184812,0.5036917108288167,356,0,0.0,,0.2711339463896366,0.2425713141941942,,intact
48,598,22.840339448038566,19.370148317271585,1.0,24.7660229,2.0,918.4326377725336,23.66167177459953,779,0.0118333107131686,760,19,0,0.975609756097561,0.024390243902439,0.0,True,1418.0,21.245315215562588,1.0066368023836307,1418,0,0.0,,0.314697117695994,0.4415184401122529,,intact
45,923,22.867915961607952,19.253861468873005,4.0,99.0640916,5.0,1316.296647357704,86.54824894027496,1619,0.0245932349738382,1592,27,0,0.9833230389129092,0.0166769610870907,0.0,True,728.0,15.222667215103916,0.7227932031229148,731,0,0.0,,0.2857142857142857,0.4494897427831781,,intact
45,1340,22.867915961607952,19.050365658609472,1.0,24.7660229,2.0,1317.637247653544,82.73089777943623,649,0.0098585605299697,640,9,0,0.9861325115562404,0.0138674884437596,0.0,True,709.0,15.022706457370044,0.7167615597164415,709,0,0.0,,0.3203772410170408,0.4142135623730951,,intact
45,1444,22.867915961607952,19.01301621253583,1.0,24.7660229,2.0,1304.6184530183116,60.92082490513475,715,0.0108611260075937,622,85,8,0.8699300699300699,0.1188811188811188,0.0111888111888111,True,607.0,13.900147514093543,0.6637936068994731,676,188,0.2175925925925926,0.4455040914477155,0.3090169943749474,0.4142135623730951,0.1364870970727681,intact
45,1667,22.867915961607952,18.88737147881965,10.489125293076055,259.77391720929086,11.489125293076055,1322.6219281929605,73.16698019713586,2092,0.0317782875634772,1936,156,0,0.9254302103250478,0.0745697896749522,0.0,True,236.0,8.667244841319219,0.415144781541011,236,0,0.0,,0.2633342771898919,0.2452349205527145,,intact
48,2200,22.840339448038566,18.839512680411747,1.0,24.7660229,2.0,893.8937045779326,75.98073518057598,652,0.0099041316880435,632,20,0,0.9693251533742332,0.0306748466257668,0.0,True,765.0,15.604712843580296,0.7487892613193151,765,0,0.0,,0.3203772410170408,0.427866001242674,,intact
48,2225,22.840339448038566,18.56929656534043,1.0,24.7660229,2.0,908.2888472505256,64.38042643844157,627,0.0095243720374284,627,0,0,1.0,0.0,0.0,True,1072.0,18.47236308621676,0.8921770324302557,1072,0,0.0,,0.3203772410170408,,,intact
45,2173,22.867915961607952,18.56306339804057,1.0,24.7660229,2.0,1301.2194341198492,50.29128487562416,630,0.0095699431955022,620,10,0,0.984126984126984,0.0158730158730158,0.0,True,722.0,15.159806655254442,0.7318102004616988,722,211,0.2261521972132904,,0.3203772410170408,0.4415184401122529,,intact
45,2177,22.867915961607952,18.624978328128357,1.0,24.7660229,2.0,1316.345462353187,86.01538221272942,708,0.0107547933054215,705,3,0,0.9957627118644068,0.0042372881355932,0.0,True,615.0,13.991446672986724,0.6744020590748547,615,0,0.0,,0.3333333333333333,0.414213562373095,,intact
45,2229,22.867915961607952,18.75686637328323,1.0,24.7660229,2.0,1331.5032653570568,37.74428125068256,201,0.0030532675909459,201,0,0,1.0,0.0,0.0,True,207.0,8.117274569709014,0.3900212380404384,207,0,0.0,,0.3333333333333333,,,intact
45,2243,22.867915961607952,19.007951770301872,2.449489742783178,60.66411906308329,3.449489742783178,1332.410135025138,38.08660010530899,154,0.0023393194477894,154,0,0,1.0,0.0,0.0,True,315.0,10.013371767186818,0.4782406817832472,315,0,0.0,,0.2928571324405624,,,intact
48,1374,22.840339448038566,19.24591570942032,1.0,24.7660229,2.0,893.7197884059754,76.25799696941239,652,0.0099041316880435,644,8,0,0.9877300613496932,0.0122699386503067,0.0,True,869.0,16.63163525014044,0.7903594742709171,869,0,0.0,,0.3090169943749474,0.4608128488913787,,intact
48,1482,22.840339448038566,18.996712283156192,3.898979485566356,96.5622152261666,4.898979485566356,899.4166143974887,88.91253306196806,1318,0.0200209287804316,1237,81,0,0.9385432473444612,0.0614567526555386,0.0,True,787.0,15.827503922812443,0.7566261611599681,787,0,0.0,,0.2817290466902531,0.3816524151396708,,intact
48,1559,22.840339448038566,19.015217302647248,3.3166247903554,82.13960550864952,4.3166247903554,889.5212679225272,65.67445485216933,1133,0.0172107073658793,1131,2,0,0.998234774933804,0.0017652250661959,0.0,True,667.0,14.57095378088162,0.6962494307589336,667,0,0.0,,0.2958163163244892,0.3565646152233023,,intact
48,1586,22.840339448038566,19.05540758386644,1.0,24.7660229,2.0,880.3074172762431,27.685393064071985,781,0.0118636914852178,755,26,0,0.9667093469910372,0.0332906530089628,0.0,True,713.0,15.065024024177417,0.7191672229978332,713,0,0.0,,0.3203772410170408,0.4253526177384017,,intact
48,1744,22.840339448038566,19.056941553387382,1.0,24.7660229,2.0,888.9286234222684,62.02091424103176,681,0.0103446528827571,659,22,0,0.9676945668135096,0.0323054331864904,0.0,True,735.0,15.295678028289108,0.7301513445594967,735,0,0.0,,0.3203772410170408,0.4415184401122529,,intact
48,1838,22.840339448038566,19.045759829686475,1.0,24.7660229,2.0,908.6826217130432,64.11400575407909,514,0.0078078584166478,514,0,0,1.0,0.0,0.0,True,1073.0,18.480976918853813,0.8824396273482533,1073,0,0.0,,0.3203772410170408,,,intact
48,1852,22.840339448038566,19.01499721656634,1.0,24.7660229,2.0,880.9638886027157,32.43731218410649,718,0.0109066971656676,716,2,0,0.9972144846796658,0.0027855153203342,0.0,True,935.0,17.251659154465237,0.8243469306055854,935,0,0.0,,0.3333333333333333,0.4886127875258306,,intact
48,1995,22.840339448038566,18.79501450674032,6.0,148.5961374,7.0,903.3173955732318,79.6835458517989,1765,0.0268110313334308,1707,58,0,0.9671388101983004,0.0328611898016997,0.0,True,793.0,15.887722925068465,0.763184237238597,793,0,0.0,,0.2714970279031851,0.3682203060327592,,intact
54,75,20.29052973216288,19.688538570459368,2.146264369941973,53.15443253543696,3.146264369941973,947.0874284060808,73.43192511885496,859,0.0130485415951371,855,4,0,0.9953434225844005,0.0046565774155995,0.0,True,786.0,15.817445133157866,0.7912863308082841,786,0,0.0,,0.2958163163244892,0.4852813742385704,,intact
54,98,20.29052973216288,19.642858774605404,1.0,24.7660229,2.0,959.649970628442,71.05819923211588,651,0.0098889413020189,651,0,0,1.0,0.0,0.0,True,721.0,15.149304536463484,0.7587287281616906,722,0,0.0,,0.3333333333333333,,,intact
54,113,20.29052973216288,19.551480863357494,1.0,24.7660229,2.0,934.5938217808338,19.149883620804403,660,0.0100256547762404,660,0,0,1.0,0.0,0.0,True,809.0,16.047202183642064,0.8055417858578818,809,0,0.0,,0.3333333333333333,,,intact
54,1352,20.29052973216288,19.017637913363345,1.0,24.7660229,2.0,945.5775457651278,67.03730418063188,599,0.0090990412287394,598,1,0,0.998330550918197,0.001669449081803,0.0,True,492.0,12.514330345744634,0.6367292649505593,493,0,0.0,,0.3333333333333333,0.4142135623730951,,intact
54,1570,20.29052973216288,18.9031964021419,1.0,24.7660229,2.0,939.9590864303708,47.519762194824935,592,0.0089927085265671,571,21,0,0.964527027027027,0.0354729729729729,0.0,True,609.0,13.923028430838189,0.7104723027929661,614,0,0.0,,0.3333333333333333,0.4494897427831781,,intact
55,162,17.703093840519077,19.691412180449888,5.572595368400839,138.0110245062491,6.572595368400839,1129.6093799642808,69.93254605225748,944,0.0143397244072287,937,7,0,0.9925847457627118,0.0074152542372881,0.0,True,510.0,12.741194683142286,0.6814474124085321,510,0,0.0,,0.2771863727725964,0.3896054962258803,,intact
55,215,17.703093840519077,19.556475813019365,2.146264369941973,53.15443253543696,3.146264369941973,1117.7793131030344,18.838590575130297,565,0.0085825681039027,563,2,0,0.9964601769911504,0.0035398230088495,0.0,True,529.0,12.976360421598397,0.6965383949551905,541,0,0.0,,0.3090169943749474,0.3965381934546405,,intact
45,1923,22.867915961607952,18.899855316066773,1.0,24.7660229,2.0,1304.1335273850386,59.07164146337183,722,0.010967458709766,705,17,0,0.9764542936288088,0.0235457063711911,0.0,True,755.0,15.50238575409482,0.742313285094098,755,47,0.0586034912718204,,0.3203772410170408,0.4364916731037084,,intact
45,2006,22.867915961607952,18.885140484872817,1.0,24.7660229,2.0,1299.3346384332197,43.86104612535277,746,0.0113320279743565,745,1,0,0.9986595174262736,0.0013404825737265,0.0,True,797.0,15.927742441679586,0.7629497716937599,809,189,0.18937875751503,,0.3203772410170408,0.4415184401122529,,intact
45,2068,22.867915961607952,19.720716140156213,2.0,49.5320458,3.0,1333.862973717105,33.09277551768043,225,0.0034178368555365,224,1,0,0.9955555555555556,0.0044444444444444,0.0,True,298.0,9.739422266375437,0.4573719223056237,298,0,0.0,,0.3203772410170408,0.3333333333333333,,intact
45,2078,22.867915961607952,18.89584445286508,9.074467600217485,224.73847239229423,10.074467600217485,1330.9696711167053,52.56214446621397,400,0.0060761544098426,400,0,0,1.0,0.0,0.0,False,283.0,9.491137855389772,0.4545154823798224,283,0,0.0,,0.2727421322752842,,,intact
54,133,20.29052973216288,19.57123761982499,1.0,24.7660229,2.0,971.6937873970752,21.78185693566205,682,0.0103598432687817,677,5,0,0.9926686217008798,0.0073313782991202,0.0,True,807.0,16.02735405955453,0.8041466861230507,807,0,0.0,,0.3333333333333333,0.5,,intact
54,358,20.29052973216288,19.34147347192993,8.70820393249937,215.66757801014944,9.70820393249937,971.7562055964796,41.04656098105605,2548,0.0387051035906978,2530,18,0,0.9929356357927788,0.0070643642072213,0.0,True,492.0,12.514330345744634,0.6315265105979945,492,0,0.0,,0.2775144043792301,0.2358329535106688,,intact
54,790,20.29052973216288,19.20630387369838,10.180339887498947,252.1265307835824,11.180339887498947,955.0579330652758,85.9048854146061,1572,0.0238792868306817,1535,37,0,0.9764631043256996,0.0235368956743002,0.0,True,394.0,11.198843474056307,0.5670755071563215,394,0,0.0,,0.2687959533979826,0.2334837886975944,,intact
54,1167,20.29052973216288,19.071830137140925,1.0,24.7660229,2.0,962.5255798003824,63.383976384775096,488,0.007412908380008,484,4,0,0.9918032786885246,0.0081967213114754,0.0,True,678.0,14.690612745308144,0.7464294719161092,678,0,0.0,,0.3203772410170408,0.4608128488913787,,intact
55,304,17.703093840519077,19.380323386383303,7.694323451653613,190.5577908036604,8.694323451653613,1142.144849161495,78.32623809060384,1257,0.0190943152329306,1245,12,0,0.9904534606205252,0.0095465393794749,0.0,True,847.0,16.419758633965078,0.8855580128172905,860,0,0.0,,0.2825983534202392,0.2771659387072561,,intact
55,777,17.703093840519077,19.122234727833145,7.60555127546399,188.35925705526537,8.60555127546399,1143.0226319803437,75.28024270549014,1170,0.0177727516487898,1166,4,0,0.9965811965811966,0.0034188034188034,0.0,True,569.0,13.458020851469092,0.730911107907124,570,0,0.0,,0.2803372644579915,0.3407634214795078,,intact
55,2004,17.703093840519077,19.050365658609472,1.0,24.7660229,2.0,1154.3038384893164,26.35582956235716,558,0.0084762354017305,558,0,0,1.0,0.0,0.0,True,614.0,13.980066885278037,0.7607483527154504,625,0,0.0,,0.3333333333333333,,,intact
56,69,20.08590803088594,19.7387061468185,1.0,24.7660229,2.0,923.3188522348064,79.38045819153793,528,0.0080205238209923,527,1,0,0.9981060606060606,0.0018939393939393,0.0,True,611.0,13.945871807036522,0.7003644401830278,611,0,0.0,,0.3090169943749474,0.4772255750516612,,intact
56,288,20.08590803088594,19.338282125557797,1.0,24.7660229,2.0,928.6146949668622,62.62641379166594,723,0.0109826490957906,722,1,0,0.9986168741355465,0.0013831258644536,0.0,True,823.0,16.18545755699417,0.8210927094642536,823,0,0.0,,0.3333333333333333,0.4142135623730951,,intact
56,366,20.08590803088594,19.362934503769267,9.816653826391969,243.1194734657961,10.816653826391969,918.573945362396,87.99418037648468,2043,0.0310339586482714,1982,61,0,0.9701419481155164,0.0298580518844836,0.0,True,330.0,10.249012754438883,0.5196103153310663,330,7,0.0207715133531157,,0.2820294760473562,0.1874099257154921,,intact
56,412,20.08590803088594,19.32635844902664,3.685557720282968,91.27660689979976,4.685557720282968,911.5201683548112,68.921805313864,1020,0.0154941937450988,915,105,0,0.8970588235294118,0.1029411764705882,0.0,True,649.0,14.372999552399635,0.7293668106971308,649,11,0.0166666666666666,,0.2708131845707603,0.4045372666182638,,intact
56,555,20.08590803088594,19.3043889028925,1.8284271247461903,45.2828680424453,2.8284271247461903,933.5004019128576,47.79079772467513,691,0.0104965567430032,648,43,0,0.9377713458755428,0.0622286541244573,0.0,True,749.0,15.440663999700892,0.7839831228314519,749,0,0.0,,0.2944165164907306,0.414213562373095,,intact
56,1068,20.08590803088594,19.117010251707445,9.954451150103322,246.53216514039025,10.954451150103322,940.0712869457576,35.0624342062592,2222,0.033753037746676,2221,1,0,0.9995499549954996,0.0004500450045004,0.0,True,433.0,11.740024732409273,0.5989362652944129,433,0,0.0,,0.2730095079366211,0.16893748062498,,intact
56,1073,20.08590803088594,19.20824521170423,4.841619252963779,119.90765329198184,5.841619252963779,909.4174398217408,63.59687244171972,1155,0.0175448958584207,1153,2,0,0.9982683982683984,0.0017316017316017,0.0,True,585.0,13.64592552440169,0.6945524663761496,585,78,0.1176470588235294,,0.2857142857142857,0.3728322047232313,,intact
56,1100,20.08590803088594,19.110911418166676,1.7320508075688772,42.89600996421431,2.732050807568877,939.2615658386368,17.870640824150637,698,0.0106028894451754,696,2,0,0.997134670487106,0.0028653295128939,0.0,True,577.0,13.552298857686369,0.69149992515599,577,0,0.0,,0.3090169943749474,0.4382703629540102,,intact
56,1357,20.08590803088594,19.09586551057712,1.0,24.7660229,2.0,917.9871552984756,85.77857063761603,587,0.0089167565964441,587,0,0,1.0,0.0,0.0,True,978.0,17.64389607449974,0.9006175310481319,978,0,0.0,,0.3333333333333333,,,intact
58,76,19.823714193081205,19.758090439167702,1.0,24.7660229,2.0,1075.2975372280648,46.46864282277548,649,0.0098585605299697,649,0,0,1.0,0.0,0.0,True,625.0,14.104739588693908,0.7126880504686339,625,0,0.0,,0.3333333333333333,,,intact
58,172,19.823714193081205,19.464913239502334,1.0,24.7660229,2.0,1085.936984068404,82.02598669790444,497,0.0075496218542295,491,6,0,0.9879275653923542,0.0120724346076458,0.0,True,620.0,14.048207338801282,0.7151284357238998,650,0,0.0,,0.3090169943749474,0.4721359549995794,,intact
58,182,19.823714193081205,19.61083882941853,1.0,24.7660229,2.0,1075.9325624833507,48.51011599614485,644,0.0097826085998467,631,13,0,0.9798136645962732,0.0201863354037267,0.0,True,687.0,14.787795366729425,0.7499917830077657,688,0,0.0,,0.3333333333333333,0.4364916731037084,,intact
58,299,19.823714193081205,19.38731255351105,2.863703305156273,70.92254163430594,3.863703305156273,1099.265009168612,60.903958425772906,880,0.0133675397016538,880,0,0,1.0,0.0,0.0,True,704.0,14.96964127403822,0.7635424275310106,707,0,0.0,,0.2989350844248255,,,intact
56,621,20.08590803088594,19.187733485671107,9.29832572579834,230.2825478567808,10.29832572579834,905.5715657695508,55.644103054885214,1974,0.0299858220125736,1963,11,0,0.9944275582573456,0.0055724417426545,0.0,True,422.0,11.589942707777276,0.5902148240005282,423,38,0.0824295010845987,,0.2714970279031851,0.1842574582922436,,intact
56,889,20.08590803088594,19.23602803975912,9.198039027185567,227.7988451823715,10.198039027185567,894.9798490368507,12.278670528823618,1695,0.0257477043117083,648,148,899,0.3823008849557522,0.087315634218289,0.5303834808259587,True,1.0,0.5641895835477563,0.0286959208994258,18,306,0.9444444444444444,0.3492898867672912,0.1323199648643333,0.2687959533979826,0.2169699219029578,cohesive
56,911,20.08590803088594,19.12201709832082,3.898979485566356,96.5622152261666,4.898979485566356,902.1728317864096,38.63798003159574,1050,0.015949905325837,1045,5,0,0.9952380952380953,0.0047619047619047,0.0,True,494.0,12.539740179716349,0.6396533424501594,494,92,0.1569965870307167,,0.2933997741163456,0.3133921657949117,,intact
56,968,20.08590803088594,19.11592145968711,5.477225575051661,135.6490940201951,6.477225575051661,928.0976618358508,67.69906372075702,1631,0.0247755196061335,1553,78,0,0.9521765787860208,0.0478234212139791,0.0,True,495.0,12.552425807826008,0.6404000002522596,495,0,0.0,,0.2742918851774317,0.4075925878904119,,intact
58,1264,19.823714193081205,19.05431174012645,2.146264369941973,53.15443253543696,3.146264369941973,1084.2962197137963,77.39863178979769,856,0.0130029704370633,845,11,0,0.9871495327102804,0.0128504672897196,0.0,True,599.0,13.808244704671576,0.7103367196880883,599,0,0.0,,0.2898979485566356,0.4415184401122529,,intact
58,1724,19.823714193081205,18.82380503841585,1.0,24.7660229,2.0,1106.4878941822449,22.417804971126216,620,0.0094180393352561,620,0,0,1.0,0.0,0.0,True,738.0,15.326861909850871,0.7931614869271996,738,0,0.0,,0.3333333333333333,,,intact
58,401,19.823714193081205,19.368451432794508,1.414213562373095,35.02444547122265,2.414213562373095,1084.8185129627109,79.18436252279483,509,0.0077319064865248,498,11,0,0.9783889980353636,0.0216110019646365,0.0,True,487.0,12.450578884995911,0.6353605975157293,488,0,0.0,,0.3090169943749474,0.4270509831248423,,intact
58,511,19.823714193081205,19.37332917458002,1.0,24.7660229,2.0,1098.2305238859662,62.78578889718693,495,0.0075192410821803,495,0,0,1.0,0.0,0.0,True,570.0,13.469841688927184,0.6872886591257655,573,0,0.0,,0.3090169943749474,,,intact
58,548,19.823714193081205,19.618285041561524,1.0,24.7660229,2.0,1073.8888692234093,40.09034888728719,647,0.0098281797579205,642,5,0,0.9922720247295208,0.0077279752704791,0.0,True,688.0,14.798554040663838,0.7503957369212644,688,0,0.0,,0.3333333333333333,0.4721359549995794,,intact
58,728,19.823714193081205,19.18232836823159,1.8284271247461903,45.2828680424453,2.8284271247461903,1093.4736015916255,77.12943025840549,813,0.0123497838380052,813,0,0,1.0,0.0,0.0,True,545.0,13.171138446245484,0.6753383620264497,545,0,0.0,,0.3090169943749474,,,intact
