Repository: AmiraliKhosrozadeh/ice-bonded-granular-microCT

# Grain-scale kinematics, ice-bond failure and damage evolution in ice-bonded granular media under in-situ uniaxial compression

Analysis code, per-specimen tables and supplementary material for the paper of

## Results for every specimen

The paper shows one or two specimens per figure.  The same rendering for
every specimen and every scan is in [`supplementary/`](supplementary/README.md):
the void and crack classes (Fig. 11 of the paper), the crack orientation
classes (Fig. 12), the ice-path maps (Fig. 18) and the per-scan tables behind
Tables 2–4, each as one sheet per material, compiled with their text in
[`supplementary/supplementary.pdf`](supplementary/supplementary.pdf).

File: paper/data/bonds/Alumina_75_1000_T5/Alumina_75_1000_T5_throats_scan03_classified.csv (part 2 of 64)
bead_a,bead_b,r_a_vox,r_b_vox,gap_vox,gap_um,dsum_min,z_mid,axis_dip_deg,lens_vox,lens_mm3,binder_vox,pore_vox,crack_vox,binder_frac,pore_frac,crack_frac,connected,bond_area_vox,r_bond_vox,r_bond_over_R,neck_binder_vox,neck_crack_vox,neck_severed,q_crack_med,q_binder_med,q_pore_med,dq_paired,cls
56,1468,20.08590803088594,18.930548868473785,1.0,24.7660229,2.0,910.1298359336196,61.33593066043938,621,0.0094332297212807,621,0,0,1.0,0.0,0.0,True,650.0,14.38406847937898,0.7373334035164545,655,147,0.183291770573566,,0.3333333333333333,,,intact
57,77,19.978028077991524,19.70412809731862,1.0,24.7660229,2.0,1255.7331523199505,26.05722780309691,650,0.0098737509159943,650,0,0,1.0,0.0,0.0,True,1192.0,19.47884453275087,0.981743252392642,1193,0,0.0,,0.3333333333333333,,,intact
57,118,19.978028077991524,19.593856870812274,2.4641016151377544,61.02599702842861,3.4641016151377544,1252.004695444085,49.46172291348705,745,0.0113168375883319,745,0,0,1.0,0.0,0.0,True,676.0,14.668929172241665,0.7413813717097186,676,0,0.0,,0.2989350844248255,,,intact
57,781,19.978028077991524,19.245700868093813,1.0,24.7660229,2.0,1219.622812014952,19.370635863191318,645,0.0097977989858713,627,18,0,0.972093023255814,0.027906976744186,0.0,True,966.0,17.535317221354788,0.8941178053447094,968,0,0.0,,0.3333333333333333,0.4494897427831781,,intact
62,304,19.90880247719839,19.380323386383303,6.358898943540674,157.48463685451412,7.358898943540674,1132.63235252401,52.0087531934423,1772,0.026917364035603,1688,84,0,0.9525959367945824,0.0474040632054176,0.0,True,804.0,15.99753570059363,0.8143492810779097,809,0,0.0,,0.2766967754673748,0.3239758356732812,,intact
57,1189,19.978028077991524,19.08407389251219,1.0,24.7660229,2.0,1245.616026389551,67.67840553738199,568,0.0086281392619766,564,4,0,0.9929577464788732,0.0070422535211267,0.0,True,780.0,15.7569575497098,0.8067644471159323,780,0,0.0,,0.3333333333333333,0.4457195687123781,,intact
57,1363,19.978028077991524,18.96534774986181,1.0,24.7660229,2.0,1228.2766293684765,59.32280927320206,644,0.0097826085998467,644,0,0,1.0,0.0,0.0,True,1428.0,21.320096563347292,1.0949280133079065,1428,0,0.0,,0.3333333333333333,,,intact
57,1388,19.978028077991524,19.077516692335312,1.8284271247461903,45.2828680424453,2.8284271247461903,1229.9258169378477,67.48947597402352,532,0.0080812853650907,517,15,0,0.9718045112781954,0.0281954887218045,0.0,True,632.0,14.183506197980655,0.7263248422926537,632,0,0.0,,0.3021694792519622,0.4142135623730951,,intact
57,1846,19.978028077991524,18.709246095636985,1.0,24.7660229,2.0,1237.35008764623,87.90970317778772,668,0.0101471778644372,668,0,0,1.0,0.0,0.0,True,814.0,16.096715421277896,0.8321452345820917,831,0,0.0,,0.3333333333333333,,,intact
60,1076,19.81074585889152,19.16284467893569,4.449489742783178,110.1961648630833,5.449489742783178,769.7158625676973,57.41488015606984,1301,0.0197626922180133,1277,24,0,0.9815526518063028,0.0184473481936971,0.0,True,580.0,13.58748446131949,0.6972662397184919,580,0,0.0,,0.2801868778094689,0.3258524120286133,,intact
62,554,19.90880247719839,19.283439314849417,1.0,24.7660229,2.0,1135.8791639721933,25.965974277359894,574,0.0087192815781242,564,10,0,0.9825783972125436,0.0174216027874564,0.0,True,1419.0,21.252805191192973,1.0845414408269554,1430,0,0.0,,0.3333333333333333,0.4608128488913787,,intact
62,958,19.90880247719839,19.098265722230305,1.7320508075688772,42.89600996421431,2.732050807568877,1109.111310445262,63.72308455178604,649,0.0098585605299697,644,5,0,0.9922958397534668,0.0077041602465331,0.0,True,1145.0,19.090961727488757,0.9788462762637652,1158,0,0.0,,0.3090169943749474,0.4415184401122529,,intact
62,1214,19.90880247719839,18.970213835754773,1.0,24.7660229,2.0,1099.085472326074,3.590107648233491,639,0.0097066566697236,639,0,0,1.0,0.0,0.0,True,820.0,16.15593100600236,0.8310874367785768,829,0,0.0,,0.3333333333333333,,,intact
62,2094,19.90880247719839,18.72514644113198,1.0,24.7660229,2.0,1112.7818345962569,73.94244991988599,510,0.0077470968725494,510,0,0,1.0,0.0,0.0,True,1227.0,19.762748552453708,1.0230768070968288,1227,0,0.0,,0.3333333333333333,,,intact
60,256,19.81074585889152,19.394931356713496,2.449489742783178,60.66411906308329,3.449489742783178,784.2446363251565,82.6966491042706,736,0.0111801241141105,736,0,0,1.0,0.0,0.0,True,751.0,15.461265295053533,0.7887258373335528,751,0,0.0,,0.3090169943749474,,,intact
60,357,19.81074585889152,19.5963438743131,8.906071389742918,220.5679679874079,9.906071389742918,788.0997706568755,74.49174675461605,2179,0.033099851147618,2081,98,0,0.9550252409362092,0.0449747590637907,0.0,True,394.0,11.198843474056307,0.5683669385318806,399,0,0.0,,0.269128646713734,0.3506753762832777,,intact
63,1220,19.770517170665705,19.06044684241931,2.863703305156273,70.92254163430594,3.863703305156273,720.7088655056741,56.38703582547809,826,0.0125472588563251,826,0,0,1.0,0.0,0.0,True,832.0,16.273715780512877,0.838182424470794,832,0,0.0,,0.2958163163244892,,,intact
63,1392,19.770517170665705,18.88759454922807,1.0,24.7660229,2.0,727.9185199917935,9.06866192099217,606,0.0092053739309116,597,9,0,0.9851485148514852,0.0148514851485148,0.0,True,651.0,14.395128895068906,0.744740405293053,659,44,0.0625889046941678,,0.3333333333333333,0.4142135623730951,,intact
64,476,19.746668514018044,19.280014648558005,1.0,24.7660229,2.0,839.4121850034019,54.63331230588968,495,0.0075192410821803,495,0,0,1.0,0.0,0.0,True,849.0,16.439132987175398,0.8424560662095628,851,1,0.0011737089201877,,0.3333333333333333,,,intact
64,492,19.746668514018044,19.19918227449461,3.1815405503520555,78.79410612729761,4.181540550352056,843.0924713455886,44.71326072714981,745,0.0113168375883319,745,0,0,1.0,0.0,0.0,True,932.0,17.22396045987371,0.884508111192889,932,1,0.0010718113612004,,0.2898979485566356,,,intact
63,258,19.770517170665705,19.347427835675933,1.0,24.7660229,2.0,713.1017573030681,78.0935965355112,645,0.0097977989858713,643,2,0,0.9968992248062016,0.0031007751937984,0.0,True,1045.0,18.238251864201825,0.9324749478146214,1047,0,0.0,,0.3333333333333333,0.4457195687123781,,intact
63,901,19.770517170665705,19.088879643661205,1.0,24.7660229,2.0,713.986707312713,74.84872622603855,668,0.0101471778644372,668,0,0,1.0,0.0,0.0,True,847.0,16.419758633965078,0.845085615323362,847,76,0.0823401950162513,,0.3333333333333333,,,intact
63,979,19.770517170665705,19.10895025189941,1.0,24.7660229,2.0,692.281913519053,31.198848686621503,607,0.0092205643169362,607,0,0,1.0,0.0,0.0,True,703.0,14.959005648344574,0.7695067160134282,703,36,0.0487144790257104,,0.3333333333333333,,,intact
63,1122,19.770517170665705,19.07532995694875,1.0,24.7660229,2.0,697.77533819989,56.48443652493619,559,0.0084914257877551,553,6,0,0.9892665474060824,0.0107334525939177,0.0,True,1013.0,17.956834762958085,0.9245176043641,1013,0,0.0,,0.3333333333333333,0.4706635950947079,,intact
60,424,19.81074585889152,19.249137753897152,1.0,24.7660229,2.0,796.6511191439313,37.83993265573074,686,0.0104206048128801,686,0,0,1.0,0.0,0.0,True,1054.0,18.316621414379764,0.937873834748585,1070,0,0.0,,0.3333333333333333,,,intact
60,426,19.81074585889152,19.430406878541124,1.0,24.7660229,2.0,793.5758713780986,52.76176736870427,632,0.0096003239675514,631,1,0,0.9984177215189872,0.0015822784810126,0.0,True,1057.0,18.34267018992237,0.9348690805622056,1087,0,0.0,,0.3333333333333333,0.4772255750516612,,intact
60,620,19.81074585889152,19.152654096460296,1.0,24.7660229,2.0,761.9017348282936,5.093126406849735,585,0.0088863758243949,582,3,0,0.9948717948717948,0.0051282051282051,0.0,True,827.0,16.224742705941285,0.832819657654785,832,0,0.0,,0.3333333333333333,0.4772255750516612,,intact
60,1023,19.81074585889152,19.10044720941871,1.0,24.7660229,2.0,771.7438354161726,60.38173763427701,630,0.0095699431955022,629,1,0,0.9984126984126984,0.0015873015873015,0.0,True,1028.0,18.08929415419344,0.9297732980038376,1033,0,0.0,,0.3333333333333333,0.353889367864523,,intact
64,502,19.746668514018044,19.17410675118577,1.0,24.7660229,2.0,820.392026612202,69.35334500366842,553,0.0084002834716075,552,1,0,0.9981916817359856,0.0018083182640144,0.0,True,751.0,15.461265295053533,0.7944993484688526,751,0,0.0,,0.3333333333333333,0.4772255750516612,,intact
64,735,19.746668514018044,19.11918746375881,2.863703305156273,70.92254163430594,3.863703305156273,824.3118598316264,81.15517680176383,949,0.0144156763373517,933,16,0,0.9831401475237092,0.0168598524762908,0.0,True,1010.0,17.93022545997759,0.9226723564369678,1010,0,0.0,,0.2958163163244892,0.4223572182080777,,intact
64,828,19.746668514018044,19.181895827229184,1.0,24.7660229,2.0,816.6996617755282,56.08543542889475,592,0.0089927085265671,584,8,0,0.9864864864864864,0.0135135135135135,0.0,True,755.0,15.50238575409482,0.7964529910839317,755,0,0.0,,0.3333333333333333,0.4886127875258306,,intact
64,960,19.746668514018044,18.99053592480251,11.0,272.4262519,12.0,852.6930547098962,6.179279950939375,2244,0.0340872262392174,2061,91,92,0.9184491978609626,0.0405525846702317,0.0409982174688057,True,806.0,16.017420774398584,0.826978663351695,806,8,0.0098280098280098,0.2407471824079171,0.265005893731493,0.2402530733520421,-0.0242587113235759,intact
64,1390,19.746668514018044,19.095647279596328,8.0,198.1281832,9.0,803.9967799153505,7.875150611194207,1617,0.024562854201789,1070,547,0,0.6617192331478046,0.3382807668521954,0.0,True,216.0,8.291859587312052,0.4269498055352931,221,0,0.0,,0.2,0.3706793556038632,,intact
64,1453,19.746668514018044,18.926995295539992,7.0670198723450905,175.0219759932536,8.06701987234509,835.4659284832426,70.51396265114549,1134,0.0172258977519039,659,475,0,0.5811287477954145,0.4188712522045855,0.0,True,528.0,12.964089628857147,0.6704350377919522,528,0,0.0,,0.1975496259559987,0.3786695003500701,,intact
65,99,19.704333058291603,19.62923724484558,1.0,24.7660229,2.0,1049.7459173890652,52.50844459054454,689,0.010466175970954,689,0,0,1.0,0.0,0.0,True,1091.0,18.63534506861935,0.9475542100551716,1091,0,0.0,,0.3333333333333333,,,intact
65,226,19.704333058291603,19.42492509068057,1.0,24.7660229,2.0,1068.269345929112,71.38423309243304,586,0.0089015662104195,586,0,0,1.0,0.0,0.0,True,947.0,17.362012044001403,0.8874184109446224,948,3,0.0031545741324921,,0.3333333333333333,,,intact
65,391,19.704333058291603,19.27680291858878,1.0,24.7660229,2.0,1048.074871207937,44.18625545450468,615,0.0093420874051331,613,2,0,0.9967479674796748,0.0032520325203252,0.0,True,1096.0,18.67799869518773,0.9583096144897169,1096,0,0.0,,0.3333333333333333,0.4330127018922193,,intact
65,444,19.704333058291603,19.22419246744361,3.7320508075688767,92.42805576421428,4.732050807568877,1077.9551166430615,43.08311295737388,1095,0.0166334726969443,1090,5,0,0.9954337899543378,0.0045662100456621,0.0,True,790.0,15.85764200898717,0.814705504245408,790,0,0.0,,0.2843646522044218,0.4142135623730951,,intact
65,1091,19.704333058291603,19.14028073606864,6.032065437739018,149.39027076534305,7.032065437739018,1081.155880322061,32.87403233893605,1515,0.0230134348272791,1505,10,0,0.9933993399339934,0.0066006600660066,0.0,True,776.0,15.716503163191918,0.8091985800859609,776,0,0.0,,0.2771863727725964,0.4110204169884944,,intact
65,1605,19.704333058291603,18.945193273734045,1.7320508075688772,42.89600996421431,2.732050807568877,1066.089551861022,78.3970560265272,817,0.0124105453821036,814,3,0,0.996328029375765,0.003671970624235,0.0,True,845.0,16.40036139313104,0.8486707574235612,845,0,0.0,,0.3090169943749474,0.4721359549995794,,intact
66,189,19.90317931562907,19.4577695345998,1.8284271247461903,45.2828680424453,2.8284271247461903,1149.046930883771,69.3247456989386,802,0.0121826895917345,772,30,0,0.9625935162094764,0.0374064837905236,0.0,True,599.0,13.808244704671576,0.7016215364732645,599,0,0.0,,0.2989350844248255,0.4415184401122529,,intact
66,604,19.90317931562907,19.239038406485257,1.0,24.7660229,2.0,1164.8686683096862,65.67309400495839,531,0.0080660949790661,527,4,0,0.992467043314501,0.007532956685499,0.0,True,574.0,13.517021664164629,0.6906620243199897,574,4,0.0069204152249134,,0.3203772410170408,0.4886127875258306,,intact
66,870,19.90317931562907,19.247204656663865,1.0,24.7660229,2.0,1174.1346664995694,25.68165716417101,647,0.0098281797579205,644,3,0,0.9953632148377124,0.0046367851622874,0.0,True,533.0,13.02532799341193,0.6653997571329092,537,182,0.2531293463143254,,0.3333333333333333,0.4772255750516612,,intact
66,1048,19.90317931562907,19.06504557860909,9.0,222.8942061,10.0,1155.0349531609331,86.7443652635105,2512,0.038158249693812,1648,218,646,0.6560509554140127,0.0867834394904458,0.2571656050955414,True,525.0,12.927207364566026,0.6634742742144994,525,117,0.1822429906542056,0.3399683035624423,0.2063099139372659,0.3,0.1336583896251764,cohesive
66,2127,19.90317931562907,18.6529235109908,4.0197648378370845,99.553588026488,5.0197648378370845,1173.5785648024612,39.20369109447156,806,0.012243451135833,720,86,0,0.8933002481389578,0.1066997518610421,0.0,True,428.0,11.67204486311899,0.6054577100598656,430,78,0.1535433070866141,,0.272552534874096,0.4041849114726528,,intact
66,2223,19.90317931562907,18.462057826919047,7.547442467302883,186.92013298165568,8.547442467302883,1153.6301861551533,83.18070241593585,1746,0.0265224139989633,930,158,658,0.5326460481099656,0.0904925544100801,0.3768613974799542,True,155.0,7.024103669400641,0.3661702203639301,282,67,0.1919770773638968,0.3516287047744073,0.1886378647726465,0.339385483148181,0.1629908400017607,cohesive
66,2251,19.90317931562907,18.45621924628286,1.0,24.7660229,2.0,1147.9017654657923,64.16436789742168,582,0.0088408046663211,580,2,0,0.9965635738831616,0.0034364261168384,0.0,True,571.0,13.481652161769508,0.7029125933770922,571,0,0.0,,0.3268552871751871,0.474744871391589,,intact
67,223,19.782318280786225,19.493435758004267,1.0,24.7660229,2.0,1028.5099442504682,36.85966756090049,603,0.0091598027728378,601,2,0,0.9966832504145936,0.0033167495854063,0.0,True,1089.0,18.61825625707596,0.9480788701695064,1089,0,0.0,,0.3333333333333333,0.4429907079434432,,intact
67,243,19.782318280786225,19.481281956195534,3.16227766016838,78.31704094788851,4.16227766016838,1044.5142076478792,89.9657478114007,1146,0.0174081823841992,1137,9,0,0.9921465968586388,0.0078534031413612,0.0,True,629.0,14.14980276928284,0.7207593131490457,629,0,0.0,,0.2898979485566356,0.414213562373095,,intact
67,328,19.782318280786225,19.422604941073864,1.0,24.7660229,2.0,1028.870387787102,36.968087815645376,573,0.0087040911920996,573,0,0,1.0,0.0,0.0,True,1047.0,18.255696394123916,0.9312961176235544,1047,0,0.0,,0.3333333333333333,,,intact
67,860,19.782318280786225,19.19291953504305,5.0,123.8301145,6.0,1044.3331028731222,89.57435342528248,1124,0.0170739938916579,1066,58,0,0.9483985765124556,0.0516014234875444,0.0,True,697.0,14.895032415879534,0.7643331125399889,698,0,0.0,,0.2708131845707603,0.3812129433613965,,intact
67,1512,19.782318280786225,19.05847527599738,1.414213562373095,35.02444547122265,2.414213562373095,1056.3026838059184,54.53574898311268,662,0.0100560355482896,661,1,0,0.9984894259818732,0.0015105740181268,0.0,True,683.0,14.744682168956,0.7592369165887352,683,0,0.0,,0.3203772410170408,0.4641016151377545,,intact
66,1552,19.90317931562907,18.985459480466897,1.0,24.7660229,2.0,1141.0559184139302,39.056218559370734,614,0.0093268970191085,601,10,3,0.978827361563518,0.01628664495114,0.004885993485342,True,625.0,14.104739588693908,0.7253912723790108,633,170,0.211706102117061,0.5,0.3333333333333333,0.4253526177384017,0.1666666666666666,intact
66,1623,19.90317931562907,19.37460122508759,1.0,24.7660229,2.0,1167.6662167880877,63.40925195502562,420,0.0063799621303348,415,1,4,0.988095238095238,0.0023809523809523,0.0095238095238095,True,664.0,14.538148590038452,0.7402734263443281,664,139,0.1731008717310087,0.4772255750516612,0.3333333333333333,0.4364916731037084,0.1438922417183278,intact
66,1915,19.90317931562907,18.884917356485012,8.70820393249937,215.66757801014944,9.70820393249937,1162.3753924411487,75.52624593290528,2276,0.0345733185920048,1207,253,816,0.5303163444639719,0.1111599297012302,0.3585237258347979,True,188.0,7.735777827895049,0.3988738036458762,279,325,0.5380794701986755,0.3455110085502099,0.1842574582922436,0.297883010624303,0.1612535502579663,cohesive
66,2064,19.90317931562907,18.80492119710326,1.0,24.7660229,2.0,1140.281991904509,34.37809389366815,592,0.0089927085265671,569,10,13,0.9611486486486488,0.0168918918918918,0.0219594594594594,True,672.0,14.625465582862905,0.7556798390586034,672,46,0.064066852367688,0.4494897427831781,0.3333333333333333,0.4391575887554248,0.1161564094498447,intact
67,1608,19.782318280786225,18.98810839877264,3.0,74.2980687,4.0,1037.9200476069282,72.64947871864555,372,0.0056508236011536,372,0,0,1.0,0.0,0.0,True,656.0,14.450303987687134,0.7454291956660793,656,0,0.0,,0.303832434700687,,,intact
67,1738,19.782318280786225,18.83502745575371,2.146264369941973,53.15443253543696,3.146264369941973,1059.2693286100523,45.17415961630522,739,0.0112256952721843,739,0,0,1.0,0.0,0.0,True,589.0,13.692498784453214,0.7091372295686962,589,0,0.0,,0.2989350844248255,,,intact
67,1918,19.782318280786225,18.769524357372603,1.414213562373095,35.02444547122265,2.414213562373095,1064.269705070575,12.743967527801582,648,0.0098433701439451,632,16,0,0.9753086419753086,0.0246913580246913,0.0,True,437.0,11.794126515444734,0.6118579921661561,438,0,0.0,,0.3090169943749474,0.4415184401122529,,intact
68,262,19.839092085569355,19.424714190891287,3.7320508075688767,92.42805576421428,4.732050807568877,1020.835790021766,57.254447224417966,1083,0.016451188064649,1082,1,0,0.9990766389658357,0.0009233610341643,0.0,True,605.0,13.877228871110882,0.7068712988954681,605,0,0.0,,0.2958163163244892,0.23166247903554,,intact
68,358,19.839092085569355,19.34147347192993,1.0,24.7660229,2.0,999.6286478288076,62.67271942115552,502,0.0076255737843525,502,0,0,1.0,0.0,0.0,True,1118.0,18.864528956575565,0.9629533769180026,1118,0,0.0,,0.3333333333333333,,,intact
68,512,19.839092085569355,19.2205312496955,1.0,24.7660229,2.0,1027.8726112816832,14.118763641619516,591,0.0089775181405425,590,1,0,0.9983079526226736,0.0016920473773265,0.0,True,1057.0,18.34267018992237,0.9392138798922696,1057,0,0.0,,0.3333333333333333,0.5,,intact
68,521,19.839092085569355,19.26973334296962,1.0,24.7660229,2.0,991.7070604754728,27.055039608296475,625,0.0094939912653791,625,0,0,1.0,0.0,0.0,True,1110.0,18.79691393990002,0.9612620033422584,1110,0,0.0,,0.3333333333333333,,,intact
68,739,19.839092085569355,19.29263708321885,1.0,24.7660229,2.0,1002.6701392724405,71.37101482623889,559,0.0084914257877551,559,0,0,1.0,0.0,0.0,True,732.0,15.26443044094783,0.780156193717239,732,0,0.0,,0.3333333333333333,,,intact
69,288,19.7387061468185,19.338282125557797,1.0,24.7660229,2.0,932.4826869612727,74.24442188354348,578,0.0087800431222226,578,0,0,1.0,0.0,0.0,True,1020.0,18.01877032173579,0.9222189896591054,1024,0,0.0,,0.3333333333333333,,,intact
69,621,19.7387061468185,19.187733485671107,1.0,24.7660229,2.0,909.4395577639614,23.312458671453097,598,0.0090838508427148,598,0,0,1.0,0.0,0.0,True,1029.0,18.09809031039244,0.9298610651916404,1040,0,0.0,,0.3333333333333333,,,intact
69,968,19.7387061468185,19.11592145968711,3.1815405503520555,78.79410612729761,4.181540550352056,931.9656538302612,76.95321335299535,1132,0.0171955169798547,1118,14,0,0.9876325088339224,0.0123674911660777,0.0,True,523.0,12.902560616952067,0.6641453753010224,523,0,0.0,,0.2898979485566356,0.414213562373095,,intact
69,1100,19.7387061468185,19.110911418166676,3.898979485566356,96.5622152261666,4.898979485566356,943.1295578330476,42.21556987281637,1215,0.0184563190198971,1204,11,0,0.9909465020576133,0.0090534979423868,0.0,True,527.0,12.951807210534664,0.6667662655298835,528,0,0.0,,0.2830468494473375,0.3133921657949117,,intact
68,1716,19.839092085569355,18.93898326156294,4.773112505913769,118.21101362573678,5.773112505913769,1009.8188514153352,87.79692571005869,1328,0.0201728326406776,1289,39,0,0.970632530120482,0.029367469879518,0.0,True,793.0,15.887722925068465,0.8194178170445681,793,0,0.0,,0.2833003940990191,0.339056738914926,,intact
69,70,19.7387061468185,19.72010226572344,5.81864367245563,144.10466243897622,6.81864367245563,920.0004513460004,71.83345679204982,1551,0.0235602887241649,1535,16,0,0.9896840747904576,0.0103159252095422,0.0,True,742.0,15.368341990871128,0.7789562132842468,745,0,0.0,,0.2742918851774318,0.2784418266384219,,intact
69,108,19.7387061468185,19.666753967034055,1.0,24.7660229,2.0,938.2616736916729,55.293632885823,673,0.0102231297945603,673,0,0,1.0,0.0,0.0,True,992.0,17.769732893161912,0.9018919125329616,1000,0,0.0,,0.3333333333333333,,,intact
69,114,19.7387061468185,19.69756709354425,9.86645922562615,244.35295512377348,10.86645922562615,952.005879553774,7.079654946681017,2409,0.0365936399332775,2404,5,0,0.9979244499792445,0.0020755500207555,0.0,True,557.0,13.315352289908494,0.6752845132577245,557,0,0.0,,0.2653311931459037,0.4270509831248422,,intact
70,1820,19.72010226572344,18.82941791923752,8.899494936611665,220.40509539855856,9.899494936611664,896.4897784804264,47.467199289582005,1797,0.0272971236862182,1767,30,0,0.98330550918197,0.01669449081803,0.0,True,517.0,12.828336258339183,0.665551020961543,517,0,0.0,,0.2730095079366211,0.264999914180862,,intact
69,1468,19.7387061468185,18.930548868473785,1.0,24.7660229,2.0,913.99782792803,48.94697998639504,533,0.0080964757511153,533,0,0,1.0,0.0,0.0,True,649.0,14.372999552399635,0.7433812493525225,649,0,0.0,,0.3203772410170408,,,intact
70,108,19.72010226572344,19.666753967034055,1.0,24.7660229,2.0,931.0752808084562,19.9767515115408,594,0.0090230892986163,594,0,0,1.0,0.0,0.0,True,915.0,17.06615205188822,0.8665912278469456,923,0,0.0,,0.3333333333333333,,,intact
70,232,19.72010226572344,19.395565986842435,1.0,24.7660229,2.0,927.6754092987936,43.11230257464578,580,0.0088104238942718,557,23,0,0.9603448275862068,0.0396551724137931,0.0,True,770.0,15.655625581928012,0.8004784927022716,776,23,0.0287859824780976,,0.3203772410170408,0.4494897427831781,,intact
70,275,19.72010226572344,19.401064375793773,9.6878320578688,239.9290705965328,10.6878320578688,891.4164443806285,32.75106461911604,1507,0.0228919117390822,1507,0,0,1.0,0.0,0.0,True,997.0,17.81445919822545,0.910732512732374,1006,0,0.0,,0.2636541189343806,,,intact
70,536,19.72010226572344,19.365268972758123,3.1815405503520555,78.79410612729761,4.181540550352056,900.9145078638704,56.74057055683775,830,0.0126080204004235,830,0,0,1.0,0.0,0.0,True,797.0,15.927742441679586,0.8150232139024897,816,32,0.0377358490566037,,0.2898979485566356,,,intact
70,968,19.72010226572344,19.11592145968711,4.766114533138578,118.03770167173282,5.766114533138578,924.7792609470446,57.27751891862618,1255,0.0190639344608814,1254,1,0,0.999203187250996,0.0007968127490039,0.0,True,434.0,11.753573524837677,0.6052923238455677,434,0,0.0,,0.2931029344062665,0.3244997998398398,,intact
70,1309,19.72010226572344,19.14744620956572,2.6502815398728847,65.63693330793913,3.6502815398728847,914.232178015612,86.18225591745852,893,0.0135650147199737,892,1,0,0.9988801791713324,0.0011198208286674,0.0,True,638.0,14.250673927406329,0.7332941997340783,638,0,0.0,,0.3021694792519622,0.4868329805051379,,intact
70,1468,19.72010226572344,18.930548868473785,1.0,24.7660229,2.0,906.8114350448134,72.60053840408973,514,0.0078078584166478,513,1,0,0.9980544747081712,0.0019455252918287,0.0,True,796.0,15.91774699517169,0.8236729021668683,796,0,0.0,,0.3333333333333333,0.4772255750516612,,intact
73,637,19.754012696383324,19.342324319787444,1.0,24.7660229,2.0,1077.2652837860896,71.32788532728264,471,0.0071546718175897,468,3,0,0.9936305732484076,0.0063694267515923,0.0,True,589.0,13.692498784453214,0.7004491893340195,595,0,0.0,,0.3333333333333333,0.4494897427831781,,intact
73,950,19.754012696383324,19.43420015127598,9.86645922562615,244.35295512377348,10.86645922562615,1060.596365082552,23.741474151025237,1447,0.0219804885776058,1442,5,0,0.9965445749827228,0.0034554250172771,0.0,True,288.0,9.574614729634384,0.4886476842848051,288,0,0.0,,0.2765092460972355,0.3975584311702162,,intact
73,958,19.754012696383324,19.098265722230305,1.0,24.7660229,2.0,1091.8716021093646,65.55222180540494,625,0.0094939912653791,625,0,0,1.0,0.0,0.0,True,1144.0,19.08262324195121,0.9823168173740344,1146,0,0.0,,0.3333333333333333,,,intact
73,1109,19.754012696383324,19.1805980871652,1.0,24.7660229,2.0,1081.312081579419,82.45603225652033,626,0.0095091816514037,626,0,0,1.0,0.0,0.0,True,955.0,17.435192608787553,0.8956140697394432,956,21,0.0214943705220061,,0.3333333333333333,,,intact
73,1177,19.754012696383324,19.124628325595985,6.358898943540674,157.48463685451412,7.358898943540674,1098.6912949649377,50.27240014521927,1354,0.0205677826773174,1324,30,0,0.9778434268833088,0.0221565731166912,0.0,True,704.0,14.96964127403822,0.7700701917834739,704,8,0.0112359550561797,,0.2766967754673748,0.3190428972593295,,intact
73,1214,19.754012696383324,18.970213835754773,4.55269276785519,112.752093345366,5.55269276785519,1081.8457639901767,84.6788909104522,1182,0.0179550362810851,1181,1,0,0.9991539763113368,0.0008460236886632,0.0,True,509.0,12.728697186576063,0.6574022686295483,509,0,0.0,,0.2898979485566356,0.4532998322843198,,intact
73,2015,19.754012696383324,18.9407579662937,3.16227766016838,78.31704094788851,4.16227766016838,1085.9671907629552,84.47450294709867,833,0.0126535915584973,833,0,0,1.0,0.0,0.0,True,489.0,12.476118560829471,0.6448477841923633,489,0,0.0,,0.2898979485566356,,,intact
73,2094,19.754012696383324,18.72514644113198,1.0,24.7660229,2.0,1095.5421262603593,52.58827199956662,608,0.0092357547029608,607,1,0,0.9983552631578948,0.0016447368421052,0.0,True,916.0,17.075475271404667,0.8875181087185926,916,0,0.0,,0.3333333333333333,0.4772255750516612,,intact
72,293,22.391815140225827,19.349766047568668,9.74165738677394,241.2621099247976,10.74165738677394,1223.7620847841283,83.30512391179809,2196,0.0333580877100363,1636,201,359,0.7449908925318761,0.0915300546448087,0.1634790528233151,True,260.0,9.09728368293446,0.4358859163483037,268,142,0.3463414634146341,0.3158386600136968,0.236306813464682,0.3013496283140402,0.0795318465490147,cohesive
72,726,22.391815140225827,19.14549252141433,1.0,24.7660229,2.0,1212.4385474133742,69.18468719868406,714,0.0108459356215691,711,3,0,0.9957983193277312,0.0042016806722689,0.0,True,827.0,16.224742705941285,0.7812130164095777,829,0,0.0,,0.3333333333333333,0.4415184401122529,,intact
74,77,19.709045984297187,19.70412809731862,1.0,24.7660229,2.0,1262.3005478707678,57.93472091755814,456,0.0069268160272206,456,0,0,1.0,0.0,0.0,True,1187.0,19.437948320235847,0.9863680747957134,1187,0,0.0,,0.3268552871751871,,,intact
74,314,19.709045984297187,19.351041197728712,1.0,24.7660229,2.0,1238.2293608898983,50.84595917035188,508,0.0077167161005002,508,0,0,1.0,0.0,0.0,True,758.0,15.533154661153455,0.7953466457341283,759,0,0.0,,0.3333333333333333,,,intact
74,428,19.709045984297187,19.37438922826923,1.0,24.7660229,2.0,1248.9890683905105,83.97125390908035,304,0.0046178773514804,303,1,0,0.9967105263157896,0.0032894736842105,0.0,True,682.0,14.733884157863644,0.7539707846932702,682,0,0.0,,0.3203772410170408,0.4142135623730951,,intact
74,718,19.709045984297187,19.306310566199773,1.0,24.7660229,2.0,1256.7073917868229,73.69268065418468,624,0.0094788008793545,621,3,0,0.9951923076923076,0.0048076923076923,0.0,True,1251.0,19.95509127054853,1.022935225247575,1251,0,0.0,,0.3333333333333333,0.4772255750516612,,intact
74,1277,19.709045984297187,19.178002080083733,2.6502815398728847,65.63693330793913,3.6502815398728847,1264.9448192321895,49.26589114153705,911,0.0138384416684167,911,0,0,1.0,0.0,0.0,True,822.0,16.175621361885174,0.8319284783511988,822,0,0.0,,0.2958163163244892,,,intact
74,1363,19.709045984297187,18.96534774986181,1.0,24.7660229,2.0,1234.844024919294,30.896173494281875,649,0.0098585605299697,644,5,0,0.9922958397534668,0.0077041602465331,0.0,True,1083.0,18.56689545231096,0.9601647839620469,1083,0,0.0,,0.3333333333333333,0.4494897427831781,,intact
75,113,19.688538570459368,19.551480863357494,1.0,24.7660229,2.0,928.4615999811532,50.41446808323499,665,0.0101016067063634,665,0,0,1.0,0.0,0.0,True,856.0,16.50676414605009,0.8413229343013343,856,0,0.0,,0.3333333333333333,,,intact
75,123,19.688538570459368,19.49699520865734,2.0,49.5320458,3.0,920.1570847011708,8.410591810906556,710,0.0107851740774707,709,1,0,0.9985915492957746,0.0014084507042253,0.0,True,901.0,16.93508805561977,0.864354082865399,901,0,0.0,,0.2989350844248255,0.3827822185373187,,intact
72,1807,22.391815140225827,20.374838781260404,1.0,24.7660229,2.0,1240.5753201274438,43.07543451293593,2244,0.0340872262392174,2129,101,14,0.9487522281639929,0.0450089126559714,0.0062388591800356,True,858.0,16.526036498377113,0.7728468319600907,898,238,0.2095070422535211,0.4317713281142753,0.3090169943749474,0.4270509831248423,0.1227543337393279,intact
72,1967,22.391815140225827,18.86034097458869,6.69041575982343,165.69498991830795,7.69041575982343,1220.8109990661064,89.79823338041774,2551,0.0387506747487716,2416,97,38,0.9470795766366132,0.0380243041944335,0.0148961191689533,True,1085.0,18.58403149237035,0.9009968565350422,1091,252,0.1876396128071481,0.3079619067151862,0.2742918851774317,0.3840883782110749,0.0336700215377545,intact
73,87,19.754012696383324,19.708636254117053,3.414213562373095,84.55649127122264,4.414213562373095,1068.3570646056355,45.18313673059173,861,0.0130789223671863,861,0,0,1.0,0.0,0.0,True,866.0,16.602902199168756,0.8414489468253618,866,0,0.0,,0.2898979485566356,,,intact
73,417,19.754012696383324,19.27937238816749,8.851841083363698,219.22489897774616,9.851841083363698,1077.1556190066835,73.92006673570557,2135,0.0324314741625353,1924,211,0,0.9011709601873537,0.0988290398126463,0.0,True,475.0,12.296226898414837,0.6300364096928714,478,0,0.0,,0.2696862318229452,0.3401030852115166,,intact
72,1493,22.391815140225827,19.171292473472462,1.0,24.7660229,2.0,1200.4674196755575,19.16226467855704,652,0.0099041316880435,652,0,0,1.0,0.0,0.0,True,993.0,17.778687155707086,0.8555032660670262,993,45,0.0433526011560693,,0.3333333333333333,,,intact
72,1525,22.391815140225827,19.038078494083017,1.0,24.7660229,2.0,1213.8424694111363,71.45133539275014,1170,0.0177727516487898,1103,31,36,0.9427350427350428,0.0264957264957264,0.0307692307692307,True,121.0,6.206085419025319,0.2995945620234925,315,481,0.6042713567839196,0.4415184401122529,0.3333333333333333,0.3874258867227931,0.1081851067789196,intact
72,1694,22.391815140225827,18.85407493142019,2.146264369941973,53.15443253543696,3.146264369941973,1208.641870686306,57.477811767286255,858,0.0130333512091125,858,0,0,1.0,0.0,0.0,True,921.0,17.12201521945566,0.8302410344261659,921,5,0.0053995680345572,,0.2958163163244892,,,intact
72,1788,22.391815140225827,19.21385131834359,1.0,24.7660229,2.0,1234.4608066433252,39.32112096737101,1369,0.0207956384676865,1303,66,0,0.9517896274653032,0.0482103725346968,0.0,True,924.0,17.14987856615383,0.8244010985009237,953,94,0.0897803247373447,,0.3203772410170408,0.4415184401122529,,intact
72,910,22.391815140225827,19.08778763997224,3.7320508075688767,92.42805576421428,4.732050807568877,1222.9836389495035,84.8661812900425,1095,0.0166334726969443,853,221,21,0.7789954337899543,0.2018264840182648,0.0191780821917808,True,471.0,12.244343853084386,0.5903790312538726,473,70,0.1289134438305709,0.4068781988545112,0.23582845781094,0.4026997478492771,0.1710497410435711,intact
72,975,22.391815140225827,19.068329032376585,1.0,24.7660229,2.0,1204.2124367947645,48.62224843429048,694,0.010542127901077,694,0,0,1.0,0.0,0.0,True,702.0,14.948362455500638,0.7210955366324451,702,104,0.1290322580645161,,0.3333333333333333,,,intact
72,1308,22.391815140225827,19.2280675315412,1.8284271247461903,45.2828680424453,2.8284271247461903,1232.0916383988815,53.18026062377713,726,0.0110282202538644,706,20,0,0.9724517906336088,0.0275482093663911,0.0,True,1336.0,20.62188177498708,0.9909629941833544,1339,17,0.0125368731563421,,0.2958163163244892,0.4390050566079806,,intact
72,1463,22.391815140225827,20.056870979233462,1.0,24.7660229,2.0,1222.888905089078,84.71040106993638,2033,0.0308820547880254,1931,85,17,0.9498278406296116,0.0418101328086571,0.0083620265617314,True,530.0,12.988619621707652,0.6119680399602955,962,31,0.0312185297079556,0.4721359549995794,0.3203772410170408,0.4415184401122529,0.1517587139825386,intact
75,2306,19.688538570459368,19.551272685063203,1.0,24.7660229,2.0,939.40587354757,85.65895551569149,550,0.0083547123135336,538,12,0,0.9781818181818182,0.0218181818181818,0.0,True,839.0,16.342031529409077,0.8329311995408295,839,0,0.0,,0.3203772410170408,0.4494897427831781,,intact
76,111,19.758090439167702,19.624692531205216,1.0,24.7660229,2.0,1048.4953399370795,46.9402567345016,642,0.0097522278277975,642,0,0,1.0,0.0,0.0,True,750.0,15.450968080927584,0.7846559798758315,750,0,0.0,,0.3333333333333333,,,intact
76,172,19.758090439167702,19.464913239502334,1.414213562373095,35.02444547122265,2.414213562373095,1072.4210866311096,58.55786887870384,769,0.0116814068529225,766,3,0,0.9960988296488946,0.0039011703511053,0.0,True,595.0,13.762063154896342,0.7017342816292432,595,0,0.0,,0.3203772410170408,0.4494897427831781,,intact
76,182,19.758090439167702,19.61083882941853,8.486832980505138,210.1850999436655,9.486832980505138,1062.4166650460563,88.517686584231,1554,0.0236058598822388,1545,9,0,0.9942084942084942,0.0057915057915057,0.0,True,303.0,9.82078894558317,0.4989106449191394,303,0,0.0,,0.266756504300101,0.2402530733520421,,intact
76,897,19.758090439167702,19.13528344369651,3.2426406871192857,80.30731351366796,4.242640687119286,1062.5940636174882,87.85836590880945,831,0.0126232107864481,822,9,0,0.9891696750902528,0.0108303249097472,0.0,True,583.0,13.622579184763431,0.7005089980514815,583,0,0.0,,0.2989350844248255,0.4068781988545112,,intact
76,963,19.758090439167702,19.099138376906343,1.0,24.7660229,2.0,1046.556755542851,37.45893858936374,622,0.0094484201073053,622,0,0,1.0,0.0,0.0,True,692.0,14.841510746523856,0.7638995985418485,692,0,0.0,,0.3333333333333333,,,intact
76,1050,19.758090439167702,19.102192040460967,1.0,24.7660229,2.0,1052.225357690364,60.558720276041385,600,0.009114231614764,600,0,0,1.0,0.0,0.0,True,810.0,16.05711704537494,0.8264024871045341,810,0,0.0,,0.3333333333333333,,,intact
76,1264,19.758090439167702,19.05431174012645,3.16227766016838,78.31704094788851,4.16227766016838,1070.780322276502,64.67313837750739,1160,0.0176208477885437,1063,97,0,0.9163793103448276,0.0836206896551724,0.0,True,564.0,13.398760233979036,0.6904370500997786,564,0,0.0,,0.2742918851774317,0.4270509831248423,,intact
75,132,19.688538570459368,19.58411002296784,4.773112505913769,118.21101362573678,5.773112505913769,929.770757166468,60.329368501073255,1330,0.0202032134127269,1329,1,0,0.9992481203007518,0.0007518796992481,0.0,True,849.0,16.439132987175398,0.837179746004027,849,0,0.0,,0.2898979485566356,0.3726822671238252,,intact
75,283,19.688538570459368,19.34296240655991,1.0,24.7660229,2.0,955.826341551592,39.8735540088156,613,0.0093117066330839,613,0,0,1.0,0.0,0.0,True,1071.0,18.463745234996065,0.9460945530056368,1071,0,0.0,,0.3333333333333333,,,intact
75,1167,19.688538570459368,19.071830137140925,3.7320508075688767,92.42805576421428,4.732050807568877,956.3933580007016,44.940775007185046,882,0.0133979204737031,857,25,0,0.971655328798186,0.028344671201814,0.0,True,624.0,14.093451279891855,0.7272093506751577,624,0,0.0,,0.2898979485566356,0.407669683062202,,intact
75,1352,19.688538570459368,19.017637913363345,6.6212327846342935,163.98160277048368,7.621232784634293,939.4453239654472,86.26280616313447,1414,0.0214792058387938,1376,38,0,0.9731258840169732,0.0268741159830268,0.0,True,464.0,12.153015559492998,0.6279625973685291,464,0,0.0,,0.2794901476811932,0.2206800334794318,,intact
76,272,19.758090439167702,19.490712947803985,8.281885242839627,205.10935957933825,9.281885242839628,1043.0166299872762,39.52372453585808,1893,0.0287554007445804,1890,3,0,0.9984152139461172,0.0015847860538827,0.0,True,462.0,12.126795430653198,0.6179447210703288,462,0,0.0,,0.2718630927892481,0.2639311605905289,,intact
76,548,19.758090439167702,19.618285041561524,5.414213562373095,134.08853707122265,6.414213562373095,1060.372971786115,86.56687225178756,878,0.0133371589296046,876,2,0,0.9977220956719818,0.0022779043280182,0.0,True,480.0,12.360774464742066,0.6278269299210346,480,0,0.0,,0.2801868778094689,0.3434272238830168,,intact
76,728,19.758090439167702,19.18232836823159,1.0,24.7660229,2.0,1079.9577041543312,19.00207034010945,671,0.010192749022511,671,0,0,1.0,0.0,0.0,True,685.0,14.766254502611575,0.7584024494264429,685,0,0.0,,0.3333333333333333,,,intact
76,770,19.758090439167702,19.195295537980854,1.0,24.7660229,2.0,1059.007980497559,82.1671391109429,476,0.0072306237477127,463,13,0,0.972689075630252,0.0273109243697479,0.0,True,574.0,13.517021664164629,0.6940101007955608,574,0,0.0,,0.3203772410170408,0.4494897427831781,,intact
77,1189,19.70412809731862,19.08407389251219,2.146264369941973,53.15443253543696,3.146264369941973,1263.2803463741725,60.95294885647773,717,0.010891506779643,709,8,0,0.98884239888424,0.0111576011157601,0.0,True,597.0,13.785173268832098,0.7107920739634277,597,0,0.0,,0.2989350844248255,0.4382703629540102,,intact
77,1262,19.70412809731862,18.964241472939324,1.0,24.7660229,2.0,1289.448587389641,33.04284739625546,624,0.0094788008793545,624,0,0,1.0,0.0,0.0,True,1089.0,18.61825625707596,0.9629708448528084,1089,0,0.0,,0.3333333333333333,,,intact
77,1277,19.70412809731862,19.178002080083733,1.0,24.7660229,2.0,1276.0417436659932,82.26653077464252,561,0.0085218065598043,561,0,0,1.0,0.0,0.0,True,551.0,13.243441670776848,0.6812096770600143,551,0,0.0,,0.3333333333333333,,,intact
78,289,19.74870911262448,19.413107642841776,4.0,99.0640916,5.0,1106.9935260797058,68.29593690871927,1299,0.0197323114459641,1299,0,0,1.0,0.0,0.0,True,1080.0,18.5411616971131,0.946899977234846,1080,0,0.0,,0.2933997741163456,,,intact
76,1476,19.758090439167702,18.968223466016557,7.0990195135927845,175.81447984118574,8.099019513592784,1071.8196162013985,64.33253960807616,1814,0.0275553602486365,1764,50,0,0.9724366041896362,0.0275633958103638,0.0,True,453.0,12.008096370418468,0.6201517861895426,453,0,0.0,,0.2742918851774318,0.3231980349901291,,intact
77,92,19.70412809731862,19.62407263441628,3.2426406871192857,80.30731351366796,4.242640687119286,1286.8136274841029,52.13446541872781,821,0.0124713069262021,821,0,0,1.0,0.0,0.0,True,500.0,12.6156626101008,0.6415580868372099,500,0,0.0,,0.2898979485566356,,,intact
77,118,19.70412809731862,19.593856870812274,7.0670198723450905,175.0219759932536,8.06701987234509,1269.6690154287062,80.97682015649923,1616,0.0245476638157644,1603,13,0,0.9919554455445544,0.0080445544554455,0.0,True,391.0,11.156126814350138,0.5677709339752313,391,0,0.0,,0.286169028098801,0.25,,intact
77,451,19.70412809731862,19.24398196477845,1.0,24.7660229,2.0,1284.6872461348669,54.40079972513791,627,0.0095243720374284,627,0,0,1.0,0.0,0.0,True,1036.0,18.15954410458608,0.9324993729160846,1051,0,0.0,,0.3333333333333333,,,intact
81,155,19.681967167267157,19.70679225745078,4.0,99.0640916,5.0,1127.3962624472017,88.24194024865433,1318,0.0200209287804316,1267,51,0,0.9613050075872536,0.0386949924127465,0.0,True,709.0,15.022706457370044,0.7627915515380629,709,0,0.0,,0.2898979485566356,0.4285714285714285,,intact
81,375,19.681967167267157,19.33381247028141,6.117215614703381,151.4991019979815,7.117215614703381,1136.6819367346438,68.28364338335871,1357,0.0206133538353912,1357,0,0,1.0,0.0,0.0,True,623.0,14.082153922340916,0.7218696667431621,624,100,0.1381215469613259,,0.2801868778094689,,,intact
81,444,19.681967167267157,19.22419246744361,1.0,24.7660229,2.0,1110.9800962532167,32.35974971453277,521,0.00791419111882,521,0,0,1.0,0.0,0.0,True,728.0,15.222667215103916,0.7825325016927535,729,36,0.0470588235294117,,0.3333333333333333,,,intact
78,315,19.74870911262448,19.395142904704443,2.449489742783178,60.66411906308329,3.449489742783178,1110.6477040061266,77.66642236060306,924,0.0140359166867365,905,19,0,0.9794372294372294,0.0205627705627705,0.0,True,596.0,13.773623058786647,0.7037438754207984,598,0,0.0,,0.2898979485566356,0.4494897427831781,,intact
78,377,19.74870911262448,19.35762679794213,1.414213562373095,35.02444547122265,2.414213562373095,1113.635999239592,85.7881175520095,608,0.0092357547029608,602,6,0,0.9901315789473684,0.0098684210526315,0.0,True,827.0,16.224742705941285,0.8297756528786593,832,0,0.0,,0.3090169943749474,0.4721359549995794,,intact
