Repository: AmiraliKhosrozadeh/ice-bonded-granular-microCT

# Grain-scale kinematics, ice-bond failure and damage evolution in ice-bonded granular media under in-situ uniaxial compression

Analysis code, per-specimen tables and supplementary material for the paper of

## Results for every specimen

The paper shows one or two specimens per figure.  The same rendering for
every specimen and every scan is in [`supplementary/`](supplementary/README.md):
the void and crack classes (Fig. 11 of the paper), the crack orientation
classes (Fig. 12), the ice-path maps (Fig. 18) and the per-scan tables behind
Tables 2–4, each as one sheet per material, compiled with their text in
[`supplementary/supplementary.pdf`](supplementary/supplementary.pdf).

File: paper/data/bonds/Alumina_75_1000_T5/Alumina_75_1000_T5_throats_scan03_classified.csv (part 3 of 64)
bead_a,bead_b,r_a_vox,r_b_vox,gap_vox,gap_um,dsum_min,z_mid,axis_dip_deg,lens_vox,lens_mm3,binder_vox,pore_vox,crack_vox,binder_frac,pore_frac,crack_frac,connected,bond_area_vox,r_bond_vox,r_bond_over_R,neck_binder_vox,neck_crack_vox,neck_severed,q_crack_med,q_binder_med,q_pore_med,dq_paired,cls
78,675,19.74870911262448,19.176271018169324,1.0,24.7660229,2.0,1097.820530545799,26.70670284311528,613,0.0093117066330839,613,0,0,1.0,0.0,0.0,True,1130.0,18.965499502720288,0.9744641841302604,1130,0,0.0,,0.3333333333333333,,,intact
78,924,19.74870911262448,19.046198576040076,4.977725364273731,123.27846036151404,5.977725364273731,1125.278302366526,63.61101573020999,1137,0.0172714689099778,1105,32,0,0.9718557607739666,0.0281442392260334,0.0,True,783.0,15.787230310662732,0.8138815762809812,783,0,0.0,,0.2870859492177851,0.3419062201176999,,intact
79,2036,19.673129928294163,18.67645155672044,3.1815405503520555,78.79410612729761,4.181540550352056,657.8831081014439,38.357172110511314,624,0.0094788008793545,624,0,0,1.0,0.0,0.0,True,305.0,9.853147481188747,0.5138594529402593,305,0,0.0,,0.2817290466902531,,,intact
79,2128,19.673129928294163,18.534846388001554,1.0,24.7660229,2.0,671.8375683747366,82.24022109771174,552,0.0083850930855828,546,6,0,0.9891304347826086,0.0108695652173913,0.0,True,779.0,15.746853696442756,0.8242704908569952,779,0,0.0,,0.3203772410170408,0.4721359549995794,,intact
78,1025,19.74870911262448,19.068329032376585,4.766114533138578,118.03770167173282,5.766114533138578,1130.7105472301655,45.87638057295716,1064,0.0161625707301815,1064,0,0,1.0,0.0,0.0,True,606.0,13.888692920047486,0.7155977675662046,606,0,0.0,,0.2928060946961875,,,intact
78,1282,19.74870911262448,18.95051290288553,1.0,24.7660229,2.0,1134.31538069638,7.970932995960887,616,0.0093572777911577,613,3,0,0.99512987012987,0.0048701298701298,0.0,True,1173.0,19.322978458135964,0.998623613177114,1173,0,0.0,,0.3333333333333333,0.4721359549995794,,intact
79,695,19.673129928294163,19.102192040460967,2.23606797749979,55.37851073671648,3.23606797749979,694.6278349682138,15.833469270723254,665,0.0101016067063634,650,15,0,0.9774436090225564,0.0225563909774436,0.0,True,877.0,16.708015147921802,0.8617860174770438,877,0,0.0,,0.2742918851774317,0.3740666961489728,,intact
79,1146,19.673129928294163,18.936764412821223,2.6502815398728847,65.63693330793913,3.6502815398728847,678.9574804307329,77.98876686553706,618,0.0093876585632069,570,48,0,0.9223300970873788,0.0776699029126213,0.0,True,639.0,14.261837794318172,0.7387659581927861,639,0,0.0,,0.2817290466902531,0.4270509831248423,,intact
81,831,19.681967167267157,19.013896709733583,1.0,24.7660229,2.0,1138.1895595052497,58.65840257188888,613,0.0093117066330839,613,0,0,1.0,0.0,0.0,True,899.0,16.91628173326597,0.8743198904687239,901,12,0.013143483023001,,0.3333333333333333,,,intact
81,1091,19.681967167267157,19.14028073606864,1.8284271247461903,45.2828680424453,2.8284271247461903,1114.180859932216,47.44448440658886,785,0.0119244530293162,774,11,0,0.9859872611464968,0.0140127388535031,0.0,True,674.0,14.647213499088313,0.7545783302171822,674,0,0.0,,0.2898979485566356,0.4270509831248423,,intact
81,1237,19.681967167267157,18.997373797670196,3.16227766016838,78.31704094788851,4.16227766016838,1119.790043890304,67.31999168421326,919,0.0139599647566135,897,22,0,0.9760609357997824,0.0239390642002176,0.0,True,756.0,15.512648837479231,0.8021154678690818,760,0,0.0,,0.2898979485566356,0.4206322727489687,,intact
81,1307,19.681967167267157,18.997594292270804,6.158776208911124,152.5283926258681,7.158776208911124,1144.4051637383157,44.645489597653146,1247,0.0189424113726845,1237,10,0,0.991980753809142,0.008019246190858,0.0,True,886.0,16.79352729949365,0.8683411427537036,888,0,0.0,,0.2771863727725964,0.3384851224646322,,intact
79,1348,19.673129928294163,18.99979895682492,1.414213562373095,35.02444547122265,2.414213562373095,679.1935248070145,76.8857166947842,550,0.0083547123135336,550,0,0,1.0,0.0,0.0,True,627.0,14.127289146798006,0.7306035283111972,633,0,0.0,,0.3090169943749474,,,intact
79,1518,19.673129928294163,18.859669811961364,1.8284271247461903,45.2828680424453,2.8284271247461903,689.7301982578672,42.09366386165046,785,0.0119244530293162,785,0,0,1.0,0.0,0.0,True,729.0,15.23311875578942,0.790657250886198,729,0,0.0,,0.3090169943749474,,,intact
79,1593,19.673129928294163,18.92032874738698,1.0,24.7660229,2.0,668.857365405338,73.32788850852798,674,0.0102383201805849,672,2,0,0.9970326409495548,0.0029673590504451,0.0,True,722.0,15.159806655254442,0.7856153439187391,722,0,0.0,,0.3333333333333333,0.4860679774997897,,intact
79,2031,19.673129928294163,18.62979453995355,5.744562646538029,142.26997005464543,6.744562646538029,654.2179847538002,23.69984654851812,227,0.0034482176275857,227,0,0,1.0,0.0,0.0,False,337.0,10.357143990692483,0.5408017343050833,337,0,0.0,,0.1886378647726465,,,intact
82,259,19.74523984401556,19.45608790033828,4.0,99.0640916,5.0,802.918445160889,7.711119192214873,1108,0.0168309477152642,967,92,49,0.8727436823104693,0.0830324909747292,0.0442238267148014,True,447.0,11.92830747106036,0.6085665030964873,455,51,0.1007905138339921,0.4014916240907943,0.2817290466902531,0.39564392373896,0.1197625774005411,intact
82,507,19.74523984401556,19.1595935430654,8.126822193908446,201.2690645585648,9.126822193908446,815.2139647685211,66.98375603934082,1482,0.0225121520884671,1353,75,54,0.9129554655870444,0.0506072874493927,0.0364372469635627,True,264.0,9.16699568847508,0.4712522784646674,309,42,0.1196581196581196,0.343829898668586,0.2674788903885892,0.3745077442719077,0.0763510082799968,intact
82,576,19.74523984401556,19.287932344177005,3.1815405503520555,78.79410612729761,4.181540550352056,813.5565325166849,58.32338140249064,1159,0.0176056574025191,1157,2,0,0.998274374460742,0.0017256255392579,0.0,True,566.0,13.422495877444907,0.6877481447180549,566,0,0.0,,0.2898979485566356,0.33402983867847,,intact
82,613,19.74523984401556,19.3989499796682,1.0,24.7660229,2.0,812.5621448233144,51.45429446893626,693,0.0105269375150524,693,0,0,1.0,0.0,0.0,True,683.0,14.744682168956,0.753352271965271,704,29,0.0395634379263301,,0.3333333333333333,,,intact
82,1000,19.74523984401556,19.083199859494755,1.7320508075688772,42.89600996421431,2.732050807568877,842.150163891663,32.271273194669575,706,0.0107244125333723,632,42,32,0.8951841359773371,0.0594900849858356,0.0453257790368272,True,443.0,11.87481703351337,0.6116556381965469,459,241,0.3442857142857143,0.414213562373095,0.2898979485566356,0.4270509831248423,0.1243156138164593,intact
82,1003,19.74523984401556,19.119405157693013,7.194052389321207,178.16806621772872,8.194052389321207,843.1729141026522,38.04457837526648,1871,0.0284212122520391,1490,221,160,0.7963655799037948,0.1181186531266702,0.085515766969535,True,615.0,13.991446672986724,0.7200089784621283,617,139,0.1838624338624338,0.3441056646588244,0.2627413583274271,0.3145198591387564,0.0813643063313973,intact
82,1893,19.74523984401556,18.77878099565253,1.8284271247461903,45.2828680424453,2.8284271247461903,825.5461051184359,87.71566763800699,860,0.0130637319811617,860,0,0,1.0,0.0,0.0,True,671.0,14.614579488624488,0.7587255520107025,671,146,0.1787025703794369,,0.3090169943749474,,,intact
82,2221,19.74523984401556,18.48514241857223,5.0990195135927845,126.28243404118577,6.0990195135927845,827.635302354082,82.42386565384132,1137,0.0172714689099778,1087,50,0,0.9560246262093228,0.0439753737906772,0.0,True,601.0,13.831277655967224,0.7235751691398858,601,160,0.2102496714848883,,0.2714970279031851,0.4014916240907943,,intact
83,1508,19.65666739477723,18.99935806484544,1.0,24.7660229,2.0,1010.4496547606486,70.26662411161408,606,0.0092053739309116,606,0,0,1.0,0.0,0.0,True,1057.0,18.34267018992237,0.9490199766699666,1057,0,0.0,,0.3333333333333333,,,intact
83,1617,19.65666739477723,19.085384791945668,1.0,24.7660229,2.0,1022.772396477387,74.06905496956173,594,0.0090230892986163,594,0,0,1.0,0.0,0.0,True,1362.0,20.821576909118168,1.0748824976418687,1362,0,0.0,,0.3333333333333333,,,intact
84,215,19.655637570525062,19.556475813019365,1.0,24.7660229,2.0,1080.808430212801,26.708372800557846,616,0.0093572777911577,605,7,4,0.9821428571428572,0.0113636363636363,0.0064935064935064,True,879.0,16.727055627203253,0.8531575670809342,885,229,0.2055655296229802,0.4457195687123781,0.3333333333333333,0.4494897427831781,0.1123862353790448,intact
84,279,19.655637570525062,19.43103919351696,1.0,24.7660229,2.0,1075.4752679687754,52.9296836813916,673,0.0102231297945603,673,0,0,1.0,0.0,0.0,True,857.0,16.516403133234203,0.8451167763859908,858,170,0.1653696498054474,,0.353889367864523,,,intact
84,399,19.655637570525062,19.303321146830783,1.0,24.7660229,2.0,1052.890192817557,58.30687693899035,562,0.0085369969458289,562,0,0,1.0,0.0,0.0,True,1177.0,19.35589667358042,0.9936557500936262,1177,0,0.0,,0.3333333333333333,,,intact
84,875,19.655637570525062,19.161761089557373,3.685557720282968,91.27660689979976,4.685557720282968,1070.2830426350845,71.83456635459265,921,0.0139903455286627,853,13,55,0.9261672095548316,0.014115092290988,0.0597176981541802,True,447.0,11.92830747106036,0.6145856179346062,451,225,0.3328402366863905,0.414213562373095,0.2742918851774317,0.3516287047744073,0.1399216771956632,intact
84,897,19.655637570525062,19.13528344369651,2.23606797749979,55.37851073671648,3.23606797749979,1063.4305536029542,89.93435193304498,708,0.0107547933054215,708,0,0,1.0,0.0,0.0,True,600.0,13.81976597885342,0.7125257981777128,603,252,0.2947368421052631,,0.2898979485566356,,,intact
84,1044,19.655637570525062,19.118316638444128,1.0,24.7660229,2.0,1047.5226875584162,36.19335504134536,625,0.0094939912653791,625,0,0,1.0,0.0,0.0,True,1127.0,18.940307329321037,0.9769603186326432,1127,0,0.0,,0.3333333333333333,,,intact
83,391,19.65666739477723,19.27680291858878,5.928203230275509,146.8180169568572,6.928203230275509,1025.6519645318642,68.50492967364474,1169,0.0177575612627652,1164,5,0,0.9957228400342172,0.0042771599657827,0.0,True,476.0,12.309163489997376,0.6323178175962184,476,0,0.0,,0.2843646522044218,0.2708131845707603,,intact
83,441,19.65666739477723,19.238823411531765,1.0,24.7660229,2.0,1033.9361939689948,30.12554101139062,619,0.0094028489492315,619,0,0,1.0,0.0,0.0,True,1061.0,18.377344455633462,0.9449601521754076,1061,0,0.0,,0.3333333333333333,,,intact
83,1133,19.65666739477723,19.142018313195525,6.0,148.5961374,7.0,1015.9070311596296,86.7754256515007,1799,0.0273275044582674,1775,24,0,0.9866592551417456,0.0133407448582545,0.0,True,947.0,17.362012044001403,0.8949793905226887,947,0,0.0,,0.2771863727725964,0.3682203060327592,,intact
83,1319,19.65666739477723,19.01675776258337,1.0,24.7660229,2.0,998.8250020193332,18.155597245703483,605,0.009190183544887,605,0,0,1.0,0.0,0.0,True,1296.0,20.310825007719227,1.0503763204358187,1296,0,0.0,,0.3333333333333333,,,intact
86,934,19.76746286547719,19.302039683611508,1.0,24.7660229,2.0,844.3307566515534,48.91675183706859,626,0.0095091816514037,613,13,0,0.9792332268370608,0.0207667731629392,0.0,True,610.0,13.934454799959427,0.713316212943922,610,0,0.0,,0.3333333333333333,0.4721359549995794,,intact
86,1155,19.76746286547719,19.12615121226992,10.31370849898476,255.4295408697812,11.31370849898476,858.9019139953984,86.28769422106664,2081,0.0316111933172065,2075,6,0,0.9971167707832772,0.0028832292167227,0.0,True,470.0,12.231338704589191,0.6289638540732745,473,73,0.1336996336996337,,0.2553967929896867,0.3532442914782321,,intact
86,1168,19.76746286547719,19.049269234684253,3.1815405503520555,78.79410612729761,4.181540550352056,869.5348775180453,56.01588281627022,697,0.0105876990591508,697,0,0,1.0,0.0,0.0,True,777.0,15.726626515715484,0.8103014171896286,780,24,0.0298507462686567,,0.2898979485566356,,,intact
86,1483,19.76746286547719,18.89116295939218,1.0,24.7660229,2.0,840.0634518223164,26.125909608018496,599,0.0090990412287394,596,3,0,0.994991652754591,0.005008347245409,0.0,True,1020.0,18.01877032173579,0.9321992149107476,1027,18,0.0172248803827751,,0.3333333333333333,0.4721359549995794,,intact
87,373,19.708636254117053,19.370148317271585,1.7320508075688772,42.89600996421431,2.732050807568877,1042.5153372290483,59.91681906987176,775,0.0117725491690701,748,27,0,0.9651612903225808,0.0348387096774193,0.0,True,1323.0,20.52130549992264,1.050253006842348,1330,0,0.0,,0.3090169943749474,0.4415184401122529,,intact
87,417,19.708636254117053,19.27937238816749,4.155870949147037,102.92439509602023,5.155870949147037,1061.620708016915,66.40112431255167,1144,0.01737780161215,1101,43,0,0.9624125874125874,0.0375874125874125,0.0,True,872.0,16.66031874701878,0.8546380965428325,882,0,0.0,,0.2898979485566356,0.3726822671238252,,intact
87,950,19.708636254117053,19.43420015127598,1.0,24.7660229,2.0,1045.0614540927834,66.6116061955456,628,0.009539562423453,627,1,0,0.998407643312102,0.001592356687898,0.0,True,1278.0,20.16928443308995,1.030547925766108,1278,0,0.0,,0.3333333333333333,0.4772255750516612,,intact
87,958,19.708636254117053,19.098265722230305,8.486832980505138,210.1850999436655,9.486832980505138,1076.3366911195958,11.67441677330314,1931,0.0293326354135155,1930,1,0,0.9994821336095288,0.0005178663904712,0.0,True,608.0,13.911592676604096,0.7169648680063743,609,0,0.0,,0.2825983534202392,0.3008613653919205,,intact
84,1511,19.655637570525062,18.923662608596977,4.449489742783178,110.1961648630833,5.449489742783178,1048.898415355381,47.94157001546701,1280,0.0194436941114965,1278,2,0,0.9984375,0.0015625,0.0,True,512.0,12.766152972845846,0.6618136105928901,512,0,0.0,,0.2801868778094689,0.3469799133284568,,intact
85,224,19.600487477903133,19.525632872506986,1.0,24.7660229,2.0,1301.878842388048,70.98976154427382,555,0.0084306642436567,547,8,0,0.9855855855855856,0.0144144144144144,0.0,True,699.0,14.916387312029334,0.7624771982726358,699,0,0.0,,0.3333333333333333,0.4746807650256203,,intact
85,713,19.600487477903133,19.141366758740716,8.565401897601228,212.13093954369543,9.565401897601228,1301.866508581922,74.68979091535256,1700,0.0258236562418313,1698,2,0,0.9988235294117648,0.0011764705882352,0.0,True,625.0,14.104739588693908,0.7281396240117485,626,0,0.0,,0.2773503885759132,0.2021105730623764,,intact
85,900,19.600487477903133,19.16674458637915,10.792475122390034,267.28668602879185,11.792475122390034,1287.1741990582589,70.8984335724134,1958,0.0297427758361799,1555,403,0,0.7941777323799796,0.2058222676200204,0.0,True,234.0,8.63044108762739,0.4452441212886561,234,0,0.0,,0.2640379757271236,0.2548900045979163,,intact
85,1890,19.600487477903133,18.80357089937865,10.246950765959598,253.77621732492796,11.246950765959598,1298.6679710152976,82.3768049221737,2124,0.0322643799162646,2116,8,0,0.9962335216572504,0.0037664783427495,0.0,True,795.0,15.907745268142609,0.8284408440308464,795,0,0.0,,0.2612038749637414,0.1947355776729452,,intact
86,101,19.76746286547719,19.56895203701779,1.0,24.7660229,2.0,872.8270343944894,37.4290435162971,605,0.009190183544887,588,17,0,0.971900826446281,0.028099173553719,0.0,True,978.0,17.64389607449974,0.8970769765488031,978,26,0.0258964143426294,,0.3333333333333333,0.4494897427831781,,intact
86,300,19.76746286547719,19.399584346901477,6.713293552551451,166.2615818569116,7.713293552551451,860.2965695184264,82.62395148678738,1217,0.0184866997919463,1181,36,0,0.9704190632703368,0.0295809367296631,0.0,True,496.0,12.565098628628435,0.6416158236537812,496,0,0.0,,0.2836979041098641,0.2968496634743962,,intact
86,711,19.76746286547719,19.156774999219596,1.0,24.7660229,2.0,850.6437865439904,70.04922644358344,662,0.0100560355482896,662,0,0,1.0,0.0,0.0,True,914.0,17.056823736322794,0.8764114429478845,914,0,0.0,,0.3333333333333333,,,intact
85,907,19.600487477903133,19.104590662805816,1.8284271247461903,45.2828680424453,2.8284271247461903,1283.9685723322718,56.82048821271715,629,0.0095547528094776,629,0,0,1.0,0.0,0.0,True,992.0,17.769732893161912,0.9182119632241326,992,0,0.0,,0.3090169943749474,,,intact
85,970,19.600487477903133,19.045101672251796,4.0197648378370845,99.553588026488,5.0197648378370845,1281.6530437934634,51.189112570810565,1117,0.0169676611894856,1117,0,0,1.0,0.0,0.0,True,1095.0,18.669475765839028,0.9661892172635792,1095,0,0.0,,0.2933997741163456,,,intact
85,1198,19.600487477903133,19.00046025643065,8.516177866780307,210.91185606915425,9.516177866780309,1273.6316814322686,25.72083500256481,1571,0.0238640964446571,1148,423,0,0.7307447485677913,0.2692552514322088,0.0,True,541.0,13.122714979204218,0.679916724818244,544,0,0.0,,0.2370912704216854,0.3455110085502099,,intact
85,1600,19.600487477903133,18.98987393379821,1.0,24.7660229,2.0,1302.3041105469497,68.92682925175886,562,0.0085369969458289,555,7,0,0.9875444839857652,0.0124555160142348,0.0,True,1010.0,17.93022545997759,0.929259265995928,1011,0,0.0,,0.3333333333333333,0.4364916731037084,,intact
87,1214,19.708636254117053,18.970213835754773,1.0,24.7660229,2.0,1066.310853000408,47.92289326924816,564,0.0085673777178781,563,1,0,0.99822695035461,0.00177304964539,0.0,True,1261.0,20.03468907863958,1.0359506051544032,1262,0,0.0,,0.3333333333333333,0.4772255750516612,,intact
88,92,19.765426137538867,19.62407263441628,1.0,24.7660229,2.0,1314.7575718079338,42.10185399025613,620,0.0094180393352561,619,1,0,0.9983870967741936,0.0016129032258064,0.0,True,678.0,14.690612745308144,0.7459151907648891,678,0,0.0,,0.3333333333333333,0.4142135623730951,,intact
88,451,19.765426137538867,19.24398196477845,1.0,24.7660229,2.0,1312.6311904586976,34.3091110780547,518,0.0078686199607462,499,19,0,0.9633204633204632,0.0366795366795366,0.0,True,1050.0,18.28183197857863,0.9373037360950172,1051,0,0.0,,0.3203772410170408,0.4494897427831781,,intact
88,839,19.765426137538867,19.209970516113543,3.685557720282968,91.27660689979976,4.685557720282968,1326.1694367231703,81.92251082623727,768,0.0116662164668979,762,6,0,0.9921875,0.0078125,0.0,True,487.0,12.450578884995911,0.6388942745412269,487,0,0.0,,0.2843646522044218,0.3767256452536159,,intact
89,328,19.73543767555691,19.422604941073864,7.152147760599405,177.13025522318858,8.152147760599405,992.1545562459502,26.717646727902416,1735,0.0263553197526926,1734,1,0,0.9994236311239192,0.0005763688760806,0.0,True,596.0,13.773623058786647,0.7034888435887684,596,0,0.0,,0.2843646522044218,0.2211722256431405,,intact
89,436,19.73543767555691,19.384136284154188,1.414213562373095,35.02444547122265,2.414213562373095,961.3335947953524,61.53058604539552,744,0.0113016472023073,744,0,0,1.0,0.0,0.0,True,1001.0,17.850159553067712,0.912594782931503,1007,0,0.0,,0.3090169943749474,,,intact
89,614,19.73543767555691,19.233877200803445,1.0,24.7660229,2.0,974.9532330617157,78.77020512167256,571,0.0086737104200504,564,7,0,0.9877408056042032,0.0122591943957968,0.0,True,869.0,16.63163525014044,0.8535759636990465,870,0,0.0,,0.3333333333333333,0.4721359549995794,,intact
89,676,19.73543767555691,19.23000447801663,1.0,24.7660229,2.0,988.4602841561924,29.53780038635553,542,0.0082331892253368,530,12,0,0.977859778597786,0.022140221402214,0.0,True,904.0,16.96325844612841,0.8706821998462912,905,0,0.0,,0.3333333333333333,0.4494897427831781,,intact
88,1114,19.765426137538867,23.56329025783256,5.0990195135927845,126.28243404118577,6.0990195135927845,1345.8425180732847,44.94663967842523,180,0.0027342694844292,180,0,0,1.0,0.0,0.0,True,140.0,6.6755811781245455,0.3081365770086677,140,0,0.0,,0.2588283628687876,,,intact
88,1262,19.765426137538867,18.964241472939324,1.0,24.7660229,2.0,1317.3925317134722,51.94011351122011,733,0.0111345529560367,733,0,0,1.0,0.0,0.0,True,1000.0,17.841241161527712,0.9213216772715508,1000,0,0.0,,0.3333333333333333,,,intact
88,1948,19.765426137538867,18.76387558180925,2.0,49.5320458,3.0,1328.5017127458382,87.80717884304676,562,0.0085369969458289,559,3,0,0.994661921708185,0.0053380782918149,0.0,True,291.0,9.624353322664494,0.4995861795144586,291,0,0.0,,0.3021694792519622,0.4721359549995794,,intact
89,104,19.73543767555691,19.624692531205216,1.0,24.7660229,2.0,953.7933673688063,28.732028027337865,604,0.0091749931588624,585,19,0,0.968543046357616,0.0314569536423841,0.0,True,994.0,17.787636910694122,0.9038403489650134,998,0,0.0,,0.3333333333333333,0.4641016151377545,,intact
90,711,19.641414962396347,19.156774999219596,1.0,24.7660229,2.0,824.8090399327461,14.233914700257742,616,0.0093572777911577,549,67,0,0.8912337662337663,0.1087662337662337,0.0,True,1027.0,18.080493718666894,0.932027691835851,1029,0,0.0,,0.3090169943749474,0.4641016151377545,,intact
90,934,19.641414962396347,19.302039683611508,9.198039027185567,227.7988451823715,10.198039027185567,818.4960100403092,58.91121740715879,1502,0.0228159598089592,1346,156,0,0.8961384820239681,0.1038615179760319,0.0,True,322.0,10.124020118074668,0.5199343617612258,322,0,0.0,,0.2634281733127919,0.3194514097446186,,intact
90,1510,19.641414962396347,19.02115770206607,1.0,24.7660229,2.0,799.9125487090283,73.02666976421963,575,0.0087344719641488,573,2,0,0.9965217391304348,0.0034782608695652,0.0,True,709.0,15.022706457370044,0.7771188217476539,709,0,0.0,,0.3333333333333333,0.4259659260564253,,intact
90,1575,19.641414962396347,18.88201620751255,1.0,24.7660229,2.0,786.9377241604714,13.610594291478105,596,0.0090534700706655,594,2,0,0.9966442953020134,0.0033557046979865,0.0,True,919.0,17.10341443697438,0.8879486544975286,919,0,0.0,,0.3333333333333333,0.4101886205085204,,intact
89,1825,19.73543767555691,18.78622483754754,1.0,24.7660229,2.0,974.0332985628488,81.45507430849516,579,0.0087952335082472,579,0,0,1.0,0.0,0.0,True,1018.0,18.00109619259613,0.9345960178365847,1018,0,0.0,,0.3333333333333333,,,intact
90,106,19.641414962396347,19.61559678373001,9.259739418689833,229.3269184913051,10.259739418689833,796.4112651489581,68.26591311391608,2176,0.0330542799895441,2166,10,0,0.9954044117647058,0.0045955882352941,0.0,True,651.0,14.395128895068906,0.7333787394803084,652,11,0.0165912518853695,,0.2687959533979826,0.2343948184390665,,intact
90,342,19.641414962396347,19.2954160780726,1.0,24.7660229,2.0,793.3741873943222,50.77224338091684,603,0.0091598027728378,603,0,0,1.0,0.0,0.0,True,881.0,16.74607445725474,0.8601662749518433,888,0,0.0,,0.3333333333333333,,,intact
90,685,19.641414962396347,19.20177255815725,8.00692826708518,198.2997688212889,9.00692826708518,814.946680678204,67.40573477947898,1232,0.0187145555823154,1085,147,0,0.8806818181818182,0.1193181818181818,0.0,True,596.0,13.773623058786647,0.7091911832157664,600,0,0.0,,0.2592192604530755,0.3797958971132712,,intact
92,118,19.62407263441628,19.593856870812274,6.817337799805944,168.8383440670296,7.817337799805943,1283.0851706082371,42.96452622622154,1625,0.0246843772899858,1498,127,0,0.921846153846154,0.0781538461538461,0.0,True,503.0,12.653452997124806,0.6452891907737169,503,0,0.0,,0.2661832955178855,0.4010304899342249,,intact
92,197,19.62407263441628,19.452092853483727,7.4852813742385695,185.38064992733587,8.48528137423857,1297.648753353808,83.82751824584686,1078,0.016375236134526,949,129,0,0.8803339517625232,0.1196660482374768,0.0,True,296.0,9.70668461991024,0.4968084508146498,296,0,0.0,,0.2742918851774317,0.2898979485566356,,intact
92,451,19.62407263441628,19.24398196477845,1.0,24.7660229,2.0,1298.1034013143976,83.84183843085752,493,0.0074888603101311,489,4,0,0.9918864097363084,0.0081135902636916,0.0,True,654.0,14.428259270064393,0.742422507061278,654,0,0.0,,0.3333333333333333,0.4330127018922193,,intact
92,839,19.62407263441628,19.209970516113543,9.954451150103322,246.53216514039025,10.954451150103322,1311.6416475788703,62.98423557868606,1738,0.0264008909107664,1731,7,0,0.9959723820483314,0.0040276179516685,0.0,True,214.0,8.253382073025046,0.4250591184148922,214,0,0.0,,0.2721334662678427,0.1842574582922436,,intact
92,992,19.62407263441628,19.2437670802721,1.0,24.7660229,2.0,1311.4118663075296,54.72570511122411,585,0.0088863758243949,577,8,0,0.9863247863247864,0.0136752136752136,0.0,True,912.0,17.03815178355966,0.8767223446751452,912,0,0.0,,0.3333333333333333,0.4772255750516612,,intact
92,1178,19.62407263441628,19.01279607549344,1.0,24.7660229,2.0,1288.958147436579,54.0501194977619,593,0.0090078989125917,587,6,0,0.9898819561551432,0.0101180438448566,0.0,True,837.0,16.322541920173855,0.8449205365334066,837,0,0.0,,0.3333333333333333,0.4457195687123781,,intact
92,1189,19.62407263441628,19.08407389251219,8.0,198.1281832,9.0,1276.6965015537037,5.917830052614483,1838,0.0279199295132271,1788,50,0,0.972796517954298,0.0272034820457018,0.0,True,430.0,11.69928421139644,0.6044869238705338,430,0,0.0,,0.2604572752185616,0.4,,intact
92,1243,19.62407263441628,19.089098029406895,9.0,222.8942061,10.0,1302.110017803314,85.60897508788516,1966,0.0298642989243767,1964,2,0,0.9989827060020344,0.0010172939979654,0.0,True,458.0,12.074184356393443,0.6237765674758627,467,0,0.0,,0.2711923793731366,0.423260969227828,,intact
94,450,19.73196373820728,19.400430105348185,1.0,24.7660229,2.0,1321.1848113238225,85.46823113056675,474,0.0072002429756635,474,0,0,1.0,0.0,0.0,True,651.0,14.395128895068906,0.7357141989635564,651,0,0.0,,0.3333333333333333,,,intact
92,1262,19.62407263441628,18.964241472939324,3.0,74.2980687,4.0,1302.8647425691722,82.82641626980889,954,0.0144916282674747,954,0,0,1.0,0.0,0.0,True,470.0,12.231338704589191,0.633940040529404,470,0,0.0,,0.3021694792519622,,,intact
92,1277,19.62407263441628,19.178002080083733,1.0,24.7660229,2.0,1289.4578988455246,55.85733284861112,595,0.0090382796846409,593,2,0,0.9966386554621848,0.0033613445378151,0.0,True,762.0,15.574085310927526,0.8027449782270338,762,0,0.0,,0.3333333333333333,0.5,,intact
92,1948,19.62407263441628,18.76387558180925,1.7320508075688772,42.89600996421431,2.732050807568877,1313.9739236015384,47.789734933929616,715,0.0108611260075937,715,0,0,1.0,0.0,0.0,True,734.0,15.2852692635394,0.7963577098438797,734,0,0.0,,0.3090169943749474,,,intact
90,1581,19.641414962396347,18.906313683927,4.773112505913769,118.21101362573678,5.773112505913769,797.0237902649574,67.19926627100698,1116,0.016952470803461,1103,13,0,0.9883512544802868,0.0116487455197132,0.0,True,624.0,14.093451279891855,0.7312208410098414,624,0,0.0,,0.2928060946961875,0.39564392373896,,intact
91,196,19.634811973299403,19.524797926369576,6.834654549917682,169.2672110968505,7.834654549917682,853.7493245737536,62.97539003342322,1250,0.0189879825307583,1221,29,0,0.9768,0.0232,0.0,True,484.0,12.412170838050638,0.633927195385854,492,3,0.006060606060606,,0.2766967754673748,0.3237365023284355,,intact
91,596,19.634811973299403,19.24505631533309,1.0,24.7660229,2.0,883.4173018955428,12.471581961072904,672,0.0102079394085357,671,1,0,0.9985119047619048,0.0014880952380952,0.0,True,869.0,16.63163525014044,0.8555396909615106,870,0,0.0,,0.3333333333333333,0.4142135623730951,,intact
91,1206,19.634811973299403,19.17194199551096,6.358898943540674,157.48463685451412,7.358898943540674,876.9085893236536,57.620308011213645,1305,0.0198234537621117,1294,11,0,0.9915708812260536,0.0084291187739463,0.0,True,373.0,10.896310731002211,0.5615677487356845,377,0,0.0,,0.2801868778094689,0.2653311931459037,,intact
91,1303,19.634811973299403,19.649662460725416,1.0,24.7660229,2.0,845.5103388987761,11.304855512354417,546,0.0082939507694352,466,43,37,0.8534798534798534,0.0787545787545787,0.0677655677655677,True,899.0,16.91628173326597,0.8612197045769586,940,88,0.0856031128404669,0.4494897427831781,0.3203772410170408,0.4142135623730951,0.1291125017661373,intact
91,1656,19.634811973299403,18.929882675171275,1.0,24.7660229,2.0,872.9414254666018,64.86389938201168,645,0.0097977989858713,645,0,0,1.0,0.0,0.0,True,998.0,17.823390990813817,0.924337202888789,998,0,0.0,,0.3203772410170408,,,intact
91,1836,19.634811973299403,18.84197864392648,1.0,24.7660229,2.0,859.2817477054857,74.52089780785698,583,0.0088559950523457,583,0,0,1.0,0.0,0.0,True,699.0,14.916387312029334,0.7753446726064172,699,8,0.0113154172560113,,0.3333333333333333,,,intact
91,2104,19.634811973299403,18.781939709820303,1.0,24.7660229,2.0,870.4350700058084,72.15862159888472,635,0.0096458951256252,634,1,0,0.9984251968503935,0.0015748031496062,0.0,True,989.0,17.742842991915612,0.9237034478223104,990,0,0.0,,0.3333333333333333,0.5,,intact
94,1123,19.73196373820728,19.075767344134928,1.0,24.7660229,2.0,1303.6443428240182,34.865065717392824,580,0.0088104238942718,579,1,0,0.9982758620689656,0.0017241379310344,0.0,True,801.0,15.967661658277216,0.8229113742515403,801,23,0.0279126213592233,,0.3333333333333333,0.4142135623730951,,intact
94,1216,19.73196373820728,19.006850447424053,1.0,24.7660229,2.0,1311.4442583759032,65.60617855446183,504,0.0076559545564017,499,5,0,0.9900793650793652,0.0099206349206349,0.0,True,876.0,16.698486766680407,0.8621062424194733,876,26,0.0288248337028824,,0.3333333333333333,0.4494897427831781,,intact
94,1489,19.73196373820728,18.9986966885068,4.0,99.0640916,5.0,1319.8018713375704,89.38111111672643,1210,0.0183803670897741,1204,6,0,0.9950413223140496,0.0049586776859504,0.0,True,569.0,13.458020851469092,0.6949543696490422,569,0,0.0,,0.2898979485566356,0.4702927770574727,,intact
94,1633,19.73196373820728,18.809870630453418,8.126822193908446,201.2690645585648,9.126822193908446,1300.563313323507,37.72875170909201,1560,0.0236970021983864,1494,24,42,0.9576923076923076,0.0153846153846153,0.0269230769230769,True,409.0,11.410028196686037,0.5920853733917661,425,168,0.2833052276559865,0.2796217255347416,0.2805278113407927,0.3297098566535305,-0.000906085806051,intact
94,2112,19.73196373820728,18.8055962732525,1.0,24.7660229,2.0,1331.0691575468,53.52091459147368,262,0.0039798811384469,262,0,0,1.0,0.0,0.0,True,449.0,11.954962939989484,0.6204317521106413,449,0,0.0,,0.3333333333333333,,,intact
94,2147,19.73196373820728,18.519313544693087,5.324555320336759,131.868058995777,6.324555320336759,1313.1647747619222,73.39698619856598,870,0.0132156358414078,658,153,59,0.7563218390804598,0.1758620689655172,0.067816091954023,True,353.0,10.600159896099592,0.5542382189071751,359,92,0.2039911308203991,0.3827822185373187,0.2418069030815752,0.3783339250091166,0.1409753154557435,intact
95,153,19.521875052384832,19.569367637239576,10.194173437483135,252.4691327992791,11.194173437483135,817.1589269939989,64.71901280920144,1896,0.0288009719026543,1796,52,48,0.9472573839662448,0.0274261603375527,0.0253164556962025,True,270.0,9.27058084855655,0.4743047399215654,270,164,0.3778801843317972,0.2746162403997618,0.2797433987569888,0.2668873591593924,-0.0051271583572269,intact
95,706,19.521875052384832,19.268018725054,2.23606797749979,55.37851073671648,3.23606797749979,804.3483853965793,84.53665591998791,752,0.0114231702905042,748,0,4,0.9946808510638298,0.0,0.0053191489361702,True,564.0,13.398760233979036,0.6908376862724016,568,46,0.0749185667752443,0.4449093204284171,0.2898979485566356,,0.1550113718717815,intact
94,1923,19.73196373820728,18.899855316066773,9.0,222.8942061,10.0,1306.4649253328976,57.32437248584087,1658,0.0251856600287979,1491,167,0,0.8992762364294331,0.1007237635705669,0.0,True,406.0,11.368105109938904,0.5885358436768299,406,2,0.0049019607843137,,0.2696862318229452,0.2701351138446443,,intact
94,1951,19.73196373820728,21.056977545978977,7.280109889280517,180.29936823243776,8.280109889280517,1340.822139007935,14.277096012378854,105,0.0015949905325837,105,0,0,1.0,0.0,0.0,True,227.0,8.500373177909337,0.4167979315121329,227,0,0.0,,0.1291094108228319,,,intact
94,1962,19.73196373820728,18.629335960395466,10.88347087483978,269.540288917765,11.88347087483978,1327.8507224321638,70.50977576067078,1559,0.0236818118123618,1325,234,0,0.849903784477229,0.150096215522771,0.0,True,200.0,7.978845608028654,0.4159841126717233,203,0,0.0,,0.2412742924521226,0.2683248912539956,,intact
94,2078,19.73196373820728,18.89584445286508,5.414213562373095,134.08853707122265,6.414213562373095,1333.301069064565,51.55261009224941,407,0.0061824871120149,407,0,0,1.0,0.0,0.0,True,284.0,9.507891862878784,0.4922822343865858,284,0,0.0,,0.2771863727725964,,,intact
95,1531,19.521875052384832,18.9556080798444,3.16227766016838,78.31704094788851,4.16227766016838,799.6750411479395,71.62095279944391,917,0.0139295839845643,854,63,0,0.931297709923664,0.0687022900763358,0.0,True,891.0,16.840846433293,0.8753611235651165,891,50,0.053134962805526,,0.2958163163244892,0.3333333333333333,,intact
95,1925,19.521875052384832,18.758449555674275,5.572595368400839,138.0110245062491,6.572595368400839,786.3888697114185,27.12294251960859,1187,0.0180309882112081,744,432,11,0.6267902274641954,0.3639427127211457,0.0092670598146588,True,216.0,8.291859587312052,0.4332178304238506,218,152,0.4108108108108108,0.330295985389095,0.2079915965134781,0.3660254037844387,0.1223043888756168,intact
96,278,19.654813633420027,19.52730255059388,9.103461590078702,225.45653820915956,10.103461590078702,1327.5400007908283,51.45536119908098,1661,0.0252312311868717,1616,45,0,0.9729078868151716,0.0270921131848284,0.0,True,415.0,11.493415626621754,0.586666405287778,415,0,0.0,,0.2775144043792301,0.2437586564055321,,intact
96,737,19.654813633420027,19.29755322184194,2.0,49.5320458,3.0,1337.197838665939,73.12345720493929,176,0.0026735079403307,174,2,0,0.9886363636363636,0.0113636363636363,0.0,True,201.0,7.998767850296815,0.4106948304332004,201,0,0.0,,0.3090169943749474,0.3984978904552069,,intact
96,1324,19.654813633420027,18.970434962167687,10.468901523086457,259.273054858604,11.468901523086457,1319.5884879577347,21.327303927864403,2149,0.0326441395668797,1202,947,0,0.5593299208934388,0.4406700791065612,0.0,True,37.0,3.431831258788849,0.1776988567618372,162,0,0.0,,0.1840024052794655,0.3383654224414442,,intact
96,1661,19.654813633420027,18.86347243543424,6.324555320336759,156.634081895777,7.324555320336759,1337.1691091837083,75.13063640092314,237,0.0036001214878317,236,1,0,0.9957805907172996,0.0042194092827004,0.0,True,185.0,7.673807981960539,0.3984501266875189,185,0,0.0,,0.2864001174660354,0.238450422231985,,intact
96,1715,19.654813633420027,18.862577838428464,4.58257569495584,113.49217460225974,5.58257569495584,1338.3210006600364,76.92563843238081,317,0.0048153523698003,315,2,0,0.9936908517350158,0.0063091482649842,0.0,True,169.0,7.334464586120832,0.3808391121959248,169,0,0.0,,0.2843646522044218,0.4403653746013607,,intact
95,773,19.521875052384832,19.120058209753424,3.16227766016838,78.31704094788851,4.16227766016838,808.5154968220554,84.21313187837502,894,0.0135802051059983,790,85,19,0.883668903803132,0.0950782997762863,0.0212527964205816,True,634.0,14.20593072771099,0.7352598345088548,634,249,0.2819932049830124,0.4364916731037084,0.2612038749637415,0.4270509831248423,0.1752877981399669,intact
95,805,19.521875052384832,19.04817268453017,4.55269276785519,112.752093345366,5.55269276785519,826.6183425541494,22.492381901833458,1213,0.0184259382478479,758,267,188,0.6248969497114591,0.2201154163231657,0.1549876339653751,True,167.0,7.2909362219603215,0.3780620792430205,412,223,0.3511811023622047,0.392280956059262,0.2079915965134781,0.3585701736362872,0.1842893595457838,intact
95,1265,19.521875052384832,18.92721743294313,10.6619037896906,264.0529534130742,11.6619037896906,793.7368455068837,59.77573247470521,2231,0.0338897512208975,648,494,1089,0.2904527117884357,0.2214253697893321,0.4881219184222322,False,26.0,2.876813695875796,0.1496427358837443,29,289,0.9088050314465408,0.3236165516145244,0.1088689813920068,0.3320196929461753,0.2147475702225176,cohesive
95,1311,19.521875052384832,18.972424867947545,1.0,24.7660229,2.0,822.4038873901484,37.495006447946736,518,0.0078686199607462,517,1,0,0.998069498069498,0.0019305019305019,0.0,True,543.0,13.146949007195484,0.683059519690154,544,147,0.2127351664254703,,0.3333333333333333,0.4494897427831781,,intact
98,411,19.642858774605404,19.363358994545443,1.0,24.7660229,2.0,947.6532460483986,19.29486209784392,613,0.0093117066330839,610,3,0,0.99510603588907,0.0048939641109298,0.0,True,618.0,14.02553063743339,0.7191433284016514,618,0,0.0,,0.3333333333333333,0.4772255750516612,,intact
98,739,19.642858774605404,19.29263708321885,1.7320508075688772,42.89600996421431,2.732050807568877,981.2280174627932,42.79532333701008,725,0.0110130298678398,704,21,0,0.9710344827586208,0.0289655172413793,0.0,True,644.0,14.317526556719258,0.7354485279448209,644,0,0.0,,0.3090169943749474,0.4641016151377545,,intact
98,790,19.642858774605404,19.20630387369838,6.082762530298219,150.64583612062765,7.082762530298219,961.4882534879566,78.39869277326478,1672,0.0253983254331424,1663,9,0,0.9946172248803828,0.0053827751196172,0.0,True,565.0,13.410633306963607,0.6903949734190288,565,0,0.0,,0.2771863727725964,0.3483314773547883,,intact
98,868,19.642858774605404,19.117010251707445,1.0,24.7660229,2.0,963.0858144133113,81.4520724937936,532,0.0080812853650907,532,0,0,1.0,0.0,0.0,True,713.0,15.065024024177417,0.7773516475997506,713,0,0.0,,0.3333333333333333,,,intact
98,1014,19.642858774605404,19.1065527240975,1.0,24.7660229,2.0,984.754986200511,14.912062998937053,656,0.0099648932321419,643,13,0,0.9801829268292684,0.0198170731707317,0.0,True,756.0,15.512648837479231,0.8006650030284203,756,0,0.0,,0.3333333333333333,0.3874258867227931,,intact
98,1167,19.642858774605404,19.071830137140925,6.082762530298219,150.64583612062765,7.082762530298219,968.955900223063,82.74513999175524,1537,0.0233476233198204,1481,56,0,0.963565387117762,0.0364346128822381,0.0,True,571.0,13.481652161769508,0.6964618619306056,571,0,0.0,,0.2714970279031851,0.3511104226096556,,intact
98,1322,19.642858774605404,19.02511590792417,2.0,49.5320458,3.0,958.4780897099956,68.49608355488414,780,0.0118485010991932,775,5,0,0.9935897435897436,0.0064102564102564,0.0,True,602.0,13.842779759955802,0.7159816294288645,602,0,0.0,,0.3090169943749474,0.4415184401122529,,intact
98,1352,19.642858774605404,19.017637913363345,1.0,24.7660229,2.0,952.0078661878084,46.399962341758496,480,0.0072913852918112,480,0,0,1.0,0.0,0.0,True,504.0,12.666024736934256,0.6552437667401184,504,0,0.0,,0.3203772410170408,,,intact
96,1985,19.654813633420027,18.718562432359136,1.0,24.7660229,2.0,1328.6465939539053,42.0198507423068,357,0.0054229678107845,356,1,0,0.9971988795518208,0.0028011204481792,0.0,True,453.0,12.008096370418468,0.6258556114444733,453,0,0.0,,0.3333333333333333,0.4772255750516612,,intact
96,2185,19.654813633420027,21.560809779199303,20.56887512553595,509.4092323862637,21.56887512553595,1351.8492963066635,69.63026205577326,288,0.0043748311750867,273,15,0,0.9479166666666666,0.0520833333333333,0.0,False,47.0,3.867888913947525,0.1876904238582139,47,0,0.0,,0.2268533031431263,0.1291781131211751,,intact
96,2238,19.654813633420027,18.761615118996374,12.767145334803704,316.1914137293767,13.767145334803704,1346.7313299450673,78.79307352496737,203,0.0030836483629951,201,2,0,0.9901477832512317,0.0098522167487684,0.0,True,191.0,7.797255174810172,0.4059333690313274,191,0,0.0,,0.2079915965134781,0.1753945239814935,,intact
96,2698,19.654813633420027,19.73502904052127,39.01281840626232,966.192354043034,40.01281840626232,1360.1420050036827,42.06402883005108,76,0.0011544693378701,75,1,0,0.986842105263158,0.0131578947368421,0.0,False,102.0,5.698035485213008,0.2893149654026212,102,0,0.0,,0.0248964853588599,0.0540749366706095,,intact
99,987,19.62923724484558,19.132457732171588,1.0,24.7660229,2.0,1036.4580880582275,87.11032422107051,448,0.0068052929390238,448,0,0,1.0,0.0,0.0,True,768.0,15.635280380893438,0.8067387347309763,768,0,0.0,,0.3203772410170408,,,intact
99,1208,19.62923724484558,19.037200232399154,1.0,24.7660229,2.0,1022.5148216793295,39.163328579406304,624,0.0094788008793545,624,0,0,1.0,0.0,0.0,True,804.0,15.99753570059363,0.8274636477698887,807,0,0.0,,0.3333333333333333,,,intact
99,1605,19.62923724484558,18.945193273734045,2.23606797749979,55.37851073671648,3.23606797749979,1053.8212709102008,38.04588247308056,790,0.0120004049594392,790,0,0,1.0,0.0,0.0,True,806.0,16.017420774398584,0.8304682951409322,806,0,0.0,,0.2989350844248255,,,intact
99,1977,19.62923724484558,19.158292779726388,4.55269276785519,112.752093345366,5.55269276785519,1017.2630925358762,23.71034802828656,1220,0.0185322709500201,1217,3,0,0.9975409836065574,0.0024590163934426,0.0,True,672.0,14.625465582862905,0.7541323499381192,672,0,0.0,,0.2898979485566356,0.4026997478492772,,intact
98,1784,19.642858774605404,18.954722158871,5.324555320336759,131.868058995777,6.324555320336759,976.7576839115952,61.25943258684244,1447,0.0219804885776058,1336,111,0,0.9232895646164478,0.0767104353835521,0.0,True,491.0,12.501606061472312,0.647792206616215,491,0,0.0,,0.2742918851774318,0.3577747210701756,,intact
