Repository: AmiraliKhosrozadeh/ice-bonded-granular-microCT

# Grain-scale kinematics, ice-bond failure and damage evolution in ice-bonded granular media under in-situ uniaxial compression

Analysis code, per-specimen tables and supplementary material for the paper of

## Results for every specimen

The paper shows one or two specimens per figure.  The same rendering for
every specimen and every scan is in [`supplementary/`](supplementary/README.md):
the void and crack classes (Fig. 11 of the paper), the crack orientation
classes (Fig. 12), the ice-path maps (Fig. 18) and the per-scan tables behind
Tables 2–4, each as one sheet per material, compiled with their text in
[`supplementary/supplementary.pdf`](supplementary/supplementary.pdf).

File: paper/data/bonds/Alumina_75_1000_T5/Alumina_75_1000_T5_throats_scan03_classified.csv (part 4 of 64)
bead_a,bead_b,r_a_vox,r_b_vox,gap_vox,gap_um,dsum_min,z_mid,axis_dip_deg,lens_vox,lens_mm3,binder_vox,pore_vox,crack_vox,binder_frac,pore_frac,crack_frac,connected,bond_area_vox,r_bond_vox,r_bond_over_R,neck_binder_vox,neck_crack_vox,neck_severed,q_crack_med,q_binder_med,q_pore_med,dq_paired,cls
98,1868,19.642858774605404,18.839961085431145,7.152147760599405,177.13025522318858,8.152147760599405,970.6637041275392,78.87799769035577,1093,0.0166030919248951,1065,28,0,0.9743824336688016,0.0256175663311985,0.0,True,339.0,10.387831891992912,0.539868540287528,339,0,0.0,,0.2808687448721165,0.3755552711652318,,intact
99,370,19.62923724484558,19.38244184812382,1.414213562373095,35.02444547122265,2.414213562373095,1038.564414101224,86.95009571033484,787,0.0119548338013654,784,3,0,0.9961880559085132,0.0038119440914866,0.0,True,1241.0,19.875174684869677,1.0189345932793512,1241,0,0.0,,0.3090169943749474,0.5,,intact
99,391,19.62923724484558,19.27680291858878,10.181782043891005,252.16224726181343,11.181782043891005,1035.8065902571157,86.19798997035738,2066,0.0313833375268374,2063,3,0,0.9985479186834464,0.0014520813165537,0.0,True,203.0,8.03846421247924,0.4132244853864182,203,0,0.0,,0.2511664187323588,0.3333333333333333,,intact
97,990,19.59572218261907,19.112654339223603,1.0,24.7660229,2.0,681.5445786843293,76.4167630668551,565,0.0085825681039027,564,1,0,0.9982300884955752,0.0017699115044247,0.0,True,1029.0,18.09809031039244,0.9350994248069228,1029,0,0.0,,0.3203772410170408,0.4772255750516612,,intact
97,1454,19.59572218261907,18.85989353814483,8.565401897601228,212.13093954369543,9.565401897601228,663.0147319879022,15.8552696978969,1445,0.0219501078055566,1352,93,0,0.9356401384083044,0.0643598615916955,0.0,True,482.0,12.386499309352384,0.6441971648195122,482,0,0.0,,0.2332995250031629,0.2757262893750405,,intact
97,1485,19.59572218261907,18.8679441482026,1.0,24.7660229,2.0,680.2405186752378,72.5896299435222,626,0.0095091816514037,626,0,0,1.0,0.0,0.0,True,1071.0,18.463745234996065,0.9600616371924334,1071,0,0.0,,0.3333333333333333,,,intact
98,358,19.642858774605404,19.34147347192993,3.2426406871192857,80.30731351366796,4.242640687119286,978.1865260191604,55.37409958783576,1082,0.0164359976786244,995,87,0,0.9195933456561922,0.0804066543438077,0.0,True,649.0,14.372999552399635,0.7373731303901973,649,0,0.0,,0.2791745113185196,0.4270509831248423,,intact
97,325,19.59572218261907,19.321670119653053,6.032065437739018,149.39027076534305,7.032065437739018,680.055175850187,74.71323744771118,1188,0.0180461785972327,1183,5,0,0.9957912457912458,0.0042087542087542,0.0,True,719.0,15.12827842704336,0.7774559153163056,722,27,0.0360480640854472,,0.2771863727725964,0.2240092377397959,,intact
97,691,19.59572218261907,19.14440696679708,3.2426406871192857,80.30731351366796,4.242640687119286,698.9899619309538,53.38972695041228,940,0.0142789628631302,827,113,0,0.8797872340425532,0.1202127659574468,0.0,True,1047.0,18.255696394123916,0.9424695681170204,1047,33,0.0305555555555555,,0.2742918851774317,0.4270509831248423,,intact
97,869,19.59572218261907,19.040273793852723,2.6502815398728847,65.63693330793913,3.6502815398728847,704.7589088449309,29.14012272376871,797,0.0121067376616115,785,12,0,0.9849435382685068,0.015056461731493,0.0,True,893.0,16.859736900738547,0.8727476269024171,893,75,0.0774793388429752,,0.3021694792519622,0.3848553099439664,,intact
97,927,19.59572218261907,19.143538434456097,3.898979485566356,96.5622152261666,4.898979485566356,695.3355753505047,65.38780382747764,1052,0.0159802860978862,1022,30,0,0.9714828897338404,0.0285171102661596,0.0,True,616.0,14.002817212590296,0.7229264053851483,616,43,0.0652503793626707,,0.2843646522044218,0.4259293320260172,,intact
100,1645,19.79471462092622,19.12071121720645,3.1815405503520555,78.79410612729761,4.181540550352056,1159.2808506376214,77.77194588375221,920,0.0139751551426381,876,44,0,0.9521739130434784,0.0478260869565217,0.0,True,603.0,13.85427231466257,0.7120195663431218,607,0,0.0,,0.2817290466902531,0.4057077327363875,,intact
100,1651,19.79471462092622,18.93876140008429,9.0,222.8942061,10.0,1160.094350353439,77.27071414418508,1858,0.0282237372337192,1561,297,0,0.8401506996770721,0.1598493003229278,0.0,True,577.0,13.552298857686369,0.6997718898420108,577,0,0.0,,0.2898979485566356,0.2598751755617592,,intact
100,1688,19.79471462092622,18.883132139538475,3.2426406871192857,80.30731351366796,4.242640687119286,1137.9610354875945,38.62698171339891,815,0.0123801646100544,580,235,0,0.7116564417177914,0.2883435582822086,0.0,True,7.0,1.4927053303604616,0.0771865786430623,390,0,0.0,,0.2278358583876679,0.4045372666182638,,intact
100,1743,19.79471462092622,18.873083998931296,1.7320508075688772,42.89600996421431,2.732050807568877,1166.251665431318,55.6179921365824,770,0.0116965972389471,716,54,0,0.9298701298701298,0.0701298701298701,0.0,True,820.0,16.15593100600236,0.8356271410654144,820,0,0.0,,0.2989350844248255,0.4364916731037084,,intact
100,604,19.79471462092622,19.239038406485257,7.79385036540706,193.0226766288446,8.79385036540706,1164.0336650679628,66.99208235144273,1697,0.0257780850837575,1044,653,0,0.6152032999410725,0.3847967000589275,0.0,True,215.0,8.272643200907131,0.4238712682891477,285,0,0.0,,0.206587118104313,0.3420512615433831,,intact
100,896,19.79471462092622,19.10502671125421,8.126822193908446,201.2690645585648,9.126822193908446,1144.9007576703943,66.08856133601138,1630,0.0247603292201089,1614,16,0,0.9901840490797544,0.0098159509202454,0.0,True,463.0,12.139912573947766,0.624164179925013,463,0,0.0,,0.2775144043792301,0.4216145298106915,,intact
100,954,19.79471462092622,19.123105196349684,4.0197648378370845,99.553588026488,5.0197648378370845,1143.1460375097697,57.48295231188688,1162,0.0176512285605929,1071,91,0,0.9216867469879518,0.0783132530120482,0.0,True,686.0,14.777028859756632,0.7593965401523854,686,0,0.0,,0.2779262976266636,0.3726822671238252,,intact
100,1233,19.79471462092622,19.0182979729888,8.719749027788248,215.9535041044565,9.719749027788248,1131.608170647943,20.504970593445428,1329,0.0201880230267023,1242,87,0,0.9345372460496614,0.0654627539503386,0.0,True,403.0,11.32602684669552,0.5836200845935458,403,0,0.0,,0.2758872381516119,0.3291532341215497,,intact
100,1818,19.79471462092622,18.936986321094576,1.0,24.7660229,2.0,1173.7339601263689,15.66462180663901,543,0.0082483796113614,505,38,0,0.9300184162062616,0.0699815837937384,0.0,True,848.0,16.42944866646031,0.8483721740521689,850,0,0.0,,0.3203772410170408,0.4494897427831781,,intact
100,1953,19.79471462092622,18.86123578379296,1.0,24.7660229,2.0,1148.7944863611606,72.23069303034305,578,0.0087800431222226,571,7,0,0.9878892733564014,0.0121107266435986,0.0,True,951.0,17.39864080210822,0.9001791765535877,952,0,0.0,,0.3333333333333333,0.4494897427831781,,intact
100,2251,19.79471462092622,18.45621924628286,2.146264369941973,53.15443253543696,3.146264369941973,1147.066762224069,68.14460311618568,643,0.0097674182138221,577,66,0,0.8973561430793157,0.1026438569206843,0.0,True,564.0,13.398760233979036,0.7005716660667064,608,0,0.0,,0.2817290466902531,0.4270509831248423,,intact
100,2362,19.79471462092622,17.603763837429295,7.194052389321207,178.16806621772872,8.194052389321207,1159.6347604178418,78.29065894543206,933,0.014172630160958,788,145,0,0.8445873526259379,0.1554126473740621,0.0,True,371.0,10.86705883733894,0.5811497839111173,371,0,0.0,,0.2340635872164862,0.3399683035624423,,intact
101,146,19.56895203701779,19.52250145620533,1.0,24.7660229,2.0,900.8732748213022,49.98941264992298,603,0.0091598027728378,601,2,0,0.9966832504145936,0.0033167495854063,0.0,True,969.0,17.5625248672306,0.8985352703897405,971,70,0.0672430355427473,,0.3333333333333333,0.4297809208611862,,intact
101,177,19.56895203701779,19.579129165013907,4.242640687119285,105.07333641366796,5.242640687119285,888.789639619378,88.9802036777017,672,0.0102079394085357,672,0,0,1.0,0.0,0.0,True,556.0,13.303394180365686,0.6796447627515021,556,0,0.0,,0.2857142857142857,,,intact
101,587,19.56895203701779,19.294774842617077,10.364905678081108,256.6974913796967,11.364905678081108,911.00595887187,25.482558682061804,1918,0.0291351603951956,1903,15,0,0.992179353493222,0.0078206465067778,0.0,True,259.0,9.07977205229304,0.4672620348745281,259,9,0.0335820895522388,,0.2601150730041542,0.2847776149946234,,intact
101,1089,19.56895203701779,19.0562841681182,2.146264369941973,53.15443253543696,3.146264369941973,895.3590779788763,70.44780841795624,788,0.01197002418739,788,0,0,1.0,0.0,0.0,True,799.0,15.947714540361222,0.8257665768392457,799,0,0.0,,0.2928571324405624,,,intact
101,1155,19.56895203701779,19.12615121226992,1.0,24.7660229,2.0,874.4618181163598,43.67086055495916,612,0.0092965162470593,607,5,0,0.9918300653594772,0.0081699346405228,0.0,True,1015.0,17.974552413802897,0.9290349891563484,1015,12,0.0116845180136319,,0.3333333333333333,0.4772255750516612,,intact
101,2314,19.56895203701779,18.853403322580828,1.0,24.7660229,2.0,900.4324525500912,50.97298976909772,608,0.0092357547029608,608,0,0,1.0,0.0,0.0,True,946.0,17.35284277373209,0.9032680381681508,954,41,0.0412060301507537,,0.3333333333333333,,,intact
102,117,19.61683760966771,19.56583447251753,1.0,24.7660229,2.0,854.6104034030539,38.616012898546096,626,0.0095091816514037,614,8,4,0.9808306709265175,0.0127795527156549,0.0063897763578274,True,869.0,16.63163525014044,0.8489280779654723,886,44,0.0473118279569892,0.4772255750516612,0.3333333333333333,0.4608128488913787,0.1438922417183278,intact
102,333,19.61683760966771,19.338069331678888,1.0,24.7660229,2.0,836.0913421153906,80.76259075722305,625,0.0094939912653791,622,3,0,0.9952,0.0048,0.0,True,943.0,17.325305846400365,0.8895056980876188,963,21,0.0213414634146341,,0.3333333333333333,0.4641016151377545,,intact
102,426,19.61683760966771,19.430406878541124,1.0,24.7660229,2.0,822.4202001281556,30.66971489810613,623,0.0094636104933299,619,4,0,0.9935794542536116,0.0064205457463884,0.0,True,939.0,17.288521716057144,0.8855181430934411,973,99,0.0923507462686567,,0.3333333333333333,0.4494897427831781,,intact
102,455,19.61683760966771,19.27873008498244,7.4852813742385695,185.38064992733587,8.48528137423857,855.173421668899,47.81429613363504,1632,0.0247907099921581,1389,86,157,0.8511029411764706,0.0526960784313725,0.0962009803921568,True,461.0,12.11366408361762,0.6228814644751298,464,9,0.0190274841437632,0.25,0.2857142857142857,0.2597106754733818,-0.0357142857142857,intact
102,497,19.61683760966771,19.37332917458002,5.81864367245563,144.10466243897622,6.81864367245563,832.3010495826667,72.50532904078477,1213,0.0184259382478479,1095,118,0,0.9027205276174772,0.0972794723825226,0.0,True,617.0,14.01417852659937,0.7188570699964887,617,4,0.0064412238325281,,0.2742918851774318,0.3577747210701756,,intact
102,809,19.61683760966771,18.982147292772247,9.259739418689833,229.3269184913051,10.259739418689833,821.11963152373,43.69040388365377,1297,0.0197019306739148,943,94,260,0.7270624518118736,0.0724749421742482,0.2004626060138782,True,391.0,11.156126814350138,0.5780528603302688,412,246,0.3738601823708207,0.3650675603452188,0.2372732414640341,0.3129166281512341,0.1277943188811847,cohesive
102,1024,19.61683760966771,19.23215618322733,4.123105625617661,102.1129283431658,5.123105625617661,836.8061027246385,83.76313276918242,1042,0.0158283822376401,1003,39,0,0.9625719769673704,0.0374280230326295,0.0,True,615.0,13.991446672986724,0.7202990506047842,615,12,0.0191387559808612,,0.2933997741163456,0.3660254037844387,,intact
103,363,19.575807184625017,19.298407946822437,1.0,24.7660229,2.0,715.2344510216803,15.343261935725977,581,0.0088256142802964,576,5,0,0.991394148020654,0.0086058519793459,0.0,True,890.0,16.83139324903241,0.8659412513986211,890,0,0.0,,0.3333333333333333,0.4772255750516612,,intact
103,380,19.575807184625017,19.36399569581496,3.16227766016838,78.31704094788851,4.16227766016838,727.3832797698228,71.9554039383183,791,0.0120155953454639,776,8,7,0.9810366624525916,0.0101137800252844,0.0088495575221238,True,825.0,16.205112036071434,0.8323160795562986,828,110,0.1172707889125799,0.4449944320643648,0.3090169943749474,0.3432013224007397,0.1359774376894174,intact
103,517,19.575807184625017,19.21385131834359,1.7320508075688772,42.89600996421431,2.732050807568877,738.4374088155135,77.73787876890968,730,0.0110889817979628,722,8,0,0.989041095890411,0.010958904109589,0.0,True,1020.0,18.01877032173579,0.9290502168435846,1020,334,0.2466765140324963,,0.3090169943749474,0.4270509831248423,,intact
103,1759,19.575807184625017,18.882462596151058,1.7320508075688772,42.89600996421431,2.732050807568877,745.6653486060045,55.3243620154551,677,0.0102838913386587,656,21,0,0.9689807976366324,0.0310192023633678,0.0,True,710.0,15.033297016639144,0.7817978865057394,713,311,0.3037109375,,0.2989350844248255,0.4415184401122529,,intact
103,1913,19.575807184625017,18.882908963684965,1.0,24.7660229,2.0,744.9376511429203,55.50358190914366,562,0.0085369969458289,562,0,0,1.0,0.0,0.0,True,582.0,13.610890997982688,0.7078182717017609,582,0,0.0,,0.3333333333333333,,,intact
103,2041,19.575807184625017,18.78058610528174,8.0,198.1281832,9.0,757.2235387584353,6.044044582249435,1975,0.0300010123985982,1774,201,0,0.8982278481012658,0.1017721518987341,0.0,True,599.0,13.808244704671576,0.7199970341478967,599,0,0.0,,0.2597106754733818,0.3333333333333333,,intact
104,121,19.624692531205216,19.54606678624296,1.0,24.7660229,2.0,944.239211020991,67.28465723873434,621,0.0094332297212807,620,1,0,0.998389694041868,0.001610305958132,0.0,True,972.0,17.58969042850512,0.8981031123729066,973,0,0.0,,0.3333333333333333,0.4142135623730951,,intact
104,1825,19.624692531205216,18.78622483754754,10.403124237432849,257.64401309580694,11.403124237432849,956.7569721618556,35.72213395894633,1772,0.026917364035603,1769,3,0,0.9983069977426636,0.0016930022573363,0.0,True,178.0,7.527227892173502,0.3919316906654718,178,0,0.0,,0.2659858398756301,0.4121411919964289,,intact
105,209,19.657079294265948,19.58161991072853,1.8284271247461903,45.2828680424453,2.8284271247461903,1197.4774775273554,73.24137548241472,721,0.0109522683237414,720,1,0,0.9986130374479888,0.001386962552011,0.0,True,931.0,17.214717657780774,0.8774356951970317,931,0,0.0,,0.3090169943749474,0.4415184401122529,,intact
105,246,19.657079294265948,19.411418261117348,9.3166247903554,230.7357429086495,10.3166247903554,1199.575973891294,70.95344908189634,1676,0.0254590869772408,1648,28,0,0.9832935560859188,0.0167064439140811,0.0,True,339.0,10.387831891992912,0.5317753454566394,339,0,0.0,,0.2782648450059398,0.2177878221089427,,intact
105,354,19.657079294265948,19.29819427267528,1.0,24.7660229,2.0,1182.7187317734674,64.31785586990988,556,0.0084458546296813,553,3,0,0.9946043165467626,0.0053956834532374,0.0,True,817.0,16.126350393444792,0.8279418377454374,817,0,0.0,,0.3333333333333333,0.3660254037844386,,intact
104,146,19.624692531205216,19.52250145620533,1.8284271247461903,45.2828680424453,2.8284271247461903,924.9383260474837,56.40219383229631,672,0.0102079394085357,669,3,0,0.9955357142857144,0.0044642857142857,0.0,True,887.0,16.80300178673508,0.8584524240556707,889,0,0.0,,0.3021694792519622,0.4364916731037084,,intact
104,491,19.624692531205216,19.38477162129932,1.0,24.7660229,2.0,921.20118238742,38.04697578767404,597,0.0090686604566902,597,0,0,1.0,0.0,0.0,True,979.0,17.652914166616544,0.9050580186184468,986,1,0.0010131712259371,,0.3333333333333333,,,intact
104,871,19.624692531205216,19.122452352391907,1.0,24.7660229,2.0,939.5362603268564,81.20566785081357,511,0.007762287258574,510,1,0,0.9980430528375732,0.0019569471624266,0.0,True,1008.0,17.91246396432554,0.9245823927485528,1008,0,0.0,,0.3333333333333333,0.5,,intact
104,1450,19.624692531205216,19.06920442909685,6.071067811865476,150.35620445611326,7.071067811865476,919.092903875768,40.96287792420401,1078,0.016375236134526,1070,8,0,0.9925788497217068,0.0074211502782931,0.0,True,557.0,13.315352289908494,0.6882404376881116,557,0,0.0,,0.2801868778094689,0.2332995250031629,,intact
103,961,19.575807184625017,19.094337788950728,2.146264369941973,53.15443253543696,3.146264369941973,726.1810461247986,67.73015818434872,771,0.0117117876249717,763,8,0,0.9896238651102464,0.0103761348897535,0.0,True,546.0,13.183216521636506,0.6818291749692131,546,0,0.0,,0.2958163163244892,0.4342847116185476,,intact
103,1063,19.575807184625017,19.07926571977508,5.19114712955712,128.56406868788088,6.19114712955712,726.7805326383018,71.00641221315864,1033,0.0156916687634187,1032,1,0,0.999031945788964,0.0009680542110358,0.0,True,666.0,14.560026929865362,0.7533307188877659,666,0,0.0,,0.2898979485566356,0.4280260848972461,,intact
103,1316,19.575807184625017,18.94319764240533,1.0,24.7660229,2.0,747.590830211641,47.05979052229619,516,0.007838239188697,514,2,0,0.996124031007752,0.003875968992248,0.0,True,788.0,15.837556323903858,0.8223242731748874,788,0,0.0,,0.3333333333333333,0.4772255750516612,,intact
103,1518,19.575807184625017,18.859669811961364,6.5630027024141775,162.5394752207514,7.5630027024141775,719.5033260827665,50.89566316267987,1288,0.0195652171996934,1268,20,0,0.984472049689441,0.015527950310559,0.0,True,819.0,16.146076823319174,0.8401652892068011,819,2,0.002436053593179,,0.2766967754673748,0.4570014109605937,,intact
105,1022,19.657079294265948,19.16479483105868,1.7320508075688772,42.89600996421431,2.732050807568877,1189.205072805225,83.76345776166141,889,0.0135042531758753,885,4,0,0.9955005624296964,0.0044994375703037,0.0,True,886.0,16.79352729949365,0.8651579903268374,886,0,0.0,,0.3090169943749474,0.4270509831248423,,intact
105,1096,19.657079294265948,19.037200232399154,1.0,24.7660229,2.0,1180.7591521447284,56.25994066772536,604,0.0091749931588624,602,2,0,0.9966887417218544,0.0033112582781456,0.0,True,788.0,15.837556323903858,0.818599364952116,788,0,0.0,,0.3333333333333333,0.4571067811865475,,intact
105,2004,19.657079294265948,19.050365658609472,1.8284271247461903,45.2828680424453,2.8284271247461903,1181.3134656830298,60.79591655455297,669,0.0101623682504618,668,1,0,0.9985052316890882,0.0014947683109118,0.0,True,647.0,14.350836085779552,0.7415026284091368,647,0,0.0,,0.3090169943749474,0.387425886722793,,intact
106,122,19.61559678373001,19.576222493833374,2.0,49.5320458,3.0,782.0872119376785,75.69836203321292,840,0.0127599242606696,832,4,4,0.9904761904761904,0.0047619047619047,0.0047619047619047,True,847.0,16.419758633965078,0.8379176540735427,882,99,0.1009174311926605,0.3550149393487921,0.3055932368134548,0.4497474683058327,0.0494217025353372,intact
106,310,19.61559678373001,19.329766714940813,1.0,24.7660229,2.0,767.8730984596198,6.207694544289208,607,0.0092205643169362,591,16,0,0.9736408566721582,0.0263591433278418,0.0,True,853.0,16.4778133535604,0.8462015435610338,853,76,0.0818083961248654,,0.3333333333333333,0.4721359549995794,,intact
106,1483,19.61559678373001,18.89116295939218,1.0,24.7660229,2.0,805.0423333089907,25.01757174885399,575,0.0087344719641488,558,17,0,0.9704347826086956,0.0295652173913043,0.0,True,1172.0,19.314740138231286,1.0031869867565864,1178,3,0.0025402201524132,,0.3333333333333333,0.4641016151377545,,intact
106,1510,19.61559678373001,19.02115770206607,1.0,24.7660229,2.0,790.7261768069468,79.73184553943564,590,0.0089623277545179,590,0,0,1.0,0.0,0.0,True,805.0,16.00748132524138,0.8286141803720166,805,2,0.0024783147459727,,0.3333333333333333,,,intact
106,1575,19.61559678373001,18.88201620751255,3.1815405503520555,78.79410612729761,4.181540550352056,777.7513522583898,63.56467297706656,941,0.0142941532491549,925,16,0,0.9829968119022316,0.0170031880977683,0.0,True,745.0,15.399378727952763,0.8000173273836908,745,0,0.0,,0.2898979485566356,0.3827822185373187,,intact
105,532,19.657079294265948,19.26994764875545,1.0,24.7660229,2.0,1204.155255990554,48.73472589610933,588,0.0089319469824687,582,6,0,0.9897959183673468,0.010204081632653,0.0,True,794.0,15.89773724873857,0.8167968888047136,794,0,0.0,,0.3333333333333333,0.4772255750516612,,intact
105,777,19.657079294265948,19.122234727833145,4.0,99.0640916,5.0,1170.0322591740571,8.240970122144091,1156,0.0175600862444453,1150,6,0,0.9948096885813148,0.0051903114186851,0.0,True,582.0,13.610890997982688,0.7019665685796442,582,0,0.0,,0.2898979485566356,0.3525603248400596,,intact
105,807,19.657079294265948,19.12528102101049,4.449489742783178,110.1961648630833,5.449489742783178,1211.242969949441,25.82800189456524,1064,0.0161625707301815,967,97,0,0.9088345864661654,0.0911654135338345,0.0,True,681.0,14.72307822743469,0.7592667443520834,681,0,0.0,,0.2801868778094689,0.3266316347104093,,intact
105,1002,19.657079294265948,19.215791131715516,1.0,24.7660229,2.0,1200.350547329287,62.97481725233866,592,0.0089927085265671,582,10,0,0.983108108108108,0.0168918918918918,0.0,True,1085.0,18.58403149237035,0.9561440299479064,1085,0,0.0,,0.3333333333333333,0.4494897427831781,,intact
107,141,19.544400312811213,19.636669512836832,2.146264369941973,53.15443253543696,3.146264369941973,1177.3489752278306,77.85634135329522,835,0.0126839723305465,835,0,0,1.0,0.0,0.0,True,1978.0,25.092169194223484,1.2808312435510925,1979,0,0.0,,0.2898979485566356,,,intact
107,741,19.544400312811213,19.11592145968711,7.547442467302883,186.92013298165568,8.547442467302883,1161.5313405216452,29.995227535011992,1783,0.0270844582818737,1781,2,0,0.9988782950084129,0.0011217049915872,0.0,True,890.0,16.83139324903241,0.870732186249195,890,0,0.0,,0.2779262976266636,0.3033338192503899,,intact
107,1012,19.544400312811213,19.01279607549344,1.0,24.7660229,2.0,1176.0543059206343,72.73225598461529,559,0.0084914257877551,559,0,0,1.0,0.0,0.0,True,782.0,15.777145844408118,0.8183761954846756,782,0,0.0,,0.3333333333333333,,,intact
107,1461,19.544400312811213,18.88826372884065,1.0,24.7660229,2.0,1200.0876547769549,18.28583265791586,559,0.0084914257877551,538,21,0,0.962432915921288,0.0375670840787119,0.0,True,1152.0,19.149229459268767,0.9965080452666804,1152,0,0.0,,0.3268552871751871,0.4142135623730951,,intact
108,232,19.666753967034055,19.395565986842435,1.7320508075688772,42.89600996421431,2.732050807568877,945.9366316444662,80.55093747498479,779,0.0118333107131686,778,1,0,0.9987163029525032,0.0012836970474967,0.0,True,1003.0,17.86798298192446,0.9148449453602544,1016,0,0.0,,0.3090169943749474,0.4415184401122529,,intact
108,627,19.666753967034055,19.331683336454727,1.0,24.7660229,2.0,963.4986990028788,42.50730891566324,677,0.0102838913386587,676,1,0,0.998522895125554,0.001477104874446,0.0,True,1196.0,19.511499785403828,1.0006298269627505,1196,0,0.0,,0.3333333333333333,0.4364916731037084,,intact
108,968,19.666753967034055,19.11592145968711,1.0,24.7660229,2.0,943.0404832927172,71.69540987850343,523,0.0079445718908693,520,3,0,0.994263862332696,0.005736137667304,0.0,True,644.0,14.317526556719258,0.7383465116413561,645,0,0.0,,0.3333333333333333,0.4772255750516612,,intact
109,176,19.55418677785291,19.6230393860632,2.6502815398728847,65.63693330793913,3.6502815398728847,1180.5775782400883,88.20603014827138,820,0.0124561165401774,819,1,0,0.998780487804878,0.0012195121951219,0.0,True,953.0,17.416926294072457,0.8891352451141215,954,0,0.0,,0.2898979485566356,0.3266316347104093,,intact
111,138,19.624692531205216,19.61993898795401,1.0,24.7660229,2.0,1023.247901000096,51.84605950349803,620,0.0094180393352561,620,0,0,1.0,0.0,0.0,True,872.0,16.66031874701878,0.8490495694365338,872,0,0.0,,0.3333333333333333,,,intact
111,172,19.624692531205216,19.464913239502334,9.645764924552132,238.8872350094749,10.645764924552132,1059.1347867774189,15.470767164291864,2045,0.0310643394203207,2038,7,0,0.9965770171149144,0.0034229828850855,0.0,True,354.0,10.61516366850092,0.5431195050043492,355,0,0.0,,0.2653311931459037,0.4318559343670599,,intact
111,181,19.624692531205216,19.4371494510884,1.0,24.7660229,2.0,1017.0241071678322,20.07524740928804,640,0.0097218470557482,635,5,0,0.9921875,0.0078125,0.0,True,828.0,16.23454913941803,0.8312229180987935,848,0,0.0,,0.3333333333333333,0.4494897427831781,,intact
109,209,19.55418677785291,19.58161991072853,1.0,24.7660229,2.0,1192.3974553849655,56.13991774770573,637,0.0096762758976744,621,16,0,0.9748822605965464,0.0251177394034536,0.0,True,860.0,16.545286401814263,0.8455318953035222,896,0,0.0,,0.3333333333333333,0.4772255750516612,,intact
109,308,19.55418677785291,19.389852819860035,1.0,24.7660229,2.0,1164.6889551449126,30.5681630597098,557,0.0084610450157059,548,9,0,0.9838420107719928,0.0161579892280071,0.0,True,977.0,17.634873370726638,0.9056519843802888,982,0,0.0,,0.3333333333333333,0.4494897427831781,,intact
109,464,19.55418677785291,19.26201515789446,1.0,24.7660229,2.0,1193.0366032740385,52.15738478125983,610,0.00926613547501,599,11,0,0.981967213114754,0.0180327868852459,0.0,True,866.0,16.602902199168756,0.8554624806750343,891,0,0.0,,0.3333333333333333,0.4772255750516612,,intact
109,568,19.55418677785291,19.32039108942261,6.834654549917682,169.2672110968505,7.834654549917682,1170.41632111017,62.86034349454948,1359,0.0206437346074405,1333,26,0,0.9808682855040473,0.0191317144959529,0.0,True,418.0,11.534883286137944,0.5934409539066902,443,0,0.0,,0.2836979041098641,0.3349819524600148,,intact
107,1579,19.544400312811213,18.82627511831516,3.685557720282968,91.27660689979976,4.685557720282968,1187.5925743857006,74.31752252382135,1001,0.0152055764106313,887,114,0,0.8861138861138861,0.1138861138861138,0.0,True,571.0,13.481652161769508,0.7027060123540678,571,0,0.0,,0.2553967929896867,0.4211646096066227,,intact
107,1711,19.544400312811213,18.78938104962812,2.863703305156273,70.92254163430594,3.863703305156273,1195.0907776455497,50.3535047839154,938,0.014248582091081,926,12,0,0.9872068230277186,0.0127931769722814,0.0,True,790.0,15.85764200898717,0.8273455654716599,790,0,0.0,,0.2989350844248255,0.4550445275828812,,intact
107,2141,19.544400312811213,18.47349074485661,8.797958971132712,217.8904533523332,9.797958971132712,1171.8540857832877,65.05796353523925,2405,0.0365328783891791,2236,97,72,0.9297297297297298,0.0403326403326403,0.0299376299376299,True,748.0,15.430353037616328,0.8117416620617193,749,39,0.049492385786802,0.280939528291826,0.2775144043792301,0.2701351138446443,0.0034251239125959,intact
108,114,19.666753967034055,19.69756709354425,1.0,24.7660229,2.0,963.0807090162295,44.98863636277702,643,0.0097674182138221,642,1,0,0.9984447900466564,0.0015552099533437,0.0,True,1176.0,19.347672370394783,0.9830055161180288,1180,0,0.0,,0.3333333333333333,0.4772255750516612,,intact
111,182,19.624692531205216,19.61083882941853,1.0,24.7660229,2.0,1049.1303651923654,44.1754213109213,695,0.0105573182871016,692,3,0,0.99568345323741,0.0043165467625899,0.0,True,1152.0,19.149229459268767,0.9761167388438472,1159,2,0.0017226528854435,,0.3333333333333333,0.4772255750516612,,intact
111,245,19.624692531205216,19.42091721131434,10.6619037896906,264.0529534130742,11.6619037896906,1017.6727337105012,46.44879297524965,1997,0.0303352008911395,1988,9,0,0.9954932398597895,0.0045067601402103,0.0,True,198.0,7.938851142601841,0.4066450079767436,198,0,0.0,,0.267982878680112,0.2201003599827302,,intact
111,272,19.624692531205216,19.490712947803985,1.0,24.7660229,2.0,1029.7303301335853,73.62128771555292,616,0.0093572777911577,614,2,0,0.9967532467532468,0.0032467532467532,0.0,True,958.0,17.462556255144076,0.8928735898961928,958,0,0.0,,0.3333333333333333,0.4318516525781366,,intact
111,770,19.624692531205216,19.195295537980854,3.1815405503520555,78.79410612729761,4.181540550352056,1045.721680643868,60.6338764458768,1163,0.0176664189466175,1116,47,0,0.9595872742906276,0.0404127257093723,0.0,True,707.0,15.001502909106808,0.7728751942102974,713,0,0.0,,0.2843646522044218,0.4494897427831781,,intact
111,963,19.624692531205216,19.099138376906343,4.123105625617661,102.1129283431658,5.123105625617661,1033.2704556891604,84.92763074518336,898,0.0136409666500968,874,24,0,0.9732739420935412,0.0267260579064587,0.0,True,525.0,12.927207364566026,0.6676615955296993,525,0,0.0,,0.2817290466902531,0.3548167864341868,,intact
112,124,19.72951081047113,19.618078278653066,1.0,24.7660229,2.0,1172.2604607568214,84.09062552085044,497,0.0075496218542295,497,0,0,1.0,0.0,0.0,True,823.0,16.18545755699417,0.8226911956579257,823,0,0.0,,0.3203772410170408,,,intact
112,185,19.72951081047113,19.526259035252256,10.0,247.660229,11.0,1167.00209846833,82.86214891762165,1937,0.0294237777296631,1682,89,166,0.8683531233866805,0.0459473412493546,0.0856995353639649,True,518.0,12.84073677960901,0.6542088885314733,520,178,0.2550143266475644,0.2606594739839478,0.2710755134061366,0.2868348888132401,-0.0104160394221887,intact
112,381,19.72951081047113,19.399372895766824,3.2426406871192857,80.30731351366796,4.242640687119286,1174.0685770366135,79.52865288459317,799,0.0121371184336607,795,4,0,0.9949937421777222,0.0050062578222778,0.0,True,606.0,13.888692920047486,0.7098946662684037,606,3,0.0049261083743842,,0.2958163163244892,0.3553583207048968,,intact
113,355,19.551480863357494,19.34317509279579,1.7320508075688772,42.89600996421431,2.732050807568877,908.9087723739552,70.1832394724463,671,0.010192749022511,671,0,0,1.0,0.0,0.0,True,596.0,13.773623058786647,0.7082527262518493,596,0,0.0,,0.3090169943749474,,,intact
113,960,19.551480863357494,18.99053592480251,1.0,24.7660229,2.0,896.8843034264194,9.044006848722772,598,0.0090838508427148,577,12,9,0.9648829431438128,0.020066889632107,0.0150501672240802,True,1011.0,17.939099613186062,0.9308853613854946,1011,11,0.0107632093933463,0.4494897427831781,0.3203772410170408,0.4860679774997897,0.1291125017661373,intact
113,1352,19.551480863357494,19.017637913363345,6.5630027024141775,162.5394752207514,7.5630027024141775,926.9517173402002,61.42281789152471,1380,0.0209627327139572,1088,292,0,0.7884057971014493,0.2115942028985507,0.0,True,421.0,11.57620240335214,0.6002834791413066,421,0,0.0,,0.2517564787261065,0.3516287047744073,,intact
113,1506,19.551480863357494,18.856089470908906,1.0,24.7660229,2.0,908.1088764984852,65.93490886515043,565,0.0085825681039027,564,1,0,0.9982300884955752,0.0017699115044247,0.0,True,789.0,15.847602348589229,0.8252332657684595,789,0,0.0,,0.3333333333333333,0.4142135623730951,,intact
112,1528,19.72951081047113,18.936764412821223,2.0,49.5320458,3.0,1165.5674995854447,77.19715777844597,752,0.0114231702905042,713,19,20,0.9481382978723404,0.0252659574468085,0.026595744680851,True,347.0,10.509687459947386,0.5436100270458121,360,615,0.6307692307692307,0.424807680927192,0.2898979485566356,0.4364916731037084,0.1349097323705564,intact
112,1919,19.72951081047113,18.91432483475178,1.0,24.7660229,2.0,1153.6850200086392,32.749587254038445,542,0.0082331892253368,539,3,0,0.9944649446494463,0.0055350553505535,0.0,True,899.0,16.91628173326597,0.8754970333985019,899,136,0.1314009661835748,,0.3333333333333333,0.4721359549995794,,intact
112,2638,19.72951081047113,18.532761400201743,1.0,24.7660229,2.0,1186.348705823811,29.36806568361848,1144,0.01737780161215,1117,20,7,0.9763986013986014,0.0174825174825174,0.0061188811188811,True,579.0,13.575766059431594,0.7096163021727063,582,452,0.437137330754352,0.4772255750516612,0.3333333333333333,0.4494897427831781,0.1438922417183278,intact
113,123,19.551480863357494,19.49699520865734,1.0,24.7660229,2.0,907.6634780759238,64.8433306661084,631,0.0095851335815268,630,1,0,0.9984152139461172,0.0015847860538827,0.0,True,744.0,15.389040103942165,0.7882018276749675,744,0,0.0,,0.3333333333333333,0.5,,intact
113,1570,19.551480863357494,18.9031964021419,1.7320508075688772,42.89600996421431,2.732050807568877,921.333258005443,75.06772988034913,551,0.0083699026995582,550,1,0,0.998185117967332,0.0018148820326678,0.0,True,858.0,16.526036498377113,0.8595072263526118,858,0,0.0,,0.2989350844248255,0.4026997478492771,,intact
114,135,19.69756709354425,19.57995948399647,4.0,99.0640916,5.0,976.234436894052,88.49998762221017,972,0.0147650552159177,972,0,0,1.0,0.0,0.0,True,980.0,17.66192765414112,0.8993401159960203,981,0,0.0,,0.2933997741163456,,,intact
114,403,19.69756709354425,19.29391979570448,1.0,24.7660229,2.0,989.2820602312544,51.16812229813983,659,0.0100104643902158,659,0,0,1.0,0.0,0.0,True,969.0,17.5625248672306,0.9008389404135896,969,0,0.0,,0.3333333333333333,,,intact
114,627,19.69756709354425,19.331683336454727,7.547442467302883,186.92013298165568,8.547442467302883,977.24290486498,89.00082904475897,1369,0.0207956384676865,1369,0,0,1.0,0.0,0.0,True,456.0,12.047792665040705,0.6173724851133923,456,0,0.0,,0.2808687448721165,,,intact
115,137,19.67148491460016,19.556267741055468,3.685557720282968,91.27660689979976,4.685557720282968,713.1851906770827,71.03480542322292,1115,0.0169372804174364,1112,3,0,0.9973094170403588,0.0026905829596412,0.0,True,705.0,14.980269348699055,0.7637587337820276,705,3,0.0042372881355932,,0.2958163163244892,0.4285714285714285,,intact
115,593,19.67148491460016,19.128543830037398,1.0,24.7660229,2.0,717.85122569409,83.05971993553763,481,0.0073065756778358,479,2,0,0.9958419958419958,0.0041580041580041,0.0,True,766.0,15.614908671419878,0.8048916032608854,766,0,0.0,,0.3333333333333333,0.4886127875258306,,intact
115,908,19.67148491460016,19.10982193104723,1.0,24.7660229,2.0,703.3654572292487,28.874589028847048,641,0.0097370374417728,641,0,0,1.0,0.0,0.0,True,1016.0,17.983404693292407,0.9274264410360256,1016,0,0.0,,0.3333333333333333,,,intact
115,1090,19.67148491460016,19.09455604986461,1.0,24.7660229,2.0,709.9931727376216,58.17985239301647,561,0.0085218065598043,559,2,0,0.9964349376114082,0.0035650623885918,0.0,True,861.0,16.554902959674628,0.8540930436951157,861,0,0.0,,0.3333333333333333,0.4398979485566356,,intact
112,671,19.72951081047113,19.19875049259242,9.0598012700075,224.37524572245485,10.0598012700075,1148.9791481783227,30.55811389006013,1958,0.0297427758361799,1861,42,55,0.9504596527068436,0.0214504596527068,0.0280898876404494,True,223.0,8.42514715711158,0.4328550454139365,223,12,0.051063829787234,0.3777135495558997,0.2639311605905289,0.3385690779068663,0.1137823889653707,intact
112,772,19.72951081047113,19.27787361415411,1.0,24.7660229,2.0,1157.333236669978,49.133328064466646,619,0.0094028489492315,619,0,0,1.0,0.0,0.0,True,1044.0,18.229523339239496,0.9346703762957894,1044,0,0.0,,0.3333333333333333,,,intact
112,802,19.72951081047113,19.1400635167446,1.0,24.7660229,2.0,1180.519711840926,57.66851520937941,585,0.0088863758243949,563,18,4,0.9623931623931624,0.0307692307692307,0.0068376068376068,True,729.0,15.23311875578942,0.7838068216313592,730,4,0.0054495912806539,0.4633576589174196,0.3333333333333333,0.414213562373095,0.1300243255840863,intact
112,1259,19.72951081047113,19.09106327630096,1.0,24.7660229,2.0,1183.3444857074164,49.03104343435699,467,0.0070939102734913,455,12,0,0.974304068522484,0.025695931477516,0.0,True,683.0,14.744682168956,0.7596323607166942,683,132,0.1619631901840491,,0.3203772410170408,0.4608128488913787,,intact
114,670,19.69756709354425,19.33594113527013,9.071067811865476,224.65427315611325,10.071067811865476,988.75822390109,61.38424361173273,1216,0.0184715094059217,1088,128,0,0.8947368421052632,0.1052631578947368,0.0,True,342.0,10.433694507453072,0.5346019346398877,342,0,0.0,,0.271334460025002,0.3296367860751549,,intact
114,877,19.69756709354425,19.33232212584608,1.0,24.7660229,2.0,990.8312084717112,43.2427909104271,584,0.0088711854383703,578,6,0,0.9897260273972602,0.0102739726027397,0.0,True,1085.0,18.58403149237035,0.9522974245664868,1092,0,0.0,,0.3333333333333333,0.4860679774997897,,intact
114,1100,19.69756709354425,19.110911418166676,1.0,24.7660229,2.0,967.9485931576044,62.87694619133642,589,0.0089471373684933,588,1,0,0.99830220713073,0.0016977928692699,0.0,True,952.0,17.407785949022028,0.8971125185322079,952,0,0.0,,0.3333333333333333,0.4772255750516612,,intact
115,126,19.67148491460016,19.655843544008448,8.449489742783179,209.26025646308327,9.44948974278318,731.9796731402225,61.80052556679538,1457,0.0221323924378519,1449,8,0,0.994509265614276,0.005490734385724,0.0,True,460.0,12.100518486599809,0.6153745479729402,460,0,0.0,,0.2782648450059398,0.2592220170203249,,intact
115,1481,19.67148491460016,18.9052004870142,1.0,24.7660229,2.0,729.4721644635424,61.96941828780288,627,0.0095243720374284,625,2,0,0.9968102073365231,0.0031897926634768,0.0,True,908.0,17.000746355818674,0.8814000569943848,908,0,0.0,,0.3333333333333333,0.4285107360824662,,intact
115,1657,19.67148491460016,18.995389115896696,1.0,24.7660229,2.0,735.3251116552824,39.071146815564,595,0.0090382796846409,592,3,0,0.9949579831932772,0.0050420168067226,0.0,True,922.0,17.131308037083887,0.8860973878349874,922,0,0.0,,0.3333333333333333,0.4142135623730951,,intact
115,1860,19.67148491460016,18.810770247630877,1.0,24.7660229,2.0,726.1043541606653,73.22908413983386,500,0.0075951930123033,499,1,0,0.998,0.002,0.0,True,870.0,16.641201909113953,0.8648766471174332,870,0,0.0,,0.3333333333333333,0.4772255750516612,,intact
116,376,19.49427339274911,19.34870329403784,1.0,24.7660229,2.0,1075.5324937788355,50.10263298595259,628,0.009539562423453,628,0,0,1.0,0.0,0.0,True,1236.0,19.83509564693766,1.0212963752432949,1236,0,0.0,,0.3333333333333333,,,intact
116,405,19.49427339274911,19.396200575443427,1.7320508075688772,42.89600996421431,2.732050807568877,1101.081697890459,51.08795722231359,663,0.0100712259343142,658,5,0,0.9924585218702866,0.0075414781297134,0.0,True,1037.0,18.16830624941662,0.9343319530780716,1037,432,0.294077603812117,,0.3090169943749474,0.4494897427831781,,intact
116,505,19.49427339274911,19.261586188445552,3.1815405503520555,78.79410612729761,4.181540550352056,1082.551497352567,75.2829480185084,1056,0.0160410476419846,1052,4,0,0.9962121212121212,0.0037878787878787,0.0,True,1077.0,18.515392175699183,0.9554886603358076,1077,0,0.0,,0.2898979485566356,0.4260947453162276,,intact
116,600,19.49427339274911,19.14918248661951,10.6619037896906,264.0529534130742,11.6619037896906,1090.026493440414,85.31330003765588,1956,0.0297123950641307,1945,11,0,0.9943762781186094,0.0056237218813905,0.0,True,380.0,10.998079684646791,0.5692078741083074,380,0,0.0,,0.2412742924521226,0.2732825992702655,,intact
116,751,19.49427339274911,19.1065527240975,1.0,24.7660229,2.0,1072.1028072360562,34.79538668489266,563,0.0085521873318535,557,6,0,0.9893428063943162,0.0106571936056838,0.0,True,1494.0,21.80722288505768,1.1298837397441253,1494,1,0.0006688963210702,,0.3333333333333333,0.4457195687123781,,intact
116,991,19.49427339274911,19.039834774396866,1.0,24.7660229,2.0,1103.267268975289,37.306673265598185,600,0.009114231614764,599,1,0,0.9983333333333332,0.0016666666666666,0.0,True,1284.0,20.21657473114541,1.0492820876224136,1284,388,0.2320574162679425,,0.3333333333333333,0.3797958971132712,,intact
117,412,19.56583447251753,19.32635844902664,5.19114712955712,128.56406868788088,6.19114712955712,886.8031366409878,43.882486889520585,724,0.0109978394818152,722,2,0,0.9972375690607734,0.0027624309392265,0.0,True,460.0,12.100518486599809,0.6222595116202242,461,0,0.0,,0.2822757650069454,0.3168292653647493,,intact
117,493,19.56583447251753,19.3410480199276,1.0,24.7660229,2.0,888.9556860721832,9.606002455312415,640,0.0097218470557482,639,1,0,0.9984375,0.0015625,0.0,True,1067.0,18.429233531487537,0.94735082077399,1071,1,0.0009328358208955,,0.3333333333333333,0.4772255750516612,,intact
117,561,19.56583447251753,19.2302196702066,3.47213595499958,85.99099857343296,4.47213595499958,867.4118662457729,83.14617041915609,848,0.0128814473488664,833,15,0,0.9823113207547168,0.017688679245283,0.0,True,722.0,15.159806655254442,0.7815128105288272,722,74,0.092964824120603,,0.3021694792519622,0.3333333333333333,,intact
117,592,19.56583447251753,19.22613019474909,1.0,24.7660229,2.0,868.2925698598999,85.23893311393644,510,0.0077470968725494,508,2,0,0.996078431372549,0.0039215686274509,0.0,True,738.0,15.326861909850871,0.790208077436406,747,15,0.0196850393700787,,0.3203772410170408,0.4330127018922193,,intact
117,911,19.56583447251753,19.12201709832082,1.7320508075688772,42.89600996421431,2.732050807568877,877.4558000725859,68.98636926908115,590,0.0089623277545179,590,0,0,1.0,0.0,0.0,True,689.0,14.809304898631527,0.7655790795989459,689,50,0.06765899864682,,0.3090169943749474,,,intact
117,1024,19.56583447251753,19.23215618322733,1.7320508075688772,42.89600996421431,2.732050807568877,852.2124961343337,28.490175621464108,848,0.0128814473488664,665,123,60,0.7841981132075472,0.1450471698113207,0.070754716981132,True,605.0,13.877228871110882,0.7153581222411098,615,219,0.2625899280575539,0.4415184401122529,0.2742918851774317,0.4142135623730951,0.1672265549348212,intact
