Repository: AmiraliKhosrozadeh/ice-bonded-granular-microCT

# Grain-scale kinematics, ice-bond failure and damage evolution in ice-bonded granular media under in-situ uniaxial compression

Analysis code, per-specimen tables and supplementary material for the paper of

## Results for every specimen

The paper shows one or two specimens per figure.  The same rendering for
every specimen and every scan is in [`supplementary/`](supplementary/README.md):
the void and crack classes (Fig. 11 of the paper), the crack orientation
classes (Fig. 12), the ice-path maps (Fig. 18) and the per-scan tables behind
Tables 2–4, each as one sheet per material, compiled with their text in
[`supplementary/supplementary.pdf`](supplementary/supplementary.pdf).

File: paper/data/bonds/Alumina_75_1000_T5/Alumina_75_1000_T5_throats_scan03_classified.csv (part 5 of 64)
bead_a,bead_b,r_a_vox,r_b_vox,gap_vox,gap_um,dsum_min,z_mid,axis_dip_deg,lens_vox,lens_mm3,binder_vox,pore_vox,crack_vox,binder_frac,pore_frac,crack_frac,connected,bond_area_vox,r_bond_vox,r_bond_over_R,neck_binder_vox,neck_crack_vox,neck_severed,q_crack_med,q_binder_med,q_pore_med,dq_paired,cls
118,197,19.593856870812274,19.452092853483727,1.0,24.7660229,2.0,1280.504141298411,41.59462712276066,613,0.0093117066330839,612,1,0,0.99836867862969,0.0016313213703099,0.0,True,941.0,17.30692355385402,0.8864900803314274,941,0,0.0,,0.3333333333333333,0.5,,intact
118,1189,19.593856870812274,19.08407389251219,1.0,24.7660229,2.0,1259.5518894983063,70.74261834219294,565,0.0085825681039027,565,0,0,1.0,0.0,0.0,True,664.0,14.538148590038452,0.7517542072764629,664,0,0.0,,0.3333333333333333,,,intact
118,1388,19.593856870812274,19.077516692335312,7.3484692283495345,181.9923571892499,8.348469228349535,1243.8616800466032,19.59622262925629,1587,0.0241071426210508,1585,2,0,0.9987397605545052,0.0012602394454946,0.0,True,501.0,12.628271971179554,0.6531069785022501,501,0,0.0,,0.2775144043792301,0.3265153425613181,,intact
118,1846,19.593856870812274,18.709246095636985,1.0,24.7660229,2.0,1251.2859507549854,41.005530386022365,540,0.0082028084532876,538,2,0,0.9962962962962963,0.0037037037037037,0.0,True,974.0,17.607777518557306,0.9193917022326072,976,49,0.0478048780487804,,0.3333333333333333,0.5,,intact
119,139,19.595514943288048,19.502227335145257,1.0,24.7660229,2.0,802.8127568139779,53.44121439723102,582,0.0088408046663211,582,0,0,1.0,0.0,0.0,True,870.0,16.641201909113953,0.851261527614775,893,6,0.0066740823136818,,0.3203772410170408,,,intact
119,151,19.595514943288048,19.505574423334057,6.0,148.5961374,7.0,792.0777929013495,4.666402868433786,1559,0.0236818118123618,875,580,104,0.5612572161642079,0.3720333547145606,0.0667094291212315,True,498.0,12.590406002966215,0.6439925949333666,521,41,0.0729537366548042,0.375,0.1866054968633707,0.3704152082810797,0.1883945031366292,intact
119,219,19.595514943288048,19.458400072515747,6.817337799805944,168.8383440670296,7.817337799805943,815.0919612129042,89.45436864226355,1189,0.0180613689832573,1166,23,0,0.9806560134566864,0.0193439865433137,0.0,True,540.0,13.110581167104948,0.6714093151377802,540,0,0.0,,0.2799963309266677,0.4215871719587468,,intact
119,268,19.595514943288048,19.49573908036673,1.0,24.7660229,2.0,816.6247770422126,85.04065669281184,558,0.0084762354017305,558,0,0,1.0,0.0,0.0,True,989.0,17.742842991915612,0.9077653523818456,989,0,0.0,,0.3333333333333333,,,intact
119,280,19.595514943288048,19.34764042374785,2.146264369941973,53.15443253543696,3.146264369941973,832.5433964655928,31.35448926592576,926,0.0140662974587858,729,95,102,0.787257019438445,0.1025917926565874,0.1101511879049676,True,292.0,9.640875829802336,0.4951255612924997,588,123,0.1729957805907173,0.4270509831248423,0.2612038749637414,0.414213562373095,0.1658471081611008,intact
118,451,19.593856870812274,19.24398196477845,1.0,24.7660229,2.0,1280.958789259001,40.13975899029453,642,0.0097522278277975,642,0,0,1.0,0.0,0.0,True,1248.0,19.93114994066752,1.0263779107298188,1250,0,0.0,,0.3333333333333333,,,intact
118,552,19.593856870812274,19.109386101413783,6.0,148.5961374,7.0,1264.1733925162423,85.61245526100673,1091,0.0165727111528459,857,87,147,0.7855178735105408,0.0797433547204399,0.1347387717690192,True,946.0,17.35284277373209,0.8967125977626583,946,42,0.0425101214574898,0.3699677034698106,0.238450422231985,0.3528554231473851,0.1315172812378255,intact
118,1077,19.593856870812274,19.07860987206497,1.0,24.7660229,2.0,1257.7041305604107,64.75139896652585,580,0.0088104238942718,575,5,0,0.9913793103448276,0.0086206896551724,0.0,True,764.0,15.594510349620345,0.8064916289567987,764,92,0.1074766355140186,,0.3333333333333333,0.4721359549995794,,intact
118,1178,19.593856870812274,19.01279607549344,3.414213562373095,84.55649127122264,4.414213562373095,1271.8135353811824,74.04323282830707,948,0.0144004859513271,941,7,0,0.9926160337552744,0.0073839662447257,0.0,True,431.0,11.71288013023329,0.6067803985247625,431,0,0.0,,0.2843646522044218,0.458039891549808,,intact
119,507,19.595514943288048,19.1595935430654,1.0,24.7660229,2.0,810.2819786123553,76.93640040278596,505,0.0076711449424263,495,8,2,0.9801980198019802,0.0158415841584158,0.0039603960396039,True,594.0,13.750493532712625,0.7096093428588638,655,40,0.0575539568345323,0.4886127875258306,0.3333333333333333,0.4772255750516612,0.1552794541924972,intact
119,1267,19.595514943288048,18.98082209399017,7.803118619434352,193.2522144203276,8.803118619434352,832.3429418963631,41.84611495534359,1949,0.0296060623619584,1589,139,221,0.8152898922524372,0.0713186249358645,0.1133914828116983,True,614.0,13.980066885278037,0.7248001214717926,614,19,0.0300157977883096,0.3190428972593295,0.2592192604530755,0.3190428972593295,0.059823636806254,cohesive
120,388,19.70453801500074,19.31825899596926,10.31370849898476,255.4295408697812,11.31370849898476,980.969552559342,44.95742097155231,1955,0.029697204678106,1946,9,0,0.99539641943734,0.0046035805626598,0.0,True,311.0,9.949591680222808,0.5099373926182587,311,0,0.0,,0.2689276279302262,0.3447928245313646,,intact
120,390,19.70453801500074,19.39810409214662,1.0,24.7660229,2.0,990.335015275627,65.43965534276039,546,0.0082939507694352,546,0,0,1.0,0.0,0.0,True,808.0,16.03728119216293,0.8202658607169443,808,0,0.0,,0.3333333333333333,,,intact
120,509,19.70453801500074,19.262229635454165,1.0,24.7660229,2.0,986.2772849757667,51.71308008408251,608,0.0092357547029608,608,0,0,1.0,0.0,0.0,True,792.0,15.877702285203682,0.8149355588142206,792,0,0.0,,0.3333333333333333,,,intact
120,520,19.70453801500074,19.265446225861204,1.0,24.7660229,2.0,1008.8340807894434,58.876683058539065,573,0.0087040911920996,573,0,0,1.0,0.0,0.0,True,1131.0,18.97388946088459,0.973769419233664,1131,0,0.0,,0.3333333333333333,,,intact
120,767,19.70453801500074,19.23215618322733,6.071067811865476,150.35620445611326,7.071067811865476,998.5371640473196,89.42934272105975,640,0.0097218470557482,629,11,0,0.9828125,0.0171875,0.0,True,547.0,13.195283541573993,0.6777813994375765,547,0,0.0,,0.2833003940990191,0.3305953784295673,,intact
120,931,19.70453801500074,19.10807849321883,1.0,24.7660229,2.0,980.0761542279416,14.989636979685413,627,0.0095243720374284,627,0,0,1.0,0.0,0.0,True,682.0,14.733884157863644,0.7592316871882814,682,0,0.0,,0.3333333333333333,,,intact
120,1033,19.70453801500074,19.081670109032807,1.7320508075688772,42.89600996421431,2.732050807568877,1015.1296321377382,38.01274227902383,606,0.0092053739309116,606,0,0,1.0,0.0,0.0,True,858.0,16.526036498377113,0.8521604610344414,858,0,0.0,,0.3090169943749474,,,intact
120,1194,19.70453801500074,19.16566143795486,1.0,24.7660229,2.0,1008.7802445004774,60.357817919028506,522,0.0079293815048446,505,17,0,0.9674329501915708,0.0325670498084291,0.0,True,1019.0,18.00993542523911,0.9266705948878108,1019,0,0.0,,0.3333333333333333,0.4772255750516612,,intact
120,1225,19.70453801500074,19.097392987798774,3.7320508075688767,92.42805576421428,4.732050807568877,990.8050063423076,68.67876126068715,905,0.013747299352269,848,57,0,0.9370165745856354,0.0629834254143646,0.0,True,411.0,11.437891554894984,0.58955269798659,411,0,0.0,,0.2817290466902531,0.4142135623730951,,intact
120,1241,19.70453801500074,19.127456350710094,3.685557720282968,91.27660689979976,4.685557720282968,990.2075525844136,67.05231212432416,908,0.0137928705103428,907,1,0,0.998898678414097,0.001101321585903,0.0,True,614.0,13.980066885278037,0.720028271204253,614,0,0.0,,0.2989350844248255,0.3483314773547883,,intact
121,871,19.54606678624296,19.122452352391907,10.88034981248451,269.4629926160021,11.88034981248451,947.2584303800344,79.25911958766687,1981,0.0300921547147458,1935,46,0,0.9767794043412418,0.0232205956587582,0.0,True,315.0,10.013371767186818,0.5179082101016981,315,0,0.0,,0.2657173740704291,0.2555820161245619,,intact
121,913,19.54606678624296,19.159159974910484,7.547442467302883,186.92013298165568,8.547442467302883,974.87126727085,13.512200549406328,1706,0.025914798557979,1700,6,0,0.9964830011723328,0.003516998827667,0.0,True,536.0,13.061933202803932,0.6749441507426363,536,0,0.0,,0.2794901476811932,0.4660541294175635,,intact
121,1032,19.54606678624296,19.083636886011178,4.39834563766817,108.929528784605,5.39834563766817,955.9583973246632,79.62072708780724,909,0.0138080608963674,904,5,0,0.9944994499449944,0.0055005500550055,0.0,True,536.0,13.061933202803932,0.6762637018199905,536,0,0.0,,0.2898979485566356,0.4665171868296264,,intact
121,1437,19.54606678624296,18.977950194980775,1.0,24.7660229,2.0,961.4547920354604,60.08913122576053,652,0.0099041316880435,652,0,0,1.0,0.0,0.0,True,940.0,17.297725082009,0.8980229185570007,940,2,0.0021231422505307,,0.3333333333333333,,,intact
120,1354,19.70453801500074,19.043346363331967,7.79385036540706,193.0226766288446,8.79385036540706,997.55563571981,87.06356103203778,1673,0.025413515819167,1649,24,0,0.9856545128511656,0.0143454871488344,0.0,True,331.0,10.264529815185629,0.529811109941549,331,0,0.0,,0.2727272727272727,0.4333319436234396,,intact
120,1716,19.70453801500074,18.93898326156294,3.16227766016838,78.31704094788851,4.16227766016838,1004.7237498054674,73.8286708131434,853,0.0129573992789895,779,74,0,0.9132473622508792,0.0867526377491207,0.0,True,573.0,13.505242122350568,0.6989653984012661,573,0,0.0,,0.2791745113185196,0.4026997478492771,,intact
121,146,19.54606678624296,19.52250145620533,1.0,24.7660229,2.0,932.6604961006612,3.768066016237627,628,0.009539562423453,626,2,0,0.9968152866242038,0.0031847133757961,0.0,True,970.0,17.5715847207438,0.8995253991238994,970,0,0.0,,0.3333333333333333,0.4886127875258306,,intact
121,587,19.54606678624296,19.294774842617077,1.0,24.7660229,2.0,942.7931801512292,62.899454580896005,573,0.0087040911920996,573,0,0,1.0,0.0,0.0,True,818.0,16.13621662281282,0.8308891335054427,818,0,0.0,,0.3333333333333333,,,intact
122,1314,19.576222493833374,19.072923968807896,2.449489742783178,60.66411906308329,3.449489742783178,780.8372020895215,79.51333666169515,634,0.0096307047396006,620,14,0,0.9779179810725552,0.0220820189274447,0.0,True,554.0,13.279445656570912,0.6871792456998751,554,0,0.0,,0.2958163163244892,0.4662065641075996,,intact
122,1345,19.576222493833374,19.009493407959745,1.0,24.7660229,2.0,771.9920204751494,75.45424517441526,543,0.0082483796113614,540,3,0,0.994475138121547,0.005524861878453,0.0,True,704.0,14.96964127403822,0.7759162127321092,704,0,0.0,,0.3333333333333333,0.3797958971132712,,intact
122,1479,19.576222493833374,18.93920511784369,8.288221436384907,205.2662818937795,9.288221436384909,760.9320151033884,48.74491305050072,1289,0.019580407585718,1275,14,0,0.9891388673390225,0.0108611326609775,0.0,True,377.0,10.95458018781592,0.568841156238116,377,51,0.1191588785046729,,0.2714970279031851,0.2737463626259513,,intact
122,1510,19.576222493833374,19.02115770206607,1.0,24.7660229,2.0,785.5884954977487,63.34493111739547,599,0.0090990412287394,599,0,0,1.0,0.0,0.0,True,801.0,15.967661658277216,0.8273961381437804,840,365,0.3029045643153527,,0.3333333333333333,,,intact
121,1825,19.54606678624296,18.78622483754754,3.414213562373095,84.55649127122264,4.414213562373095,964.4791422150332,54.13772854873166,877,0.01332196854358,874,3,0,0.9965792474344356,0.0034207525655644,0.0,True,860.0,16.545286401814263,0.8632557930111134,860,0,0.0,,0.2928571324405624,0.4541634565979919,,intact
122,247,19.576222493833374,19.39323880662577,9.442387549448895,233.85038628032623,10.442387549448895,781.0014411456098,80.59418453501867,2010,0.0305326759094594,1980,30,0,0.9850746268656716,0.0149253731343283,0.0,True,517.0,12.828336258339183,0.6583789372622423,517,25,0.0461254612546125,,0.2634281733127919,0.3755198679945706,,intact
122,680,19.576222493833374,19.35231617985711,3.414213562373095,84.55649127122264,4.414213562373095,772.6365130661425,78.70701416766144,646,0.0098129893718959,646,0,0,1.0,0.0,0.0,True,618.0,14.02553063743339,0.7205783271239218,618,591,0.488833746898263,,0.2898979485566356,,,intact
122,1049,19.576222493833374,19.03478459483494,1.0,24.7660229,2.0,758.8199659096226,19.90553385997998,620,0.0094180393352561,620,0,0,1.0,0.0,0.0,True,894.0,16.869174201729876,0.8738013055702293,895,383,0.2996870109546166,,0.3333333333333333,,,intact
122,1854,19.576222493833374,18.92766169210753,3.16227766016838,78.31704094788851,4.16227766016838,793.2093097446021,39.8314161791042,1028,0.0156157168332956,995,33,0,0.9678988326848248,0.032101167315175,0.0,True,566.0,13.422495877444907,0.6972021738183974,566,0,0.0,,0.2843646522044218,0.4364916731037084,,intact
122,1924,19.576222493833374,18.742379154467702,1.0,24.7660229,2.0,793.9990056507404,26.95266522898038,559,0.0084914257877551,555,4,0,0.992844364937388,0.0071556350626118,0.0,True,872.0,16.66031874701878,0.8695682008405151,872,0,0.0,,0.3333333333333333,0.4746807650256203,,intact
123,132,19.49699520865734,19.58411002296784,1.0,24.7660229,2.0,908.9726352612386,61.21997713515759,633,0.009615514353576,632,1,0,0.9984202211690364,0.0015797788309636,0.0,True,981.0,17.670936544119517,0.904321228347445,981,10,0.0100908173562058,,0.3333333333333333,0.4494897427831781,,intact
123,355,19.49699520865734,19.34317509279579,1.0,24.7660229,2.0,900.6042570939728,86.49158374596146,532,0.0080812853650907,524,8,0,0.9849624060150376,0.0150375939849624,0.0,True,756.0,15.512648837479231,0.7987940689796026,757,222,0.2267620020429009,,0.3203772410170408,0.3901194830787668,,intact
124,1655,19.618078278653066,18.793212167909324,9.198039027185567,227.7988451823715,10.198039027185567,1155.0176142279902,37.162258646398335,2010,0.0305326759094594,2002,8,0,0.9960199004975124,0.0039800995024875,0.0,True,657.0,14.461313744703505,0.75297203382542,657,0,0.0,,0.2714970279031851,0.1971623433114063,,intact
124,1733,19.618078278653066,18.91766081225133,10.59110991546882,262.29967070291787,11.59110991546882,1167.9594400745582,75.13518092017874,2023,0.0307301509277793,1943,80,0,0.9604547701433516,0.0395452298566485,0.0,True,583.0,13.622579184763431,0.7070101420724417,583,0,0.0,,0.2769189567607835,0.2248236416686659,,intact
123,492,19.49699520865734,19.19918227449461,2.0,49.5320458,3.0,878.9792047821294,6.111617868236068,771,0.0117117876249717,591,58,122,0.7665369649805448,0.0752269779507133,0.1582360570687419,True,615.0,13.991446672986724,0.7231436065786344,621,490,0.441044104410441,0.414213562373095,0.25,0.387425886722793,0.164213562373095,intact
123,642,19.49699520865734,19.203283234284942,3.1815405503520555,78.79410612729761,4.181540550352056,889.1099503323334,61.795495225682274,886,0.0134586820178015,711,65,110,0.8024830699774267,0.0733634311512415,0.1241534988713318,True,445.0,11.901592303208291,0.6150649443391161,548,178,0.2451790633608815,0.4259293320260172,0.2535548202751237,0.392280956059262,0.1723745117508934,intact
123,960,19.49699520865734,18.99053592480251,1.0,24.7660229,2.0,888.579788146437,57.29961763345769,548,0.0083243315414844,525,23,0,0.958029197080292,0.041970802919708,0.0,True,793.0,15.887722925068465,0.8256036413443093,793,79,0.0905963302752293,,0.3203772410170408,0.4364916731037084,,intact
123,1287,19.49699520865734,19.006850447424053,8.306623862918075,205.7220368107155,9.306623862918077,899.9193464977551,88.65394235416453,1813,0.0275401698626119,1463,86,264,0.806949806949807,0.0474351902923331,0.1456150027578599,True,499.0,12.603040633343667,0.6546380195845768,499,176,0.2607407407407407,0.3120817938236188,0.2696862318229452,0.389014848355444,0.0423955620006735,cohesive
124,185,19.618078278653066,19.526259035252256,9.198039027185567,227.7988451823715,10.198039027185567,1169.1374387675685,77.61627666013558,2084,0.0316567644752803,1843,241,0,0.8843570057581573,0.1156429942418426,0.0,True,257.0,9.044647077096718,0.462117777320694,257,0,0.0,,0.2598751755617592,0.325150584336374,,intact
124,206,19.618078278653066,19.42133917125432,1.0,24.7660229,2.0,1156.9070418022682,26.330149493685923,551,0.0083699026995582,529,22,0,0.9600725952813068,0.0399274047186932,0.0,True,1117.0,18.856090338861183,0.9660026491458786,1120,0,0.0,,0.3333333333333333,0.4008197245479441,,intact
124,535,19.618078278653066,19.21083305211435,4.841619252963779,119.90765329198184,5.841619252963779,1177.535162296499,81.9015869495361,1279,0.0194285037254719,1265,14,0,0.9890539483971852,0.0109460516028147,0.0,True,853.0,16.4778133535604,0.8487393948902009,853,0,0.0,,0.2857142857142857,0.4034390994272556,,intact
124,692,19.618078278653066,19.10895025189941,1.0,24.7660229,2.0,1185.144852081335,56.09582588114859,594,0.0090230892986163,594,0,0,1.0,0.0,0.0,True,931.0,17.214717657780774,0.8890285834452681,931,0,0.0,,0.3333333333333333,,,intact
124,802,19.618078278653066,19.1400635167446,2.0,49.5320458,3.0,1182.6550521401643,66.56636396617964,703,0.0106788413752985,696,7,0,0.9900426742532006,0.0099573257467994,0.0,True,738.0,15.326861909850871,0.7908976643287301,738,0,0.0,,0.3090169943749474,0.3761785115301142,,intact
124,1007,19.618078278653066,19.17735296848804,3.16227766016838,78.31704094788851,4.16227766016838,1194.7639060115623,19.529427020403705,780,0.0118485010991932,764,16,0,0.9794871794871794,0.0205128205128205,0.0,True,585.0,13.64592552440169,0.7034810587603548,585,0,0.0,,0.3021694792519622,0.4276542774851262,,intact
124,1147,19.618078278653066,18.97087719952899,3.2426406871192857,80.30731351366796,4.242640687119286,1170.9222265534154,80.56438450010916,1037,0.0157524303075171,950,87,0,0.9161041465766636,0.0838958534233365,0.0,True,743.0,15.378694529593744,0.7970516091470139,743,0,0.0,,0.2742918851774317,0.424807680927192,,intact
124,1259,19.618078278653066,19.09106327630096,1.0,24.7660229,2.0,1185.4798260066548,55.49947096571546,574,0.0087192815781242,559,15,0,0.9738675958188152,0.0261324041811846,0.0,True,852.0,16.46815177937675,0.8508662872824233,852,0,0.0,,0.3333333333333333,0.4364916731037084,,intact
126,265,19.655843544008448,19.30993933129005,4.0,99.0640916,5.0,744.7391803861539,87.10220189389248,1168,0.0177423708767406,905,263,0,0.7748287671232876,0.2251712328767123,0.0,True,727.0,15.212208493693998,0.7807982989782272,727,0,0.0,,0.2612038749637415,0.414213562373095,,intact
126,593,19.655843544008448,19.128543830037398,3.1815405503520555,78.79410612729761,4.181540550352056,729.5125459521698,48.14268642414946,943,0.0143245340212041,920,23,0,0.975609756097561,0.024390243902439,0.0,True,772.0,15.67594437773643,0.8083636452242445,772,0,0.0,,0.2898979485566356,0.4026997478492771,,intact
126,1104,19.655843544008448,19.12027588386043,3.2426406871192857,80.30731351366796,4.242640687119286,746.8225971089873,81.77729964441772,713,0.0108307452355445,713,0,0,1.0,0.0,0.0,True,839.0,16.342031529409077,0.8428915410067495,842,0,0.0,,0.2989350844248255,,,intact
126,1390,19.655843544008448,19.095647279596328,8.906071389742918,220.5679679874079,9.906071389742918,762.0245286530717,40.77872974038276,1810,0.0274945987045381,1763,47,0,0.9740331491712708,0.0259668508287292,0.0,True,430.0,11.69928421139644,0.6038107934815261,432,0,0.0,,0.2769189567607835,0.3042206817206729,,intact
126,1657,19.655843544008448,18.995389115896696,1.0,24.7660229,2.0,746.9864319133623,80.4944196987174,474,0.0072002429756635,458,16,0,0.9662447257383966,0.0337552742616033,0.0,True,815.0,16.106599803800595,0.8334326589541748,816,0,0.0,,0.3203772410170408,0.4608128488913787,,intact
126,1693,19.655843544008448,18.926773152922483,1.0,24.7660229,2.0,758.8985952907005,39.62320257073066,522,0.0079293815048446,506,16,0,0.9693486590038314,0.0306513409961685,0.0,True,893.0,16.859736900738547,0.873955078431975,893,0,0.0,,0.3333333333333333,0.4641016151377545,,intact
126,1860,19.655843544008448,18.810770247630877,1.0,24.7660229,2.0,737.7656744187452,72.67447138740268,523,0.0079445718908693,523,0,0,1.0,0.0,0.0,True,939.0,17.288521716057144,0.8988845137086013,941,0,0.0,,0.3333333333333333,,,intact
126,2212,19.655843544008448,18.57344968656558,1.414213562373095,35.02444547122265,2.414213562373095,740.3420138942777,80.51859241481623,656,0.0099648932321419,647,9,0,0.986280487804878,0.0137195121951219,0.0,True,1009.0,17.921346912535476,0.9375714483888395,1009,0,0.0,,0.3090169943749474,0.4772255750516612,,intact
127,149,19.53752310411059,19.460081307207616,6.0,148.5961374,7.0,803.7043849461897,88.93095861193596,1710,0.0259755601020774,1678,32,0,0.9812865497076024,0.0187134502923976,0.0,True,1206.0,19.5928998042059,1.0048258143015312,1207,0,0.0,,0.2714970279031851,0.3144115675935091,,intact
127,645,19.53752310411059,19.152220214054385,7.4852813742385695,185.38064992733587,8.48528137423857,800.2902781811821,82.85229180673083,1358,0.0206285442214158,1358,0,0,1.0,0.0,0.0,True,631.0,14.172280627406863,0.7326117679748435,635,0,0.0,,0.2881995700089595,,,intact
127,854,19.53752310411059,19.284723251154883,3.1815405503520555,78.79410612729761,4.181540550352056,811.8211011977834,66.46407674495403,918,0.0139447743705889,918,0,0,1.0,0.0,0.0,True,489.0,12.476118560829471,0.642730379208844,492,29,0.055662188099808,,0.2898979485566356,,,intact
128,1548,19.644714792768383,18.955386607364503,7.0670198723450905,175.0219759932536,8.06701987234509,694.9177504144732,85.01946348300028,1503,0.0228311501949838,1500,3,0,0.998003992015968,0.0019960079840319,0.0,True,574.0,13.517021664164629,0.7003619769826871,574,0,0.0,,0.2798057840438667,0.4007871454417938,,intact
128,1841,19.644714792768383,18.98413474407907,1.0,24.7660229,2.0,682.3507067311168,58.09752511537175,577,0.008764852736198,577,0,0,1.0,0.0,0.0,True,1049.0,18.27312427054543,0.9460869008337918,1049,0,0.0,,0.3333333333333333,,,intact
129,674,19.645539577167405,19.16457816708834,1.0,24.7660229,2.0,1080.1818627047687,78.02182939961936,598,0.0090838508427148,582,6,10,0.9732441471571908,0.0100334448160535,0.0167224080267558,True,681.0,14.72307822743469,0.7587237083099981,685,527,0.4348184818481848,0.4721359549995794,0.3333333333333333,0.4746807650256203,0.138802621666246,intact
129,1233,19.645539577167405,19.0182979729888,1.0,24.7660229,2.0,1096.3874259309555,51.79886011799348,634,0.0096307047396006,634,0,0,1.0,0.0,0.0,True,837.0,16.322541920173855,0.8443311866805581,838,142,0.1448979591836734,,0.3333333333333333,,,intact
127,1577,19.53752310411059,19.041590730763403,10.364087933439295,256.67723909717125,11.364087933439295,799.387892461798,81.10425811840065,1938,0.0294389681156877,1857,42,39,0.958204334365325,0.0216718266253869,0.0201238390092879,True,561.0,13.36307771993812,0.6927622950145851,561,23,0.0393835616438356,0.4226078101476305,0.2590413347481588,0.3279857223900198,0.1635664753994717,intact
127,1678,19.53752310411059,18.82784664992779,1.0,24.7660229,2.0,793.6627329733898,59.82669272474847,604,0.0091749931588624,604,0,0,1.0,0.0,0.0,True,881.0,16.74607445725474,0.8729786557311638,886,82,0.0847107438016528,,0.3333333333333333,,,intact
127,1736,19.53752310411059,18.814143045925853,1.0,24.7660229,2.0,821.9420757035641,12.934869230359368,562,0.0085369969458289,561,1,0,0.998220640569395,0.0017793594306049,0.0,True,1021.0,18.02760088846129,0.9401208707822546,1021,0,0.0,,0.3333333333333333,0.5,,intact
127,1871,19.53752310411059,18.76907258044186,1.0,24.7660229,2.0,815.4409901124017,51.33538634406793,568,0.0086281392619766,568,0,0,1.0,0.0,0.0,True,753.0,15.48183917680307,0.8083119316732336,756,56,0.0689655172413793,,0.3333333333333333,,,intact
128,995,19.644714792768383,19.083199859494755,1.0,24.7660229,2.0,673.8253284977964,10.289692022897183,627,0.0095243720374284,625,2,0,0.9968102073365231,0.0031897926634768,0.0,True,943.0,17.325305846400365,0.8947192742993678,945,0,0.0,,0.3333333333333333,0.474744871391589,,intact
128,1232,19.644714792768383,19.113307852673447,1.0,24.7660229,2.0,709.1157418252151,32.74743528994906,661,0.010040845162265,660,1,0,0.9984871406959152,0.0015128593040847,0.0,True,868.0,16.622063085174787,0.8577353513223999,868,0,0.0,,0.3333333333333333,0.4494897427831781,,intact
128,1304,19.644714792768383,19.09259152198116,1.414213562373095,35.02444547122265,2.414213562373095,709.9200128361013,31.94071890659139,739,0.0112256952721843,732,7,0,0.9905277401894452,0.0094722598105548,0.0,True,900.0,16.925687506432688,0.873870132781437,901,0,0.0,,0.3090169943749474,0.4364916731037084,,intact
128,1442,19.644714792768383,18.91899487387645,11.53169811848679,285.59429967833074,12.53169811848679,678.7684546700141,56.01022530704084,2810,0.0426849847291448,2718,92,0,0.9672597864768684,0.0327402135231316,0.0,True,552.0,13.255453865237978,0.6874574038556829,552,0,0.0,,0.2665513105273526,0.2787227175641787,,intact
128,419,19.644714792768383,19.350828684372395,1.0,24.7660229,2.0,698.6675161955789,72.9452892451648,576,0.0087496623501734,573,3,0,0.9947916666666666,0.0052083333333333,0.0,True,1063.0,18.39465707789546,0.9434235524209796,1063,0,0.0,,0.3333333333333333,0.4142135623730951,,intact
128,661,19.644714792768383,19.31271334933299,9.680544149919662,239.74857810137135,10.680544149919662,679.2551321055341,56.5824139996906,2353,0.0357429783158995,2337,16,0,0.99320016999575,0.0067998300042498,0.0,True,478.0,12.334995970645954,0.633255148448339,478,0,0.0,,0.266756504300101,0.4519410160110378,,intact
128,668,19.644714792768383,19.138325584629783,9.259739418689833,229.3269184913051,10.259739418689833,682.0321681656537,63.81765382916626,1886,0.0286490680424082,1870,16,0,0.9915164369034994,0.0084835630965005,0.0,True,521.0,12.877866698399815,0.6640978413804158,521,0,0.0,,0.2692803301885514,0.3221383906404875,,intact
128,917,19.644714792768383,19.080358699104,2.0,49.5320458,3.0,691.8350559269888,87.10188350863565,825,0.0125320684703005,825,0,0,1.0,0.0,0.0,True,1162.0,19.23216284627303,0.9932666932347838,1162,0,0.0,,0.3090169943749474,,,intact
129,1993,19.645539577167405,18.791409483310037,1.414213562373095,35.02444547122265,2.414213562373095,1093.451858455755,63.22409390422657,595,0.0090382796846409,595,0,0,1.0,0.0,0.0,True,642.0,14.295277084757526,0.7438299570689162,642,44,0.0641399416909621,,0.3090169943749474,,,intact
129,2089,19.645539577167405,18.743511775069845,1.0,24.7660229,2.0,1065.1923993330274,7.72469125465005,532,0.0080812853650907,486,46,0,0.9135338345864662,0.0864661654135338,0.0,True,632.0,14.183506197980655,0.7389349670477892,632,0,0.0,,0.3203772410170408,0.4142135623730951,,intact
129,2203,19.645539577167405,18.451311982226425,1.0,24.7660229,2.0,1074.7576486248286,60.79898164652528,543,0.0082483796113614,543,0,0,1.0,0.0,0.0,True,804.0,15.99753570059363,0.839835054382545,804,62,0.0715935334872979,,0.3333333333333333,,,intact
130,255,19.621799344391214,19.5466916405251,1.0,24.7660229,2.0,1310.2972219283663,48.50069271741917,602,0.0091446123868132,602,0,0,1.0,0.0,0.0,True,962.0,17.498974555922032,0.8935230393563459,962,0,0.0,,0.3333333333333333,,,intact
129,1720,19.645539577167405,18.93387913187168,1.0,24.7660229,2.0,1102.838277798174,17.398832029459165,580,0.0088104238942718,569,11,0,0.9810344827586208,0.0189655172413793,0.0,True,596.0,13.773623058786647,0.7140399477071183,603,595,0.496661101836394,,0.3333333333333333,0.4494897427831781,,intact
129,1758,19.645539577167405,18.77720124000309,1.414213562373095,35.02444547122265,2.414213562373095,1079.4761414783857,76.20305951367415,680,0.0103294624967325,659,21,0,0.9691176470588236,0.0308823529411764,0.0,True,670.0,14.60368527951557,0.7601584358078599,670,268,0.2857142857142857,,0.3090169943749474,0.4270509831248423,,intact
129,1984,19.645539577167405,18.777652625883697,5.81864367245563,144.10466243897622,6.81864367245563,1081.1043536017046,82.01379672285921,997,0.0151448148665328,968,29,0,0.970912738214644,0.029087261785356,0.0,True,465.0,12.166104433032896,0.6332688012354586,465,56,0.1074856046065259,,0.2766967754673748,0.3693000666051824,,intact
129,1986,19.645539577167405,18.79298685124702,1.0,24.7660229,2.0,1075.5438785471008,63.27226748092366,575,0.0087344719641488,559,16,0,0.9721739130434782,0.0278260869565217,0.0,True,687.0,14.787795366729425,0.7694257163717926,687,0,0.0,,0.3333333333333333,0.4721359549995794,,intact
130,326,19.621799344391214,19.51602667724385,1.0,24.7660229,2.0,1309.8256389128364,50.64483465444054,570,0.0086585200340258,569,1,0,0.9982456140350876,0.0017543859649122,0.0,True,790.0,15.85764200898717,0.8103486381804241,790,0,0.0,,0.3333333333333333,0.5,,intact
130,745,19.621799344391214,19.19853459435802,5.19114712955712,128.56406868788088,6.19114712955712,1304.2607774642922,71.76048359804743,1354,0.0205677826773174,1330,24,0,0.982274741506647,0.017725258493353,0.0,True,552.0,13.255453865237978,0.6829129232196945,552,0,0.0,,0.2801868778094689,0.3282773535406431,,intact
130,792,19.621799344391214,19.194431604971705,5.477225575051661,135.6490940201951,6.477225575051661,1296.934377579474,89.15818349136953,1163,0.0176664189466175,1097,66,0,0.943250214961307,0.056749785038693,0.0,True,834.0,16.293263794503588,0.839507772702543,834,0,0.0,,0.2687959533979827,0.3797958971132713,,intact
130,801,19.621799344391214,19.21773055352236,1.0,24.7660229,2.0,1312.318373809538,38.688306249598696,574,0.0087192815781242,574,0,0,1.0,0.0,0.0,True,975.0,17.616814099864822,0.9071589767522488,975,0,0.0,,0.3333333333333333,,,intact
130,844,19.621799344391214,19.211479903290037,1.0,24.7660229,2.0,1283.3757222796976,44.42532580405049,590,0.0089623277545179,579,11,0,0.9813559322033898,0.0186440677966101,0.0,True,1192.0,19.47884453275087,1.0032036907577904,1192,0,0.0,,0.3333333333333333,0.4364916731037084,,intact
130,1001,19.621799344391214,19.10829644034616,2.6502815398728847,65.63693330793913,3.6502815398728847,1296.1126394544049,86.84889246983224,807,0.0122586415218576,802,5,0,0.9938042131350682,0.0061957868649318,0.0,True,694.0,14.86294254216004,0.7675138540719633,694,0,0.0,,0.2958163163244892,0.4749371855330997,,intact
130,1557,19.621799344391214,18.973530190816174,1.0,24.7660229,2.0,1286.722336397791,56.77588796562473,601,0.0091294220007886,598,3,0,0.995008319467554,0.0049916805324459,0.0,True,736.0,15.306079714651624,0.793157094341642,737,0,0.0,,0.3333333333333333,0.5,,intact
130,1788,19.621799344391214,19.21385131834359,10.0,247.660229,11.0,1272.7276796100732,10.063280911258474,1773,0.0269325544216276,1510,263,0,0.8516638465877044,0.1483361534122955,0.0,True,531.0,13.000867261978827,0.6695326093482429,531,0,0.0,,0.2444266946297027,0.3240051877532701,,intact
131,1144,19.535438145329238,19.163928145781764,7.79385036540706,193.0226766288446,8.79385036540706,1049.589476807632,25.686502671606547,1910,0.0290136373069987,1903,7,0,0.9963350785340314,0.0036649214659685,0.0,True,600.0,13.81976597885342,0.7142114873352711,600,0,0.0,,0.2766967754673748,0.3194514097446186,,intact
131,1420,19.535438145329238,18.83592467157747,1.0,24.7660229,2.0,1036.8155359700115,63.840667940601584,564,0.0085673777178781,562,2,0,0.99645390070922,0.0035460992907801,0.0,True,923.0,17.14059581658814,0.8934056316100333,923,0,0.0,,0.3333333333333333,0.474744871391589,,intact
132,590,19.58411002296784,19.234092306346103,4.242640687119285,105.07333641366796,5.242640687119285,916.9830485153514,85.86807433100711,786,0.0119396434153408,689,97,0,0.8765903307888041,0.1234096692111959,0.0,True,650.0,14.38406847937898,0.7410991553576767,650,132,0.1687979539641943,,0.2857142857142857,0.414213562373095,,intact
132,642,19.58411002296784,19.203283234284942,2.0,49.5320458,3.0,898.7236227976307,11.938136209029349,917,0.0139295839845643,659,155,103,0.7186477644492911,0.1690294438386041,0.1123227917121046,True,334.0,10.31094088749354,0.5316645446682869,580,211,0.2667509481668774,0.4270509831248423,0.25,0.4142135623730951,0.1770509831248423,intact
131,133,19.535438145329238,19.57123761982499,1.0,24.7660229,2.0,1009.2899887439688,10.936058563400191,611,0.0092813258610346,604,7,0,0.9885433715220948,0.011456628477905,0.0,True,1155.0,19.174147139893297,0.9806073650974092,1155,0,0.0,,0.3333333333333333,0.4721359549995794,,intact
131,585,19.535438145329238,19.22720654116586,4.977725364273731,123.27846036151404,5.977725364273731,1019.3597343828704,65.8908447237987,1248,0.0189576017587091,1189,59,0,0.9527243589743588,0.047275641025641,0.0,True,553.0,13.267455184007076,0.6845485023693163,553,0,0.0,,0.2771863727725964,0.3660254037844387,,intact
131,808,19.535438145329238,19.117445733791307,3.2426406871192857,80.30731351366796,4.242640687119286,1033.821053613474,75.4209842707337,808,0.0122738319078822,801,7,0,0.9913366336633664,0.0086633663366336,0.0,True,561.0,13.36307771993812,0.6914401399765449,561,0,0.0,,0.2898979485566356,0.4364916731037084,,intact
131,962,19.535438145329238,19.10720665498733,1.0,24.7660229,2.0,1027.6010983183571,87.65031029843092,583,0.0088559950523457,583,0,0,1.0,0.0,0.0,True,1145.0,19.090961727488757,0.9880773858073172,1165,0,0.0,,0.3333333333333333,,,intact
132,791,19.58411002296784,19.15243715771465,1.0,24.7660229,2.0,933.215064968338,40.87362564584371,668,0.0101471778644372,668,0,0,1.0,0.0,0.0,True,831.0,16.263932962808536,0.8397203233910939,831,24,0.0280701754385964,,0.3333333333333333,,,intact
132,1287,19.58411002296784,19.006850447424053,1.0,24.7660229,2.0,909.5330189630524,62.80817484859741,615,0.0093420874051331,580,24,11,0.943089430894309,0.0390243902439024,0.0178861788617886,True,626.0,14.1160188704554,0.7315712642749911,637,77,0.1078431372549019,0.4641016151377545,0.3333333333333333,0.414213562373095,0.1307682818044212,intact
132,2306,19.58411002296784,19.551272685063203,1.0,24.7660229,2.0,928.221424107638,60.959439235269976,583,0.0088559950523457,571,12,0,0.9794168096054888,0.0205831903945111,0.0,True,680.0,14.712264360219256,0.7518651073367489,680,0,0.0,,0.3333333333333333,0.4567956789604663,,intact
133,358,19.57123761982499,19.34147347192993,3.16227766016838,78.31704094788851,4.16227766016838,990.2303427877936,89.83540089729786,781,0.0118636914852178,772,9,0,0.9884763124199744,0.0115236875800256,0.0,True,881.0,16.74607445725474,0.8606994469117318,881,0,0.0,,0.2958163163244892,0.4142135623730951,,intact
133,585,19.57123761982499,19.22720654116586,6.6212327846342935,163.98160277048368,7.621232784634293,1000.2376702272904,64.39823785702245,1302,0.0197778826040379,1227,75,0,0.9423963133640552,0.0576036866359447,0.0,True,634.0,14.20593072771099,0.7322938347096953,634,0,0.0,,0.2742918851774318,0.3364707442038019,,intact
133,962,19.57123761982499,19.10720665498733,8.70820393249937,215.66757801014944,9.70820393249937,1008.4790341627776,41.26940511031288,1696,0.0257628946977329,1609,87,0,0.9487028301886792,0.0512971698113207,0.0,True,563.0,13.38687663054658,0.6922138096057917,563,0,0.0,,0.2817290466902531,0.2118949818756025,,intact
133,1014,19.57123761982499,19.1065527240975,9.498655478055456,235.24391908873187,10.498655478055456,996.798802969144,74.3406913006962,1737,0.0263857005247418,1561,176,0,0.8986758779504893,0.1013241220495106,0.0,True,515.0,12.80349918517013,0.6620594957117019,515,0,0.0,,0.2835447915901954,0.2340635872164862,,intact
133,1167,19.57123761982499,19.071830137140925,5.324555320336759,131.868058995777,6.324555320336759,980.999716991696,65.91255080443155,1151,0.0174841343143223,912,239,0,0.792354474370113,0.207645525629887,0.0,True,742.0,15.368341990871128,0.7953996865634863,742,0,0.0,,0.2577649871043577,0.3726822671238252,,intact
134,2281,19.62923724484558,18.25737910286621,1.414213562373095,35.02444547122265,2.414213562373095,655.6395086374962,59.06014247476592,328,0.0049824466160709,328,0,0,1.0,0.0,0.0,True,357.0,10.660048281673648,0.5627342480964244,357,0,0.0,,0.3090169943749474,,,intact
135,138,19.57995948399647,19.61993898795401,1.0,24.7660229,2.0,993.4653604132884,22.907354567533755,634,0.0096307047396006,634,0,0,1.0,0.0,0.0,True,1108.0,18.77997214831907,0.9581643259488082,1130,0,0.0,,0.3333333333333333,,,intact
135,288,19.57995948399647,19.338282125557797,1.0,24.7660229,2.0,956.7112443015508,4.679067422491847,687,0.0104357951989048,687,0,0,1.0,0.0,0.0,True,1031.0,18.11566980973897,0.9309603445851292,1032,0,0.0,,0.3333333333333333,,,intact
135,403,19.57995948399647,19.29391979570448,1.0,24.7660229,2.0,988.6915822469756,47.255404718604666,589,0.0089471373684933,589,0,0,1.0,0.0,0.0,True,903.0,16.95387351680916,0.8722501500210239,903,0,0.0,,0.353889367864523,,,intact
135,1068,19.57995948399647,19.117010251707445,7.0670198723450905,175.0219759932536,8.06701987234509,968.1678362804462,71.48338191960539,1320,0.0200513095524808,1315,5,0,0.9962121212121212,0.0037878787878787,0.0,True,534.0,13.037541149394093,0.6738274980412717,534,0,0.0,,0.2843646522044218,0.3771527433992079,,intact
135,1100,19.57995948399647,19.110911418166676,1.0,24.7660229,2.0,967.3581151733256,65.56313643912881,610,0.00926613547501,610,0,0,1.0,0.0,0.0,True,670.0,14.60368527951557,0.7548904916843887,670,0,0.0,,0.3333333333333333,,,intact
135,1892,19.57995948399647,18.74215261391972,1.0,24.7660229,2.0,965.4064157605036,60.10808048403249,406,0.0061672967259903,405,1,0,0.9975369458128078,0.0024630541871921,0.0,True,955.0,17.435192608787553,0.9099285845330852,990,0,0.0,,0.3203772410170408,0.5,,intact
136,152,19.705972592595614,19.65975622027746,7.194052389321207,178.16806621772872,8.194052389321207,1273.0659809766062,51.29032199754651,1273,0.0193373614093243,1273,0,0,1.0,0.0,0.0,True,886.0,16.79352729949365,0.8532054559092508,893,0,0.0,,0.2808687448721165,,,intact
134,336,19.62923724484558,19.315913149469303,3.685557720282968,91.27660689979976,4.685557720282968,650.2656220742072,76.15615114655674,300,0.004557115807382,299,1,0,0.9966666666666668,0.0033333333333333,0.0,True,265.0,9.18434101276213,0.4716551827260545,265,0,0.0,,0.3008613653919205,0.4,,intact
134,383,19.62923724484558,19.432514435109983,2.0,49.5320458,3.0,651.0477670062853,73.48404539646033,227,0.0034482176275857,227,0,0,1.0,0.0,0.0,True,259.0,9.07977205229304,0.4648932350339169,259,0,0.0,,0.3090169943749474,,,intact
134,1069,19.62923724484558,19.21191111320889,31.0,767.7467098999999,32.0,626.4530662933538,27.850094940084787,105,0.0015949905325837,105,0,0,1.0,0.0,0.0,False,54.0,4.145929793656026,0.2134813191122495,54,0,0.0,,0.03125,,,intact
134,1154,19.62923724484558,19.10131966478572,4.0,99.0640916,5.0,666.8390390784323,5.883761862082078,1227,0.0186386036521924,1221,6,0,0.9951100244498776,0.0048899755501222,0.0,True,722.0,15.159806655254442,0.7828344266066872,722,0,0.0,,0.303832434700687,0.3469799133284568,,intact
136,332,19.705972592595614,19.408883637041907,1.0,24.7660229,2.0,1254.3195355354246,79.63904676348669,539,0.008187618067263,539,0,0,1.0,0.0,0.0,True,1149.0,19.124279312569545,0.9778524660959372,1149,0,0.0,,0.3333333333333333,,,intact
136,484,19.705972592595614,19.25965558943609,5.0,123.8301145,6.0,1273.9146890197144,45.504867331841325,1061,0.0161169995721077,1061,0,0,1.0,0.0,0.0,True,1157.0,19.190740952726287,0.985008678062362,1157,0,0.0,,0.2843646522044218,,,intact
136,943,19.705972592595614,19.04312692696349,1.0,24.7660229,2.0,1263.529261442521,73.73486774843691,574,0.0087192815781242,574,0,0,1.0,0.0,0.0,True,768.0,15.635280380893438,0.8070009664612375,768,0,0.0,,0.3333333333333333,,,intact
136,1223,19.705972592595614,19.1069886829975,1.0,24.7660229,2.0,1246.661270651132,54.85657920259817,607,0.0092205643169362,607,0,0,1.0,0.0,0.0,True,1128.0,18.948708441878452,0.9764113749184108,1146,0,0.0,,0.3333333333333333,,,intact
134,1200,19.62923724484558,19.141583948487455,2.146264369941973,53.15443253543696,3.146264369941973,656.8696122309107,56.60195146119384,464,0.0070483391154175,446,18,0,0.961206896551724,0.0387931034482758,0.0,True,343.0,10.448937312523231,0.539010368669726,343,0,0.0,,0.2898979485566356,0.4270509831248423,,intact
134,1538,19.62923724484558,18.94319764240533,3.7320508075688767,92.42805576421428,4.732050807568877,650.129533102406,76.72537802502461,283,0.0042988792449636,283,0,0,1.0,0.0,0.0,True,209.0,8.156394191823509,0.4229131096164938,209,0,0.0,,0.2958163163244892,,,intact
134,1540,19.62923724484558,18.95339312211451,25.51401435839536,631.8806638709483,26.51401435839536,630.9917908043956,50.18032477279664,85,0.0012911828120915,85,0,0,1.0,0.0,0.0,False,43.0,3.69963851016596,0.1917774125288313,43,0,0.0,,0.0526315789473684,,,intact
134,2023,19.62923724484558,18.865037776050137,19.209372712298546,475.73976448742087,20.209372712298546,633.4055921760398,52.05461951471409,90,0.0013671347422146,90,0,0,1.0,0.0,0.0,True,87.0,5.262410103554244,0.2734126100931979,87,0,0.0,,0.0688776541350076,,,intact
