Repository: AmiraliKhosrozadeh/ice-bonded-granular-microCT

# Grain-scale kinematics, ice-bond failure and damage evolution in ice-bonded granular media under in-situ uniaxial compression

Analysis code, per-specimen tables and supplementary material for the paper of

## Results for every specimen

The paper shows one or two specimens per figure.  The same rendering for
every specimen and every scan is in [`supplementary/`](supplementary/README.md):
the void and crack classes (Fig. 11 of the paper), the crack orientation
classes (Fig. 12), the ice-path maps (Fig. 18) and the per-scan tables behind
Tables 2–4, each as one sheet per material, compiled with their text in
[`supplementary/supplementary.pdf`](supplementary/supplementary.pdf).

File: paper/data/bonds/Alumina_75_1000_T5/Alumina_75_1000_T5_throats_scan03_classified.csv (part 6 of 64)
bead_a,bead_b,r_a_vox,r_b_vox,gap_vox,gap_um,dsum_min,z_mid,axis_dip_deg,lens_vox,lens_mm3,binder_vox,pore_vox,crack_vox,binder_frac,pore_frac,crack_frac,connected,bond_area_vox,r_bond_vox,r_bond_over_R,neck_binder_vox,neck_crack_vox,neck_severed,q_crack_med,q_binder_med,q_pore_med,dq_paired,cls
137,1481,19.556267741055468,18.9052004870142,2.6502815398728847,65.63693330793913,3.6502815398728847,722.3390022584824,38.55105023779186,817,0.0124105453821036,772,45,0,0.944920440636475,0.055079559363525,0.0,True,913.0,17.04749031634278,0.8864711152083014,915,0,0.0,,0.2817290466902531,0.4270509831248423,,intact
138,181,19.61993898795401,19.4371494510884,3.3166247903554,82.13960550864952,4.3166247903554,1005.0629680845398,73.47644339780598,960,0.0145827705836224,939,21,0,0.978125,0.021875,0.0,True,856.0,16.50676414605009,0.8452634236580487,881,0,0.0,,0.2898979485566356,0.4142135623730951,,intact
138,245,19.61993898795401,19.42091721131434,5.324555320336759,131.868058995777,6.324555320336759,1005.7115946272088,75.58956687758962,1522,0.0231197675294513,1326,196,0,0.871222076215506,0.1287779237844941,0.0,True,575.0,13.528790949515026,0.6930581071512752,575,0,0.0,,0.2687959533979827,0.3504009612221065,,intact
138,403,19.61993898795401,19.29391979570448,2.449489742783178,60.66411906308329,3.449489742783178,1006.512983750491,77.03922650308378,822,0.0124864973122267,802,20,0,0.975669099756691,0.024330900243309,0.0,True,518.0,12.84073677960901,0.6599570014887013,518,0,0.0,,0.2958163163244892,0.4390050566079807,,intact
137,1063,19.556267741055468,19.07926571977508,3.898979485566356,96.5622152261666,4.898979485566356,712.766973950022,72.31250745952258,967,0.0146891032857946,967,0,0,1.0,0.0,0.0,True,763.0,15.5843011764478,0.8067341009926765,764,0,0.0,,0.2933997741163456,,,intact
137,1090,19.556267741055468,19.09455604986461,5.0990195135927845,126.28243404118577,6.0990195135927845,702.8600105325617,81.62068946287332,1477,0.022436200158344,1351,126,0,0.914691943127962,0.0853080568720379,0.0,True,768.0,15.635280380893438,0.8090528918851403,769,0,0.0,,0.2714970279031851,0.3279344228724749,,intact
137,1245,19.556267741055468,18.985459480466897,1.0,24.7660229,2.0,688.5787789316332,27.50064475625313,583,0.0088559950523457,580,3,0,0.9948542024013722,0.0051457975986277,0.0,True,1078.0,18.523985999404296,0.9612431686279064,1078,4,0.0036968576709796,,0.3333333333333333,0.4494897427831781,,intact
137,1302,19.556267741055468,18.89629018841877,1.0,24.7660229,2.0,693.1533715583055,51.216513346261,432,0.00656224676263,432,0,0,1.0,0.0,0.0,True,1007.0,17.903576608797394,0.9312034139125052,1007,0,0.0,,0.3203772410170408,,,intact
138,770,19.61993898795401,19.195295537980854,6.0,148.5961374,7.0,1033.7605415605756,9.127315178931932,1529,0.0232261002316236,1525,4,0,0.9973839110529756,0.0026160889470241,0.0,True,642.0,14.295277084757526,0.7365807399775448,642,0,0.0,,0.2714970279031851,0.2991087042889245,,intact
138,963,19.61993898795401,19.099138376906343,1.0,24.7660229,2.0,1021.3093166058678,58.61684566012831,621,0.0094332297212807,621,0,0,1.0,0.0,0.0,True,581.0,13.599192765483634,0.7024543811999835,581,0,0.0,,0.3333333333333333,,,intact
138,1044,19.61993898795401,19.118316638444128,1.414213562373095,35.02444547122265,2.414213562373095,1021.4387586359668,60.66657834571377,595,0.0090382796846409,595,0,0,1.0,0.0,0.0,True,865.0,16.5933134590105,0.8566887274967024,865,0,0.0,,0.3090169943749474,,,intact
139,151,19.502227335145257,19.505574423334057,1.0,24.7660229,2.0,780.0260595827049,56.257741393991225,625,0.0094939912653791,625,0,0,1.0,0.0,0.0,True,979.0,17.652914166616544,0.9050965894420976,992,12,0.0119521912350597,,0.3333333333333333,,,intact
139,1023,19.502227335145257,19.10044720941871,3.1815405503520555,78.79410612729761,4.181540550352056,776.3666709172167,48.19228376057337,815,0.0123801646100544,753,62,0,0.9239263803680982,0.0760736196319018,0.0,True,1039.0,18.185817873963178,0.9422050719811644,1042,0,0.0,,0.2817290466902531,0.4195106216501435,,intact
139,1643,19.502227335145257,19.057379785038037,10.190632664367213,252.38144193120635,11.190632664367213,788.8901178459005,85.70207536961058,1901,0.0288769238327773,1892,9,0,0.9952656496580748,0.0047343503419253,0.0,True,434.0,11.753573524837677,0.609631394230959,434,0,0.0,,0.2634281733127919,0.2391211523659686,,intact
140,167,19.516653456531856,19.5963438743131,1.0,24.7660229,2.0,1269.2567197258356,68.00163102002695,629,0.0095547528094776,618,11,0,0.9825119236883942,0.0174880763116057,0.0,True,802.0,15.977625878690493,0.816998285431342,802,0,0.0,,0.3333333333333333,0.4494897427831781,,intact
140,823,19.516653456531856,19.16501149013023,2.23606797749979,55.37851073671648,3.23606797749979,1280.1837587007308,30.1455568667118,693,0.0105269375150524,693,0,0,1.0,0.0,0.0,True,895.0,16.878606226063,0.8726928507000311,902,0,0.0,,0.2989350844248255,,,intact
139,163,19.502227335145257,19.544816957811506,9.198039027185567,227.7988451823715,10.198039027185567,814.2387646094687,16.889773615418928,1815,0.0275705506346611,1807,8,0,0.9955922865013774,0.0044077134986225,0.0,True,458.0,12.074184356393443,0.6184429359520748,458,0,0.0,,0.2711923793731366,0.3370225200022776,,intact
139,219,19.502227335145257,19.458400072515747,1.0,24.7660229,2.0,803.0402278942594,50.77912868235856,660,0.0100256547762404,660,0,0,1.0,0.0,0.0,True,930.0,17.205469890442554,0.8832234507116465,930,0,0.0,,0.3333333333333333,,,intact
139,409,19.502227335145257,19.340835286907136,9.633758019665985,238.5898717281064,10.633758019665985,773.531146956378,44.65696742960912,2588,0.0393127190316821,2422,166,0,0.9358578052550232,0.0641421947449768,0.0,True,609.0,13.923028430838189,0.7168862335244214,609,0,0.0,,0.2657173740704291,0.3700958583448718,,intact
139,424,19.502227335145257,19.249137753897152,7.324233081729782,181.3921242270573,8.324233081729782,801.2739546449754,63.95017959132488,1630,0.0247603292201089,1588,42,0,0.974233128834356,0.0257668711656441,0.0,True,775.0,15.706373285785544,0.8106229677171699,778,0,0.0,,0.2817290466902531,0.3711855942855468,,intact
140,851,19.516653456531856,19.09062658973517,1.0,24.7660229,2.0,1247.7298104971524,42.59621710121878,599,0.0090990412287394,590,9,0,0.9849749582637728,0.015025041736227,0.0,True,1059.0,18.36001550839853,0.9511167575854012,1060,0,0.0,,0.3333333333333333,0.4641016151377545,,intact
140,1021,19.516653456531856,19.05365417337505,1.0,24.7660229,2.0,1254.694716094588,68.85009545493013,520,0.0078990007327954,520,0,0,1.0,0.0,0.0,True,886.0,16.79352729949365,0.8708007963344411,886,0,0.0,,0.3333333333333333,,,intact
140,1324,19.516653456531856,18.970434962167687,7.0990195135927845,175.81447984118574,8.099019513592784,1279.1165104319691,42.38494610525639,1443,0.0219197270335074,1229,56,158,0.8516978516978517,0.0388080388080388,0.1094941094941095,True,928.0,17.186959427966244,0.893128585929389,928,59,0.0597771023302938,0.3365237803573846,0.2588283628687876,0.2867472632623055,0.0776954174885971,intact
140,1491,19.516653456531856,18.862130508102727,1.0,24.7660229,2.0,1252.0146328950043,59.047597795430654,590,0.0089623277545179,575,15,0,0.9745762711864406,0.0254237288135593,0.0,True,1270.0,20.106057680545288,1.0477693977522942,1278,0,0.0,,0.3333333333333333,0.4721359549995794,,intact
142,734,19.561676173795515,19.25128518444152,36.1386219991853,895.009940006267,37.1386219991853,623.0851839707093,7.9086120635571,109,0.0016557520766821,109,0,0,1.0,0.0,0.0,False,144.0,6.770275002573076,0.3488667066696915,145,0,0.0,,0.0266886117815055,,,intact
141,975,19.636669512836832,19.068329032376585,1.0,24.7660229,2.0,1180.3020153410994,68.62346802047227,470,0.0071394814315651,465,5,0,0.9893617021276596,0.0106382978723404,0.0,True,851.0,16.458484533589534,0.8504578298517946,851,1,0.0011737089201877,,0.3203772410170408,0.4772255750516612,,intact
141,1012,19.636669512836832,19.01279607549344,7.60555127546399,188.35925705526537,8.60555127546399,1171.6214955255434,86.90445186432112,1335,0.0202791653428499,1319,6,10,0.9880149812734084,0.0044943820224719,0.0074906367041198,True,424.0,11.617374563210364,0.6011661163417529,424,0,0.0,0.2068679950167417,0.2798057840438667,0.2617211347814175,-0.0729377890271249,intact
141,1062,19.636669512836832,19.09608373657006,4.55269276785519,112.752093345366,5.55269276785519,1169.713113442459,81.6704343057111,1215,0.0184563190198971,1194,21,0,0.982716049382716,0.0172839506172839,0.0,True,483.0,12.39934171747722,0.6402509853939747,483,0,0.0,,0.2898979485566356,0.4026997478492771,,intact
141,179,19.636669512836832,19.51310117477501,1.0,24.7660229,2.0,1159.5193573986974,46.92044647674307,552,0.0083850930855828,542,6,4,0.9818840579710144,0.0108695652173913,0.0072463768115942,True,707.0,15.001502909106808,0.7663647906808165,857,75,0.0804721030042918,0.4886127875258306,0.3333333333333333,0.4457195687123781,0.1552794541924972,intact
141,545,19.636669512836832,19.255149352587136,1.0,24.7660229,2.0,1183.9422484142297,55.529876038639706,631,0.0095851335815268,627,4,0,0.993660855784469,0.0063391442155309,0.0,True,1587.0,22.47571554753432,1.1558068613507777,1587,0,0.0,,0.3333333333333333,0.4398979485566356,,intact
141,726,19.636669512836832,19.14549252141433,8.288221436384907,205.2662818937795,9.288221436384909,1188.528125959709,49.93355217520504,1281,0.0194588844975211,1257,24,0,0.981264637002342,0.018735362997658,0.0,True,511.0,12.753679933255228,0.6577085579701094,511,0,0.0,,0.2779262976266636,0.1920457388865003,,intact
141,756,19.636669512836832,19.18492320470129,2.146264369941973,53.15443253543696,3.146264369941973,1162.2757002404285,59.25710557717631,805,0.0122282607498083,771,34,0,0.9577639751552796,0.0422360248447205,0.0,True,941.0,17.30692355385402,0.8916132668629748,941,0,0.0,,0.2958163163244892,0.392280956059262,,intact
143,259,19.60732059613985,19.45608790033828,2.146264369941973,53.15443253543696,3.146264369941973,769.3840793382533,57.026412264584025,548,0.0083243315414844,542,6,0,0.9890510948905108,0.010948905109489,0.0,True,656.0,14.450303987687134,0.7398383573717046,656,0,0.0,,0.2973757003746574,0.3812725198639417,,intact
143,473,19.60732059613985,19.27144765580665,2.0,49.5320458,3.0,759.7810328448049,84.19394970472447,730,0.0110889817979628,730,0,0,1.0,0.0,0.0,True,613.0,13.968677826861914,0.7185761511959711,613,0,0.0,,0.3090169943749474,,,intact
143,504,19.60732059613985,19.237963383662425,2.23606797749979,55.37851073671648,3.23606797749979,748.3696152657214,63.8892705087937,715,0.0108611260075937,710,5,0,0.993006993006993,0.0069930069930069,0.0,True,633.0,14.194722891072566,0.7308337814419457,639,0,0.0,,0.2898979485566356,0.4641016151377545,,intact
143,540,19.60732059613985,19.3985270451288,1.0,24.7660229,2.0,758.7543020679254,86.87977459415141,523,0.0079445718908693,523,0,0,1.0,0.0,0.0,True,1087.0,18.601151746109178,0.9537622111013394,1087,0,0.0,,0.3333333333333333,,,intact
143,576,19.60732059613985,19.287932344177005,5.0,123.8301145,6.0,780.0221666940492,7.857285124164841,1018,0.0154638129730496,1010,8,0,0.9921414538310412,0.0078585461689587,0.0,True,760.0,15.553633450087505,0.7997702688270936,760,0,0.0,,0.2775563351996301,0.3455540272017544,,intact
143,769,19.60732059613985,19.146143795099945,1.0,24.7660229,2.0,738.306072073538,3.6400758377201767,545,0.0082787603834106,527,18,0,0.9669724770642202,0.0330275229357798,0.0,True,816.0,16.11647812414279,0.8317438648290714,816,0,0.0,,0.3333333333333333,0.4772255750516612,,intact
143,859,19.60732059613985,19.09957467434175,2.4641016151377544,61.02599702842861,3.4641016151377544,745.5171876544246,54.46668380048896,828,0.0125776396283743,825,3,0,0.9963768115942028,0.0036231884057971,0.0,True,634.0,14.20593072771099,0.734025843635391,635,0,0.0,,0.2989350844248255,0.4270509831248423,,intact
143,1313,19.60732059613985,18.97087719952899,8.22446323827975,203.68724489944444,9.22446323827975,743.3033609766101,52.82224168203791,1874,0.0284667834101129,1827,47,0,0.9749199573105656,0.0250800426894343,0.0,True,355.0,10.630146264057032,0.5510960527684615,355,0,0.0,,0.2725338062053596,0.3213124541220435,,intact
143,1368,19.60732059613985,19.187733485671107,1.414213562373095,35.02444547122265,2.414213562373095,771.8534029619382,46.22517604132006,645,0.0097977989858713,645,0,0,1.0,0.0,0.0,True,709.0,15.022706457370044,0.7744650349341016,709,0,0.0,,0.3203772410170408,,,intact
143,1907,19.60732059613985,18.86615571746694,6.89920048531124,170.8657572109093,7.89920048531124,766.1194700642329,68.74789228119366,1340,0.0203551172729729,1330,10,0,0.9925373134328358,0.0074626865671641,0.0,True,430.0,11.69928421139644,0.6081740114167323,430,0,0.0,,0.2791745113185196,0.3381773407693725,,intact
143,2292,19.60732059613985,19.17735296848804,3.47213595499958,85.99099857343296,4.47213595499958,758.809217530634,86.9981810709267,841,0.0127751146466942,840,1,0,0.9988109393579072,0.0011890606420927,0.0,True,712.0,15.054455784347004,0.7763095264556696,712,0,0.0,,0.2898979485566356,0.5,,intact
144,459,19.557932192810178,19.340197059765472,1.0,24.7660229,2.0,1299.2713150005343,5.143623585527767,605,0.009190183544887,603,2,0,0.996694214876033,0.0033057851239669,0.0,True,860.0,16.545286401814263,0.85069830964782,860,0,0.0,,0.3333333333333333,0.4721359549995794,,intact
144,718,19.557932192810178,19.306310566199773,1.0,24.7660229,2.0,1271.1617277531864,62.46988539348469,683,0.0103750336548063,675,8,0,0.9882869692532944,0.0117130307467057,0.0,True,890.0,16.83139324903241,0.8661634476400734,890,0,0.0,,0.3333333333333333,0.4567956789604663,,intact
144,1243,19.557932192810178,19.089098029406895,2.146264369941973,53.15443253543696,3.146264369941973,1292.051274156342,54.78166519256099,775,0.0117725491690701,775,0,0,1.0,0.0,0.0,True,646.0,14.339741506551947,0.7420876286793411,646,0,0.0,,0.2989350844248255,,,intact
144,1277,19.557932192810178,19.178002080083733,1.0,24.7660229,2.0,1279.3991551985528,87.88061161448465,572,0.008688900806075,570,2,0,0.9965034965034965,0.0034965034965034,0.0,True,986.0,17.715912276177527,0.9147016902377656,986,0,0.0,,0.3333333333333333,0.4457195687123781,,intact
144,194,19.557932192810178,19.52020444563735,1.0,24.7660229,2.0,1266.7256655947183,46.41567127344667,624,0.0094788008793545,622,2,0,0.9967948717948718,0.0032051282051282,0.0,True,554.0,13.279445656570912,0.6796355608985591,555,0,0.0,,0.3333333333333333,0.4633576589174196,,intact
144,252,19.557932192810178,19.351041197728712,1.0,24.7660229,2.0,1285.08958754252,75.1192386724487,553,0.0084002834716075,549,4,0,0.992766726943942,0.0072332730560578,0.0,True,648.0,14.361922094451575,0.7382318700777556,648,0,0.0,,0.3333333333333333,0.4721359549995794,,intact
144,384,19.557932192810178,19.23129555892138,1.0,24.7660229,2.0,1289.438536165361,62.24000498280714,549,0.008339521927509,545,4,0,0.9927140255009108,0.0072859744990892,0.0,True,933.0,17.233198304710495,0.8885558854128619,933,0,0.0,,0.3203772410170408,0.4886127875258306,,intact
144,428,19.557932192810178,19.37438922826923,1.0,24.7660229,2.0,1263.4434043568738,30.70916286597813,631,0.0095851335815268,617,14,0,0.9778129952456418,0.0221870047543581,0.0,True,645.0,14.32863833686038,0.7360793198990863,650,0,0.0,,0.3333333333333333,0.4494897427831781,,intact
144,1400,19.557932192810178,18.95051290288553,4.0197648378370845,99.553588026488,5.0197648378370845,1281.9167082489175,85.33644939573871,529,0.0080357142070169,512,17,0,0.9678638941398866,0.0321361058601134,0.0,True,440.0,11.834540545406394,0.6146465023969094,440,0,0.0,,0.2857142857142857,0.4083069769263126,,intact
145,365,19.591369235811783,19.41247415915254,5.196152422706632,128.68802989264293,6.196152422706632,1301.4084836800355,83.31391556289363,1163,0.0176664189466175,1151,12,0,0.989681857265692,0.0103181427343078,0.0,True,647.0,14.350836085779552,0.735867793358659,656,447,0.4052583862194016,,0.2801868778094689,0.4234596992409544,,intact
145,639,19.591369235811783,19.428720504042243,7.246211251235321,179.4598337863316,8.246211251235321,1326.563090075494,17.781504677026685,1451,0.0220412501217043,1447,4,0,0.9972432804962096,0.0027567195037904,0.0,True,401.0,11.297887606083718,0.5790805547299586,401,0,0.0,,0.2958163163244893,0.3770909329677687,,intact
145,653,19.591369235811783,19.253002784003144,7.4852813742385695,185.38064992733587,8.48528137423857,1283.491393579472,29.828012703565008,1592,0.0241830945511738,1147,58,387,0.7204773869346733,0.0364321608040201,0.2430904522613065,True,341.0,10.418429401242426,0.5364189899081326,346,348,0.5014409221902018,0.3470920764022717,0.2421017236931483,0.2615536022799501,0.1049903527091233,cohesive
145,1037,19.591369235811783,19.097392987798774,1.0,24.7660229,2.0,1309.858979709706,72.84742840931713,591,0.0089775181405425,591,0,0,1.0,0.0,0.0,True,961.0,17.489877089980446,0.9041321605945262,961,0,0.0,,0.3333333333333333,,,intact
145,1173,19.591369235811783,19.099356528115692,8.486832980505138,210.1850999436655,9.486832980505138,1294.344453151152,66.27944752496761,1496,0.0227248174928116,1230,260,6,0.8221925133689839,0.1737967914438502,0.0040106951871657,True,343.0,10.448937312523231,0.5401261985250786,343,123,0.2639484978540772,0.4175703772499093,0.2708131845707603,0.2994675422124128,0.146757192679149,intact
145,1594,19.591369235811783,19.011254973442597,1.0,24.7660229,2.0,1311.229228987184,69.04782805162084,485,0.0073673372219342,475,10,0,0.979381443298969,0.0206185567010309,0.0,True,958.0,17.462556255144076,0.9047341528122176,967,11,0.0112474437627811,,0.3333333333333333,0.4429907079434432,,intact
145,1661,19.591369235811783,18.86347243543424,1.0,24.7660229,2.0,1317.7752659162077,44.90152688670362,542,0.0082331892253368,542,0,0,1.0,0.0,0.0,True,479.0,12.34789194486394,0.6422021991627064,479,0,0.0,,0.3333333333333333,,,intact
147,1200,19.57102986162855,19.141583948487455,5.799378369507599,143.62753750498985,6.799378369507599,652.3472500317625,43.84664493111942,200,0.0030380772049213,200,0,0,1.0,0.0,0.0,False,272.0,9.304852983362556,0.4807142720459294,272,0,0.0,,0.2421017236931483,,,intact
147,1361,19.57102986162855,18.91766081225133,4.242640687119285,105.07333641366796,5.242640687119285,649.0124223524676,50.51218152514572,148,0.0022481771316417,148,0,0,1.0,0.0,0.0,True,300.0,9.772050238058398,0.5077881355257502,300,0,0.0,,0.2857142857142857,,,intact
148,220,19.57954433330812,19.43546424651509,2.23606797749979,55.37851073671648,3.23606797749979,1189.848642903626,20.928611557001496,727,0.011043410639889,727,0,0,1.0,0.0,0.0,True,500.0,12.6156626101008,0.6467081807397088,500,0,0.0,,0.2989350844248255,,,intact
148,345,19.57954433330812,19.444308312594675,4.123105625617661,102.1129283431658,5.123105625617661,1212.4401836178613,82.40174986166934,964,0.0146435321277208,932,32,0,0.966804979253112,0.0331950207468879,0.0,True,740.0,15.347615963921076,0.7865761539837334,741,0,0.0,,0.2898979485566356,0.314697117695994,,intact
146,587,19.52250145620533,19.294774842617077,3.1815405503520555,78.79410612729761,4.181540550352056,923.4922951777216,62.157871023544445,811,0.012319403065956,810,1,0,0.998766954377312,0.001233045622688,0.0,True,697.0,14.895032415879534,0.7674434600312955,698,15,0.0210378681626928,,0.2843646522044218,0.4494897427831781,,intact
146,1089,19.52250145620533,19.0562841681182,2.0,49.5320458,3.0,907.8454142847276,74.51841849941867,767,0.0116510260808733,700,67,0,0.9126466753585396,0.0873533246414602,0.0,True,797.0,15.927742441679586,0.8257254438634951,797,0,0.0,,0.2958163163244892,0.4142135623730951,,intact
146,1168,19.52250145620533,19.049269234684253,3.7320508075688767,92.42805576421428,4.732050807568877,897.5811179448581,43.71018706173144,964,0.0146435321277208,948,13,3,0.983402489626556,0.0134854771784232,0.0031120331950207,True,678.0,14.690612745308144,0.7617287193288214,683,72,0.095364238410596,0.4068781988545112,0.2898979485566356,0.4494897427831781,0.1169802502978756,intact
146,1450,19.52250145620533,19.06920442909685,3.685557720282968,91.27660689979976,4.685557720282968,907.514188955438,74.18774234507754,1140,0.0173170400680516,1138,2,0,0.9982456140350876,0.0017543859649122,0.0,True,732.0,15.26443044094783,0.7910731122544835,732,0,0.0,,0.2857142857142857,0.3354520257093147,,intact
147,383,19.57102986162855,19.432514435109983,5.385164807134504,133.3691149337672,6.385164807134504,646.5254048071372,59.03854723622227,181,0.0027494598704538,181,0,0,1.0,0.0,0.0,True,162.0,7.1809610472257885,0.368220948978027,162,0,0.0,,0.2708131845707603,,,intact
147,999,19.57102986162855,19.13463143049429,37.18046948872265,920.8123587904564,38.18046948872265,620.4984694612185,38.71691456447072,94,0.001427896286313,92,2,0,0.9787234042553192,0.0212765957446808,0.0,True,45.0,3.78469878303024,0.1955630601149543,45,0,0.0,,0.0604679799821031,0.0699104768657682,,intact
145,1674,19.591369235811783,18.91254516548697,6.032065437739018,149.39027076534305,7.032065437739018,1300.3840312663233,80.70769599051754,1402,0.0212969212064985,1121,281,0,0.7995720399429387,0.2004279600570613,0.0,True,458.0,12.074184356393443,0.6271665904174238,458,0,0.0,,0.2421017236931483,0.3786695003500701,,intact
145,2135,19.591369235811783,18.71697249475713,1.0,24.7660229,2.0,1288.2174541547952,34.65889176687927,587,0.0089167565964441,582,5,0,0.9914821124361158,0.0085178875638841,0.0,True,705.0,14.980269348699055,0.7820891571897641,713,316,0.3070942662779397,,0.3333333333333333,0.4142135623730951,,intact
145,2206,19.591369235811783,18.64880571619693,10.366600265340756,256.73945956657525,11.366600265340756,1318.0080073876666,56.17920066377712,1808,0.0274642179324889,1762,46,0,0.9745575221238938,0.0254424778761061,0.0,True,401.0,11.297887606083718,0.5908909998587887,401,0,0.0,,0.2768078661140792,0.2837638970580682,,intact
145,2253,19.591369235811783,18.628189412715876,1.0,24.7660229,2.0,1312.4266964351737,64.11713291114363,527,0.0080053334349677,527,0,0,1.0,0.0,0.0,True,845.0,16.40036139313104,0.8582182512336697,845,3,0.0035377358490566,,0.3333333333333333,,,intact
148,350,19.57954433330812,19.32252271240729,1.0,24.7660229,2.0,1226.2095572495607,30.26785862762706,635,0.0096458951256252,635,0,0,1.0,0.0,0.0,True,736.0,15.306079714651624,0.786903158470465,736,0,0.0,,0.3333333333333333,,,intact
148,410,19.57954433330812,19.4261903932565,1.0,24.7660229,2.0,1226.1335618256512,30.084427934613725,622,0.0094484201073053,622,0,0,1.0,0.0,0.0,True,881.0,16.74607445725474,0.8586467899988011,882,0,0.0,,0.3333333333333333,,,intact
148,449,19.57954433330812,19.305243022704374,1.8284271247461903,45.2828680424453,2.8284271247461903,1221.4795695939808,54.47691355578269,763,0.0115902645367749,762,1,0,0.9986893840104848,0.001310615989515,0.0,True,769.0,15.64545628849907,0.8047083372351227,769,0,0.0,,0.2989350844248255,0.5,,intact
148,785,19.57954433330812,19.188381895156787,1.0,24.7660229,2.0,1199.7567294001487,59.26220102273906,567,0.0086129488759519,566,1,0,0.9982363315696648,0.001763668430335,0.0,True,957.0,17.453439806464733,0.900406160680823,957,0,0.0,,0.3333333333333333,0.5,,intact
148,881,19.57954433330812,19.199829910935463,1.0,24.7660229,2.0,1204.9064816046034,76.71597730480865,572,0.008688900806075,572,0,0,1.0,0.0,0.0,True,891.0,16.840846433293,0.8685465797990722,891,0,0.0,,0.3333333333333333,,,intact
148,1247,19.57954433330812,19.141149564065117,9.3166247903554,230.7357429086495,10.3166247903554,1217.0165578019823,72.20336947094204,1594,0.024213475323223,1587,7,0,0.9956085319949812,0.0043914680050188,0.0,True,514.0,12.791062563308351,0.660683540290381,514,0,0.0,,0.2692803301885514,0.4568232749277778,,intact
148,1555,19.57954433330812,18.888486778174983,1.0,24.7660229,2.0,1194.8942042176998,39.9785581857368,616,0.0093572777911577,613,3,0,0.99512987012987,0.0048701298701298,0.0,True,850.0,16.448811606198852,0.8551938391922903,850,0,0.0,,0.3333333333333333,0.3660254037844386,,intact
148,2235,19.57954433330812,19.31783252079949,1.0,24.7660229,2.0,1200.773738633287,62.738584560565705,616,0.0093572777911577,616,0,0,1.0,0.0,0.0,True,795.0,15.907745268142609,0.8179340898903175,795,0,0.0,,0.3333333333333333,,,intact
149,170,19.460081307207616,19.53481257090376,2.6502815398728847,65.63693330793913,3.6502815398728847,813.165788465974,64.9817118890449,750,0.011392789518455,749,1,0,0.9986666666666668,0.0013333333333333,0.0,True,617.0,14.01417852659937,0.7187699276938313,617,0,0.0,,0.2958163163244892,0.3516287047744073,,intact
149,502,19.460081307207616,19.17410675118577,5.196152422706632,128.68802989264293,6.196152422706632,808.6662552292165,78.579332420509,899,0.0136561570361214,899,0,0,1.0,0.0,0.0,True,789.0,15.847602348589229,0.8203926700691353,789,0,0.0,,0.2801868778094689,,,intact
149,717,19.460081307207616,19.120928876446023,1.0,24.7660229,2.0,823.8328646363619,12.584788063017324,431,0.0065470563766054,426,5,0,0.988399071925754,0.0116009280742459,0.0,True,1050.0,18.28183197857863,0.9477114202843993,1050,0,0.0,,0.3268552871751871,0.4494897427831781,,intact
149,1577,19.460081307207616,19.041590730763403,3.16227766016838,78.31704094788851,4.16227766016838,799.817460672497,78.35137161050669,885,0.0134434916317769,880,5,0,0.9943502824858758,0.0056497175141242,0.0,True,826.0,16.214930341750197,0.8422974631210172,826,0,0.0,,0.2958163163244892,0.4415184401122529,,intact
150,1568,19.6364631369092,18.885809838403,5.81864367245563,144.10466243897622,6.81864367245563,818.7427241392572,89.42284433069938,1584,0.024061571462977,1505,79,0,0.9501262626262628,0.0498737373737373,0.0,True,435.0,11.767106717028996,0.6109248394854682,435,0,0.0,,0.2779262976266636,0.2714970279031851,,intact
150,1755,19.6364631369092,18.889601945836787,1.0,24.7660229,2.0,832.6062798510675,43.38036366241964,639,0.0097066566697236,626,13,0,0.9796557120500784,0.0203442879499217,0.0,True,617.0,14.01417852659937,0.7275167342680766,617,24,0.0374414976599064,,0.3333333333333333,0.4364916731037084,,intact
150,2283,19.6364631369092,18.492591787907354,3.1815405503520555,78.79410612729761,4.181540550352056,812.7626466886825,74.18511766502789,877,0.01332196854358,779,98,0,0.8882554161915621,0.1117445838084378,0.0,True,469.0,12.218319713454786,0.6408928696264334,469,0,0.0,,0.2742918851774317,0.4045372666182638,,intact
151,409,19.505574423334057,19.340835286907136,7.613903745752154,188.5661145256936,8.613903745752154,762.7961830437497,74.46570023837751,1278,0.0194133133394473,1253,25,0,0.9804381846635368,0.0195618153364632,0.0,True,449.0,11.954962939989484,0.615498988409102,449,0,0.0,,0.2775144043792301,0.4428098386487856,,intact
150,1217,19.6364631369092,19.127456350710094,9.6878320578688,239.9290705965328,10.6878320578688,800.0514888661278,41.99375044135994,2048,0.0311099105783945,1829,219,0,0.89306640625,0.10693359375,0.0,True,288.0,9.574614729634384,0.4939962138086885,292,0,0.0,,0.2597106754733818,0.325150584336374,,intact
150,1226,19.6364631369092,19.082325746406504,3.0,74.2980687,4.0,818.1322160699086,88.95832513095873,871,0.0132308262274324,815,56,0,0.9357060849598164,0.0642939150401837,0.0,True,579.0,13.575766059431594,0.7012495199859685,579,0,0.0,,0.3021694792519622,0.4390050566079807,,intact
150,1274,19.6364631369092,18.98369312419537,4.39834563766817,108.929528784605,5.39834563766817,824.8210632156124,73.37948641461634,1056,0.0160410476419846,1027,29,0,0.9725378787878788,0.0274621212121212,0.0,True,410.0,11.423968370726268,0.5916065327903225,410,0,0.0,,0.2898979485566356,0.3827822185373187,,intact
150,1410,19.6364631369092,19.00905296557293,1.0,24.7660229,2.0,806.7425426654713,54.12350800547456,561,0.0085218065598043,561,0,0,1.0,0.0,0.0,True,665.0,14.549091872423544,0.7529510970349846,666,0,0.0,,0.3333333333333333,,,intact
150,610,19.6364631369092,19.290926534531906,1.0,24.7660229,2.0,833.8648281077197,38.96581171972451,663,0.0100712259343142,614,45,4,0.9260935143288084,0.0678733031674208,0.0060331825037707,True,714.0,15.07558485549488,0.774548973498473,714,30,0.0403225806451612,0.4860679774997897,0.3203772410170408,0.4364916731037084,0.1656907364827489,intact
150,946,19.6364631369092,19.24011330918307,1.0,24.7660229,2.0,799.536266623101,13.985982304984203,566,0.0085977584899273,555,11,0,0.980565371024735,0.019434628975265,0.0,True,495.0,12.552425807826008,0.6457577778347678,505,0,0.0,,0.3333333333333333,0.4142135623730951,,intact
150,967,19.6364631369092,19.134848773165523,3.414213562373095,84.55649127122264,4.414213562373095,810.7435541137635,69.14108811315072,777,0.0118029299411194,748,29,0,0.9626769626769628,0.0373230373230373,0.0,True,526.0,12.939513133525306,0.6674787360065048,526,0,0.0,,0.2742918851774317,0.3660254037844386,,intact
150,1086,19.6364631369092,19.140932364460387,2.449489742783178,60.66411906308329,3.449489742783178,809.0908534788804,63.40234041846681,865,0.0131396839112847,815,50,0,0.9421965317919077,0.0578034682080924,0.0,True,608.0,13.911592676604096,0.7175104205290297,608,0,0.0,,0.2898979485566356,0.4259293320260172,,intact
149,1735,19.460081307207616,18.755509147057563,4.0197648378370845,99.553588026488,5.0197648378370845,790.5421719757522,51.201042618442806,1121,0.0170284227335841,1102,19,0,0.9830508474576272,0.0169491525423728,0.0,True,866.0,16.602902199168756,0.868907270661612,866,0,0.0,,0.2898979485566356,0.4068781988545112,,intact
149,1871,19.460081307207616,18.76907258044186,2.146264369941973,53.15443253543696,3.146264369941973,815.8705583231006,55.29471636020445,676,0.0102687009526341,674,2,0,0.9970414201183432,0.0029585798816568,0.0,True,719.0,15.12827842704336,0.7914524329522651,719,0,0.0,,0.2973757003746574,0.4635254915624212,,intact
150,396,19.6364631369092,19.386465650113443,2.146264369941973,53.15443253543696,3.146264369941973,829.8865438528242,57.88988607674655,599,0.0090990412287394,596,3,0,0.994991652754591,0.005008347245409,0.0,True,614.0,13.980066885278037,0.7165052608725365,614,1,0.0016260162601626,,0.2989350844248255,0.4852813742385704,,intact
150,461,19.6364631369092,19.329766714940813,3.1815405503520555,78.79410612729761,4.181540550352056,830.8656594520528,55.18459385008625,945,0.0143549147932533,869,76,0,0.9195767195767196,0.0804232804232804,0.0,True,591.0,13.715726110367628,0.7039801470409097,591,1,0.0016891891891891,,0.2742918851774317,0.4287759285839513,,intact
151,472,19.505574423334057,19.42112819357629,7.6602540378443855,189.7140269210715,8.660254037844386,778.5157896548792,67.1679007642738,1810,0.0274945987045381,1784,14,12,0.985635359116022,0.0077348066298342,0.0066298342541436,True,554.0,13.279445656570912,0.6822795029549777,558,152,0.2140845070422535,0.3720485002738939,0.2725338062053596,0.4064135148763778,0.0995146940685342,intact
151,539,19.505574423334057,19.266946933873697,1.0,24.7660229,2.0,752.6886066821293,34.692949922019665,545,0.0082787603834106,544,1,0,0.998165137614679,0.0018348623853211,0.0,True,1023.0,18.04524905802128,0.9308267002690912,1024,0,0.0,,0.3203772410170408,0.3660254037844386,,intact
151,562,19.505574423334057,19.196591291700063,1.0,24.7660229,2.0,751.8870603890339,26.3962694743858,665,0.0101016067063634,662,3,0,0.9954887218045112,0.0045112781954887,0.0,True,692.0,14.841510746523856,0.7669602190121662,704,7,0.0098452883263009,,0.3333333333333333,0.4772255750516612,,intact
151,1064,19.505574423334057,19.266946933873697,1.0,24.7660229,2.0,762.9273663203014,71.6877395458458,492,0.0074736699241064,492,0,0,1.0,0.0,0.0,True,834.0,16.293263794503588,0.8404541785866962,834,0,0.0,,0.3333333333333333,,,intact
151,2292,19.505574423334057,19.17735296848804,9.0598012700075,224.37524572245485,10.0598012700075,764.6248999658307,78.91447536251462,2201,0.0334340396401593,1779,132,290,0.8082689686506134,0.0599727396637891,0.1317582916855974,True,189.0,7.756324418739616,0.4010205504963602,200,142,0.4152046783625731,0.359419319326655,0.2488514440330445,0.2932376070849954,0.1105678752936104,cohesive
152,174,19.65975622027746,19.601108867355343,6.032065437739018,149.39027076534305,7.032065437739018,1284.1040634719848,80.10923976341589,968,0.0147042936718192,968,0,0,1.0,0.0,0.0,True,466.0,12.179179240065665,0.6204233764529103,466,0,0.0,,0.2775563351996301,,,intact
152,269,19.65975622027746,19.413952223454224,1.0,24.7660229,2.0,1306.2158831930026,20.739294728710323,650,0.0098737509159943,650,0,0,1.0,0.0,0.0,True,798.0,15.937731619482898,0.8157777827735045,805,0,0.0,,0.3333333333333333,,,intact
152,332,19.65975622027746,19.408883637041907,10.44948974278318,258.7923022630833,11.44948974278318,1269.4353698844648,42.24982951201298,1847,0.0280566429874485,1843,4,0,0.9978343259339468,0.002165674066053,0.0,True,488.0,12.463355264843006,0.6380235048038428,488,0,0.0,,0.2590413347481588,0.1672372762470825,,intact
152,374,19.65975622027746,19.367390728989932,6.817337799805944,168.8383440670296,7.817337799805943,1304.0882951094218,48.80009337263088,737,0.0111953145001351,737,0,0,1.0,0.0,0.0,True,758.0,15.533154661153455,0.7960179452187726,759,0,0.0,,0.2898979485566356,,,intact
152,483,19.65975622027746,19.40275556092908,1.0,24.7660229,2.0,1296.2958787384189,66.74189162040075,548,0.0083243315414844,548,0,0,1.0,0.0,0.0,True,669.0,14.592782937361742,0.7471502610532338,670,0,0.0,,0.3203772410170408,,,intact
152,700,19.65975622027746,19.26587502343587,1.0,24.7660229,2.0,1288.222025376651,89.88446251741838,540,0.0082028084532876,540,0,0,1.0,0.0,0.0,True,928.0,17.186959427966244,0.8830664463915159,928,0,0.0,,0.3333333333333333,,,intact
152,2578,19.65975622027746,17.718062284236982,1.0,24.7660229,2.0,1279.1898818677246,61.87969544330563,650,0.0098737509159943,650,0,0,1.0,0.0,0.0,True,683.0,14.744682168956,0.7889535964853144,686,0,0.0,,0.3333333333333333,,,intact
153,467,19.569367637239576,19.352528660545985,1.0,24.7660229,2.0,847.0670036272176,11.813881774734742,580,0.0088104238942718,535,45,0,0.9224137931034484,0.0775862068965517,0.0,True,686.0,14.777028859756632,0.7593170048396313,686,0,0.0,,0.3203772410170408,0.4641016151377545,,intact
153,706,19.569367637239576,19.268018725054,1.0,24.7660229,2.0,815.1473457624174,48.3719441823357,625,0.0094939912653791,620,3,2,0.992,0.0048,0.0032,True,761.0,15.563862739881277,0.8014886787022267,761,13,0.0167958656330749,0.4571067811865476,0.3333333333333333,0.4772255750516612,0.1237734478532142,intact
153,805,19.569367637239576,19.04817268453017,1.0,24.7660229,2.0,837.4173029199876,61.0316472860493,657,0.0099800836181666,638,19,0,0.9710806697108066,0.0289193302891933,0.0,True,770.0,15.655625581928012,0.8108038705459714,781,297,0.2755102040816326,,0.3203772410170408,0.4721359549995794,,intact
153,932,19.569367637239576,19.067015786571304,2.863703305156273,70.92254163430594,3.863703305156273,835.8504135793537,68.20374651238768,725,0.0110130298678398,692,16,17,0.9544827586206897,0.0220689655172413,0.0234482758620689,True,535.0,13.049742875180646,0.6755157558115717,535,250,0.3184713375796178,0.4305008740430604,0.2898979485566356,0.4093754144956794,0.1406029254864247,intact
154,292,19.46554331470556,19.379687757541053,1.414213562373095,35.02444547122265,2.414213562373095,1157.8932175533478,54.58648507334775,642,0.0097522278277975,630,12,0,0.9813084112149532,0.0186915887850467,0.0,True,708.0,15.012108426804138,0.7729189922378761,708,0,0.0,,0.3090169943749474,0.4317713281142753,,intact
154,381,19.46554331470556,19.399372895766824,1.0,24.7660229,2.0,1173.8931991997947,78.26228307997594,514,0.0078078584166478,513,1,0,0.9980544747081712,0.0019455252918287,0.0,True,895.0,16.878606226063,0.8685780324165454,895,40,0.0427807486631016,,0.3333333333333333,0.4142135623730951,,intact
154,677,19.46554331470556,19.20630387369838,6.559265477474685,162.44691902231747,7.559265477474685,1176.4129093859412,73.06686466333342,1698,0.0257932754697821,1374,324,0,0.8091872791519434,0.1908127208480565,0.0,True,399.0,11.269678104867614,0.5828362969042201,399,0,0.0,,0.2421017236931483,0.3538893678645229,,intact
154,772,19.46554331470556,19.27787361415411,3.685557720282968,91.27660689979976,4.685557720282968,1157.157858833159,54.17432266129201,972,0.0147650552159177,812,160,0,0.8353909465020576,0.1646090534979424,0.0,True,633.0,14.194722891072566,0.7327553435535537,633,0,0.0,,0.2553967929896867,0.3827822185373187,,intact
153,974,19.569367637239576,19.07926571977508,4.196152422706632,103.92200699264292,5.196152422706632,836.9357359252092,65.92083186691902,991,0.0150536725503852,919,60,12,0.9273461150353178,0.0605449041372351,0.012108980827447,True,523.0,12.902560616952067,0.6676852191778873,523,494,0.4857423795476893,0.4316298499960718,0.2742918851774317,0.4068781988545112,0.15733796481864,intact
153,1531,19.569367637239576,18.9556080798444,1.0,24.7660229,2.0,810.4740015137776,27.49028077584387,580,0.0088104238942718,576,4,0,0.993103448275862,0.0068965517241379,0.0,True,708.0,15.012108426804138,0.7793442122870432,709,159,0.1831797235023041,,0.3333333333333333,0.468118785068667,,intact
153,1806,19.569367637239576,18.73966030636189,2.863703305156273,70.92254163430594,3.863703305156273,836.466482677234,65.96994061085836,904,0.0137321089662444,879,25,0,0.9723451327433628,0.0276548672566371,0.0,True,733.0,15.274853405932202,0.7974545022870241,733,0,0.0,,0.2898979485566356,0.4305008740430604,,intact
153,1822,19.569367637239576,18.888932861040757,1.0,24.7660229,2.0,814.330821115271,45.32136331127583,610,0.00926613547501,601,7,2,0.9852459016393442,0.0114754098360655,0.0032786885245901,True,624.0,14.093451279891855,0.7329211690216029,628,284,0.3114035087719298,0.4155574714580921,0.3333333333333333,0.4772255750516612,0.0822241381247587,intact
154,802,19.46554331470556,19.1400635167446,8.797958971132712,217.8904533523332,9.797958971132712,1180.3443340041072,64.54958254527624,1446,0.0219652981915812,1444,2,0,0.9986168741355465,0.0013831258644536,0.0,True,485.0,12.424986712231869,0.6436881961979585,485,0,0.0,,0.2758872381516119,0.3572385850846742,,intact
154,1221,19.46554331470556,19.095647279596328,2.6502815398728847,65.63693330793913,3.6502815398728847,1176.7046987632143,70.64854065851266,888,0.0134890627898507,873,9,6,0.983108108108108,0.0101351351351351,0.0067567567567567,True,814.0,16.096715421277896,0.8348661010304219,814,72,0.0812641083521444,0.3848553099439664,0.2898979485566356,0.392280956059262,0.0949573613873308,intact
154,1386,19.46554331470556,19.07379894381716,5.477225575051661,135.6490940201951,6.477225575051661,1160.7858475448954,66.39303137440287,1108,0.0168309477152642,992,116,0,0.8953068592057761,0.1046931407942238,0.0,True,449.0,11.954962939989484,0.6204030603218573,449,0,0.0,,0.2696862318229452,0.363663749649012,,intact
154,1490,19.46554331470556,18.96955042558337,1.0,24.7660229,2.0,1151.114178509904,13.015810384012468,579,0.0087952335082472,573,6,0,0.9896373056994818,0.0103626943005181,0.0,True,754.0,15.492115871712882,0.8061443001229648,754,0,0.0,,0.3333333333333333,0.4494897427831781,,intact
155,1439,19.70679225745078,19.0222573689338,4.123105625617661,102.1129283431658,5.123105625617661,1123.401260526149,81.19525420314096,1227,0.0186386036521924,1199,28,0,0.9771801140994296,0.0228198859005704,0.0,True,755.0,15.50238575409482,0.8005559601201085,755,0,0.0,,0.2898979485566356,0.414672473772728,,intact
154,1509,19.46554331470556,18.997814781753213,1.0,24.7660229,2.0,1187.949070905604,19.356299381031462,541,0.0082179988393122,514,10,17,0.9500924214417744,0.0184842883548983,0.0314232902033271,True,915.0,17.06615205188822,0.8873979234516948,915,69,0.0701219512195122,0.4364916731037084,0.3333333333333333,0.3874258867227931,0.103158339770375,intact
154,1733,19.46554331470556,18.91766081225133,8.958217307690626,221.8594149854424,9.958217307690626,1165.6487219385012,80.21315807990383,1607,0.0244109503415429,1543,64,0,0.9601742377100186,0.0398257622899813,0.0,True,508.0,12.716187407449045,0.6625912399282136,508,0,0.0,,0.2817290466902531,0.2668310929532373,,intact
154,1743,19.46554331470556,18.873083998931296,2.0,49.5320458,3.0,1173.774447564742,78.7406409942808,683,0.0103750336548063,588,95,0,0.8609077598828697,0.1390922401171303,0.0,True,873.0,16.669868944849245,0.8696121959963788,873,0,0.0,,0.2677478800705866,0.4270509831248423,,intact
155,375,19.70679225745078,19.33381247028141,1.0,24.7660229,2.0,1136.0140416216489,62.936623856965504,488,0.007412908380008,487,1,0,0.9979508196721312,0.0020491803278688,0.0,True,938.0,17.279313448178307,0.8851970182677054,938,0,0.0,,0.3333333333333333,0.5,,intact
155,982,19.70679225745078,19.211695510669102,4.766114533138578,118.03770167173282,5.766114533138578,1125.850228377897,87.73290356847912,1113,0.0169068996453872,943,170,0,0.8472596585804133,0.1527403414195867,0.0,True,503.0,12.653452997124806,0.6502540937620855,515,521,0.502895752895753,,0.2661832955178855,0.3874258867227931,,intact
