Repository: AmiraliKhosrozadeh/ice-bonded-granular-microCT

# Grain-scale kinematics, ice-bond failure and damage evolution in ice-bonded granular media under in-situ uniaxial compression

Analysis code, per-specimen tables and supplementary material for the paper of

## Results for every specimen

The paper shows one or two specimens per figure.  The same rendering for
every specimen and every scan is in [`supplementary/`](supplementary/README.md):
the void and crack classes (Fig. 11 of the paper), the crack orientation
classes (Fig. 12), the ice-path maps (Fig. 18) and the per-scan tables behind
Tables 2–4, each as one sheet per material, compiled with their text in
[`supplementary/supplementary.pdf`](supplementary/supplementary.pdf).

File: paper/data/bonds/Alumina_75_1000_T5/Alumina_75_1000_T5_throats_scan03_classified.csv (part 7 of 64)
bead_a,bead_b,r_a_vox,r_b_vox,gap_vox,gap_um,dsum_min,z_mid,axis_dip_deg,lens_vox,lens_mm3,binder_vox,pore_vox,crack_vox,binder_frac,pore_frac,crack_frac,connected,bond_area_vox,r_bond_vox,r_bond_over_R,neck_binder_vox,neck_crack_vox,neck_severed,q_crack_med,q_binder_med,q_pore_med,dq_paired,cls
155,1091,19.70679225745078,19.14028073606864,1.0,24.7660229,2.0,1113.512964819221,47.65727836326782,602,0.0091446123868132,602,0,0,1.0,0.0,0.0,True,857.0,16.516403133234203,0.8503293484165212,857,0,0.0,,0.3333333333333333,,,intact
155,1307,19.70679225745078,18.997594292270804,1.0,24.7660229,2.0,1143.737268625321,29.04242822809024,582,0.0088408046663211,582,0,0,1.0,0.0,0.0,True,1052.0,18.29923496393627,0.9455897170946328,1052,16,0.0149812734082397,,0.3333333333333333,,,intact
155,1414,19.70679225745078,19.00839226372104,7.613903745752154,188.5661145256936,8.613903745752154,1146.8398171614897,31.479017843190057,1700,0.0258236562418313,1409,83,208,0.8288235294117647,0.0488235294117647,0.1223529411764706,True,533.0,13.02532799341193,0.6728795512411357,535,248,0.3167305236270754,0.3387894220414094,0.2542862710161889,0.3550392228080413,0.0845031510252204,cohesive
155,405,19.70679225745078,19.396200575443427,10.364905678081108,256.6974913796967,11.364905678081108,1120.4559195828267,75.69162447237797,1958,0.0297427758361799,1812,146,0,0.9254341164453525,0.0745658835546476,0.0,True,719.0,15.12827842704336,0.7737657570965849,719,381,0.3463636363636364,,0.2879811348376719,0.2407122976035747,,intact
155,444,19.70679225745078,19.22419246744361,8.281885242839627,205.10935957933825,9.281885242839628,1110.3122011402215,47.266546008715125,1623,0.0246539965179366,1609,14,0,0.991373998767714,0.0086260012322858,0.0,True,720.0,15.13879513212096,0.7777247474780915,720,0,0.0,,0.2775144043792301,0.2522190993420529,,intact
155,666,19.70679225745078,19.21385131834359,1.0,24.7660229,2.0,1110.864503403237,35.3542086814029,620,0.0094180393352561,620,0,0,1.0,0.0,0.0,True,1050.0,18.28183197857863,0.9394414017320368,1050,107,0.0924805531547104,,0.3333333333333333,,,intact
155,814,19.70679225745078,19.14071515992625,8.856089212204838,219.330108233908,9.856089212204838,1140.4275390153705,55.72211925751073,2179,0.033099851147618,1980,73,126,0.9086737035337312,0.0335016062413951,0.0578246902248738,True,503.0,12.653452997124806,0.6514422076647698,503,88,0.1489001692047377,0.4198684153570663,0.2585688584788905,0.3730875391668194,0.1612995568781758,intact
157,202,19.47876548236321,19.428720504042243,1.8284271247461903,45.2828680424453,2.8284271247461903,690.8714985711908,38.82011766024991,756,0.0114839318346026,717,39,0,0.9484126984126984,0.0515873015873015,0.0,True,957.0,17.453439806464733,0.8971764360495089,965,12,0.0122824974411463,,0.2898979485566356,0.4270509831248423,,intact
157,249,19.47876548236321,20.289563249526584,1.0,24.7660229,2.0,724.4501501427976,26.082061708519653,954,0.0144916282674747,937,17,0,0.9821802935010482,0.0178197064989517,0.0,True,932.0,17.22396045987371,0.8662149508969432,932,0,0.0,,0.3333333333333333,0.4721359549995794,,intact
157,266,19.47876548236321,19.32997969165651,2.0,49.5320458,3.0,710.9791239521237,78.96461232005159,803,0.0121978799777591,800,3,0,0.99626400996264,0.0037359900373599,0.0,True,797.0,15.927742441679586,0.8208326432745532,797,0,0.0,,0.3090169943749474,0.4270509831248423,,intact
157,267,19.47876548236321,19.465753330709227,1.7320508075688772,42.89600996421431,2.732050807568877,697.9070699150407,64.04599851818968,703,0.0106788413752985,700,3,0,0.9957325746799432,0.0042674253200568,0.0,True,1115.0,18.83920176374059,0.9674892558907092,1115,0,0.0,,0.3090169943749474,0.4026997478492771,,intact
157,282,19.47876548236321,19.32145695970732,4.841619252963779,119.90765329198184,5.841619252963779,702.9571385828145,79.4525797373085,1220,0.0185322709500201,1186,34,0,0.9721311475409836,0.0278688524590163,0.0,True,565.0,13.410633306963607,0.6912657950343423,565,0,0.0,,0.2857142857142857,0.3640949646756276,,intact
157,580,19.47876548236321,19.260513681222136,1.0,24.7660229,2.0,720.4327045652423,45.86882088783081,620,0.0094180393352561,620,0,0,1.0,0.0,0.0,True,928.0,17.186959427966244,0.8873143640794362,928,1,0.0010764262648008,,0.3333333333333333,,,intact
157,1018,19.47876548236321,19.00618959243074,6.89920048531124,170.8657572109093,7.89920048531124,687.0600963497079,30.28288128037108,1674,0.0254287062051916,1464,100,110,0.8745519713261649,0.05973715651135,0.065710872162485,True,553.0,13.267455184007076,0.689487887317125,553,39,0.0658783783783783,0.3816141823262464,0.2588283628687876,0.3577747210701756,0.1227858194574588,intact
158,178,19.64945635763579,19.492388613331705,1.0,24.7660229,2.0,920.5393789013556,43.6065403089381,607,0.0092205643169362,602,5,0,0.9917627677100496,0.0082372322899505,0.0,True,862.0,16.56451393462626,0.8463839119955935,862,0,0.0,,0.3333333333333333,0.4494897427831781,,intact
158,362,19.64945635763579,19.35890091278804,11.224972160321824,277.9979175743928,12.224972160321824,913.1420711592,74.6299159887314,2759,0.0419102750418898,2606,153,0,0.9445451250453064,0.0554548749546937,0.0,True,603.0,13.85427231466257,0.7103232888592769,603,0,0.0,,0.2639350403332945,0.226969554074083,,intact
158,438,19.64945635763579,19.29691212841528,1.0,24.7660229,2.0,896.7209801474951,60.98232455746515,642,0.0097522278277975,642,0,0,1.0,0.0,0.0,True,759.0,15.543397428281152,0.7981949553960666,759,0,0.0,,0.3203772410170408,,,intact
158,442,19.64945635763579,19.354865640240305,1.0,24.7660229,2.0,888.7922001936158,25.47581364132427,656,0.0099648932321419,654,2,0,0.9969512195121952,0.0030487804878048,0.0,True,732.0,15.26443044094783,0.7827045649853381,732,0,0.0,,0.3333333333333333,0.4772255750516612,,intact
158,537,19.64945635763579,19.26994764875545,5.422466567392307,134.29293118252227,6.422466567392307,891.6743699352389,49.672154065289305,1256,0.019079124846906,1134,122,0,0.9028662420382164,0.0971337579617834,0.0,True,478.0,12.334995970645954,0.633873836743252,478,0,0.0,,0.2696862318229452,0.3761785115301142,,intact
158,789,19.64945635763579,19.21449796632033,1.7320508075688772,42.89600996421431,2.732050807568877,923.6668619530844,33.360428440413386,674,0.0102383201805849,671,3,0,0.9955489614243324,0.0044510385756676,0.0,True,751.0,15.461265295053533,0.7956609441321342,751,0,0.0,,0.3090169943749474,0.4364916731037084,,intact
158,817,19.64945635763579,19.07926571977508,1.7320508075688772,42.89600996421431,2.732050807568877,891.7398208348384,44.37607445059887,678,0.0102990817246833,637,41,0,0.93952802359882,0.0604719764011799,0.0,True,677.0,14.679774962390477,0.7580820731987273,677,0,0.0,,0.2989350844248255,0.4270509831248423,,intact
158,849,19.64945635763579,19.0759860302066,3.0,74.2980687,4.0,907.7000071137768,86.59893767703723,936,0.0142182013190318,910,26,0,0.9722222222222222,0.0277777777777777,0.0,True,811.0,16.067025788709444,0.8297917233737573,811,0,0.0,,0.2817290466902531,0.4380497392704112,,intact
158,1164,19.64945635763579,19.068547889091885,2.0,49.5320458,3.0,922.7975662128458,37.58726168965626,868,0.0131852550693586,866,2,0,0.9976958525345622,0.0023041474654377,0.0,True,653.0,14.417224270920368,0.744729722071812,653,0,0.0,,0.3090169943749474,0.4413911092686593,,intact
159,921,19.576222493833374,19.190542943681137,1.8284271247461903,45.2828680424453,2.8284271247461903,945.8283361936834,51.92068672113334,768,0.0116662164668979,768,0,0,1.0,0.0,0.0,True,1188.0,19.44613444328572,1.0032373980042062,1188,0,0.0,,0.3039760393998865,,,intact
159,1137,19.576222493833374,19.062418001057488,1.0,24.7660229,2.0,939.6242330558728,71.30541973640582,452,0.0068660544831222,442,10,0,0.9778761061946902,0.0221238938053097,0.0,True,882.0,16.755575776860173,0.8672963418097352,882,0,0.0,,0.3203772410170408,0.4494897427831781,,intact
159,1286,19.576222493833374,19.23237132726913,4.766114533138578,118.03770167173282,5.766114533138578,929.9565552337742,81.87007622637276,1333,0.0202487845708007,1227,106,0,0.9204801200300076,0.0795198799699925,0.0,True,791.0,15.867675317177952,0.8177402866140318,791,0,0.0,,0.2742918851774318,0.3682203060327592,,intact
159,1309,19.576222493833374,19.14744620956572,1.0,24.7660229,2.0,924.3734383625816,64.72791121449444,464,0.0070483391154175,463,1,0,0.9978448275862069,0.0021551724137931,0.0,True,863.0,16.574119336381386,0.8560200978543409,863,0,0.0,,0.3203772410170408,0.5,,intact
160,664,19.681761740201413,19.21773055352236,1.0,24.7660229,2.0,1187.752890297497,81.62318218294439,601,0.0091294220007886,583,18,0,0.9700499168053244,0.0299500831946755,0.0,True,606.0,13.888692920047486,0.7140809353076495,606,0,0.0,,0.3333333333333333,0.4721359549995794,,intact
160,689,19.681761740201413,19.15807596866327,1.0,24.7660229,2.0,1176.4446733765112,43.43066553976277,585,0.0088863758243949,581,4,0,0.9931623931623932,0.0068376068376068,0.0,True,609.0,13.923028430838189,0.7169457573536896,609,0,0.0,,0.3333333333333333,0.4633576589174196,,intact
160,764,19.681761740201413,19.20026164429093,3.685557720282968,91.27660689979976,4.685557720282968,1195.4738252464913,77.06318818892908,989,0.015023291778336,949,40,0,0.9595551061678464,0.0404448938321536,0.0,True,462.0,12.126795430653198,0.6237738870086599,462,0,0.0,,0.2817290466902531,0.3827822185373187,,intact
160,781,19.681761740201413,19.245700868093813,1.0,24.7660229,2.0,1195.8783194444818,74.95326985735241,483,0.007336956449885,475,8,0,0.9834368530020704,0.0165631469979296,0.0,True,989.0,17.742842991915612,0.9115848710948198,989,0,0.0,,0.3203772410170408,0.4721359549995794,,intact
158,1406,19.64945635763579,19.01873798728661,2.0,49.5320458,3.0,906.4764147535506,89.88676239254855,523,0.0079445718908693,510,13,0,0.9751434034416826,0.0248565965583174,0.0,True,698.0,14.905713688256792,0.7709547311827915,698,0,0.0,,0.3090169943749474,0.424807680927192,,intact
158,1997,19.64945635763579,18.92521800857181,2.23606797749979,55.37851073671648,3.23606797749979,904.1326527921392,83.6608448333209,781,0.0118636914852178,781,0,0,1.0,0.0,0.0,True,748.0,15.430353037616328,0.8000250574316558,748,0,0.0,,0.2958163163244892,,,intact
159,366,19.576222493833374,19.362934503769267,10.360566425675607,256.5900253552532,11.360566425675607,925.3968048205592,72.22436438673425,2341,0.0355606936836042,2316,25,0,0.9893208030756088,0.0106791969243912,0.0,True,279.0,9.423823971471329,0.4840281453474466,279,0,0.0,,0.2663023666149108,0.3783339250091166,,intact
159,468,19.576222493833374,19.286648835116875,5.928203230275509,146.8180169568572,6.928203230275509,914.9465125992256,37.82556506542765,1216,0.0184715094059217,1199,17,0,0.9860197368421052,0.0139802631578947,0.0,True,636.0,14.228319915327,0.7322320471327526,636,0,0.0,,0.2771863727725964,0.3299230723708768,,intact
159,1482,19.576222493833374,18.996712283156192,8.38083151964686,207.55986533661596,9.38083151964686,916.4766048033227,46.340937627722745,1581,0.0240160003049031,1474,107,0,0.9323213156230234,0.0676786843769765,0.0,True,771.0,15.665788274060857,0.8122684138312535,771,0,0.0,,0.2777203510029469,0.2437586564055321,,intact
159,1740,19.576222493833374,18.97640342773171,3.16227766016838,78.31704094788851,4.16227766016838,913.6242398298984,24.908138257687494,867,0.013170064683334,864,3,0,0.9965397923875432,0.0034602076124567,0.0,True,857.0,16.516403133234203,0.8568237695059555,857,0,0.0,,0.2958163163244892,0.4772255750516612,,intact
160,530,19.681761740201413,19.352528660545985,1.0,24.7660229,2.0,1185.558319512873,75.37928650839135,594,0.0090230892986163,594,0,0,1.0,0.0,0.0,True,728.0,15.222667215103916,0.7799638245665378,728,0,0.0,,0.3333333333333333,,,intact
160,554,19.681761740201413,19.283439314849417,9.259739418689833,229.3269184913051,10.259739418689833,1171.9833914357882,41.21564325361557,1926,0.0292566834833925,1910,16,0,0.991692627206646,0.0083073727933541,0.0,True,401.0,11.297887606083718,0.5798962818193513,401,0,0.0,,0.2597106754733818,0.2487200766757036,,intact
160,909,19.681761740201413,19.155040098376997,1.0,24.7660229,2.0,1206.0980248200203,36.68253109830084,599,0.0090990412287394,599,0,0,1.0,0.0,0.0,True,848.0,16.42944866646031,0.8460762930350342,848,0,0.0,,0.3333333333333333,,,intact
160,1130,19.681761740201413,19.33870769926697,1.414213562373095,35.02444547122265,2.414213562373095,1182.307418233273,66.44592152067514,583,0.0088559950523457,557,26,0,0.9554030874785592,0.0445969125214408,0.0,True,620.0,14.048207338801282,0.7200429692725233,620,0,0.0,,0.3203772410170408,0.4270509831248423,,intact
160,1363,19.681761740201413,18.96534774986181,7.555641990915946,187.1232025712259,8.555641990915946,1204.5321367980064,54.17771006999168,1338,0.0203247365009237,1326,12,0,0.9910313901345292,0.0089686098654708,0.0,True,571.0,13.481652161769508,0.6976797147137668,571,0,0.0,,0.2808687448721165,0.1974801996862213,,intact
160,1388,19.681761740201413,19.077516692335312,1.414213562373095,35.02444547122265,2.414213562373095,1206.181324367377,40.39181673920773,562,0.0085369969458289,548,14,0,0.9750889679715302,0.0249110320284697,0.0,True,704.0,14.96964127403822,0.7724416903216578,704,0,0.0,,0.3090169943749474,0.4342847116185476,,intact
160,1432,19.681761740201413,18.992962830378428,1.0,24.7660229,2.0,1173.9208340818802,30.591483452274275,556,0.0084458546296813,556,0,0,1.0,0.0,0.0,True,804.0,15.99753570059363,0.8272863415690918,804,0,0.0,,0.3333333333333333,,,intact
161,169,19.48212063635053,19.46785324154676,3.47213595499958,85.99099857343296,4.47213595499958,956.5565523992834,86.32188661017727,729,0.0110737914119382,727,2,0,0.9972565157750344,0.0027434842249657,0.0,True,987.0,17.724893727845068,0.9101363602147784,994,5,0.005005005005005,,0.2958163163244892,0.3437294309719423,,intact
161,232,19.48212063635053,19.395565986842435,7.194052389321207,178.16806621772872,8.194052389321207,950.2491381225448,71.06672826414282,1297,0.0197019306739148,1288,9,0,0.9930609097918272,0.0069390902081727,0.0,True,642.0,14.295277084757526,0.7353975159740859,647,0,0.0,,0.2898979485566356,0.2798057840438667,,intact
161,274,19.48212063635053,19.439887285444264,7.0,173.3621603,8.0,980.8146221567906,10.400906275716356,1884,0.028618687270359,1848,25,11,0.9808917197452228,0.0132696390658174,0.0058386411889596,True,673.0,14.63634358033765,0.7520857407842967,710,58,0.0755208333333333,0.4007871454417938,0.2687959533979827,0.3844998779892558,0.1319911920438111,intact
161,1399,19.48212063635053,19.13006609339701,2.6502815398728847,65.63693330793913,3.6502815398728847,963.1401612946996,75.693053983654,920,0.0139751551426381,890,30,0,0.967391304347826,0.0326086956521739,0.0,True,886.0,16.79352729949365,0.8698563185262754,886,0,0.0,,0.2989350844248255,0.414213562373095,,intact
162,215,19.691412180449888,19.556475813019365,1.0,24.7660229,2.0,1109.9923075251463,52.662859767501466,603,0.0091598027728378,590,13,0,0.978441127694859,0.0215588723051409,0.0,True,746.0,15.40971041561482,0.7852504276499647,747,89,0.1064593301435406,,0.3333333333333333,0.4721359549995794,,intact
162,225,19.691412180449888,19.56666592019024,1.8284271247461903,45.2828680424453,2.8284271247461903,1124.897499695188,81.61699129334944,627,0.0095243720374284,615,7,5,0.9808612440191388,0.011164274322169,0.0079744816586921,True,631.0,14.172280627406863,0.7220058297849166,632,127,0.1673254281949934,0.4364916731037084,0.2989350844248255,0.4270509831248423,0.1375565886788829,intact
162,279,19.691412180449888,19.43103919351696,1.0,24.7660229,2.0,1104.6591452811206,27.74064646575495,625,0.0094939912653791,621,3,1,0.9936,0.0048,0.0016,True,687.0,14.787795366729425,0.7559748864085563,688,314,0.313373253493014,0.5,0.3333333333333333,0.4142135623730951,0.1666666666666666,intact
161,636,19.48212063635053,19.25793917643876,2.23606797749979,55.37851073671648,3.23606797749979,939.4818945327312,27.24078160373473,861,0.0130789223671863,850,11,0,0.9872241579558652,0.0127758420441347,0.0,True,1041.0,18.203312652298376,0.9397668842157494,1041,0,0.0,,0.2989350844248255,0.4364916731037084,,intact
161,648,19.48212063635053,19.257510025380075,3.2426406871192857,80.30731351366796,4.242640687119286,945.3048262483572,53.87817293242518,910,0.013823251282392,895,15,0,0.9835164835164836,0.0164835164835164,0.0,True,681.0,14.72307822743469,0.7601042124533757,681,0,0.0,,0.2898979485566356,0.4415184401122529,,intact
161,837,19.48212063635053,19.174756082580878,1.0,24.7660229,2.0,968.3391780206032,57.363043284254445,658,0.0099952740041912,658,0,0,1.0,0.0,0.0,True,997.0,17.81445919822545,0.921670901027614,1017,0,0.0,,0.3333333333333333,,,intact
161,921,19.48212063635053,19.190542943681137,4.841619252963779,119.90765329198184,5.841619252963779,958.2608046704652,89.250020556979,532,0.0080812853650907,518,14,0,0.9736842105263158,0.0263157894736842,0.0,True,543.0,13.146949007195484,0.6799091549506722,543,0,0.0,,0.2742918851774318,0.380724156126471,,intact
162,568,19.691412180449888,19.32039108942261,1.8284271247461903,45.2828680424453,2.8284271247461903,1140.6997104809584,25.919812700616838,727,0.011043410639889,723,4,0,0.9944979367262724,0.0055020632737276,0.0,True,672.0,14.625465582862905,0.749796951537365,692,0,0.0,,0.2989350844248255,0.4567956789604663,,intact
162,777,19.691412180449888,19.122234727833145,1.0,24.7660229,2.0,1135.235626402456,46.42897199579838,643,0.0097674182138221,641,2,0,0.9968895800933126,0.0031104199066874,0.0,True,731.0,15.254000354017007,0.7860122183345634,731,0,0.0,,0.3333333333333333,0.4457195687123781,,intact
162,965,19.691412180449888,19.138542843405883,3.685557720282968,91.27660689979976,4.685557720282968,1118.7844503725996,82.0628222553546,935,0.0142030109330072,932,3,0,0.9967914438502674,0.0032085561497326,0.0,True,657.0,14.461313744703505,0.7448534893135456,662,0,0.0,,0.2898979485566356,0.414213562373095,,intact
162,1124,19.691412180449888,19.043565794643428,6.483314773547883,160.56592214959517,7.483314773547883,1118.3405314498243,81.36195544067697,1433,0.0217678231732614,1419,14,0,0.9902302861130496,0.0097697138869504,0.0,True,363.0,10.74925526186424,0.5550154317256117,364,73,0.1670480549199084,,0.2801868778094689,0.25,,intact
165,1188,20.617680806628204,19.29520233765632,38.0,941.1088702,39.0,618.8328707462356,3.2025019697040698,216,0.003281123381315,182,34,0,0.8425925925925926,0.1574074074074074,0.0,True,145.0,6.793742230659745,0.3404285381289275,145,0,0.0,,0.0255037329328893,0.0497309443844251,,intact
163,592,19.544816957811506,19.22613019474909,8.0,198.1281832,9.0,852.1424243153276,53.1975605461773,1587,0.0241071426210508,1439,77,71,0.9067422810333964,0.0485192186515437,0.0447385003150598,True,838.0,16.332289631953525,0.8425014518055112,846,47,0.0526315789473684,0.3140844721052404,0.2696862318229452,0.3273531727209286,0.0443982402822951,intact
163,889,19.544816957811506,19.23602803975912,6.817337799805944,168.8383440670296,7.817337799805943,854.1126717784548,45.904192495580375,997,0.0151448148665328,715,88,194,0.7171514543630892,0.0882647943831494,0.1945837512537613,True,221.0,8.387281135541944,0.4325476216966058,363,251,0.4087947882736156,0.3385221051678928,0.2402530733520421,0.3445735503433533,0.0982690318158506,intact
163,1267,19.544816957811506,18.98082209399017,2.863703305156273,70.92254163430594,3.863703305156273,843.7689496918538,73.27942491316625,856,0.0130029704370633,762,62,32,0.8901869158878505,0.072429906542056,0.0373831775700934,True,538.0,13.086279790944385,0.6793543267821484,539,51,0.0864406779661016,0.4399953084131193,0.2742918851774317,0.4270509831248423,0.1657034232356875,intact
163,219,19.544816957811506,19.458400072515747,1.0,24.7660229,2.0,826.517969008395,55.41305613887993,615,0.0093420874051331,613,2,0,0.9967479674796748,0.0032520325203252,0.0,True,736.0,15.306079714651624,0.7848624231560317,738,54,0.0681818181818181,,0.3333333333333333,0.4608128488913787,,intact
163,275,19.544816957811506,19.401064375793773,2.23606797749979,55.37851073671648,3.23606797749979,853.8676680110389,37.32829693060099,1142,0.0173474208401008,1039,62,41,0.9098073555166376,0.0542907180385289,0.0359019264448336,True,969.0,17.5625248672306,0.9018938211613357,1018,93,0.0837083708370837,0.4270509831248423,0.2742918851774317,0.4045372666182638,0.1527590979474105,intact
163,424,19.544816957811506,19.249137753897152,1.0,24.7660229,2.0,824.751695759111,48.84840912760655,593,0.0090078989125917,590,3,0,0.9949409780775716,0.0050590219224283,0.0,True,1156.0,19.182445840623718,0.9889399512462768,1166,0,0.0,,0.3333333333333333,0.4772255750516612,,intact
163,523,19.544816957811506,19.375873108582685,9.0598012700075,224.37524572245485,10.0598012700075,835.8977507285563,85.77185879897424,1654,0.0251248984846994,1607,25,22,0.971584038694075,0.0151148730350665,0.0133010882708585,True,314.0,9.99746489174682,0.5137352330954207,315,43,0.1201117318435754,0.3873424980275677,0.2705042601214877,0.303115897981036,0.11683823790608,intact
166,600,19.54565019452549,19.14918248661951,3.2426406871192857,80.30731351366796,4.242640687119286,1106.141621305182,48.63602373747829,1026,0.0155853360612464,1023,3,0,0.9970760233918128,0.0029239766081871,0.0,True,1065.0,18.411953421235268,0.9516492071669788,1065,0,0.0,,0.2898979485566356,0.3483314773547882,,intact
166,754,19.54565019452549,19.14418984109994,6.6212327846342935,163.98160277048368,7.621232784634293,1116.9525549636955,81.93168095177653,1203,0.0182740343876018,1187,16,0,0.9866999168744804,0.0133000831255195,0.0,True,1100.0,18.712051592547777,0.9672850327278588,1100,0,0.0,,0.2742918851774318,0.3848520685357369,,intact
166,1062,19.54565019452549,19.09608373657006,8.222125139210444,203.62933948435156,9.222125139210444,1143.3601208655932,13.35741601243662,1696,0.0257628946977329,1628,68,0,0.9599056603773584,0.0400943396226415,0.0,True,259.0,9.07977205229304,0.4699464091587474,259,0,0.0,,0.2742267810511566,0.3452006871334427,,intact
166,1092,19.54565019452549,19.11809891971958,1.0,24.7660229,2.0,1130.5354451521107,58.8090490029166,595,0.0090382796846409,595,0,0,1.0,0.0,0.0,True,842.0,16.371222439596615,0.8468512658315843,842,0,0.0,,0.3333333333333333,,,intact
166,179,19.54565019452549,19.51310117477501,1.0,24.7660229,2.0,1133.1663648218314,49.18280706783761,590,0.0089623277545179,584,6,0,0.9898305084745764,0.0101694915254237,0.0,True,1249.0,19.93913357805586,1.020981617642169,1254,0,0.0,,0.3333333333333333,0.4772255750516612,,intact
166,199,19.54565019452549,19.552937987302663,1.0,24.7660229,2.0,1107.4437830340237,49.269689768293695,590,0.0089623277545179,588,2,0,0.9966101694915256,0.0033898305084745,0.0,True,906.0,16.982012745328934,0.8686765192826919,906,0,0.0,,0.3333333333333333,0.4772255750516612,,intact
166,216,19.54565019452549,19.51790689434761,9.259739418689833,229.3269184913051,10.259739418689833,1112.4259278552368,71.51775787281781,2177,0.0330694703755687,2147,30,0,0.9862195682131374,0.0137804317868626,0.0,True,534.0,13.037541149394093,0.6675040432048989,534,0,0.0,,0.2742918851774317,0.2494257220165222,,intact
166,327,19.54565019452549,19.455036731288725,7.79385036540706,193.0226766288446,8.79385036540706,1123.1890094374935,82.739728486454,2147,0.0326137587948305,2040,107,0,0.9501630181648812,0.0498369818351187,0.0,True,302.0,9.804569629897316,0.5027895866832929,302,0,0.0,,0.2612038749637415,0.3420512615433831,,intact
167,1070,19.5963438743131,19.175405370001204,1.0,24.7660229,2.0,1260.2131227467953,32.57449226595938,625,0.0094939912653791,620,5,0,0.992,0.008,0.0,True,715.0,15.086138293858053,0.7782026133922942,715,201,0.2194323144104803,,0.3333333333333333,0.4142135623730951,,intact
167,1173,19.5963438743131,19.099356528115692,3.685557720282968,91.27660689979976,4.685557720282968,1280.6153665675974,79.2730143892322,1074,0.0163144745904275,1040,34,0,0.968342644320298,0.031657355679702,0.0,True,811.0,16.067025788709444,0.8304295113728434,811,270,0.2497687326549491,,0.2857142857142857,0.380746291435883,,intact
167,1324,19.5963438743131,18.970434962167687,5.708203932499369,141.36950931014945,6.708203932499369,1286.465558106679,64.01981334568134,1521,0.0231045771434267,1201,320,0,0.789612097304405,0.210387902695595,0.0,True,525.0,12.927207364566026,0.670380454607115,526,0,0.0,,0.25,0.3783339250091166,,intact
167,1985,19.5963438743131,18.718562432359136,1.0,24.7660229,2.0,1295.5236641028498,9.937751376515328,567,0.0086129488759519,561,6,0,0.9894179894179894,0.0105820105820105,0.0,True,755.0,15.50238575409482,0.8092091172043504,755,0,0.0,,0.3333333333333333,0.468118785068667,,intact
167,365,19.5963438743131,19.41247415915254,3.2426406871192857,80.30731351366796,4.242640687119286,1287.679397096481,58.95235318274084,995,0.0151144340944836,956,30,9,0.9608040201005024,0.0301507537688442,0.0090452261306532,True,608.0,13.911592676604096,0.7132537399451246,612,324,0.3461538461538461,0.4305008740430604,0.2857142857142857,0.439607805437114,0.1447865883287747,intact
167,622,19.5963438743131,19.129196258286814,6.348469228349534,157.22633428924988,7.348469228349534,1269.4534413210906,71.82860589858016,1302,0.0197778826040379,1012,215,75,0.7772657450076805,0.1651305683563748,0.0576036866359447,True,508.0,12.716187407449045,0.6567338951972065,515,44,0.0787119856887298,0.3405424265831667,0.25,0.3412253527198434,0.0905424265831666,intact
167,823,19.5963438743131,19.16501149013023,2.6502815398728847,65.63693330793913,3.6502815398728847,1287.5328063754407,58.89755071041097,710,0.0107851740774707,684,26,0,0.9633802816901408,0.0366197183098591,0.0,True,722.0,15.159806655254442,0.7822124129932193,726,0,0.0,,0.2898979485566356,0.4093754144956794,,intact
167,1021,19.5963438743131,19.05365417337505,1.0,24.7660229,2.0,1262.0437637692978,43.55084542548986,513,0.0077926680306232,512,1,0,0.9980506822612084,0.0019493177387914,0.0,True,805.0,16.00748132524138,0.828330252720355,805,0,0.0,,0.3333333333333333,0.5,,intact
166,1263,19.54565019452549,19.053873367335147,1.0,24.7660229,2.0,1110.4315669239877,59.83635026596682,594,0.0090230892986163,594,0,0,1.0,0.0,0.0,True,918.0,17.094106455639025,0.8857159300551236,918,0,0.0,,0.3333333333333333,,,intact
166,1522,19.54565019452549,18.99979895682492,7.79385036540706,193.0226766288446,8.79385036540706,1120.750582356037,88.68246505215973,1825,0.0277224544949072,1806,19,0,0.9895890410958904,0.0104109589041095,0.0,True,331.0,10.264529815185629,0.5325936026783085,331,0,0.0,,0.2750895616645218,0.3273531727209286,,intact
166,2027,19.54565019452549,18.74939919685421,1.0,24.7660229,2.0,1134.7166657748871,40.64534393116444,581,0.0088256142802964,577,4,0,0.9931153184165232,0.0068846815834767,0.0,True,825.0,16.205112036071434,0.8463293451042914,825,0,0.0,,0.3333333333333333,0.4077575732838083,,intact
167,348,19.5963438743131,19.39916144002248,5.0990195135927845,126.28243404118577,6.0990195135927845,1268.4692669573035,68.9278748133347,1183,0.0179702266671097,985,198,0,0.8326289095519864,0.1673710904480135,0.0,True,451.0,11.98155910843366,0.6145097498725824,452,294,0.3941018766756032,,0.2582456997612433,0.381289057825295,,intact
168,252,19.60338695834157,19.351041197728712,1.0,24.7660229,2.0,1307.6244209706167,25.02439027641414,527,0.0080053334349677,499,28,0,0.9468690702087288,0.0531309297912713,0.0,True,764.0,15.594510349620345,0.8006540507867909,764,0,0.0,,0.3333333333333333,0.4494897427831781,,intact
168,343,19.60338695834157,19.37438922826923,1.0,24.7660229,2.0,1317.4469867591356,67.28788934401175,535,0.0081268565231645,534,1,0,0.9981308411214952,0.0018691588785046,0.0,True,656.0,14.450303987687134,0.7414637468543389,656,0,0.0,,0.3333333333333333,0.4142135623730951,,intact
168,351,19.60338695834157,19.287290611000323,4.55269276785519,112.752093345366,5.55269276785519,1326.513087987235,86.56773306619995,892,0.0135498243339491,851,41,0,0.954035874439462,0.0459641255605381,0.0,True,364.0,10.764051215546116,0.5535543162678955,364,0,0.0,,0.2857142857142857,0.4068781988545112,,intact
168,459,19.60338695834157,19.340197059765472,9.838393244542416,243.6578723935428,10.838393244542416,1321.8061484286309,82.316201669936,1796,0.0272819333001936,1673,123,0,0.9315144766146992,0.0684855233853006,0.0,True,334.0,10.31094088749354,0.5295322013864676,334,0,0.0,,0.2701351138446443,0.3090169943749474,,intact
168,1295,19.60338695834157,20.1869800389977,7.0,173.3621603,8.0,1341.9322272315176,37.20712858237852,110,0.0016709424627067,104,6,0,0.9454545454545454,0.0545454545454545,0.0,True,144.0,6.770275002573076,0.3402971881624412,144,0,0.0,,0.1372960652012756,0.3111780415686834,,intact
168,1401,19.60338695834157,21.38842359728825,10.0,247.660229,11.0,1344.6968613130152,25.459436612940127,138,0.0020962732713957,138,0,0,1.0,0.0,0.0,True,66.0,4.583497844237541,0.2236299291058293,66,0,0.0,,0.1072809589624817,,,intact
168,1672,19.60338695834157,18.90475517153976,2.23606797749979,55.37851073671648,3.23606797749979,1316.54951614704,65.22303534586099,862,0.0130941127532109,862,0,0,1.0,0.0,0.0,True,763.0,15.5843011764478,0.8094029114094694,763,0,0.0,,0.2989350844248255,,,intact
168,2129,19.60338695834157,18.97971762030106,6.48074069840786,160.50217254573107,7.48074069840786,1336.7622336008085,58.39109097978517,232,0.0035241695577087,232,0,0,1.0,0.0,0.0,False,157.0,7.069275219628611,0.3664440846235972,157,0,0.0,,0.2888390946834803,,,intact
169,547,19.46785324154676,19.290712694615525,1.0,24.7660229,2.0,936.0503537056302,8.719015180648837,610,0.00926613547501,608,2,0,0.99672131147541,0.0032786885245901,0.0,True,1180.0,19.38054864282415,1.0000653107106745,1180,0,0.0,,0.3333333333333333,0.4746807650256203,,intact
169,556,19.46785324154676,19.28686276515699,1.0,24.7660229,2.0,966.075395036274,55.928175040936566,643,0.0097674182138221,643,0,0,1.0,0.0,0.0,True,1101.0,18.720555138359373,0.9661046224733584,1109,0,0.0,,0.3333333333333333,,,intact
169,648,19.46785324154676,19.257510025380075,2.449489742783178,60.66411906308329,3.449489742783178,943.8998625373544,58.04681387314567,682,0.0103598432687817,678,4,0,0.9941348973607038,0.0058651026392961,0.0,True,714.0,15.07558485549488,0.7785897191761191,723,0,0.0,,0.2958163163244892,0.4548834579993989,,intact
169,656,19.46785324154676,19.12876131106555,1.7320508075688772,42.89600996421431,2.732050807568877,975.0532321830844,12.171844439770474,722,0.010967458709766,717,5,0,0.9930747922437672,0.0069252077562326,0.0,True,676.0,14.668929172241665,0.7601148101860575,679,0,0.0,,0.3090169943749474,0.4,,intact
169,755,19.46785324154676,19.24312239795737,10.366600265340756,256.73945956657525,11.366600265340756,973.7451691766248,42.04948917392648,2244,0.0340872262392174,2050,194,0,0.9135472370766488,0.0864527629233511,0.0,True,412.0,11.451797811161432,0.5916563776540418,412,0,0.0,,0.2639311605905289,0.3643861904748267,,intact
169,1399,19.46785324154676,19.13006609339701,10.190632664367213,252.38144193120635,11.190632664367213,961.7351975836972,74.84367538215294,1900,0.0288617334467527,1879,21,0,0.9889473684210528,0.0110526315789473,0.0,True,431.0,11.71288013023329,0.6069176956711909,431,0,0.0,,0.2765092460972355,0.2839830025259411,,intact
169,1496,19.46785324154676,19.01169531380902,2.0,49.5320458,3.0,953.2179740272976,84.55259128141155,730,0.0110889817979628,730,0,0,1.0,0.0,0.0,True,901.0,16.93508805561977,0.8802124084827735,901,0,0.0,,0.2958163163244892,,,intact
170,254,19.53481257090376,19.388159382923924,6.713293552551451,166.2615818569116,7.713293552551451,812.2058120185568,64.85670056053262,1292,0.0196259787437918,1132,160,0,0.8761609907120743,0.1238390092879257,0.0,True,395.0,11.213046198183497,0.5761659829822324,395,0,0.0,,0.2742918851774317,0.3333333333333333,,intact
170,1416,19.53481257090376,18.920551041354468,3.414213562373095,84.55649127122264,4.414213562373095,825.0279321469403,82.35683554801425,900,0.013671347422146,817,83,0,0.9077777777777778,0.0922222222222222,0.0,True,577.0,13.552298857686369,0.7048326987274341,577,103,0.1514705882352941,,0.2742918851774317,0.4068781988545112,,intact
170,1577,19.53481257090376,19.041590730763403,1.0,24.7660229,2.0,808.8492959815821,46.65581187003177,598,0.0090838508427148,594,4,0,0.9933110367892976,0.0066889632107023,0.0,True,630.0,14.161046158239444,0.7341817767457571,630,0,0.0,,0.3333333333333333,0.4429907079434432,,intact
170,1734,19.53481257090376,18.994948019177333,1.0,24.7660229,2.0,803.9372018833496,17.743481086857305,627,0.0095243720374284,626,1,0,0.9984051036682616,0.0015948963317384,0.0,True,758.0,15.533154661153455,0.806293858215783,758,0,0.0,,0.3333333333333333,0.4772255750516612,,intact
170,1871,19.53481257090376,18.76907258044186,1.414213562373095,35.02444547122265,2.414213562373095,824.9023936321859,82.45953303403935,527,0.0080053334349677,527,0,0,1.0,0.0,0.0,True,499.0,12.603040633343667,0.6580554731483117,500,145,0.2248062015503876,,0.3090169943749474,,,intact
168,594,19.60338695834157,19.461342042613765,1.0,24.7660229,2.0,1318.374997307274,69.4441502629502,604,0.0091749931588624,603,1,0,0.9983443708609272,0.0016556291390728,0.0,True,749.0,15.440663999700892,0.7905168879744839,749,0,0.0,,0.3333333333333333,0.3797958971132712,,intact
168,684,19.60338695834157,19.21385131834359,5.324555320336759,131.868058995777,6.324555320336759,1329.00653711725,80.14666035769145,973,0.0147802456019423,967,6,0,0.9938335046248716,0.0061664953751284,0.0,True,191.0,7.797255174810172,0.4017418817501731,191,0,0.0,,0.2791745113185196,0.3450575928598424,,intact
168,690,19.60338695834157,27.75204186579876,5.0990195135927845,126.28243404118577,6.0990195135927845,1345.6124261990017,41.45113090416566,215,0.0032659329952904,208,7,0,0.9674418604651164,0.0325581395348837,0.0,True,124.0,6.282549314314218,0.2653359697214512,124,0,0.0,,0.2171292729553324,0.3443593434156103,,intact
168,771,19.60338695834157,19.361236354515004,8.22446323827975,203.68724489944444,9.22446323827975,1323.574484945053,86.14818800232801,2098,0.0318694298796248,1953,145,0,0.930886558627264,0.0691134413727359,0.0,True,458.0,12.074184356393443,0.6197511142066915,458,0,0.0,,0.2642788416911127,0.3932311548979069,,intact
170,502,19.53481257090376,19.17410675118577,7.324233081729782,181.3921242270573,8.324233081729782,817.6980905383018,78.82265822575104,1727,0.0262337966644957,987,740,0,0.5715112912565142,0.4284887087434858,0.0,True,15.0,2.1850968611841584,0.1128988821931392,303,0,0.0,,0.1940499650128638,0.3690444308357147,,intact
170,632,19.53481257090376,19.410784667153354,1.7320508075688772,42.89600996421431,2.732050807568877,831.0726163595388,65.17408145687976,593,0.0090078989125917,591,2,0,0.9966273187183812,0.0033726812816188,0.0,True,515.0,12.80349918517013,0.6575068861780721,517,0,0.0,,0.3090169943749474,0.4390050566079807,,intact
170,717,19.53481257090376,19.120928876446023,1.0,24.7660229,2.0,832.8646999454472,56.94068330303801,539,0.008187618067263,539,0,0,1.0,0.0,0.0,True,621.0,14.05953197372281,0.7274227034487124,621,0,0.0,,0.3333333333333333,,,intact
170,828,19.53481257090376,19.181895827229184,6.032065437739018,149.39027076534305,7.032065437739018,814.0057257016279,69.08229415169546,1420,0.0215703481549415,1364,56,0,0.9605633802816902,0.0394366197183098,0.0,True,433.0,11.740024732409273,0.6064577913847354,457,0,0.0,,0.27195617308673,0.4099627786406589,,intact
170,2188,19.53481257090376,18.578984294018447,1.0,24.7660229,2.0,840.9309043567253,9.850240277231949,576,0.0087496623501734,558,12,6,0.96875,0.0208333333333333,0.0104166666666666,True,495.0,12.552425807826008,0.6586814665729908,500,114,0.1856677524429967,0.468118785068667,0.3333333333333333,0.4318516525781366,0.1347854517353336,intact
171,188,19.53835696303774,19.54710818785324,1.0,24.7660229,2.0,1155.5611210946731,68.23302153045431,563,0.0085521873318535,563,0,0,1.0,0.0,0.0,True,880.0,16.73656774376801,0.8564087790259541,884,56,0.0595744680851063,,0.3333333333333333,,,intact
171,273,19.53835696303774,19.562300031308816,1.0,24.7660229,2.0,1166.3197277419813,79.65237168711093,593,0.0090078989125917,592,1,0,0.9983136593591906,0.0016863406408094,0.0,True,1036.0,18.15954410458608,0.9288613287092192,1036,0,0.0,,0.3333333333333333,0.4721359549995794,,intact
171,327,19.53835696303774,19.455036731288725,1.0,24.7660229,2.0,1144.4928111897066,19.87135375907329,565,0.0085825681039027,538,27,0,0.952212389380531,0.047787610619469,0.0,True,649.0,14.372999552399635,0.737201776540466,649,47,0.0675287356321839,,0.3333333333333333,0.4494897427831781,,intact
171,765,19.53835696303774,19.15373871647895,1.0,24.7660229,2.0,1176.3662028643944,45.647679218182695,599,0.0090990412287394,594,5,0,0.991652754590985,0.008347245409015,0.0,True,1138.0,19.0325156108475,0.9837934739173704,1138,0,0.0,,0.3333333333333333,0.4721359549995794,,intact
171,948,19.53835696303774,19.242262754337823,1.0,24.7660229,2.0,1149.668106174212,49.19631697402251,492,0.0074736699241064,474,18,0,0.9634146341463414,0.0365853658536585,0.0,True,677.0,14.679774962390477,0.7570675801146745,677,23,0.0328571428571428,,0.3268552871751871,0.4772255750516612,,intact
171,1092,19.53835696303774,19.11809891971958,5.422466567392307,134.29293118252227,6.422466567392307,1151.839246904323,60.65568345555324,1497,0.0227400078788362,1477,20,0,0.9866399465597864,0.0133600534402137,0.0,True,666.0,14.560026929865362,0.7533037676306923,666,0,0.0,,0.2801868778094689,0.3859112176345371,,intact
171,1747,19.53835696303774,18.95671536462289,1.414213562373095,35.02444547122265,2.414213562373095,1158.58422013561,78.1384854328637,555,0.0084306642436567,552,3,0,0.9945945945945946,0.0054054054054054,0.0,True,588.0,13.680870333281758,0.7107855372673957,588,0,0.0,,0.2989350844248255,0.4270509831248423,,intact
171,1900,19.53835696303774,18.839512680411747,1.0,24.7660229,2.0,1176.3555515938588,45.35869273903644,583,0.0088559950523457,567,16,0,0.9725557461406518,0.0274442538593482,0.0,True,1001.0,17.850159553067712,0.930231913282579,1001,0,0.0,,0.3333333333333333,0.4318516525781366,,intact
171,2027,19.53835696303774,18.74939919685421,5.6332495807108,139.51318811729905,6.6332495807108,1156.0204675270998,72.64060347425193,960,0.0145827705836224,952,8,0,0.9916666666666668,0.0083333333333333,0.0,True,486.0,12.437789380968075,0.6497006159894629,486,0,0.0,,0.2801868778094689,0.3018902624741122,,intact
172,182,19.464913239502334,19.61083882941853,2.4641016151377544,61.02599702842861,3.4641016151377544,1073.0561118863957,61.42133773954061,1139,0.017301849682027,1135,4,0,0.9964881474978052,0.0035118525021949,0.0,True,913.0,17.04749031634278,0.8725354939439083,916,0,0.0,,0.2898979485566356,0.414213562373095,,intact
172,279,19.464913239502334,19.43103919351696,8.06225774829855,199.6700600200643,9.06225774829855,1085.2782248236483,84.82176919129685,1018,0.0154638129730496,974,44,0,0.9567779960707268,0.043222003929273,0.0,True,461.0,12.11366408361762,0.622875303258247,461,0,0.0,,0.2825983534202392,0.2883525700177938,,intact
173,1183,19.62159265554058,19.118316638444128,1.0,24.7660229,2.0,1315.2767543916077,81.20301077143425,513,0.0077926680306232,513,0,0,1.0,0.0,0.0,True,755.0,15.50238575409482,0.8003315462848506,755,0,0.0,,0.3333333333333333,,,intact
173,1340,19.62159265554058,19.050365658609472,5.196152422706632,128.68802989264293,6.196152422706632,1319.3607094329282,87.44709996426882,976,0.0148258167600161,957,19,0,0.980532786885246,0.0194672131147541,0.0,True,720.0,15.13879513212096,0.7829339806968959,720,0,0.0,,0.2817290466902531,0.3811428388606529,,intact
173,1466,19.62159265554058,19.0222573689338,4.196152422706632,103.92200699264292,5.196152422706632,1303.0789441790052,47.04958947240722,588,0.0089319469824687,588,0,0,1.0,0.0,0.0,True,653.0,14.417224270920368,0.7461587943121342,653,0,0.0,,0.3090169943749474,,,intact
173,1547,19.62159265554058,18.997594292270804,4.155870949147037,102.92439509602023,5.155870949147037,1321.975170883935,80.46607076209564,1060,0.0161018091860831,976,84,0,0.920754716981132,0.0792452830188679,0.0,True,502.0,12.640868754332628,0.654641889349719,502,0,0.0,,0.2785504044725916,0.4208072354749903,,intact
172,728,19.464913239502334,19.18232836823159,1.0,24.7660229,2.0,1090.5971509946703,67.5996245668944,612,0.0092965162470593,612,0,0,1.0,0.0,0.0,True,736.0,15.306079714651624,0.7920917032065043,736,0,0.0,,0.3333333333333333,,,intact
172,770,19.464913239502334,19.195295537980854,1.0,24.7660229,2.0,1069.647427337898,45.49459548024552,627,0.0095243720374284,627,0,0,1.0,0.0,0.0,True,914.0,17.056823736322794,0.8823968765661284,919,0,0.0,,0.3333333333333333,,,intact
172,965,19.464913239502334,19.138542843405883,1.0,24.7660229,2.0,1099.4035299151278,35.838987367732805,535,0.0081268565231645,535,0,0,1.0,0.0,0.0,True,884.0,16.774562271083887,0.8690704912563966,885,0,0.0,,0.3333333333333333,,,intact
