Repository: AmiraliKhosrozadeh/ice-bonded-granular-microCT

# Grain-scale kinematics, ice-bond failure and damage evolution in ice-bonded granular media under in-situ uniaxial compression

Analysis code, per-specimen tables and supplementary material for the paper of

## Results for every specimen

The paper shows one or two specimens per figure.  The same rendering for
every specimen and every scan is in [`supplementary/`](supplementary/README.md):
the void and crack classes (Fig. 11 of the paper), the crack orientation
classes (Fig. 12), the ice-path maps (Fig. 18) and the per-scan tables behind
Tables 2–4, each as one sheet per material, compiled with their text in
[`supplementary/supplementary.pdf`](supplementary/supplementary.pdf).

File: paper/data/bonds/Alumina_75_1000_T5/Alumina_75_1000_T5_throats_scan03_classified.csv (part 8 of 64)
bead_a,bead_b,r_a_vox,r_b_vox,gap_vox,gap_um,dsum_min,z_mid,axis_dip_deg,lens_vox,lens_mm3,binder_vox,pore_vox,crack_vox,binder_frac,pore_frac,crack_frac,connected,bond_area_vox,r_bond_vox,r_bond_over_R,neck_binder_vox,neck_crack_vox,neck_severed,q_crack_med,q_binder_med,q_pore_med,dq_paired,cls
172,2132,19.464913239502334,18.66366696824488,10.181782043891005,252.16224726181343,11.181782043891005,1105.778155249238,23.34800103622223,1936,0.0294085873436385,1915,21,0,0.9891528925619836,0.0108471074380165,0.0,True,395.0,11.213046198183497,0.5881701409854834,417,0,0.0,,0.2714970279031851,0.2592192604530755,,intact
173,1549,19.62159265554058,20.405081052154944,10.0,247.660229,11.0,1339.2232522514616,34.47715385529963,179,0.0027190790984045,177,2,0,0.988826815642458,0.0111731843575419,0.0,False,200.0,7.978845608028654,0.3986764259401671,200,0,0.0,,0.143427623722778,0.2600848151802114,,intact
173,1578,19.62159265554058,19.16999329734451,1.0,24.7660229,2.0,1332.841396292977,42.33135859940873,156,0.0023697002198386,156,0,0,1.0,0.0,0.0,True,188.0,7.735777827895049,0.3988379251774163,188,0,0.0,,0.3333333333333333,,,intact
173,1667,19.62159265554058,18.88737147881965,8.126822193908446,201.2690645585648,9.126822193908446,1324.3453899723445,75.52507031298099,1482,0.0225121520884671,1457,25,0,0.9831309041835358,0.0168690958164642,0.0,True,307.0,9.885400096021597,0.5134077385998129,307,0,0.0,,0.2798057840438667,0.3192840717722345,,intact
173,1753,19.62159265554058,18.99208039102296,2.6502815398728847,65.63693330793913,3.6502815398728847,1317.7294653444292,88.29058769738293,955,0.0145068186534993,955,0,0,1.0,0.0,0.0,True,804.0,15.99753570059363,0.8285943521250874,804,0,0.0,,0.2958163163244892,,,intact
173,1812,19.62159265554058,18.92455143988964,1.0,24.7660229,2.0,1298.8051367162393,12.877174484479315,543,0.0082483796113614,539,4,0,0.992633517495396,0.007366482504604,0.0,True,1025.0,18.06287998460892,0.9372081388939928,1025,0,0.0,,0.3333333333333333,0.4077575732838083,,intact
173,1845,19.62159265554058,18.89584445286508,9.770329614269007,241.9722069675344,10.770329614269007,1301.8339453231092,48.97973342543446,1288,0.0195652171996934,1282,6,0,0.9953416149068324,0.0046583850931677,0.0,True,241.0,8.758577656805558,0.4547850695338281,241,0,0.0,,0.2765092460972355,0.3434443890543975,,intact
173,2067,19.62159265554058,18.73285973227569,1.0,24.7660229,2.0,1317.141289100008,86.57220507818428,406,0.0061672967259903,405,1,0,0.9975369458128078,0.0024630541871921,0.0,True,747.0,15.42003518087075,0.8040805810471747,747,0,0.0,,0.3203772410170408,0.4142135623730951,,intact
173,2291,19.62159265554058,18.76839487426397,1.414213562373095,35.02444547122265,2.414213562373095,1334.2231129509653,35.00109895282672,114,0.0017317040068051,114,0,0,1.0,0.0,0.0,True,196.0,7.898654169668588,0.4114955319293276,196,0,0.0,,0.3203772410170408,,,intact
174,518,19.601108867355343,19.238393407208708,1.0,24.7660229,2.0,1275.757690778651,77.9089463005061,506,0.0076863353284509,500,6,0,0.9881422924901184,0.0118577075098814,0.0,True,800.0,15.957691216057308,0.8217248049807261,802,0,0.0,,0.3203772410170408,0.4431747586863372,,intact
174,612,19.601108867355343,19.443045367130445,1.0,24.7660229,2.0,1299.2824165601037,14.843394586050104,568,0.0086281392619766,567,1,0,0.9982394366197184,0.0017605633802816,0.0,True,660.0,14.494292838262302,0.742456489195005,667,0,0.0,,0.3333333333333333,0.5,,intact
174,700,19.601108867355343,19.26587502343587,1.0,24.7660229,2.0,1284.1442735229894,78.107415914949,526,0.0079901430489431,526,0,0,1.0,0.0,0.0,True,977.0,17.634873370726638,0.9074474839764904,977,0,0.0,,0.3333333333333333,,,intact
174,768,19.601108867355343,19.54127490892756,5.741657386773941,142.19801832479757,6.741657386773941,1270.092514032919,64.08734489102234,1621,0.0246236157458874,1609,12,0,0.9925971622455274,0.0074028377544725,0.0,True,572.0,13.49345229721172,0.6894548055291233,572,0,0.0,,0.2801868778094689,0.3455540272017544,,intact
174,332,19.601108867355343,19.408883637041907,6.5630027024141775,162.5394752207514,7.5630027024141775,1265.3576180308032,51.357998896025215,1445,0.0219501078055566,1405,40,0,0.972318339100346,0.0276816608996539,0.0,True,584.0,13.63425735166143,0.6990135847949503,584,0,0.0,,0.2779262976266636,0.2798682069485275,,intact
174,350,19.601108867355343,19.32252271240729,1.0,24.7660229,2.0,1261.471576008374,17.31064131396477,593,0.0090078989125917,592,1,0,0.9983136593591906,0.0016863406408094,0.0,True,750.0,15.450968080927584,0.7939119477721563,750,0,0.0,,0.3333333333333333,0.353889367864523,,intact
174,410,19.601108867355343,19.4261903932565,6.330293345472711,156.77618995769478,7.330293345472711,1261.3955805844644,37.04066747751384,1255,0.0190639344608814,1210,45,0,0.9641434262948207,0.0358565737051792,0.0,True,566.0,13.422495877444907,0.6878516388138347,566,0,0.0,,0.2714970279031851,0.4010304899342249,,intact
174,483,19.601108867355343,19.40275556092908,1.7320508075688772,42.89600996421431,2.732050807568877,1292.218126884757,54.12419593099913,688,0.0104509855849294,688,0,0,1.0,0.0,0.0,True,770.0,15.655625581928012,0.8027730488456436,770,0,0.0,,0.3090169943749474,,,intact
174,1087,19.601108867355343,19.376932883955828,1.0,24.7660229,2.0,1289.0688572037473,62.40413605865351,565,0.0085825681039027,559,6,0,0.9893805309734514,0.0106194690265486,0.0,True,656.0,14.450303987687134,0.7414586951229301,656,0,0.0,,0.3333333333333333,0.4216254894180499,,intact
174,1310,19.601108867355343,19.10262819841987,9.259739418689833,229.3269184913051,10.259739418689833,1270.9394717788864,68.80166311937704,1139,0.017301849682027,1018,121,0,0.8937664618086041,0.1062335381913959,0.0,True,406.0,11.368105109938904,0.5874422457252299,406,0,0.0,,0.2553967929896867,0.3985284962787935,,intact
174,2578,19.601108867355343,17.718062284236982,10.366600265340756,256.73945956657525,11.366600265340756,1275.112130014063,77.61986588436207,2557,0.0388418170649193,2550,7,0,0.9972624168947986,0.0027375831052014,0.0,True,355.0,10.630146264057032,0.5696882291879876,355,0,0.0,,0.2731156006211318,0.3349814812274482,,intact
175,206,19.48442663453203,19.42133917125432,1.0,24.7660229,2.0,1124.209641516291,38.78348837702443,626,0.0095091816514037,613,13,0,0.9792332268370608,0.0207667731629392,0.0,True,811.0,16.067025788709444,0.8259457412515365,811,0,0.0,,0.3333333333333333,0.4494897427831781,,intact
175,297,19.48442663453203,19.354865640240305,6.0,148.5961374,7.0,1107.158430504474,85.33998137309985,1563,0.0237425733564602,1550,13,0,0.9916826615483044,0.0083173384516954,0.0,True,751.0,15.461265295053533,0.7961661703653772,751,0,0.0,,0.2742918851774318,0.2942980550855494,,intact
175,549,19.48442663453203,19.22376180832325,1.0,24.7660229,2.0,1109.7766444721756,87.75478479851587,576,0.0087496623501734,567,9,0,0.984375,0.015625,0.0,True,774.0,15.696236870863476,0.8110034337585059,775,0,0.0,,0.3333333333333333,0.4721359549995794,,intact
175,551,19.48442663453203,19.19183933920921,3.7320508075688767,92.42805576421428,4.732050807568877,1095.1320098671792,49.782364646697474,1104,0.0167701861711657,1100,4,0,0.9963768115942028,0.0036231884057971,0.0,True,704.0,14.96964127403822,0.7740996136597917,704,0,0.0,,0.2898979485566356,0.3565617175319494,,intact
175,1109,19.48442663453203,19.1805980871652,1.0,24.7660229,2.0,1093.8665940237695,38.39521507324586,577,0.008764852736198,565,12,0,0.9792027729636048,0.0207972270363951,0.0,True,901.0,16.93508805561977,0.8759900285860408,901,0,0.0,,0.3333333333333333,0.4633576589174196,,intact
175,2167,19.48442663453203,18.524880542674577,8.719749027788248,215.9535041044565,9.719749027788248,1113.3171287297914,79.45060352467247,2033,0.0308820547880254,895,1138,0,0.4402361042793901,0.5597638957206099,0.0,True,290.0,9.607802401865856,0.5055499884316468,291,0,0.0,,0.1749172031072142,0.3145607907624104,,intact
176,345,19.6230393860632,19.444308312594675,1.0,24.7660229,2.0,1197.6388269851936,23.12117518962149,596,0.0090534700706655,596,0,0,1.0,0.0,0.0,True,702.0,14.948362455500638,0.7652611879774054,705,0,0.0,,0.3333333333333333,,,intact
176,464,19.6230393860632,19.26201515789446,1.0,24.7660229,2.0,1192.3585858693104,50.54896699616141,564,0.0085673777178781,564,0,0,1.0,0.0,0.0,True,725.0,15.191269449366246,0.7813423243211993,725,0,0.0,,0.3333333333333333,,,intact
176,489,19.6230393860632,19.30075805021684,1.0,24.7660229,2.0,1163.9123762937636,33.883013847194995,598,0.0090838508427148,598,0,0,1.0,0.0,0.0,True,813.0,16.086824965400158,0.8265804482070381,813,0,0.0,,0.3333333333333333,,,intact
175,1171,19.48442663453203,19.02115770206607,1.0,24.7660229,2.0,1097.205672476416,52.72140821440272,582,0.0088408046663211,580,2,0,0.9965635738831616,0.0034364261168384,0.0,True,982.0,17.679940843579836,0.9183052873074165,982,0,0.0,,0.3333333333333333,0.4077575732838083,,intact
175,1622,19.48442663453203,19.07379894381716,1.0,24.7660229,2.0,1120.4861884795728,53.35772227534487,600,0.009114231614764,600,0,0,1.0,0.0,0.0,True,946.0,17.35284277373209,0.9000851316911158,946,0,0.0,,0.3333333333333333,,,intact
175,1632,19.48442663453203,18.9467451408178,4.0197648378370845,99.553588026488,5.0197648378370845,1107.5472183887707,86.15559148567921,944,0.0143397244072287,836,108,0,0.885593220338983,0.1144067796610169,0.0,True,450.0,11.96826841204298,0.6228417120354139,452,0,0.0,,0.2761090914020477,0.4105458806138031,,intact
175,1919,19.48442663453203,18.91432483475178,1.0,24.7660229,2.0,1123.1229600219,42.76084256825734,605,0.009190183544887,591,14,0,0.9768595041322314,0.0231404958677685,0.0,True,649.0,14.372999552399635,0.7486180671211138,649,0,0.0,,0.3333333333333333,0.4391575887554247,,intact
176,785,19.6230393860632,19.188381895156787,1.7320508075688772,42.89600996421431,2.732050807568877,1184.955372767481,75.94122441600878,579,0.0087952335082472,547,32,0,0.9447322970639032,0.0552677029360967,0.0,True,530.0,12.988619621707652,0.6693194525186104,530,0,0.0,,0.2989350844248255,0.414213562373095,,intact
176,835,19.6230393860632,19.16327808037605,2.146264369941973,53.15443253543696,3.146264369941973,1169.704037829988,60.45385987510271,826,0.0125472588563251,737,89,0,0.8922518159806295,0.1077481840193704,0.0,True,699.0,14.916387312029334,0.7691571815208331,699,0,0.0,,0.2898979485566356,0.4270509831248423,,intact
176,1555,19.6230393860632,18.888486778174983,4.0197648378370845,99.553588026488,5.0197648378370845,1180.092847585032,89.48436607746109,1470,0.0223298674561718,1457,13,0,0.991156462585034,0.0088435374149659,0.0,True,465.0,12.166104433032896,0.6318162713754172,465,0,0.0,,0.2817290466902531,0.439607805437114,,intact
177,212,19.579129165013907,19.485265044009697,1.0,24.7660229,2.0,906.8638621232456,25.947509539979333,599,0.0090990412287394,597,2,0,0.996661101836394,0.003338898163606,0.0,True,913.0,17.04749031634278,0.8727891811211003,913,0,0.0,,0.3333333333333333,0.4633576589174196,,intact
177,1139,19.579129165013907,19.11853435221004,2.4641016151377544,61.02599702842861,3.4641016151377544,879.667877112131,62.61719669894659,892,0.0135498243339491,875,17,0,0.9809417040358744,0.0190582959641255,0.0,True,655.0,14.439285835884782,0.7462613772254234,655,63,0.0877437325905292,,0.2989350844248255,0.414213562373095,,intact
177,1155,19.579129165013907,19.12615121226992,2.449489742783178,60.66411906308329,3.449489742783178,874.8645192202871,47.1976795771216,820,0.0124561165401774,814,6,0,0.9926829268292684,0.0073170731707317,0.0,True,892.0,16.85029431422316,0.8706974423113915,892,0,0.0,,0.2958163163244892,0.4429907079434433,,intact
177,2220,19.579129165013907,18.452480615183436,1.7320508075688772,42.89600996421431,2.732050807568877,898.0786158362328,64.70429595239703,456,0.0069268160272206,456,0,0,1.0,0.0,0.0,True,761.0,15.563862739881277,0.818469837581538,761,100,0.1161440185830429,,0.3164309725825327,,,intact
177,2314,19.579129165013907,18.853403322580828,1.0,24.7660229,2.0,900.8351536540184,52.484952420885314,655,0.0099497028461173,655,0,0,1.0,0.0,0.0,True,905.0,16.97263818610208,0.8832432883042779,905,0,0.0,,0.3333333333333333,,,intact
177,467,19.579129165013907,19.352528660545985,6.834654549917682,169.2672110968505,7.834654549917682,877.6842303089518,61.00325169252996,1239,0.0188208882844877,1226,13,0,0.9895076674737692,0.0104923325262308,0.0,True,573.0,13.505242122350568,0.6937922953532146,573,0,0.0,,0.2775563351996301,0.3783339250091166,,intact
177,932,19.579129165013907,19.067015786571304,6.4031242374328485,158.57992149580696,7.403124237432848,866.4676402610878,11.536460038429336,1230,0.0186841748102662,1214,16,0,0.9869918699186992,0.0130081300813008,0.0,True,587.0,13.669231989760256,0.7074046845751202,587,0,0.0,,0.2728944565403084,0.3491243556400666,,intact
177,972,19.579129165013907,19.142669823298245,4.766114533138578,118.03770167173282,5.766114533138578,885.8849597977212,81.27602736222578,1604,0.0243653791834691,1603,1,0,0.9993765586034912,0.0006234413965087,0.0,True,947.0,17.362012044001403,0.8967564781399738,947,0,0.0,,0.2898979485566356,0.3577747210701756,,intact
177,1089,19.579129165013907,19.0562841681182,7.385164807134505,182.90116073376723,8.385164807134505,895.7617790828035,73.78924104738817,1605,0.0243805695694937,1600,5,0,0.9968847352024922,0.0031152647975077,0.0,True,650.0,14.38406847937898,0.7446053886030932,650,121,0.1569390402075227,,0.2779262976266636,0.2133188716600916,,intact
178,349,19.492388613331705,19.278301859080813,5.708203932499369,141.36950931014945,6.708203932499369,954.9737928572245,27.225940169909595,965,0.0146587225137454,959,6,0,0.9937823834196892,0.0062176165803108,0.0,True,732.0,15.26443044094783,0.7874211294642438,732,0,0.0,,0.2801868778094689,0.2471072333105655,,intact
178,438,19.492388613331705,19.29691212841528,9.055385138137416,224.2658756994309,10.055385138137416,910.8255750720108,10.29834535761916,1981,0.0300921547147458,1975,6,0,0.9969712266532056,0.0030287733467945,0.0,True,466.0,12.179179240065665,0.6279659084938246,473,0,0.0,,0.2711923793731366,0.2744568604262279,,intact
178,571,19.492388613331705,19.264374148407107,1.0,24.7660229,2.0,925.045465057658,61.37233433897565,566,0.0085977584899273,561,5,0,0.991166077738516,0.0088339222614841,0.0,True,923.0,17.14059581658814,0.8845215438638008,926,0,0.0,,0.3333333333333333,0.4494897427831781,,intact
178,789,19.492388613331705,19.21449796632033,7.4852813742385695,185.38064992733587,8.48528137423857,937.7714568776,82.41510475141084,1315,0.0199753576223578,1307,8,0,0.993916349809886,0.006083650190114,0.0,True,363.0,10.74925526186424,0.5554182323470601,363,0,0.0,,0.2775144043792301,0.3631710517843995,,intact
179,756,19.51310117477501,19.18492320470129,10.364905678081108,256.6974913796967,11.364905678081108,1148.878892806386,83.65507519091697,2222,0.033753037746676,2179,43,0,0.9806480648064808,0.0193519351935193,0.0,True,558.0,13.327299669871431,0.6887844991352912,558,4,0.0071174377224199,,0.2579823004889093,0.2466060555964672,,intact
179,964,19.51310117477501,19.08844285717857,1.0,24.7660229,2.0,1153.031052561788,69.14255720225584,567,0.0086129488759519,564,3,0,0.9947089947089948,0.0052910052910052,0.0,True,1286.0,20.232313600583467,1.0482644727286332,1286,69,0.0509225092250922,,0.3333333333333333,0.4494897427831781,,intact
179,975,19.51310117477501,19.068329032376585,3.47213595499958,85.99099857343296,4.47213595499958,1166.9052079070575,13.091826879385287,975,0.0148106263739915,959,16,0,0.9835897435897436,0.0164102564102564,0.0,True,410.0,11.423968370726268,0.5922003569794403,410,2,0.0048543689320388,,0.2898979485566356,0.4105458806138031,,intact
179,991,19.51310117477501,19.039834774396866,1.0,24.7660229,2.0,1132.338581982881,44.5636748365208,592,0.0089927085265671,592,0,0,1.0,0.0,0.0,True,1578.0,22.411894172470603,1.1626556380566402,1578,17,0.0106583072100313,,0.3333333333333333,,,intact
178,1082,19.492388613331705,19.1289787871486,1.0,24.7660229,2.0,937.0545755896068,83.02547552463918,575,0.0087344719641488,570,5,0,0.991304347826087,0.008695652173913,0.0,True,879.0,16.727055627203253,0.8662073226850705,879,0,0.0,,0.3333333333333333,0.4721359549995794,,intact
178,1164,19.492388613331705,19.068547889091885,2.0,49.5320458,3.0,936.9021611373614,83.74975273662936,656,0.0099648932321419,652,4,0,0.9939024390243902,0.0060975609756097,0.0,True,558.0,13.327299669871431,0.691233194973561,558,0,0.0,,0.3021694792519622,0.4320508075688772,,intact
178,1910,19.492388613331705,18.78306756458076,1.0,24.7660229,2.0,951.4691516942598,27.518359424975475,558,0.0084762354017305,557,1,0,0.9982078853046596,0.0017921146953405,0.0,True,732.0,15.26443044094783,0.7976093280244921,732,0,0.0,,0.3333333333333333,0.5,,intact
178,1997,19.492388613331705,18.92521800857181,11.225303344945887,278.0061197003765,12.225303344945887,918.2372477166548,49.343387188251526,2121,0.0322188087581908,2104,17,0,0.991984912776992,0.008015087223008,0.0,True,152.0,6.955796338302048,0.3621150274539097,152,0,0.0,,0.2412742924521226,0.3942861393924423,,intact
179,1012,19.51310117477501,19.01279607549344,4.196152422706632,103.92200699264292,5.196152422706632,1158.224688091501,56.77462960186876,772,0.0117269780109963,725,47,0,0.939119170984456,0.060880829015544,0.0,True,733.0,15.274853405932202,0.792965485356776,733,0,0.0,,0.2779262976266636,0.3874258867227931,,intact
179,1062,19.51310117477501,19.09608373657006,1.0,24.7660229,2.0,1156.316306008417,58.04845558026601,637,0.0096762758976744,635,2,0,0.9968602825745684,0.0031397174254317,0.0,True,762.0,15.574085310927526,0.8067554571115112,762,0,0.0,,0.3333333333333333,0.474744871391589,,intact
179,2027,19.51310117477501,18.74939919685421,10.70628140548591,265.15201046210825,11.70628140548591,1147.672850917711,86.43756425232657,1950,0.029621252747983,1878,72,0,0.963076923076923,0.0369230769230769,0.0,True,351.0,10.57008845991889,0.5525038017513552,351,0,0.0,,0.2510489592449695,0.2412742924521226,,intact
180,814,19.582034973415546,19.14071515992625,1.0,24.7660229,2.0,1167.8544245626504,44.34288886905962,530,0.0080509045930415,516,14,0,0.9735849056603774,0.0264150943396226,0.0,True,606.0,13.888692920047486,0.7173402132969259,606,0,0.0,,0.3333333333333333,0.4142135623730951,,intact
180,1543,19.582034973415546,18.78554836839433,6.211102550927978,153.82430801053073,7.211102550927978,1202.8013684689477,22.15367270932797,1225,0.0186082228801432,462,97,666,0.3771428571428571,0.0791836734693877,0.5436734693877551,True,106.0,5.808687281605183,0.3027914075200742,113,397,0.7784313725490196,0.3690444308357147,0.1454826884249362,0.2421017236931483,0.2235617424107784,cohesive
180,1675,19.582034973415546,19.00112151000731,11.0,272.4262519,12.0,1183.132574643114,86.35890473675994,3168,0.048123142925954,2523,645,0,0.7964015151515151,0.2035984848484848,0.0,True,481.0,12.373643572303322,0.6414013108346708,481,0,0.0,,0.2430439425838491,0.2488514440330445,,intact
180,2014,19.582034973415546,18.908094526369965,1.0,24.7660229,2.0,1163.445328290524,20.595768065969224,561,0.0085218065598043,545,16,0,0.9714795008912656,0.0285204991087344,0.0,True,699.0,14.916387312029334,0.7750759743280394,699,0,0.0,,0.3333333333333333,0.4142135623730951,,intact
180,2059,19.582034973415546,18.550353240732324,1.0,24.7660229,2.0,1192.852739433913,55.99292266456182,460,0.006987577571319,448,8,4,0.9739130434782608,0.017391304347826,0.008695652173913,True,734.0,15.2852692635394,0.8016948310553633,749,250,0.2502502502502503,0.4772255750516612,0.3203772410170408,0.4318516525781365,0.1568483340346204,intact
180,942,19.582034973415546,19.118969764867103,2.146264369941973,53.15443253543696,3.146264369941973,1175.893497990772,74.1291772554604,661,0.010040845162265,474,187,0,0.7170953101361573,0.2829046898638426,0.0,True,371.0,10.86705883733894,0.561590527730633,373,215,0.3656462585034014,,0.25,0.424807680927192,,intact
180,1252,19.582034973415546,19.035443465884093,4.39834563766817,108.929528784605,5.39834563766817,1179.1113135726832,83.53075670418765,1243,0.0188816498285861,1033,73,137,0.831053901850362,0.0587288817377312,0.1102172164119066,True,601.0,13.831277655967224,0.71632215333312,601,105,0.1487252124645892,0.4068781988545112,0.2572842744474721,0.3451409985003952,0.1495939244070391,intact
180,1253,19.582034973415546,19.06198000103433,2.146264369941973,53.15443253543696,3.146264369941973,1174.6222655746355,70.48892825591193,743,0.0112864568162827,682,23,38,0.917900403768506,0.0309555854643337,0.0511440107671601,True,602.0,13.842779759955802,0.7164255457983951,602,73,0.1081481481481481,0.4415184401122529,0.2817290466902531,0.4415184401122529,0.1597893934219997,intact
180,1396,19.582034973415546,18.991197869657334,1.0,24.7660229,2.0,1193.996447207482,49.88271667862526,581,0.0088256142802964,581,0,0,1.0,0.0,0.0,True,740.0,15.347615963921076,0.7957650854083004,741,131,0.1502293577981651,,0.3333333333333333,,,intact
182,323,19.61083882941853,19.34338777435462,1.0,24.7660229,2.0,1053.7121597596365,61.11905027068536,674,0.0102383201805849,667,7,0,0.9896142433234422,0.0103857566765578,0.0,True,902.0,16.94448338952177,0.8699689285003291,935,0,0.0,,0.3333333333333333,0.5,,intact
182,401,19.61083882941853,19.368451432794508,1.0,24.7660229,2.0,1071.9376407807022,64.78195760427548,384,0.0058331082334489,384,0,0,1.0,0.0,0.0,True,566.0,13.422495877444907,0.6886988340296605,575,0,0.0,,0.3203772410170408,,,intact
182,548,19.61083882941853,19.618285041561524,6.082762530298219,150.64583612062765,7.082762530298219,1061.0079970414008,85.05123999018508,840,0.0127599242606696,811,29,0,0.9654761904761904,0.0345238095238095,0.0,True,594.0,13.750493532712625,0.7010349544351983,594,0,0.0,,0.2817290466902531,0.2928060946961875,,intact
180,2142,19.582034973415546,18.639419500096697,1.0,24.7660229,2.0,1187.1561617455343,73.49953023500392,560,0.0085066161737797,560,0,0,1.0,0.0,0.0,True,610.0,13.934454799959427,0.7291430947305321,611,301,0.3300438596491228,,0.3333333333333333,,,intact
180,2143,19.582034973415546,18.526271769486364,10.722900958004928,265.563610680382,11.722900958004928,1168.7526047878769,59.00095540151778,2123,0.03224918953024,1780,137,206,0.83843617522374,0.0645313235986811,0.0970325011775789,True,155.0,7.024103669400641,0.3686389803036293,230,312,0.5756457564575646,0.2877802408103251,0.2742918851774317,0.2811325038498516,0.0134883556328934,mixed
181,230,19.4371494510884,19.576014841431917,1.0,24.7660229,2.0,1002.8913921159544,78.36363064704643,685,0.0104054144268555,681,4,0,0.994160583941606,0.0058394160583941,0.0,True,858.0,16.526036498377113,0.8472030812197163,918,14,0.0150214592274678,,0.3333333333333333,0.4608128488913787,,intact
181,245,19.4371494510884,19.42091721131434,7.944271909999159,196.74802004686592,8.94427190999916,999.4878007949446,88.43178237307144,1684,0.0255806100654376,1675,9,0,0.9946555819477436,0.0053444180522565,0.0,True,631.0,14.172280627406863,0.7294382785708331,631,0,0.0,,0.2758872381516119,0.2316624790355399,,intact
185,206,19.526259035252256,19.42133917125432,1.414213562373095,35.02444547122265,2.414213562373095,1151.6486795137766,52.84131189949,821,0.0124713069262021,797,24,0,0.9707673568818516,0.0292326431181485,0.0,True,781.0,15.767054928221077,0.8096548005153775,781,0,0.0,,0.3090169943749474,0.4364916731037084,,intact
185,341,19.526259035252256,19.33147039727603,1.0,24.7660229,2.0,1155.950856437879,66.94105242258972,479,0.0072761949057866,470,9,0,0.9812108559498957,0.0187891440501043,0.0,True,742.0,15.368341990871128,0.7910056616949984,742,0,0.0,,0.3203772410170408,0.4772255750516612,,intact
185,485,19.526259035252256,19.341898905215864,7.3484692283495345,181.9923571892499,8.348469228349535,1157.1215408789312,73.41409909521472,1232,0.0187145555823154,678,114,440,0.5503246753246753,0.0925324675324675,0.3571428571428571,True,292.0,9.640875829802336,0.4960809228247271,335,447,0.571611253196931,0.3592257029311909,0.1967542279556572,0.3202632056360832,0.1624714749755337,cohesive
181,272,19.4371494510884,19.490712947803985,5.414213562373095,134.08853707122265,6.414213562373095,1011.5453972180288,56.37432087336871,1022,0.015524574517148,1019,3,0,0.99706457925636,0.0029354207436399,0.0,True,491.0,12.501606061472312,0.6422960466397467,491,0,0.0,,0.2817290466902531,0.3704152082810797,,intact
181,331,19.4371494510884,19.39725813084586,1.0,24.7660229,2.0,988.3734159181304,57.25752620344988,650,0.0098737509159943,644,6,0,0.9907692307692308,0.0092307692307692,0.0,True,978.0,17.64389607449974,0.9086733735939708,978,0,0.0,,0.3333333333333333,0.4608128488913787,,intact
181,1892,19.4371494510884,18.74215261391972,8.917213725368399,220.84391932666807,9.9172137253684,977.0040234317548,25.098640488097537,1816,0.0275857410206857,943,873,0,0.5192731277533039,0.480726872246696,0.0,True,366.0,10.793582275744573,0.5654153791164793,403,1,0.0024752475247524,,0.1942770537447866,0.3394788959936531,,intact
182,299,19.61083882941853,19.38731255351105,9.273618495495704,229.67064802531016,10.273618495495704,1086.3841369866036,19.408653096797423,2149,0.0326441395668797,2140,9,0,0.9958120055839924,0.0041879944160074,0.0,True,422.0,11.589942707777276,0.5943842103680059,446,0,0.0,,0.2736506965570264,0.4229087149927503,,intact
185,1622,19.526259035252256,19.07379894381716,1.0,24.7660229,2.0,1147.9252264770585,34.6128162668746,605,0.009190183544887,595,10,0,0.9834710743801652,0.0165289256198347,0.0,True,866.0,16.602902199168756,0.8602527078157008,866,19,0.0214689265536723,,0.3333333333333333,0.4494897427831781,,intact
185,1919,19.526259035252256,18.91432483475178,1.414213562373095,35.02444547122265,2.414213562373095,1150.5619980193858,49.362658282764805,592,0.0089927085265671,592,0,0,1.0,0.0,0.0,True,672.0,14.625465582862905,0.7609387845055835,672,90,0.1181102362204724,,0.3090169943749474,,,intact
186,287,19.44094009334489,19.452303160020964,5.0990195135927845,126.28243404118577,6.0990195135927845,1289.3239780821295,85.52828868360488,1210,0.0183803670897741,1134,76,0,0.937190082644628,0.0628099173553719,0.0,True,698.0,14.905713688256792,0.7664937372877403,702,98,0.1225,,0.2779262976266636,0.3660254037844386,,intact
186,418,19.44094009334489,19.43525357539431,2.6502815398728847,65.63693330793913,3.6502815398728847,1289.7359696883318,84.24337248488342,790,0.0120004049594392,790,0,0,1.0,0.0,0.0,True,1138.0,19.0325156108475,0.9791347256381104,1140,0,0.0,,0.2958163163244892,,,intact
185,535,19.526259035252256,19.21083305211435,4.977725364273731,123.27846036151404,5.977725364273731,1172.2768000080075,67.87694997665737,1176,0.0178638939649374,1135,41,0,0.9651360544217688,0.0348639455782312,0.0,True,543.0,13.146949007195484,0.6787783129174594,543,0,0.0,,0.2817290466902531,0.3699677034698106,,intact
185,664,19.526259035252256,19.21773055352236,5.81864367245563,144.10466243897622,6.81864367245563,1174.402504939841,63.190872300538565,830,0.0126080204004235,826,4,0,0.9951807228915662,0.0048192771084337,0.0,True,388.0,11.11324596323283,0.5736758697897595,390,231,0.3719806763285024,,0.2833003940990191,0.2497361669025588,,intact
185,1259,19.526259035252256,19.09106327630096,1.0,24.7660229,2.0,1180.2214637181632,32.74322804116068,566,0.0085977584899273,565,1,0,0.9982332155477032,0.0017667844522968,0.0,True,720.0,15.13879513212096,0.7840416800515381,720,217,0.231590181430096,,0.3333333333333333,0.4721359549995794,,intact
185,1281,19.526259035252256,19.030830410336964,1.0,24.7660229,2.0,1179.6340240557552,35.93122449836325,599,0.0090990412287394,578,11,10,0.9649415692821368,0.018363939899833,0.01669449081803,True,871.0,16.65076307158569,0.8636939826634384,871,11,0.0124716553287981,0.4746807650256203,0.3333333333333333,0.4494897427831781,0.1413474316922869,intact
187,1314,19.568120783611658,19.072923968807896,1.0,24.7660229,2.0,771.94894031189,49.28740647118772,628,0.009539562423453,628,0,0,1.0,0.0,0.0,True,726.0,15.20174257673876,0.7868184038055486,726,0,0.0,,0.3333333333333333,,,intact
187,1345,19.568120783611658,19.009493407959745,9.36010638213575,231.81260900641016,10.36010638213575,763.1037586975178,80.96670297053113,1500,0.02278557903691,1470,30,0,0.98,0.02,0.0,True,289.0,9.591222920311855,0.4972429281231906,289,0,0.0,,0.2714970279031851,0.2914098354376442,,intact
187,1389,19.568120783611658,18.842202790423023,10.015099296692402,248.0341785276579,11.015099296692402,743.0646449305632,49.48838151827676,1937,0.0294237777296631,1900,37,0,0.980898296334538,0.019101703665462,0.0,True,261.0,9.114761669619748,0.474599577483451,261,187,0.4174107142857143,,0.2692803301885514,0.3005373601422242,,intact
187,1460,19.568120783611658,18.906758925989287,2.0,49.5320458,3.0,738.7950164295794,6.521745735176871,727,0.011043410639889,712,15,0,0.9793672627235214,0.0206327372764786,0.0,True,595.0,13.762063154896342,0.7153791387403446,596,479,0.4455813953488372,,0.3090169943749474,0.4494897427831781,,intact
186,611,19.44094009334489,19.2060881452487,1.0,24.7660229,2.0,1268.422576645367,6.085525709688951,589,0.0089471373684933,586,3,0,0.99490662139219,0.0050933786078098,0.0,True,1216.0,19.67396303746374,1.018135879219659,1216,0,0.0,,0.3333333333333333,0.4641016151377545,,intact
186,892,19.44094009334489,19.072705212511497,1.0,24.7660229,2.0,1280.483496290423,68.48905514344987,570,0.0086585200340258,570,0,0,1.0,0.0,0.0,True,912.0,17.03815178355966,0.8847852052565296,912,0,0.0,,0.3333333333333333,,,intact
186,1837,19.44094009334489,18.775395479426493,1.0,24.7660229,2.0,1301.578487374912,42.93584602093945,561,0.0085218065598043,561,0,0,1.0,0.0,0.0,True,1227.0,19.762748552453708,1.0342565950532627,1227,0,0.0,,0.3333333333333333,,,intact
186,1875,19.44094009334489,18.74532368336926,10.6619037896906,264.0529534130742,11.6619037896906,1299.5036451558135,61.51694565972694,1727,0.0262337966644957,1029,698,0,0.595830920671685,0.404169079328315,0.0,True,255.0,9.009385160867897,0.4718652347633856,290,0,0.0,,0.2232091952673165,0.3196684171708515,,intact
187,1479,19.568120783611658,18.93920511784369,1.0,24.7660229,2.0,752.0437533257568,68.26280966627732,529,0.0080357142070169,528,1,0,0.998109640831758,0.0018903591682419,0.0,True,713.0,15.065024024177417,0.7824497635972196,713,0,0.0,,0.3333333333333333,0.4772255750516612,,intact
187,1669,19.568120783611658,18.992962830378428,1.0,24.7660229,2.0,764.6222364889763,74.06218879148119,558,0.0084762354017305,558,0,0,1.0,0.0,0.0,True,685.0,14.766254502611575,0.7658630473368923,685,597,0.4656786271450858,,0.3333333333333333,,,intact
187,2062,19.568120783611658,18.847580707241622,1.0,24.7660229,2.0,778.063504784603,13.299504330258898,573,0.0087040911920996,559,14,0,0.975567190226876,0.0244328097731239,0.0,True,755.0,15.50238575409482,0.8070859129195344,755,0,0.0,,0.3333333333333333,0.4364916731037084,,intact
188,273,19.54710818785324,19.562300031308816,7.0670198723450905,175.0219759932536,8.06701987234509,1159.0630656532214,63.10584766260303,1395,0.0211905885043263,1389,6,0,0.9956989247311828,0.0043010752688172,0.0,True,592.0,13.727325035155395,0.701996049555644,592,0,0.0,,0.2779262976266636,0.2937969199632242,,intact
188,281,19.54710818785324,19.46470320536971,1.0,24.7660229,2.0,1142.7872364629127,74.14047414183538,604,0.0091749931588624,601,3,0,0.9950331125827816,0.0049668874172185,0.0,True,850.0,16.448811606198852,0.8432734097066976,850,123,0.1264131551901336,,0.3333333333333333,0.4772255750516612,,intact
188,327,19.54710818785324,19.455036731288725,10.58257569495584,262.0883120022597,11.58257569495584,1137.2361491009467,64.02513217541103,2169,0.0329479472873719,1359,185,625,0.6265560165975104,0.0852927616413093,0.2881512217611802,True,112.0,5.970821321441846,0.3061791259850128,145,234,0.6174142480211082,0.3499663518778249,0.1991722655343916,0.3783339250091166,0.1507940863434333,cohesive
188,1545,19.54710818785324,18.99208039102296,1.0,24.7660229,2.0,1142.9477862201547,73.8774482986847,672,0.0102079394085357,672,0,0,1.0,0.0,0.0,True,718.0,15.117754405994354,0.7845393202845263,739,154,0.1724524076147816,,0.3333333333333333,,,intact
188,1670,19.54710818785324,18.88179300527829,1.0,24.7660229,2.0,1161.99929312449,44.90858368057749,612,0.0092965162470593,612,0,0,1.0,0.0,0.0,True,1043.0,18.220790632947125,0.9482857988249616,1043,3,0.002868068833652,,0.3333333333333333,,,intact
186,1999,19.44094009334489,18.65772530822325,10.579760212000645,262.0185836869168,11.579760212000645,1270.885239748868,47.53300540111893,2067,0.031398527912862,1904,163,0,0.9211417513304304,0.0788582486695694,0.0,True,251.0,8.938444016277748,0.4692260960883864,251,32,0.1130742049469964,,0.2710755134061366,0.2171292729553324,,intact
187,462,19.568120783611658,19.42197207678729,1.0,24.7660229,2.0,767.7589976711238,64.04133877626823,549,0.008339521927509,548,1,0,0.9981785063752276,0.0018214936247723,0.0,True,907.0,16.991382132383997,0.871574335214863,907,230,0.2022867194371152,,0.3333333333333333,0.4494897427831781,,intact
187,673,19.568120783611658,19.18427456138995,1.0,24.7660229,2.0,749.9526404765918,62.31442893529545,576,0.0087496623501734,573,3,0,0.9947916666666666,0.0052083333333333,0.0,True,671.0,14.614579488624488,0.7542542523379534,671,0,0.0,,0.3333333333333333,0.5,,intact
187,1160,19.568120783611658,19.112000781079917,3.16227766016838,78.31704094788851,4.16227766016838,757.8266033929797,86.41802442541503,765,0.0116206453088241,750,15,0,0.9803921568627452,0.0196078431372549,0.0,True,592.0,13.727325035155395,0.7097870678713755,592,142,0.1934604904632152,,0.2989350844248255,0.439607805437114,,intact
188,1747,19.54710818785324,18.95671536462289,7.4852813742385695,185.38064992733587,8.48528137423857,1151.3275580468503,82.58141012695079,1561,0.023712192584411,1285,276,0,0.823190262652146,0.1768097373478539,0.0,True,280.0,9.440697438826296,0.4903771401279018,285,37,0.1149068322981366,,0.2588283628687876,0.3244997998398398,,intact
188,1842,19.54710818785324,18.77246037745065,3.0,74.2980687,4.0,1127.7626008356406,1.7609725949377335,1076,0.0163448553624768,747,107,222,0.6942379182156134,0.0994423791821561,0.2063197026022304,True,253.0,8.97398468933946,0.4683760817424691,348,717,0.6732394366197183,0.4270509831248423,0.2402530733520421,0.3827822185373187,0.1867979097728002,cohesive
188,1980,19.54710818785324,18.784420811528136,5.19114712955712,128.56406868788088,6.19114712955712,1161.4747514738542,53.36799270859548,1423,0.0216159193130153,1059,115,249,0.7442023893183415,0.0808151791988756,0.1749824314827828,True,468.0,12.205286835384658,0.6368275492262068,472,80,0.144927536231884,0.3613020955135854,0.2296684845121643,0.3524704450894247,0.131633611001421,cohesive
189,315,19.4577695345998,19.395142904704443,8.126822193908446,201.2690645585648,9.126822193908446,1123.9173713022185,42.75382791298909,1552,0.0235754791101895,1546,6,0,0.9961340206185568,0.0038659793814432,0.0,True,456.0,12.047792665040705,0.6201744944532374,456,0,0.0,,0.2765368054621042,0.4186475675545402,,intact
189,762,19.4577695345998,19.0797029265334,5.324555320336759,131.868058995777,6.324555320336759,1145.3363223240362,80.58256650658653,1368,0.0207804480816619,1201,167,0,0.8779239766081871,0.1220760233918128,0.0,True,801.0,15.967661658277216,0.828682351930648,801,0,0.0,,0.2661832955178855,0.375,,intact
189,924,19.4577695345998,19.046198576040076,9.198039027185567,227.7988451823715,10.198039027185567,1138.547969662618,82.59398552402735,1537,0.0233476233198204,1471,66,0,0.9570592062459335,0.0429407937540663,0.0,True,347.0,10.509687459947386,0.5459015252530933,347,0,0.0,,0.2714970279031851,0.2616964091562945,,intact
189,951,19.4577695345998,19.159159974910484,1.0,24.7660229,2.0,1159.1340102919476,25.45032935263266,588,0.0089319469824687,587,1,0,0.9982993197278912,0.0017006802721088,0.0,True,604.0,13.86575534383214,0.7181179612127052,607,0,0.0,,0.3333333333333333,0.5,,intact
189,954,19.4577695345998,19.123105196349684,8.449489742783179,209.26025646308327,9.44948974278318,1136.629164634719,78.05601525583768,1044,0.0158587630096893,759,285,0,0.7270114942528736,0.2729885057471264,0.0,True,380.0,10.998079684646791,0.5701311730925664,380,0,0.0,,0.25,0.3213124541220435,,intact
189,1048,19.4577695345998,19.06504557860909,1.0,24.7660229,2.0,1147.6830770441593,72.98259533453056,417,0.0063343909722609,413,4,0,0.9904076738609112,0.0095923261390887,0.0,True,582.0,13.610890997982688,0.7066405172095389,592,0,0.0,,0.3203772410170408,0.4721359549995794,,intact
189,1231,19.4577695345998,19.06154198088181,1.0,24.7660229,2.0,1124.8198999318424,27.78968410508193,579,0.0087952335082472,559,20,0,0.9654576856649396,0.0345423143350604,0.0,True,846.0,16.41006287957139,0.8520434158318687,846,0,0.0,,0.3333333333333333,0.4142135623730951,,intact
189,1651,19.4577695345998,18.93876140008429,1.0,24.7660229,2.0,1153.5774774783886,51.48940951992207,554,0.0084154738576321,545,9,0,0.983754512635379,0.0162454873646209,0.0,True,722.0,15.159806655254442,0.7896445999792336,722,0,0.0,,0.3333333333333333,0.5,,intact
189,2064,19.4577695345998,18.80492119710326,1.0,24.7660229,2.0,1132.9301157877348,62.651546202192165,575,0.0087344719641488,574,1,0,0.9982608695652174,0.0017391304347826,0.0,True,595.0,13.762063154896342,0.7193463340775249,595,0,0.0,,0.3333333333333333,0.4142135623730951,,intact
190,917,19.47603856843186,19.080358699104,1.0,24.7660229,2.0,706.9607461801718,33.71682137735145,555,0.0084306642436567,555,0,0,1.0,0.0,0.0,True,1078.0,18.523985999404296,0.9608774321350468,1078,0,0.0,,0.3333333333333333,,,intact
190,941,19.47603856843186,19.173457375808464,1.0,24.7660229,2.0,724.0452148351483,87.43924672167887,377,0.0057267755312767,375,2,0,0.9946949602122016,0.0053050397877984,0.0,True,802.0,15.977625878690493,0.8267960804322743,802,0,0.0,,0.3203772410170408,0.5,,intact
190,953,19.47603856843186,19.224623107269643,1.0,24.7660229,2.0,712.8386363306925,59.67440439147846,488,0.007412908380008,487,1,0,0.9979508196721312,0.0020491803278688,0.0,True,993.0,17.778687155707086,0.9187794929547454,993,0,0.0,,0.3203772410170408,0.5,,intact
190,1064,19.47603856843186,19.266946933873697,1.0,24.7660229,2.0,739.8452212967029,30.06971923456881,630,0.0095699431955022,629,1,0,0.9984126984126984,0.0015873015873015,0.0,True,682.0,14.733884157863644,0.7605962197718007,682,0,0.0,,0.3333333333333333,0.4721359549995794,,intact
189,2251,19.4577695345998,18.45621924628286,5.0,123.8301145,6.0,1140.5498893490185,86.9693929852251,1326,0.0201424518686284,1165,161,0,0.8785822021116139,0.1214177978883861,0.0,True,451.0,11.98155910843366,0.6320389647039781,451,0,0.0,,0.2674788903885893,0.3577747210701756,,intact
190,409,19.47603856843186,19.340835286907136,1.0,24.7660229,2.0,739.7140380201511,33.258702731959445,573,0.0087040911920996,573,0,0,1.0,0.0,0.0,True,671.0,14.614579488624488,0.7530013644627568,671,0,0.0,,0.3333333333333333,,,intact
190,539,19.47603856843186,19.266946933873697,1.0,24.7660229,2.0,729.6064616585306,70.76175248472094,627,0.0095243720374284,627,0,0,1.0,0.0,0.0,True,758.0,15.533154661153455,0.8018563597908114,758,0,0.0,,0.3333333333333333,,,intact
190,562,19.47603856843186,19.196591291700063,5.513233075965879,136.54085661240842,6.513233075965879,728.8049153654354,75.58411607692732,1169,0.0177575612627652,1140,29,0,0.9751924721984602,0.0248075278015397,0.0,True,425.0,11.631066229203196,0.601514108105371,425,0,0.0,,0.2801868778094689,0.3696030018711294,,intact
191,940,19.47519936434734,19.184490780700678,1.0,24.7660229,2.0,1201.996711671647,83.56337712378043,576,0.0087496623501734,572,4,0,0.9930555555555556,0.0069444444444444,0.0,True,1107.0,18.771495518616952,0.9711146389527606,1107,0,0.0,,0.3333333333333333,0.4457195687123781,,intact
191,1057,19.47519936434734,19.077516692335312,4.0197648378370845,99.553588026488,5.0197648378370845,1206.3785307569883,72.80802605338104,628,0.009539562423453,628,0,0,1.0,0.0,0.0,True,1327.0,20.552304468499152,1.066192298269302,1328,0,0.0,,0.2898979485566356,,,intact
191,1222,19.47519936434734,19.1124364914754,1.0,24.7660229,2.0,1189.57845648681,59.64218618370198,534,0.0081116661371399,533,1,0,0.99812734082397,0.0018726591760299,0.0,True,1640.0,22.847936741452536,1.1842102390942335,1644,0,0.0,,0.3203772410170408,0.4494897427831781,,intact
191,1677,19.47519936434734,18.78126293194029,1.0,24.7660229,2.0,1208.8269188630147,62.69178482417329,569,0.0086433296480012,569,0,0,1.0,0.0,0.0,True,823.0,16.18545755699417,0.8461554772964353,823,0,0.0,,0.3333333333333333,,,intact
190,1232,19.47603856843186,19.113307852673447,2.23606797749979,55.37851073671648,3.23606797749979,724.241432078398,86.94729468968964,723,0.0109826490957906,722,1,0,0.9986168741355465,0.0013831258644536,0.0,True,724.0,15.180789096653193,0.7867865358999969,724,0,0.0,,0.2928571324405624,0.4721359549995794,,intact
