Repository: AmiraliKhosrozadeh/ice-bonded-granular-microCT

# Grain-scale kinematics, ice-bond failure and damage evolution in ice-bonded granular media under in-situ uniaxial compression

Analysis code, per-specimen tables and supplementary material for the paper of

## Results for every specimen

The paper shows one or two specimens per figure.  The same rendering for
every specimen and every scan is in [`supplementary/`](supplementary/README.md):
the void and crack classes (Fig. 11 of the paper), the crack orientation
classes (Fig. 12), the ice-path maps (Fig. 18) and the per-scan tables behind
Tables 2–4, each as one sheet per material, compiled with their text in
[`supplementary/supplementary.pdf`](supplementary/supplementary.pdf).

File: paper/data/bonds/Alumina_75_1000_T5/Alumina_75_1000_T5_throats_scan03_classified.csv (part 9 of 64)
bead_a,bead_b,r_a_vox,r_b_vox,gap_vox,gap_um,dsum_min,z_mid,axis_dip_deg,lens_vox,lens_mm3,binder_vox,pore_vox,crack_vox,binder_frac,pore_frac,crack_frac,connected,bond_area_vox,r_bond_vox,r_bond_over_R,neck_binder_vox,neck_crack_vox,neck_severed,q_crack_med,q_binder_med,q_pore_med,dq_paired,cls
190,1344,19.47603856843186,19.10153776617492,5.19114712955712,128.56406868788088,6.19114712955712,716.4783853420965,72.73728829271187,1284,0.019504455655595,1265,19,0,0.985202492211838,0.0147975077881619,0.0,True,640.0,14.27299292922217,0.7399631747429554,640,0,0.0,,0.2817290466902531,0.3333333333333333,,intact
190,1523,19.47603856843186,19.011475146175577,4.0197648378370845,99.553588026488,5.0197648378370845,733.4297127860775,61.76823764885513,905,0.013747299352269,873,32,0,0.9646408839779006,0.0353591160220994,0.0,True,603.0,13.85427231466257,0.7199359468836959,603,0,0.0,,0.2898979485566356,0.3451409985003952,,intact
191,227,19.47519936434734,19.41564116425949,1.7320508075688772,42.89600996421431,2.732050807568877,1219.1138501555831,20.108938759478377,713,0.0108307452355445,667,46,0,0.935483870967742,0.064516129032258,0.0,True,1100.0,18.712051592547777,0.9622857895695932,1101,0,0.0,,0.2898979485566356,0.4270509831248423,,intact
193,1361,19.427244686173573,18.91766081225133,12.041594578792296,298.22240709088584,13.041594578792296,643.7010309941952,21.28345565612145,92,0.0013975155142638,92,0,0,1.0,0.0,0.0,True,141.0,6.699380116989518,0.3494273896314444,141,0,0.0,,0.075719970376579,,,intact
193,2239,19.427244686173573,18.41712242577632,12.649110640673518,313.268163791554,13.649110640673518,639.0692717569364,45.38355170869295,59,0.0008962327754517,59,0,0,1.0,0.0,0.0,True,59.0,4.3336224206596095,0.2290233792437346,59,0,0.0,,0.0712331645586112,,,intact
194,252,19.52020444563735,19.351041197728712,1.0,24.7660229,2.0,1271.7029577675476,25.128306444180605,522,0.0079293815048446,515,7,0,0.9865900383141762,0.0134099616858237,0.0,True,463.0,12.139912573947766,0.6246217414964481,464,0,0.0,,0.3203772410170408,0.4721359549995794,,intact
194,303,19.52020444563735,19.381382675142625,1.0,24.7660229,2.0,1248.8488201134403,76.53950493774137,676,0.0102687009526341,676,0,0,1.0,0.0,0.0,True,698.0,14.905713688256792,0.7663293346864318,698,0,0.0,,0.3333333333333333,,,intact
194,428,19.52020444563735,19.37438922826923,2.146264369941973,53.15443253543696,3.146264369941973,1250.0567745819012,80.93155729774382,820,0.0124561165401774,818,2,0,0.997560975609756,0.0024390243902439,0.0,True,699.0,14.916387312029334,0.7670159733298033,699,0,0.0,,0.2989350844248255,0.4071067811865475,,intact
194,532,19.52020444563735,19.26994764875545,1.0,24.7660229,2.0,1235.1169539356292,19.715717870041352,579,0.0087952335082472,579,0,0,1.0,0.0,0.0,True,710.0,15.033297016639144,0.775108949305318,710,0,0.0,,0.3333333333333333,,,intact
192,1341,19.48736075210893,18.98236814124748,3.2426406871192857,80.30731351366796,4.242640687119286,759.336557389435,55.76261614071028,974,0.0147954359879669,968,6,0,0.9938398357289528,0.0061601642710472,0.0,True,655.0,14.439285835884782,0.750683004598891,655,0,0.0,,0.2817290466902531,0.3740666961489728,,intact
192,1513,19.48736075210893,19.02907246744511,1.0,24.7660229,2.0,765.0077269442213,28.03566706491313,583,0.0088559950523457,581,2,0,0.9965694682675816,0.0034305317324185,0.0,True,886.0,16.79352729949365,0.8720188187606065,889,0,0.0,,0.3203772410170408,0.5,,intact
192,1536,19.48736075210893,18.94319764240533,1.0,24.7660229,2.0,740.486430521928,69.01815893820127,585,0.0088863758243949,581,4,0,0.9931623931623932,0.0068376068376068,0.0,True,949.0,17.38033607236688,0.90450603886348,949,0,0.0,,0.3333333333333333,0.4285107360824662,,intact
192,522,19.48736075210893,19.299262596098227,8.06225774829855,199.6700600200643,9.06225774829855,748.4997926883768,87.39486590477013,1593,0.0241982849371984,1527,66,0,0.9585687382297552,0.0414312617702448,0.0,True,570.0,13.469841688927184,0.6945611928113253,575,3,0.0051903114186851,,0.2817290466902531,0.2478081266393312,,intact
192,651,19.48736075210893,19.20738244326092,1.0,24.7660229,2.0,764.3623002849529,30.286231031724977,595,0.0090382796846409,595,0,0,1.0,0.0,0.0,True,882.0,16.755575776860173,0.8660388669469251,884,0,0.0,,0.3333333333333333,,,intact
192,944,19.48736075210893,19.15655815379889,10.190632664367213,252.38144193120635,11.190632664367213,752.1211745270357,79.14379387301474,2007,0.0304871047513856,2006,1,0,0.9995017438963628,0.0004982561036372,0.0,True,577.0,13.552298857686369,0.7013936081733425,578,0,0.0,,0.264908564940645,0.2224184697535103,,intact
192,1201,19.48736075210893,18.97176161240189,1.0,24.7660229,2.0,737.4207525409413,59.731354781134606,567,0.0086129488759519,567,0,0,1.0,0.0,0.0,True,914.0,17.056823736322794,0.887010554981485,914,3,0.0032715376226826,,0.3333333333333333,,,intact
194,807,19.52020444563735,19.12528102101049,1.0,24.7660229,2.0,1242.2046678945162,55.21080804392332,626,0.0095091816514037,617,9,0,0.9856230031948882,0.0143769968051118,0.0,True,605.0,13.877228871110882,0.7181811124141435,606,192,0.2406015037593984,,0.3333333333333333,0.4494897427831781,,intact
194,867,19.52020444563735,19.20889223717754,7.385164807134505,182.90116073376723,8.385164807134505,1244.4094552604067,67.64942227071994,1615,0.0245324734297398,1449,111,55,0.8972136222910216,0.0687306501547987,0.0340557275541795,True,416.0,11.507254783503184,0.5942433864515747,417,104,0.1996161228406909,0.3777135495558996,0.27195617308673,0.3111780415686834,0.1057573764691696,intact
194,1400,19.52020444563735,18.95051290288553,1.0,24.7660229,2.0,1268.5300784739447,37.936402139223766,580,0.0088104238942718,574,6,0,0.9896551724137932,0.0103448275862068,0.0,True,708.0,15.012108426804138,0.7804433845515772,708,148,0.1728971962616822,,0.3333333333333333,0.4860679774997897,,intact
194,1695,19.52020444563735,18.87621123355772,8.288221436384907,205.2662818937795,9.288221436384909,1237.9908006983585,49.99015536928327,1904,0.0289224949908511,1136,155,613,0.5966386554621849,0.08140756302521,0.321953781512605,True,196.0,7.898654169668588,0.4114266412606028,213,548,0.7201051248357424,0.3888311372709909,0.1970711383008123,0.3460420308512751,0.1917599989701786,cohesive
195,936,19.445360641837457,19.0954290436274,2.146264369941973,53.15443253543696,3.146264369941973,976.649520576148,39.88869037618554,733,0.0111345529560367,733,0,0,1.0,0.0,0.0,True,654.0,14.428259270064393,0.7487267068378631,654,0,0.0,,0.2989350844248255,,,intact
195,1242,19.445360641837457,19.040493295988867,11.044359375107746,273.5248571997481,12.044359375107746,1008.2260860429224,51.10620348480456,2476,0.0376113957969261,2454,22,0,0.9911147011308562,0.0088852988691437,0.0,True,478.0,12.334995970645954,0.6410145395538356,478,0,0.0,,0.2645644554438015,0.2598077817665442,,intact
195,1319,19.445360641837457,19.01675776258337,1.8284271247461903,45.2828680424453,2.8284271247461903,986.5262246363428,73.5408077626198,460,0.006987577571319,459,1,0,0.9978260869565218,0.0021739130434782,0.0,True,950.0,17.38949084575512,0.9042398893845832,950,0,0.0,,0.2989350844248255,0.4494897427831781,,intact
195,1554,19.445360641837457,18.788028517155144,7.0670198723450905,175.0219759932536,8.06701987234509,971.4311314535728,24.32175361918701,1364,0.0207196865375635,1001,363,0,0.7338709677419355,0.2661290322580645,0.0,True,204.0,8.058239062071396,0.4215288908111916,204,0,0.0,,0.2284989041564256,0.3660254037844386,,intact
194,1942,19.52020444563735,18.82874455021648,2.863703305156273,70.92254163430594,3.863703305156273,1261.7257390750674,66.4911237963665,792,0.0120307857314885,730,62,0,0.9217171717171716,0.0782828282828282,0.0,True,453.0,12.008096370418468,0.6262542617121917,453,257,0.3619718309859155,,0.2817290466902531,0.4270509831248423,,intact
195,466,19.445360641837457,19.26887607215512,2.863703305156273,70.92254163430594,3.863703305156273,1003.918290177618,57.91417056605019,1001,0.0152055764106313,1001,0,0,1.0,0.0,0.0,True,1147.0,19.10762778193065,0.987111171690725,1147,0,0.0,,0.2989350844248255,,,intact
195,748,19.445360641837457,19.19637534489436,1.0,24.7660229,2.0,984.3083303010528,64.542186920061,620,0.0094180393352561,620,0,0,1.0,0.0,0.0,True,826.0,16.214930341750197,0.8392444038910581,826,0,0.0,,0.3333333333333333,,,intact
195,803,19.445360641837457,19.2043621431594,3.1815405503520555,78.79410612729761,4.181540550352056,996.4704461207224,79.25357802959454,1110,0.0168613284873134,1091,19,0,0.9828828828828828,0.0171171171171171,0.0,True,770.0,15.655625581928012,0.8101287385173822,770,0,0.0,,0.2898979485566356,0.4270509831248423,,intact
196,1836,19.524797926369576,18.84197864392648,1.0,24.7660229,2.0,848.4874555263693,73.66756000657672,557,0.0084610450157059,556,1,0,0.9982046678635548,0.0017953321364452,0.0,True,631.0,14.172280627406863,0.7387788026153433,635,139,0.1795865633074935,,0.3333333333333333,0.4772255750516612,,intact
196,1987,19.524797926369576,18.67485444026693,1.0,24.7660229,2.0,825.7775785117499,29.423271680737027,571,0.0086737104200504,500,43,28,0.8756567425569177,0.0753064798598949,0.0490367775831873,True,639.0,14.261837794318172,0.7466998734666197,640,145,0.1847133757961783,0.4721359549995794,0.3090169943749474,0.4364916731037084,0.163118960624632,intact
196,2211,19.524797926369576,18.77720124000309,1.0,24.7660229,2.0,835.3466385108914,67.85589054572392,447,0.0067901025529991,446,1,0,0.9977628635346756,0.0022371364653243,0.0,True,697.0,14.895032415879534,0.7777678836647599,699,82,0.1049935979513444,,0.3203772410170408,0.4772255750516612,,intact
197,278,19.452092853483727,19.52730255059388,1.0,24.7660229,2.0,1303.6480492614908,64.11619892894369,567,0.0086129488759519,563,4,0,0.9929453262786596,0.0070546737213403,0.0,True,874.0,16.679413674486074,0.8558066897436409,874,0,0.0,,0.3333333333333333,0.4142135623730951,,intact
195,1617,19.445360641837457,19.085384791945668,1.0,24.7660229,2.0,1010.4736190943968,21.168841785148693,588,0.0089319469824687,585,3,0,0.9948979591836736,0.0051020408163265,0.0,True,1145.0,19.090961727488757,0.990946918496423,1146,0,0.0,,0.3333333333333333,0.3660254037844386,,intact
196,685,19.524797926369576,19.20177255815725,8.16515138991168,202.21832630451948,9.16515138991168,833.6253783500027,67.1490719337088,1778,0.0270085063517507,1700,78,0,0.9561304836895388,0.0438695163104611,0.0,True,862.0,16.56451393462626,0.8554598936791782,862,0,0.0,,0.2843646522044218,0.2417903343816373,,intact
196,865,19.524797926369576,19.176920203010816,8.851841083363698,219.22489897774616,9.851841083363698,824.8096478110081,40.50174362762224,2195,0.0333428973240117,2145,37,13,0.9772209567198178,0.0168564920273348,0.0059225512528473,True,785.0,15.807379942744328,0.8168825936822769,785,1,0.0012722646310432,0.2474401533514073,0.2742918851774317,0.2597106754733818,-0.0268517318260244,intact
196,969,19.524797926369576,19.262229635454165,1.0,24.7660229,2.0,859.5245984032845,30.32541347703857,601,0.0091294220007886,601,0,0,1.0,0.0,0.0,True,830.0,16.25414425715935,0.8381227064255651,830,0,0.0,,0.3333333333333333,,,intact
196,1058,19.524797926369576,19.11221863876093,1.0,24.7660229,2.0,845.9450297903152,81.23178451238095,597,0.0090686604566902,595,2,0,0.9966499162479062,0.0033500837520938,0.0,True,1210.0,19.625365277680483,1.0158840936694975,1213,0,0.0,,0.3333333333333333,0.4608128488913787,,intact
196,1206,19.524797926369576,19.17194199551096,10.190632664367213,252.38144193120635,11.190632664367213,866.1142971445372,21.551209090686157,1803,0.0273882660023658,617,1186,0,0.3422074320576816,0.6577925679423183,0.0,False,21.0,2.5854414729132054,0.1336258030073124,129,0,0.0,,0.1130941086062654,0.3319544851638724,,intact
196,1303,19.524797926369576,19.649662460725416,5.422466567392307,134.29293118252227,6.422466567392307,834.7160467196597,68.64491790232479,1436,0.0218133943313352,1117,129,190,0.7778551532033426,0.0898328690807799,0.1323119777158774,True,482.0,12.386499309352384,0.6323762567222391,514,52,0.0918727915194346,0.3900959445746376,0.2380067155369107,0.3726822671238252,0.1520892290377268,intact
196,1613,19.524797926369576,19.03566307943172,5.741657386773941,142.19801832479757,6.741657386773941,848.8746193018768,75.20446073280579,805,0.0122282607498083,793,12,0,0.9850931677018634,0.0149068322981366,0.0,True,427.0,11.65840132267193,0.6046816359855222,427,0,0.0,,0.2766967754673748,0.3826234628050446,,intact
197,318,19.452092853483727,19.317406026798523,4.841619252963779,119.90765329198184,5.841619252963779,1297.877362601557,82.58896706315429,1384,0.0210234942580556,1103,281,0,0.7969653179190751,0.2030346820809248,0.0,True,742.0,15.368341990871128,0.7928058104814607,743,11,0.0145888594164456,,0.2449655295864104,0.4068781988545112,,intact
197,451,19.452092853483727,19.24398196477845,11.0,272.4262519,12.0,1295.5223720045717,88.9707946285284,1824,0.0277072641088826,1499,325,0,0.8218201754385965,0.1781798245614035,0.0,True,501.0,12.628271971179554,0.6526900741477678,501,0,0.0,,0.2454093446298443,0.2455083338405087,,intact
197,737,19.452092853483727,19.29755322184194,10.364087933439295,256.67723909717125,11.364087933439295,1313.305887136601,42.552296668684185,2391,0.0363202129848346,2335,56,0,0.9765788373065662,0.0234211626934337,0.0,True,588.0,13.680870333281758,0.7061158858941541,588,0,0.0,,0.2753930227658979,0.2267807458114319,,intact
197,774,19.452092853483727,19.083199859494755,1.0,24.7660229,2.0,1281.9264075389954,47.20748997150099,596,0.0090534700706655,569,27,0,0.9546979865771812,0.0453020134228187,0.0,True,722.0,15.159806655254442,0.7868011678628667,723,35,0.046174142480211,,0.3333333333333333,0.4721359549995794,,intact
199,1804,19.552937987302663,19.005088065305195,1.0,24.7660229,2.0,1076.9896287165343,22.908507038100133,590,0.0089623277545179,584,6,0,0.9898305084745764,0.0101694915254237,0.0,True,663.0,14.527197064122632,0.7535238989828988,663,0,0.0,,0.3333333333333333,0.4608128488913787,,intact
197,839,19.452092853483727,19.209970516113543,1.0,24.7660229,2.0,1309.0606182690442,43.14442527467983,612,0.0092965162470593,605,7,0,0.988562091503268,0.011437908496732,0.0,True,834.0,16.293263794503588,0.8428553664477276,834,0,0.0,,0.3333333333333333,0.4721359549995794,,intact
197,992,19.452092853483727,19.2437670802721,1.0,24.7660229,2.0,1308.8308369977035,44.63339353881948,571,0.0086737104200504,563,8,0,0.9859894921190894,0.0140105078809106,0.0,True,652.0,14.406180819073164,0.7445851232527395,652,0,0.0,,0.3333333333333333,0.4318516525781366,,intact
197,1077,19.452092853483727,19.07860987206497,8.306623862918075,205.7220368107155,9.306623862918077,1272.2677133059815,18.07409380381999,1403,0.0213121115925232,1388,15,0,0.9893086243763364,0.0106913756236635,0.0,True,361.0,10.71960208740737,0.5564187169781093,361,0,0.0,,0.2735095789523522,0.3106747098767042,,intact
197,1178,19.452092853483727,19.01279607549344,1.414213562373095,35.02444547122265,2.414213562373095,1286.377118126753,64.8878592424465,554,0.0084154738576321,541,13,0,0.9765342960288808,0.0234657039711191,0.0,True,795.0,15.907745268142609,0.8271307008069199,795,0,0.0,,0.3090169943749474,0.4415184401122529,,intact
198,283,19.44767536533629,19.34296240655991,1.0,24.7660229,2.0,989.9664922243736,6.234724246271445,616,0.0093572777911577,612,4,0,0.9935064935064936,0.0064935064935064,0.0,True,1430.0,21.33502137901016,1.1000087961671707,1431,0,0.0,,0.3333333333333333,0.4746807650256203,,intact
198,513,19.44767536533629,19.27915829186111,1.0,24.7660229,2.0,1026.7853146103105,24.186954671198805,589,0.0089471373684933,589,0,0,1.0,0.0,0.0,True,1448.0,21.468877828012552,1.1087339604394717,1448,0,0.0,,0.3333333333333333,,,intact
198,585,19.44767536533629,19.22720654116586,2.23606797749979,55.37851073671648,3.23606797749979,1009.7714619090776,88.52175324255202,775,0.0117725491690701,769,6,0,0.9922580645161292,0.0077419354838709,0.0,True,1135.0,19.007412259921196,0.9829331764152384,1135,0,0.0,,0.2958163163244892,0.387425886722793,,intact
198,750,19.44767536533629,19.21449796632033,8.856089212204838,219.330108233908,9.856089212204838,996.3456355172908,58.103421233018,1752,0.0266135563151109,1649,103,0,0.9412100456621004,0.0587899543378995,0.0,True,779.0,15.746853696442756,0.8145870932480259,779,0,0.0,,0.2696862318229452,0.3436748035887967,,intact
198,1420,19.44767536533629,18.83592467157747,6.071067811865476,150.35620445611326,7.071067811865476,1027.2272634962192,37.139454507793744,1570,0.0238489060586325,1559,11,0,0.9929936305732484,0.0070063694267515,0.0,True,794.0,15.89773724873857,0.8305246754960177,794,0,0.0,,0.2801868778094689,0.3892672660195336,,intact
198,1934,19.44767536533629,18.79523977479062,1.0,24.7660229,2.0,1008.8527784258596,88.90431473574314,544,0.008263569997386,544,0,0,1.0,0.0,0.0,True,1160.0,19.21560480373171,1.004923643154466,1160,0,0.0,,0.3203772410170408,,,intact
199,216,19.552937987302663,19.51790689434761,4.123105625617661,102.1129283431658,5.123105625617661,1099.659531210253,76.90594163582247,1139,0.017301849682027,1012,127,0,0.8884986830553117,0.1115013169446883,0.0,True,639.0,14.261837794318172,0.7300501352104767,639,0,0.0,,0.2685825611057673,0.3900959445746376,,intact
199,235,19.552937987302663,19.461762251452413,1.0,24.7660229,2.0,1087.9645959700483,69.95046004071891,591,0.0089775181405425,591,0,0,1.0,0.0,0.0,True,666.0,14.560026929865362,0.7463867127397393,666,0,0.0,,0.3333333333333333,,,intact
201,605,19.52855462180471,19.2054409308204,3.16227766016838,78.31704094788851,4.16227766016838,947.19092522685,21.442788214749683,896,0.0136105858780476,895,1,0,0.9988839285714286,0.0011160714285714,0.0,True,694.0,14.86294254216004,0.7674365801982304,696,6,0.0085470085470085,,0.2958163163244892,0.5,,intact
201,618,19.52855462180471,19.2112642910714,2.146264369941973,53.15443253543696,3.146264369941973,913.2967050144132,48.23226475472491,741,0.0112560760442335,741,0,0,1.0,0.0,0.0,True,676.0,14.668929172241665,0.7573049943899504,676,1,0.001477104874446,,0.2989350844248255,,,intact
201,662,19.52855462180471,19.26373084465493,4.0197648378370845,99.553588026488,5.0197648378370845,931.8178136607662,78.16866359638261,985,0.0149625302342376,981,4,0,0.9959390862944164,0.0040609137055837,0.0,True,385.0,11.070199012698888,0.5707422947415841,411,0,0.0,,0.2933997741163456,0.41387398029454,,intact
199,1263,19.552937987302663,19.053873367335147,2.23606797749979,55.37851073671648,3.23606797749979,1097.6651702790036,81.81790157077165,659,0.0100104643902158,657,2,0,0.9969650986342944,0.0030349013657056,0.0,True,472.0,12.257335203001883,0.6349830391537589,472,0,0.0,,0.2989350844248255,0.4135254915624211,,intact
199,1430,19.552937987302663,18.97441435639597,1.0,24.7660229,2.0,1080.52120236803,42.88463594486433,593,0.0090078989125917,593,0,0,1.0,0.0,0.0,True,723.0,15.170301503624794,0.787508125047995,723,0,0.0,,0.3333333333333333,,,intact
199,1512,19.552937987302663,19.05847527599738,7.4852813742385695,185.38064992733587,8.48528137423857,1081.3906985743863,55.22671285810417,2069,0.0314289086849112,2049,20,0,0.9903334944417592,0.0096665055582406,0.0,True,629.0,14.14980276928284,0.7329336884300041,629,0,0.0,,0.2808687448721165,0.3299613078552622,,intact
199,1522,19.552937987302663,18.99979895682492,1.0,24.7660229,2.0,1107.9841857110532,46.90401271639943,585,0.0088863758243949,583,2,0,0.9965811965811966,0.0034188034188034,0.0,True,668.0,14.581872443920645,0.7564636702734424,668,0,0.0,,0.3333333333333333,0.474744871391589,,intact
201,699,19.52855462180471,19.18989468022952,2.863703305156273,70.92254163430594,3.863703305156273,919.695302584315,69.14491646014218,815,0.0123801646100544,809,6,0,0.992638036809816,0.007361963190184,0.0,True,614.0,13.980066885278037,0.722139813824803,621,0,0.0,,0.3021694792519622,0.4096659695920521,,intact
201,715,19.52855462180471,19.15807596866327,1.0,24.7660229,2.0,933.339898928155,72.21482704894842,579,0.0087952335082472,579,0,0,1.0,0.0,0.0,True,890.0,16.83139324903241,0.8701400453922966,891,12,0.0132890365448504,,0.3333333333333333,,,intact
201,893,19.52855462180471,19.138977346160893,6.713293552551451,166.2615818569116,7.713293552551451,923.68759620056,81.12481122691709,1409,0.0214032539086708,1215,194,0,0.8623136976579134,0.1376863023420866,0.0,True,468.0,12.205286835384658,0.6312938123641414,479,0,0.0,,0.2588283628687876,0.3697853526704699,,intact
201,1103,19.52855462180471,19.14701209109756,10.489125293076055,259.77391720929086,11.489125293076055,938.6233607978364,63.14611025824637,2212,0.03360113388643,2189,23,0,0.9896021699819167,0.0103978300180831,0.0,True,288.0,9.574614729634384,0.495124728266245,288,0,0.0,,0.2640379757271236,0.4035126277171941,,intact
199,302,19.552937987302663,19.44094009334489,7.194052389321207,178.16806621772872,8.194052389321207,1088.0245564734853,73.92916507588882,1042,0.0158283822376401,1035,7,0,0.9932821497120922,0.0067178502879078,0.0,True,482.0,12.386499309352384,0.6353048180401291,482,0,0.0,,0.2836979041098641,0.3510714832006494,,intact
199,327,19.552937987302663,19.455036731288725,1.0,24.7660229,2.0,1110.42261279251,35.9923522939985,609,0.0092509450889854,606,3,0,0.9950738916256158,0.0049261083743842,0.0,True,772.0,15.67594437773643,0.8037302367438831,772,0,0.0,,0.3333333333333333,0.4772255750516612,,intact
199,709,19.552937987302663,19.204793672767508,8.00692826708518,198.2997688212889,9.00692826708518,1105.893074724685,62.60388116360605,1164,0.0176816093326422,1063,101,0,0.9132302405498282,0.0867697594501718,0.0,True,396.0,11.227230955528665,0.5793543881256304,396,0,0.0,,0.2696862318229452,0.3602425986153711,,intact
199,710,19.552937987302663,19.227637045992054,6.559265477474685,162.44691902231747,7.559265477474685,1086.8255618135418,70.10823040620359,1503,0.0228311501949838,1282,221,0,0.852960745176314,0.1470392548236859,0.0,True,409.0,11.410028196686037,0.5884403821702002,409,0,0.0,,0.257284274447472,0.3753612022949537,,intact
201,1161,19.52855462180471,19.2396833625168,1.7320508075688772,42.89600996421431,2.732050807568877,932.9433255710114,74.1998315591246,704,0.0106940317613231,704,0,0,1.0,0.0,0.0,True,701.0,14.93771167933152,0.7706159710107315,702,14,0.0195530726256983,,0.3090169943749474,,,intact
201,1412,19.52855462180471,18.967117524536715,1.0,24.7660229,2.0,913.1875895060064,42.5119319628116,612,0.0092965162470593,609,3,0,0.9950980392156864,0.0049019607843137,0.0,True,755.0,15.50238575409482,0.8054092779657126,755,0,0.0,,0.3333333333333333,0.4772255750516612,,intact
201,1445,19.52855462180471,19.096956590669,1.0,24.7660229,2.0,911.9799363173764,37.24985746563847,585,0.0088863758243949,584,1,0,0.9982905982905984,0.0017094017094017,0.0,True,798.0,15.937731619482898,0.8252437893604355,798,0,0.0,,0.3333333333333333,0.4772255750516612,,intact
201,1765,19.52855462180471,18.8616831565584,1.0,24.7660229,2.0,940.5274197587446,45.89418485819874,585,0.0088863758243949,583,2,0,0.9965811965811966,0.0034188034188034,0.0,True,782.0,15.777145844408118,0.8219353021720633,782,0,0.0,,0.3333333333333333,0.4860679774997897,,intact
202,282,19.428720504042243,19.32145695970732,2.146264369941973,53.15443253543696,3.146264369941973,686.8070918345404,54.95646953136857,660,0.0100256547762404,645,15,0,0.9772727272727272,0.0227272727272727,0.0,True,609.0,13.923028430838189,0.7186046280104423,609,0,0.0,,0.2958163163244892,0.4494897427831781,,intact
202,643,19.428720504042243,19.15373871647895,1.0,24.7660229,2.0,688.8429573444951,44.76097488906736,551,0.0083699026995582,551,0,0,1.0,0.0,0.0,True,849.0,16.439132987175398,0.8521557888892562,849,0,0.0,,0.3333333333333333,,,intact
202,1018,19.428720504042243,19.00618959243074,1.8284271247461903,45.2828680424453,2.8284271247461903,670.9100496014337,79.41306594934308,608,0.0092357547029608,586,22,0,0.9638157894736842,0.0361842105263157,0.0,True,996.0,17.805522925178455,0.926528662639562,996,9,0.008955223880597,,0.2898979485566356,0.4317713281142754,,intact
202,1080,19.428720504042243,19.00068067940348,1.0,24.7660229,2.0,656.3700876432047,17.54478063347962,280,0.0042533080868898,280,0,0,1.0,0.0,0.0,True,294.0,9.673836185197391,0.5034601574465648,294,0,0.0,,0.3333333333333333,,,intact
204,454,19.48212063635053,19.349766047568668,5.477225575051661,135.6490940201951,6.477225575051661,1256.430270480448,89.50517043846247,1311,0.0199145960782593,1163,148,0,0.8871090770404272,0.1128909229595728,0.0,True,539.0,13.098436114783444,0.6746226997107344,539,110,0.1694915254237288,,0.2588283628687876,0.3827822185373187,,intact
204,1052,19.48212063635053,19.086258624866257,10.44948974278318,258.7923022630833,11.44948974278318,1266.085134234359,67.4263567132017,2348,0.0356670263857765,1772,576,0,0.7546848381601363,0.2453151618398637,0.0,True,254.0,8.991702346646203,0.4662732797635596,256,0,0.0,,0.2547778406202406,0.25,,intact
204,1123,19.48212063635053,19.075767344134928,1.0,24.7660229,2.0,1272.173147558122,35.74715409086777,616,0.0093572777911577,612,4,0,0.9935064935064936,0.0064935064935064,0.0,True,829.0,16.244349652921244,0.8425954067371467,829,143,0.147119341563786,,0.3333333333333333,0.4457195687123781,,intact
204,1248,19.48212063635053,19.145275420339075,1.0,24.7660229,2.0,1254.643891793844,84.10341298856063,545,0.0082787603834106,543,2,0,0.9963302752293578,0.0036697247706422,0.0,True,729.0,15.23311875578942,0.7887209758293455,733,522,0.4159362549800797,,0.3333333333333333,0.4216254894180499,,intact
202,1593,19.428720504042243,18.92032874738698,3.3166247903554,82.13960550864952,4.3166247903554,668.9516462174046,74.19073032157044,987,0.0149929110062868,981,6,0,0.993920972644377,0.0060790273556231,0.0,True,552.0,13.255453865237978,0.691305475571547,552,0,0.0,,0.2958163163244892,0.3768413089176258,,intact
202,2042,19.428720504042243,18.967781104900567,2.449489742783178,60.66411906308329,3.449489742783178,667.7671803456021,70.20074150461036,877,0.01332196854358,855,22,0,0.9749144811858608,0.0250855188141391,0.0,True,554.0,13.279445656570912,0.6917008112779752,554,0,0.0,,0.2958163163244892,0.4206322727489687,,intact
203,390,19.459871168757527,19.39810409214662,1.0,24.7660229,2.0,995.1234035220368,48.10309895906264,639,0.0097066566697236,639,0,0,1.0,0.0,0.0,True,1068.0,18.437867513470437,0.9489875573636062,1069,0,0.0,,0.3333333333333333,,,intact
203,510,19.459871168757527,19.279800566515675,4.55269276785519,112.752093345366,5.55269276785519,1026.8860706445246,36.55792893189454,522,0.0079293815048446,521,1,0,0.9980842911877394,0.0019157088122605,0.0,True,787.0,15.827503922812443,0.817121220384591,790,3,0.0037831021437578,,0.2933997741163456,0.3726822671238252,,intact
203,556,19.459871168757527,19.28686276515699,1.0,24.7660229,2.0,992.6751546638844,35.56549148549922,587,0.0089167565964441,586,1,0,0.9982964224872232,0.0017035775127768,0.0,True,1323.0,20.52130549992264,1.0592534346210072,1324,0,0.0,,0.3333333333333333,0.4494897427831781,,intact
203,1165,19.459871168757527,19.04554044892911,1.0,24.7660229,2.0,1026.1069244880268,22.74584282628396,606,0.0092053739309116,597,9,0,0.9851485148514852,0.0148514851485148,0.0,True,1363.0,20.829219257295907,1.081885292597597,1364,0,0.0,,0.3333333333333333,0.4721359549995794,,intact
203,1194,19.459871168757527,19.16566143795486,6.071067811865476,150.35620445611326,7.071067811865476,1013.5686327468871,76.52168004833185,1781,0.0270540775098245,1661,120,0,0.9326221224031443,0.0673778775968556,0.0,True,926.0,17.1684290081006,0.8889678846844976,926,0,0.0,,0.2742918851774317,0.3737839758401438,,intact
203,1225,19.459871168757527,19.097392987798774,2.4641016151377544,61.02599702842861,3.4641016151377544,995.5933945887172,52.43273680657017,835,0.0126839723305465,825,10,0,0.9880239520958084,0.0119760479041916,0.0,True,653.0,14.417224270920368,0.7478344009254014,653,0,0.0,,0.2898979485566356,0.4494897427831781,,intact
204,1856,19.48212063635053,18.838840032857604,1.0,24.7660229,2.0,1256.071817370067,88.35542062336663,551,0.0083699026995582,525,13,13,0.9528130671506352,0.0235934664246823,0.0235934664246823,True,660.0,14.494292838262302,0.7564681357223298,692,224,0.2445414847161572,0.4721359549995794,0.3333333333333333,0.4364916731037084,0.138802621666246,intact
205,425,19.55418677785291,19.34317509279579,2.146264369941973,53.15443253543696,3.146264369941973,1302.655247242325,77.93862168911728,732,0.0111193625700121,730,2,0,0.9972677595628416,0.0027322404371584,0.0,True,779.0,15.746853696442756,0.8096617836864187,784,0,0.0,,0.2958163163244892,0.3941401292610339,,intact
205,483,19.55418677785291,19.40275556092908,3.47213595499958,85.99099857343296,4.47213595499958,1305.7259327921256,86.52586900381644,938,0.014248582091081,914,24,0,0.9744136460554372,0.0255863539445629,0.0,True,477.0,12.322086499845234,0.6326002894523108,477,0,0.0,,0.2857142857142857,0.4,,intact
205,518,19.55418677785291,19.238393407208708,1.0,24.7660229,2.0,1289.2654966860196,22.23703276382152,620,0.0094180393352561,618,2,0,0.9967741935483873,0.0032258064516129,0.0,True,972.0,17.58969042850512,0.9068584943096216,973,0,0.0,,0.3333333333333333,0.4457195687123781,,intact
205,528,19.55418677785291,19.680323630654836,1.0,24.7660229,2.0,1326.1995767686767,0.2030647693690717,646,0.0098129893718959,646,0,0,1.0,0.0,0.0,True,818.0,16.13621662281282,0.8225522100213993,830,0,0.0,,0.3333333333333333,,,intact
205,612,19.55418677785291,19.443045367130445,1.0,24.7660229,2.0,1312.7902224674715,72.82264375344235,568,0.0086281392619766,568,0,0,1.0,0.0,0.0,True,756.0,15.512648837479231,0.7955769158081027,756,0,0.0,,0.3333333333333333,,,intact
205,640,19.55418677785291,19.18362587421284,2.6502815398728847,65.63693330793913,3.6502815398728847,1313.6093730515763,72.10844609142111,711,0.0108003644634953,711,0,0,1.0,0.0,0.0,True,814.0,16.096715421277896,0.8310595936768526,829,0,0.0,,0.3021694792519622,,,intact
205,2363,19.55418677785291,18.651093604445556,1.0,24.7660229,2.0,1317.7605576984265,55.21173083749173,687,0.0104357951989048,680,7,0,0.9898107714701602,0.0101892285298398,0.0,True,637.0,14.239501307948768,0.7454205892725925,695,0,0.0,,0.3333333333333333,0.4494897427831781,,intact
207,1496,19.448937709580093,19.01169531380902,3.3166247903554,82.13960550864952,4.3166247903554,951.1550788264595,89.65386197806507,775,0.0117725491690701,770,5,0,0.9935483870967742,0.0064516129032258,0.0,True,690.0,14.820047957642227,0.770660636221442,690,0,0.0,,0.2958163163244892,0.4449944320643648,,intact
204,1633,19.48212063635053,18.809870630453418,1.0,24.7660229,2.0,1269.0921180576106,49.97607467484045,525,0.0079749526629185,480,28,17,0.9142857142857144,0.0533333333333333,0.0323809523809523,True,504.0,12.666024736934256,0.6615495469369687,521,532,0.5052231718898386,0.4772255750516612,0.3333333333333333,0.4253526177384017,0.1438922417183278,intact
204,1666,19.48212063635053,18.794563954439283,9.44986131927331,234.035481834947,10.44986131927331,1264.2367114764954,72.25858109261989,1183,0.0179702266671097,933,72,178,0.7886728655959425,0.0608622147083685,0.1504649196956889,True,258.0,9.062226582657155,0.4735115739275768,258,344,0.5714285714285714,0.3413922790993448,0.25,0.3295038388494375,0.0913922790993447,intact
204,1697,19.48212063635053,18.864366947595837,1.0,24.7660229,2.0,1238.04183742851,15.492608921855425,550,0.0083547123135336,490,20,40,0.8909090909090909,0.0363636363636363,0.0727272727272727,True,455.0,12.034575115625175,0.6276754860157473,468,701,0.5996578272027374,0.4364916731037084,0.3203772410170408,0.414213562373095,0.1161144320866676,intact
204,1746,19.48212063635053,18.81346858300913,1.0,24.7660229,2.0,1249.071934850053,66.84129630281478,549,0.008339521927509,540,9,0,0.9836065573770492,0.0163934426229508,0.0,True,556.0,13.303394180365686,0.6947742260427419,575,87,0.1314199395770392,,0.3333333333333333,0.4772255750516612,,intact
209,246,19.58161991072853,19.411418261117348,5.324555320336759,131.868058995777,6.324555320336759,1205.637811489054,84.5897856656632,1618,0.0245780445878136,1575,43,0,0.9734239802224968,0.026576019777503,0.0,True,644.0,14.317526556719258,0.7343632211278645,644,0,0.0,,0.2843646522044218,0.2588283628687876,,intact
206,297,19.42133917125432,19.354865640240305,1.414213562373095,35.02444547122265,2.414213562373095,1122.3670715366598,33.17433127142076,604,0.0091749931588624,604,0,0,1.0,0.0,0.0,True,958.0,17.462556255144076,0.9006841355432269,959,1,0.0010416666666666,,0.3090169943749474,,,intact
206,341,19.42133917125432,19.33147039727603,5.0,123.8301145,6.0,1143.7204594725797,78.75918443720967,1314,0.0199601672363332,1148,166,0,0.8736681887366818,0.1263318112633181,0.0,True,1041.0,18.203312652298376,0.939457698937038,1041,1,0.0009596928982725,,0.2698045689843715,0.3613020955135854,,intact
206,1655,19.42133917125432,18.793212167909324,1.8284271247461903,45.2828680424453,2.8284271247461903,1137.5288549741986,84.59360554762954,718,0.0109066971656676,685,33,0,0.9540389972144848,0.0459610027855153,0.0,True,1103.0,18.73755065265258,0.9806500401562828,1103,0,0.0,,0.2898979485566356,0.4270509831248423,,intact
206,1919,19.42133917125432,18.91432483475178,1.0,24.7660229,2.0,1138.3316010540857,86.76471460624424,557,0.0084610450157059,554,3,0,0.9946140035906644,0.0053859964093357,0.0,True,665.0,14.549091872423544,0.759036904650673,665,0,0.0,,0.3333333333333333,0.4142135623730951,,intact
206,2167,19.42133917125432,18.524880542674577,1.414213562373095,35.02444547122265,2.414213562373095,1128.5257697619772,58.13684838713513,389,0.005909060163572,389,0,0,1.0,0.0,0.0,True,950.0,17.38949084575512,0.9165335033029374,950,0,0.0,,0.3090169943749474,,,intact
207,240,19.448937709580093,19.438834363497243,1.0,24.7660229,2.0,933.1443669020124,22.4536006178831,593,0.0090078989125917,590,3,0,0.9949409780775716,0.0050590219224283,0.0,True,1108.0,18.77997214831907,0.9658548765934968,1110,0,0.0,,0.3333333333333333,0.4721359549995794,,intact
207,285,19.448937709580093,19.38561867271492,1.0,24.7660229,2.0,937.1476972819836,46.58103689179313,560,0.0085066161737797,560,0,0,1.0,0.0,0.0,True,996.0,17.805522925178455,0.9169937593671668,997,0,0.0,,0.3203772410170408,,,intact
207,390,19.448937709580093,19.39810409214662,1.0,24.7660229,2.0,966.4607486935884,37.23239334245651,617,0.0093724681771823,617,0,0,1.0,0.0,0.0,True,1146.0,19.099296572560576,0.9833076438634576,1147,0,0.0,,0.3333333333333333,,,intact
207,556,19.448937709580093,19.28686276515699,1.0,24.7660229,2.0,964.0124998354358,47.504216653217824,608,0.0092357547029608,605,3,0,0.9950657894736842,0.0049342105263157,0.0,True,1222.0,19.722441048627637,1.018305588469267,1224,0,0.0,,0.3333333333333333,0.4772255750516612,,intact
207,931,19.448937709580093,19.10807849321883,3.685557720282968,91.27660689979976,4.685557720282968,956.2018876459028,76.16349919733037,956,0.014522009039524,945,11,0,0.9884937238493724,0.0115062761506276,0.0,True,507.0,12.70366530947592,0.6589547926975604,507,0,0.0,,0.2958163163244892,0.4211646096066227,,intact
207,998,19.448937709580093,19.11221863876093,1.7320508075688772,42.89600996421431,2.732050807568877,940.3638378294836,58.384412500560806,748,0.0113624087464058,745,3,0,0.9959893048128342,0.0040106951871657,0.0,True,611.0,13.945871807036522,0.7233119090650144,611,0,0.0,,0.3090169943749474,0.4494897427831781,,intact
207,1225,19.448937709580093,19.097392987798774,5.513233075965879,136.54085661240842,6.513233075965879,966.9307397602688,45.29431624890079,1172,0.017803132420839,1165,7,0,0.9940273037542662,0.0059726962457337,0.0,True,443.0,11.87481703351337,0.6161321619295325,443,0,0.0,,0.2843646522044218,0.4665171868296264,,intact
209,464,19.58161991072853,19.26201515789446,4.123105625617661,102.1129283431658,5.123105625617661,1204.178463014188,88.35611310114741,978,0.0148561975320653,962,16,0,0.983640081799591,0.016359918200409,0.0,True,644.0,14.317526556719258,0.7371877802592492,646,0,0.0,,0.2916488613364906,0.414021404230567,,intact
209,807,19.58161991072853,19.12528102101049,1.0,24.7660229,2.0,1217.3048075472009,44.47847154897555,674,0.0102383201805849,673,1,0,0.9985163204747776,0.0014836795252225,0.0,True,731.0,15.254000354017007,0.7881798845594986,731,0,0.0,,0.3333333333333333,0.5,,intact
209,1096,19.58161991072853,19.037200232399154,1.0,24.7660229,2.0,1186.8209897424886,29.87491143097637,608,0.0092357547029608,608,0,0,1.0,0.0,0.0,True,883.0,16.765071711754985,0.8682332422182176,883,0,0.0,,0.3333333333333333,,,intact
209,1223,19.58161991072853,19.1069886829975,1.0,24.7660229,2.0,1219.4558548999066,34.37282099514945,581,0.0088256142802964,581,0,0,1.0,0.0,0.0,True,831.0,16.263932962808536,0.8407608106871018,836,0,0.0,,0.3333333333333333,,,intact
210,939,19.542733555143844,19.160677377612163,6.713293552551451,166.2615818569116,7.713293552551451,1202.626938502487,83.1228312080008,1599,0.0242894272533461,1463,66,70,0.91494684177611,0.0412757973733583,0.0437773608505315,True,469.0,12.218319713454786,0.6313820626653869,469,130,0.2170283806343906,0.3601716997919077,0.2612038749637414,0.3448082686363907,0.0989678248281663,intact
210,1247,19.542733555143844,19.141149564065117,1.0,24.7660229,2.0,1214.9570948816238,60.08493190565974,574,0.0087192815781242,574,0,0,1.0,0.0,0.0,True,834.0,16.293263794503588,0.8423799515831423,834,5,0.0059594755661501,,0.3333333333333333,,,intact
210,1670,19.542733555143844,18.88179300527829,1.8284271247461903,45.2828680424453,2.8284271247461903,1190.5387377515233,44.60778242605082,519,0.0078838103467708,460,59,0,0.8863198458574181,0.1136801541425818,0.0,True,717.0,15.10722305368455,0.78633229377224,717,0,0.0,,0.2817290466902531,0.4270509831248423,,intact
210,1900,19.542733555143844,18.839512680411747,1.0,24.7660229,2.0,1197.638334132132,66.2896822909151,583,0.0088559950523457,572,11,0,0.981132075471698,0.0188679245283018,0.0,True,861.0,16.554902959674628,0.8626333569992529,863,150,0.1480750246791707,,0.3333333333333333,0.4721359549995794,,intact
210,1980,19.542733555143844,18.784420811528136,1.0,24.7660229,2.0,1190.0141961008874,36.566297377696166,551,0.0083699026995582,520,16,15,0.943738656987296,0.029038112522686,0.0272232304900181,True,705.0,14.980269348699055,0.7817052737797514,706,109,0.1337423312883435,0.4142135623730951,0.3333333333333333,0.4008197245479441,0.0808802290397617,intact
210,2022,19.542733555143844,18.665722815550097,1.0,24.7660229,2.0,1221.7161959904206,30.97238094064274,563,0.0085521873318535,547,13,3,0.9715808170515098,0.0230905861456483,0.0053285968028419,True,583.0,13.622579184763431,0.713066188939892,587,176,0.2306684141546527,0.4494897427831781,0.3333333333333333,0.4364916731037084,0.1161564094498447,intact
211,330,19.53752310411059,19.40360104295252,1.0,24.7660229,2.0,706.3312828296534,79.48919737603966,473,0.0071850525896389,473,0,0,1.0,0.0,0.0,True,628.0,14.13855043925722,0.7261500919111773,628,0,0.0,,0.3203772410170408,,,intact
211,469,19.53752310411059,19.38794768250589,2.0,49.5320458,3.0,699.4487087559778,81.27966375887769,767,0.0116510260808733,760,7,0,0.9908735332464146,0.0091264667535853,0.0,True,732.0,15.26443044094783,0.7842900873119875,735,0,0.0,,0.3021694792519622,0.4415184401122529,,intact
209,2280,19.58161991072853,18.88357847542016,1.0,24.7660229,2.0,1217.3901106576438,45.16806779796517,612,0.0092965162470593,612,0,0,1.0,0.0,0.0,True,871.0,16.65076307158569,0.8657572959551729,907,0,0.0,,0.3333333333333333,,,intact
210,584,19.542733555143844,19.267375664654864,3.898979485566356,96.5622152261666,4.898979485566356,1212.1857831383672,72.19609137076756,649,0.0098585605299697,647,2,0,0.9969183359013868,0.0030816640986132,0.0,True,418.0,11.534883286137944,0.5944267366428078,420,231,0.3548387096774194,,0.2933997741163456,0.321965848104587,,intact
210,712,19.542733555143844,19.20716673903896,1.0,24.7660229,2.0,1217.7247592686308,51.93250200035277,496,0.0075344314682049,496,0,0,1.0,0.0,0.0,True,733.0,15.274853405932202,0.7883815591765684,733,7,0.0094594594594594,,0.3333333333333333,,,intact
210,881,19.542733555143844,19.199829910935463,1.8284271247461903,45.2828680424453,2.8284271247461903,1202.8470186842449,82.87987994420327,793,0.0120459761175131,789,4,0,0.9949558638083228,0.0050441361916771,0.0,True,919.0,17.10341443697438,0.8829263170439983,919,0,0.0,,0.3090169943749474,0.4382703629540102,,intact
211,649,19.53752310411059,19.33594113527013,1.0,24.7660229,2.0,688.5290561655552,44.2124600260793,611,0.0092813258610346,611,0,0,1.0,0.0,0.0,True,667.0,14.57095378088162,0.749660678099305,667,0,0.0,,0.3333333333333333,,,intact
211,714,19.53752310411059,19.24956727833674,1.0,24.7660229,2.0,693.4031082918696,62.200277208563165,558,0.0084762354017305,558,0,0,1.0,0.0,0.0,True,580.0,13.58748446131949,0.7006189083710365,580,0,0.0,,0.3333333333333333,,,intact
