Repository: AmiraliKhosrozadeh/ice-bonded-granular-microCT

# Grain-scale kinematics, ice-bond failure and damage evolution in ice-bonded granular media under in-situ uniaxial compression

Analysis code, per-specimen tables and supplementary material for the paper of

## Results for every specimen

The paper shows one or two specimens per figure.  The same rendering for
every specimen and every scan is in [`supplementary/`](supplementary/README.md):
the void and crack classes (Fig. 11 of the paper), the crack orientation
classes (Fig. 12), the ice-path maps (Fig. 18) and the per-scan tables behind
Tables 2–4, each as one sheet per material, compiled with their text in
[`supplementary/supplementary.pdf`](supplementary/supplementary.pdf).

File: paper/data/bonds/Alumina_75_1000_T5/Alumina_75_1000_T5_throats_scan03_classified.csv (part 10 of 64)
bead_a,bead_b,r_a_vox,r_b_vox,gap_vox,gap_um,dsum_min,z_mid,axis_dip_deg,lens_vox,lens_mm3,binder_vox,pore_vox,crack_vox,binder_frac,pore_frac,crack_frac,connected,bond_area_vox,r_bond_vox,r_bond_over_R,neck_binder_vox,neck_crack_vox,neck_severed,q_crack_med,q_binder_med,q_pore_med,dq_paired,cls
211,778,19.53752310411059,19.25622245742749,1.0,24.7660229,2.0,684.6684183510987,23.178088683004177,617,0.0093724681771823,616,1,0,0.9983792544570502,0.0016207455429497,0.0,True,783.0,15.787230310662732,0.8139059573724132,787,0,0.0,,0.3333333333333333,0.4772255750516612,,intact
211,1090,19.53752310411059,19.09455604986461,7.0,173.3621603,8.0,701.1293162491736,86.38407126873498,1597,0.0242590464812968,1327,270,0,0.8309329993738259,0.169067000626174,0.0,True,622.0,14.070847494245603,0.7284540621364785,622,0,0.0,,0.2588283628687876,0.3190428972593295,,intact
212,2314,19.485265044009697,18.853403322580828,1.0,24.7660229,2.0,918.5066750539586,72.34845872835655,469,0.0071242910455405,469,0,0,1.0,0.0,0.0,True,764.0,15.594510349620345,0.8135134063868463,764,72,0.0861244019138756,,0.3203772410170408,,,intact
213,319,19.50682928530505,19.44157172335584,1.0,24.7660229,2.0,872.1928840757905,78.22211050417054,446,0.0067749121669745,446,0,0,1.0,0.0,0.0,True,696.0,14.884343478431232,0.7643108878909521,696,0,0.0,,0.3333333333333333,,,intact
213,617,19.50682928530505,19.25407612812347,5.0,123.8301145,6.0,882.0341780383167,75.39519131432321,1309,0.0198842153062101,1244,65,0,0.9503437738731856,0.0496562261268143,0.0,True,619.0,14.036873567421145,0.7242799629008739,626,0,0.0,,0.2742918851774318,0.3699677034698106,,intact
213,632,19.50682928530505,19.410784667153354,1.0,24.7660229,2.0,858.1645930993088,22.140582904602784,641,0.0097370374417728,623,18,0,0.9719188767550702,0.0280811232449297,0.0,True,406.0,11.368105109938904,0.5842138792900373,416,0,0.0,,0.3333333333333333,0.4318516525781366,,intact
212,1179,19.485265044009697,19.064607699313616,10.59110991546882,262.29967070291787,11.59110991546882,948.4781138115496,16.131204402148562,2061,0.0313073855967144,2033,28,0,0.9864143619602136,0.0135856380397865,0.0,True,243.0,8.79484521425256,0.4562840076184579,243,0,0.0,,0.2477202802355796,0.2466143070380442,,intact
212,1935,19.485265044009697,18.814592661006586,1.414213562373095,35.02444547122265,2.414213562373095,938.0494682330244,47.18384206965504,713,0.0108307452355445,710,3,0,0.9957924263674616,0.0042075736325385,0.0,True,911.0,17.028808129561895,0.8892361042548503,911,0,0.0,,0.3090169943749474,0.4415184401122529,,intact
212,1997,19.485265044009697,18.92521800857181,6.483314773547883,160.56592214959517,7.483314773547883,913.182952565312,60.495343160771554,1412,0.0214488250667446,1360,52,0,0.963172804532578,0.036827195467422,0.0,True,386.0,11.084566571000565,0.577163612122581,386,0,0.0,,0.2742918851774317,0.3621696447066118,,intact
212,2220,19.485265044009697,18.452480615183436,1.0,24.7660229,2.0,915.7501372361728,63.83241379022455,452,0.0068660544831222,452,0,0,1.0,0.0,0.0,True,821.0,16.165779181867237,0.8522266624427075,824,0,0.0,,0.3333333333333333,,,intact
211,1860,19.53752310411059,18.810770247630877,1.0,24.7660229,2.0,717.2404976722173,40.19703890217475,643,0.0097674182138221,636,7,0,0.989113530326594,0.0108864696734059,0.0,True,856.0,16.50676414605009,0.8608865064552079,857,0,0.0,,0.3333333333333333,0.4721359549995794,,intact
211,1976,19.53752310411059,18.935876727715435,2.23606797749979,55.37851073671648,3.23606797749979,710.846074145514,66.88467320440431,610,0.00926613547501,579,31,0,0.9491803278688524,0.0508196721311475,0.0,True,490.0,12.4888688130694,0.6492209613738548,490,0,0.0,,0.2898979485566356,0.4045372666182638,,intact
211,2212,19.53752310411059,18.57344968656558,1.0,24.7660229,2.0,719.8168371477498,28.59294356366303,593,0.0090078989125917,591,2,0,0.9966273187183812,0.0033726812816188,0.0,True,816.0,16.11647812414279,0.8457657700139146,816,0,0.0,,0.3333333333333333,0.474744871391589,,intact
212,290,19.485265044009697,19.70084814168673,1.0,24.7660229,2.0,937.0461737622798,50.23099897171101,627,0.0095243720374284,627,0,0,1.0,0.0,0.0,True,664.0,14.538148590038452,0.7420051343773035,664,0,0.0,,0.3333333333333333,,,intact
212,458,19.485265044009697,19.278301859080813,1.0,24.7660229,2.0,937.5053133796124,48.39409007977757,586,0.0089015662104195,585,1,0,0.9982935153583616,0.0017064846416382,0.0,True,629.0,14.14980276928284,0.7300567981608895,630,14,0.0217391304347826,,0.3333333333333333,0.5,,intact
212,571,19.485265044009697,19.264374148407107,2.863703305156273,70.92254163430594,3.863703305156273,919.9911699063152,77.5920860405991,881,0.0133827300876785,839,42,0,0.9523269012485812,0.0476730987514188,0.0,True,664.0,14.538148590038452,0.7503630430129798,666,67,0.0914051841746248,,0.2817290466902531,0.4270509831248423,,intact
212,587,19.485265044009697,19.294774842617077,9.36010638213575,231.81260900641016,10.36010638213575,929.0801813757377,79.286020232754,2251,0.0341935589413896,2178,73,0,0.96756996890271,0.03243003109729,0.0,True,479.0,12.34789194486394,0.6368168769791333,479,0,0.0,,0.2668219317297468,0.2089454172900136,,intact
212,1082,19.485265044009697,19.1289787871486,1.0,24.7660229,2.0,932.000280438264,67.45527041176773,575,0.0087344719641488,575,0,0,1.0,0.0,0.0,True,669.0,14.592782937361742,0.7558238354307305,669,0,0.0,,0.3333333333333333,,,intact
213,752,19.50682928530505,19.231510722219216,1.0,24.7660229,2.0,895.0279034826397,15.12246435630399,600,0.009114231614764,600,0,0,1.0,0.0,0.0,True,1043.0,18.220790632947125,0.9407109664176648,1043,0,0.0,,0.3333333333333333,,,intact
213,857,19.50682928530505,19.182760889728204,3.2426406871192857,80.30731351366796,4.242640687119286,876.4067484487282,89.9330930068025,798,0.0121219280476361,746,52,0,0.9348370927318296,0.0651629072681704,0.0,True,505.0,12.678584010953838,0.65540027452322,505,0,0.0,,0.2817290466902531,0.4206322727489686,,intact
213,904,19.50682928530505,19.236673197662736,1.0,24.7660229,2.0,870.470099781636,72.83987589929687,567,0.0086129488759519,567,0,0,1.0,0.0,0.0,True,670.0,14.60368527951557,0.7538650015411263,670,0,0.0,,0.3203772410170408,,,intact
213,956,19.50682928530505,19.09302811867062,8.449489742783179,209.26025646308327,9.44948974278318,885.4347262023297,67.69686955471408,2148,0.0326289491808551,2013,135,0,0.9371508379888268,0.0628491620111731,0.0,True,473.0,12.27031279816994,0.6357698511552601,473,0,0.0,,0.266756504300101,0.3055272678794342,,intact
213,1385,19.50682928530505,18.98413474407907,3.47213595499958,85.99099857343296,4.47213595499958,870.5339443549942,74.31730181674065,807,0.0122586415218576,802,5,0,0.9938042131350682,0.0061957868649318,0.0,True,424.0,11.617374563210364,0.6036416523286673,424,0,0.0,,0.2898979485566356,0.3797958971132712,,intact
213,1607,19.50682928530505,19.03588268791212,1.0,24.7660229,2.0,888.4887397590226,51.86740964071987,582,0.0088408046663211,574,8,0,0.986254295532646,0.0137457044673539,0.0,True,725.0,15.191269449366246,0.7882823325936412,725,0,0.0,,0.3333333333333333,0.4568586240776848,,intact
213,1676,19.50682928530505,18.910542637130614,1.0,24.7660229,2.0,864.6057637393835,52.07107917125631,595,0.0090382796846409,595,0,0,1.0,0.0,0.0,True,573.0,13.505242122350568,0.7030799581823312,574,0,0.0,,0.3660254037844386,,,intact
213,2188,19.50682928530505,18.578984294018447,1.0,24.7660229,2.0,868.0228810964952,63.90252699498219,571,0.0086737104200504,570,1,0,0.9982486865148862,0.0017513134851138,0.0,True,625.0,14.104739588693908,0.740682068367381,625,0,0.0,,0.3333333333333333,0.4721359549995794,,intact
214,289,19.45903056956993,19.413107642841776,1.0,24.7660229,2.0,1082.1973857953058,30.283627938908037,635,0.0096458951256252,635,0,0,1.0,0.0,0.0,True,1271.0,20.113971893676243,1.0348785952430033,1271,0,0.0,,0.3333333333333333,,,intact
214,433,19.45903056956993,19.291140369707552,1.0,24.7660229,2.0,1061.8577373608678,79.12768174066503,595,0.0090382796846409,591,4,0,0.9932773109243698,0.0067226890756302,0.0,True,697.0,14.895032415879534,0.7687724753121958,697,0,0.0,,0.3333333333333333,0.4746807650256203,,intact
214,441,19.45903056956993,19.238823411531765,1.0,24.7660229,2.0,1058.133721278131,68.56089209782895,494,0.0075040506961557,490,4,0,0.9919028340080972,0.0080971659919028,0.0,True,1127.0,18.940307329321037,0.9788815337703552,1127,0,0.0,,0.3203772410170408,0.4568586240776848,,intact
214,595,19.45903056956993,19.26951903241693,4.123105625617661,102.1129283431658,5.123105625617661,1071.4853499788433,74.06473405712725,1143,0.0173626112261254,1124,19,0,0.9833770778652668,0.0166229221347331,0.0,True,561.0,13.36307771993812,0.6900892420330951,569,0,0.0,,0.2898979485566356,0.4142135623730951,,intact
214,675,19.45903056956993,19.176271018169324,1.0,24.7660229,2.0,1073.0243902613993,68.78554574326797,476,0.0072306237477127,476,0,0,1.0,0.0,0.0,True,1045.0,18.238251864201825,0.944123695930442,1046,0,0.0,,0.314697117695994,,,intact
214,1617,19.45903056956993,19.085384791945668,1.0,24.7660229,2.0,1046.9699237865232,15.078275707673342,578,0.0087800431222226,577,1,0,0.9982698961937716,0.0017301038062283,0.0,True,1185.0,19.42156572287085,1.0077499186697838,1185,0,0.0,,0.3333333333333333,0.3203772410170408,,intact
215,279,19.556475813019365,19.43103919351696,8.9498743710662,221.6527936259486,9.9498743710662,1092.8290784198743,77.72978917805331,1136,0.0172562785239532,1078,37,21,0.948943661971831,0.0325704225352112,0.0184859154929577,True,288.0,9.574614729634384,0.4911631186562767,289,206,0.4161616161616162,0.3349814812274482,0.2687959533979826,0.3366585397732337,0.0661855278294655,intact
215,875,19.556475813019365,19.161761089557373,1.414213562373095,35.02444547122265,2.414213562373095,1087.6368530861832,58.605814355563055,627,0.0095243720374284,622,5,0,0.9920255183413078,0.0079744816586921,0.0,True,742.0,15.368341990871128,0.7938554655544426,746,95,0.1129607609988109,,0.3203772410170408,0.4494897427831781,,intact
216,948,19.51790689434761,19.242262754337823,1.0,24.7660229,2.0,1120.5800525982286,37.6770196639546,531,0.0080660949790661,531,0,0,1.0,0.0,0.0,True,621.0,14.05953197372281,0.7254628708365133,621,0,0.0,,0.3203772410170408,,,intact
216,1092,19.51790689434761,19.11809891971958,1.0,24.7660229,2.0,1122.7511933283397,21.331294190413093,556,0.0084458546296813,556,0,0,1.0,0.0,0.0,True,628.0,14.13855043925722,0.731884683282113,629,0,0.0,,0.3333333333333333,,,intact
216,1417,19.51790689434761,19.057817996535004,6.0,148.5961374,7.0,1104.493563407193,89.62550771232223,1568,0.0238185252865833,1566,2,0,0.9987244897959184,0.0012755102040816,0.0,True,602.0,13.842779759955802,0.7176938242437304,602,0,0.0,,0.2817290466902531,0.3436739525622541,,intact
216,1512,19.51790689434761,19.05847527599738,4.0197648378370845,99.553588026488,5.0197648378370845,1086.3728433955998,33.299519806033494,1048,0.0159195245537878,1047,1,0,0.9990458015267176,0.0009541984732824,0.0,True,792.0,15.877702285203682,0.8231825480726093,792,0,0.0,,0.2898979485566356,0.2612038749637414,,intact
215,1124,19.556475813019365,19.043565794643428,2.863703305156273,70.92254163430594,3.863703305156273,1106.5104645885783,66.99040818269118,880,0.0133675397016538,867,6,7,0.9852272727272728,0.0068181818181818,0.0079545454545454,True,507.0,12.70366530947592,0.6582202909830034,517,238,0.3152317880794702,0.4305008740430604,0.3021694792519622,0.2937285812926736,0.1283313947910981,intact
216,327,19.51790689434761,19.455036731288725,1.0,24.7660229,2.0,1115.4047576137227,56.275582801274965,558,0.0084762354017305,553,5,0,0.9910394265232976,0.0089605734767025,0.0,True,650.0,14.38406847937898,0.7381566359240653,650,0,0.0,,0.3333333333333333,0.5,,intact
216,353,19.51790689434761,19.33019266367917,1.0,24.7660229,2.0,1109.6307702583374,75.78902398688638,483,0.007336956449885,475,8,0,0.9834368530020704,0.0165631469979296,0.0,True,846.0,16.41006287957139,0.8448322088476911,846,0,0.0,,0.3203772410170408,0.4253526177384017,,intact
216,710,19.51790689434761,19.227637045992054,1.0,24.7660229,2.0,1091.807706634755,48.78035947663014,569,0.0086433296480012,569,0,0,1.0,0.0,0.0,True,744.0,15.389040103942165,0.7943643856252571,744,0,0.0,,0.3333333333333333,,,intact
217,465,19.35125370641748,19.22978928101037,2.6502815398728847,65.63693330793913,3.6502815398728847,858.2363412256866,22.802949229063216,849,0.012896637734891,546,188,115,0.6431095406360424,0.221436984687868,0.1354534746760895,True,786.0,15.817445133157866,0.8199594364679147,794,63,0.073512252042007,0.4142135623730951,0.2171292729553324,0.387425886722793,0.1970842894177626,intact
217,645,19.35125370641748,19.152220214054385,2.0,49.5320458,3.0,818.1147364537476,3.063466267993095,645,0.0097977989858713,645,0,0,1.0,0.0,0.0,True,725.0,15.191269449366246,0.7890856539720806,725,0,0.0,,0.2989350844248255,,,intact
217,854,19.35125370641748,19.284723251154883,1.414213562373095,35.02444547122265,2.414213562373095,829.6455594703489,62.76485940785794,665,0.0101016067063634,665,0,0,1.0,0.0,0.0,True,682.0,14.733884157863644,0.7627028131859319,682,0,0.0,,0.3203772410170408,,,intact
217,1736,19.35125370641748,18.814143045925853,1.0,24.7660229,2.0,839.7665339761297,87.63400156628023,416,0.0063192005862363,414,2,0,0.9951923076923076,0.0048076923076923,0.0,True,921.0,17.12201521945566,0.8972533591389628,923,0,0.0,,0.3090169943749474,0.4860679774997897,,intact
217,1742,19.35125370641748,18.884917356485012,1.0,24.7660229,2.0,833.1343464361426,73.84436301707616,306,0.0046482581235296,306,0,0,1.0,0.0,0.0,True,649.0,14.372999552399635,0.7518011951957506,653,51,0.0724431818181818,,0.3203772410170408,,,intact
218,436,19.48023350444408,19.384136284154188,3.2426406871192857,80.30731351366796,4.242640687119286,935.0642089148124,40.09217288283106,896,0.0136105858780476,893,3,0,0.9966517857142856,0.0033482142857142,0.0,True,673.0,14.63634358033765,0.7532011279200801,675,0,0.0,,0.2898979485566356,0.4672514169971266,,intact
218,491,19.48023350444408,19.38477162129932,1.0,24.7660229,2.0,912.2081229078732,71.16787823642403,592,0.0089927085265671,592,0,0,1.0,0.0,0.0,True,853.0,16.4778133535604,0.8479511735685236,855,0,0.0,,0.3333333333333333,,,intact
218,575,19.48023350444408,19.294774842617077,1.0,24.7660229,2.0,933.9366863691108,36.6907778524967,571,0.0086737104200504,571,0,0,1.0,0.0,0.0,True,618.0,14.02553063743339,0.7234314696670551,619,0,0.0,,0.3333333333333333,,,intact
216,1738,19.51790689434761,18.83502745575371,1.0,24.7660229,2.0,1089.3394881997338,36.72940949806007,594,0.0090230892986163,594,0,0,1.0,0.0,0.0,True,688.0,14.798554040663838,0.7717038756709755,688,0,0.0,,0.3333333333333333,,,intact
216,1918,19.51790689434761,18.769524357372603,5.422466567392307,134.29293118252227,6.422466567392307,1094.339864660256,62.75036572463286,1101,0.0167246150130919,1070,31,0,0.971843778383288,0.028156221616712,0.0,True,588.0,13.680870333281758,0.7146402819942166,588,0,0.0,,0.2801868778094689,0.414213562373095,,intact
217,320,19.35125370641748,19.347427835675933,9.29832572579834,230.2825478567808,10.29832572579834,841.0591273206908,85.02871624864376,1842,0.0279806910573255,1756,86,0,0.9533116178067318,0.0466883821932681,0.0,True,796.0,15.91774699517169,0.8226506103499989,802,5,0.0061957868649318,,0.2668219317297468,0.3937586471451746,,intact
217,452,19.35125370641748,19.27680291858878,7.246211251235321,179.4598337863316,8.246211251235321,848.9330047839537,64.84813804381919,1169,0.0177575612627652,900,109,160,0.7698887938408896,0.0932420872540633,0.136869118905047,True,356.0,10.645107772184812,0.5511593749344146,356,33,0.0848329048843187,0.3142057468179959,0.2612038749637415,0.3266316347104093,0.0530018718542544,intact
218,596,19.48023350444408,19.24505631533309,1.0,24.7660229,2.0,910.4109545234676,65.14402623894046,638,0.009691466283699,638,0,0,1.0,0.0,0.0,True,838.0,16.332289631953525,0.8434947657183216,838,0,0.0,,0.3333333333333333,,,intact
218,1148,19.48023350444408,19.123105196349684,1.0,24.7660229,2.0,922.3836120984778,78.73840431294381,567,0.0086129488759519,565,2,0,0.9964726631393298,0.0035273368606701,0.0,True,532.0,13.013103375051497,0.6741957464308092,532,0,0.0,,0.3333333333333333,0.474744871391589,,intact
218,1206,19.48023350444408,19.17194199551096,9.839639641948532,243.6887407002452,10.839639641948532,903.9022419515784,54.16719442466149,1631,0.0247755196061335,1622,9,0,0.9944819129368484,0.0055180870631514,0.0,True,229.0,8.537737635702333,0.4417726829224536,229,0,0.0,,0.2756605646075351,0.2337147961180513,,intact
218,1244,19.48023350444408,19.1528710302916,1.414213562373095,35.02444547122265,2.414213562373095,916.9361541745942,85.55486361184086,553,0.0084002834716075,539,14,0,0.9746835443037974,0.0253164556962025,0.0,True,641.0,14.284139352575984,0.7394766496041172,641,0,0.0,,0.3090169943749474,0.4270509831248423,,intact
218,1656,19.48023350444408,18.929882675171275,1.0,24.7660229,2.0,899.9350780945265,13.50850080523392,610,0.00926613547501,610,0,0,1.0,0.0,0.0,True,896.0,16.88803298257901,0.879353392403518,896,0,0.0,,0.3333333333333333,,,intact
219,268,19.458400072515747,19.49573908036673,1.8284271247461903,45.2828680424453,2.8284271247461903,816.8522481224941,85.76824702410006,688,0.0104509855849294,669,19,0,0.9723837209302324,0.0276162790697674,0.0,True,590.0,13.704117368456696,0.7036026294752628,590,0,0.0,,0.2989350844248255,0.4364916731037084,,intact
219,357,19.458400072515747,19.5963438743131,1.0,24.7660229,2.0,805.001810556846,57.93037294769261,607,0.0092205643169362,607,0,0,1.0,0.0,0.0,True,802.0,15.977625878690493,0.818216906014965,804,0,0.0,,0.3333333333333333,,,intact
219,424,19.458400072515747,19.249137753897152,3.898979485566356,96.5622152261666,4.898979485566356,813.5531590439017,85.3020405231744,1191,0.0180917497553065,1170,21,0,0.982367758186398,0.017632241813602,0.0,True,506.0,12.69113085619237,0.6557446724256539,506,0,0.0,,0.2898979485566356,0.3816524151396708,,intact
220,273,19.43546424651509,19.562300031308816,3.0,74.2980687,4.0,1170.0083420035426,89.49227121861442,1133,0.0172107073658793,1026,107,0,0.9055604589585172,0.0944395410414827,0.0,True,527.0,12.951807210534664,0.6642333195444086,527,0,0.0,,0.2742918851774317,0.4,,intact
220,281,19.43546424651509,19.46470320536971,1.0,24.7660229,2.0,1153.7325128132338,31.33113501252837,592,0.0089927085265671,592,0,0,1.0,0.0,0.0,True,686.0,14.777028859756632,0.7597411439441324,686,0,0.0,,0.3333333333333333,,,intact
220,785,19.43546424651509,19.188381895156787,4.196152422706632,103.92200699264292,5.196152422706632,1180.1030982030784,63.83038683749296,718,0.0109066971656676,717,1,0,0.9986072423398328,0.0013927576601671,0.0,True,500.0,12.6156626101008,0.6532577084025593,503,0,0.0,,0.2933997741163456,0.4833147735478827,,intact
220,815,19.43546424651509,19.203283234284942,1.0,24.7660229,2.0,1163.7267577832918,71.39744299043662,526,0.0079901430489431,525,1,0,0.9980988593155894,0.0019011406844106,0.0,True,694.0,14.86294254216004,0.7693283820623626,694,0,0.0,,0.3333333333333333,0.5,,intact
219,523,19.458400072515747,19.375873108582685,1.0,24.7660229,2.0,824.699214013347,61.21651093671809,650,0.0098737509159943,649,1,0,0.9984615384615384,0.0015384615384615,0.0,True,599.0,13.808244704671576,0.7111370227159229,599,37,0.0581761006289308,,0.3333333333333333,0.4772255750516612,,intact
219,1267,19.458400072515747,18.98082209399017,1.8284271247461903,45.2828680424453,2.8284271247461903,832.5704129766445,30.669756915675983,806,0.012243451135833,763,24,19,0.9466501240694788,0.0297766749379652,0.0235732009925558,True,521.0,12.877866698399815,0.6700378401319976,526,134,0.203030303030303,0.4270509831248423,0.2989350844248255,0.4206322727489687,0.1281158987000167,intact
219,1643,19.458400072515747,19.057379785038037,1.0,24.7660229,2.0,801.1693222448268,42.77809190342487,676,0.0102687009526341,676,0,0,1.0,0.0,0.0,True,811.0,16.067025788709444,0.834308735179789,813,0,0.0,,0.3333333333333333,,,intact
219,1681,19.458400072515747,18.833457122347312,1.0,24.7660229,2.0,826.2131790870545,55.24404122350822,581,0.0088256142802964,579,2,0,0.9965576592082616,0.0034423407917383,0.0,True,690.0,14.820047957642227,0.7740574128971928,690,8,0.0114613180515759,,0.3333333333333333,0.4330127018922193,,intact
220,881,19.43546424651509,19.199829910935463,1.0,24.7660229,2.0,1185.252850407533,38.60759893608502,595,0.0090382796846409,554,41,0,0.93109243697479,0.06890756302521,0.0,True,644.0,14.317526556719258,0.7411630670324905,644,0,0.0,,0.3333333333333333,0.4494897427831781,,intact
220,883,19.43546424651509,19.13702192837531,1.0,24.7660229,2.0,1156.4294369089034,43.95309080215864,646,0.0098129893718959,646,0,0,1.0,0.0,0.0,True,924.0,17.14987856615383,0.8892285806206558,924,0,0.0,,0.3333333333333333,,,intact
220,1555,19.43546424651509,18.888486778174983,1.0,24.7660229,2.0,1175.2405730206294,75.474526863685,487,0.0073977179939834,487,0,0,1.0,0.0,0.0,True,944.0,17.334489682638438,0.9046295707595884,944,0,0.0,,0.3090169943749474,,,intact
220,1670,19.43546424651509,18.88179300527829,3.0,74.2980687,4.0,1172.9445694748115,82.52001269784121,917,0.0139295839845643,917,0,0,1.0,0.0,0.0,True,691.0,14.83078323464406,0.7741046357878305,695,0,0.0,,0.303832434700687,,,intact
220,2235,19.43546424651509,19.31783252079949,1.0,24.7660229,2.0,1181.1201074362166,55.72419925326204,564,0.0085673777178781,564,0,0,1.0,0.0,0.0,True,612.0,13.957279475043832,0.7203144320261146,612,0,0.0,,0.3333333333333333,,,intact
221,360,19.371208719112957,19.460081307207616,2.23606797749979,55.37851073671648,3.23606797749979,1030.9711594043597,79.51136693676621,869,0.0132004454553832,864,5,0,0.9942462600690448,0.0057537399309551,0.0,True,949.0,17.38033607236688,0.8951717061465722,949,0,0.0,,0.2742918851774317,0.4270509831248423,,intact
221,420,19.371208719112957,19.396623611443022,1.0,24.7660229,2.0,1024.551696265542,82.63045066795195,399,0.006060964023818,375,24,0,0.9398496240601504,0.0601503759398496,0.0,True,841.0,16.361497922884933,0.844075974296306,846,0,0.0,,0.3090169943749474,0.4318516525781366,,intact
221,524,19.371208719112957,19.291354200142734,1.0,24.7660229,2.0,1010.7450504350782,31.67939992284544,623,0.0094636104933299,623,0,0,1.0,0.0,0.0,True,1152.0,19.149229459268767,0.9905825177322424,1156,0,0.0,,0.3333333333333333,,,intact
221,1019,19.371208719112957,19.076204711264374,1.0,24.7660229,2.0,1045.5404516932135,14.884179308563034,628,0.009539562423453,627,1,0,0.998407643312102,0.001592356687898,0.0,True,991.0,17.76077411624101,0.9238995569053396,997,0,0.0,,0.3333333333333333,0.4641016151377545,,intact
221,1278,19.371208719112957,19.041590730763403,6.032065437739018,149.39027076534305,7.032065437739018,1043.1322475195675,45.74556493545027,1340,0.0203551172729729,1339,1,0,0.9992537313432835,0.0007462686567164,0.0,True,581.0,13.599192765483634,0.7080552815854407,581,1,0.0017182130584192,,0.2801868778094689,0.2439984508099923,,intact
222,330,19.39704662899079,19.40360104295252,4.123105625617661,102.1129283431658,5.123105625617661,707.7328388992742,83.85799313041191,1203,0.0182740343876018,1193,10,0,0.9916874480465504,0.0083125519534497,0.0,True,594.0,13.750493532712625,0.7087764951230742,594,0,0.0,,0.2898979485566356,0.4078551225987852,,intact
222,380,19.39704662899079,19.36399569581496,1.0,24.7660229,2.0,713.0405828677757,66.91077950443466,569,0.0086433296480012,548,21,0,0.9630931458699472,0.0369068541300527,0.0,True,644.0,14.317526556719258,0.7387585935766504,644,267,0.2930845225027442,,0.3203772410170408,0.4721359549995794,,intact
222,811,19.39704662899079,19.227852291176127,1.0,24.7660229,2.0,688.6361412269323,29.064552885326005,672,0.0102079394085357,666,6,0,0.9910714285714286,0.0089285714285714,0.0,True,827.0,16.224742705941285,0.8401183257191639,827,0,0.0,,0.3333333333333333,0.4721359549995794,,intact
222,1026,19.39704662899079,19.041590730763403,1.0,24.7660229,2.0,723.3916893002524,21.15743383038276,556,0.0084458546296813,553,3,0,0.9946043165467626,0.0053956834532374,0.0,True,661.0,14.505269206998044,0.7547233826860505,661,500,0.4306632213608958,,0.3333333333333333,0.4494897427831781,,intact
222,1163,19.39704662899079,19.175405370001204,10.190632664367213,252.38144193120635,11.190632664367213,696.6482540949737,69.49776886791841,1879,0.0285427353402359,1575,304,0,0.8382118147951038,0.1617881852048962,0.0,True,228.0,8.51907589177983,0.4417181408121245,228,0,0.0,,0.2687959533979826,0.2581181318543484,,intact
222,1351,19.39704662899079,19.02137764561159,4.766114533138578,118.03770167173282,5.766114533138578,713.6039108494954,68.22545122245809,992,0.0150688629364098,863,129,0,0.8699596774193549,0.1300403225806451,0.0,True,533.0,13.02532799341193,0.678077159037608,533,388,0.4212812160694897,,0.2708131845707603,0.3874258867227931,,intact
223,328,19.493435758004267,19.422604941073864,8.0,198.1281832,9.0,1012.8789751854672,89.13027737794961,1994,0.0302896297330657,1970,24,0,0.9879638916750252,0.0120361083249749,0.0,True,698.0,14.905713688256792,0.7660447168054221,698,0,0.0,,0.2808687448721165,0.3636363636363636,,intact
223,420,19.493435758004267,19.396623611443022,1.8284271247461903,45.2828680424453,2.8284271247461903,1017.221366714236,77.02217387345007,673,0.0102231297945603,668,5,0,0.9925705794947994,0.0074294205052005,0.0,True,790.0,15.85764200898717,0.8155113294296079,790,16,0.0198511166253101,,0.3090169943749474,0.4270509831248423,,intact
223,544,19.493435758004267,19.274446969584112,1.0,24.7660229,2.0,995.7616663045128,29.61645624617669,595,0.0090382796846409,590,5,0,0.9915966386554622,0.0084033613445378,0.0,True,1154.0,19.165844845873465,0.988748597933334,1155,0,0.0,,0.3333333333333333,0.4494897427831781,,intact
223,614,19.493435758004267,19.233877200803445,5.414213562373095,134.08853707122265,6.414213562373095,995.6776520012328,42.05403428300986,1307,0.0198538345341609,1306,1,0,0.9992348890589136,0.0007651109410864,0.0,True,957.0,17.453439806464733,0.9013504151464924,957,0,0.0,,0.2817290466902531,0.2612038749637414,,intact
222,1726,19.39704662899079,18.842426931586804,1.0,24.7660229,2.0,694.1152794195748,54.02463536164036,593,0.0090078989125917,591,2,0,0.9966273187183812,0.0033726812816188,0.0,True,691.0,14.83078323464406,0.7756792577779434,691,504,0.4217573221757322,,0.3333333333333333,0.4772255750516612,,intact
222,2138,19.39704662899079,18.658868229051624,4.841619252963779,119.90765329198184,5.841619252963779,695.1003709323907,62.12924945667658,1149,0.017453753542273,1109,40,0,0.9651871192341166,0.0348128807658833,0.0,True,464.0,12.153015559492998,0.6386925977118998,465,447,0.4901315789473684,,0.2857142857142857,0.3558320444673493,,intact
222,2265,19.39704662899079,18.62796008624272,10.051815009825804,248.9434807199096,11.051815009825804,683.8922150678934,29.25719131778007,1885,0.0286338776563836,1789,51,45,0.9490716180371352,0.0270557029177718,0.0238726790450928,True,276.0,9.373021315815206,0.4929924870761538,299,388,0.5647743813682679,0.355536096278095,0.2674788903885893,0.2853440453088245,0.0880572058895057,intact
223,243,19.493435758004267,19.481281956195534,8.288221436384907,205.2662818937795,9.288221436384909,1028.5227950462445,48.50737068009763,1767,0.02684141210548,1753,14,0,0.9920769666100736,0.0079230333899264,0.0,True,485.0,12.424986712231869,0.6375921336156349,486,0,0.0,,0.2825983534202392,0.2325016203302377,,intact
223,860,19.493435758004267,19.19291953504305,1.0,24.7660229,2.0,1028.341690271487,34.195193174591985,611,0.0092813258610346,606,5,0,0.9918166939443536,0.0081833060556464,0.0,True,789.0,15.847602348589229,0.8192863984494994,792,1,0.0012610340479192,,0.3333333333333333,0.4364916731037084,,intact
223,1754,19.493435758004267,19.02159758407083,10.366600265340756,256.73945956657525,11.366600265340756,998.3866202245,55.3961300923404,2191,0.0332821357799132,2129,62,0,0.971702418986764,0.0282975810132359,0.0,True,472.0,12.257335203001883,0.636496149134139,473,0,0.0,,0.2692803301885514,0.4190601461143887,,intact
224,482,19.525632872506986,19.26951903241693,8.9498743710662,221.6527936259486,9.9498743710662,1297.4831876520252,63.345835617425465,1658,0.0251856600287979,1284,374,0,0.7744270205066345,0.2255729794933655,0.0,True,395.0,11.213046198183497,0.5780643017283985,395,0,0.0,,0.2540111516219911,0.2951632719614904,,intact
224,698,19.525632872506986,19.277445350200217,1.0,24.7660229,2.0,1303.6210526903128,75.94218182865204,590,0.0089623277545179,587,3,0,0.994915254237288,0.0050847457627118,0.0,True,605.0,13.877228871110882,0.7152643298793783,605,0,0.0,,0.3333333333333333,0.4772255750516612,,intact
224,1489,19.525632872506986,18.9986966885068,5.572595368400839,138.0110245062491,6.572595368400839,1314.2052977172843,75.01393030180452,1076,0.0163448553624768,1073,3,0,0.9972118959107806,0.0027881040892193,0.0,True,587.0,13.669231989760256,0.7096415250062328,587,0,0.0,,0.2801868778094689,0.3145198591387564,,intact
224,1563,19.525632872506986,18.86280149563515,1.0,24.7660229,2.0,1326.117028339292,22.140593026404908,569,0.0086433296480012,567,2,0,0.9964850615114236,0.0035149384885764,0.0,True,885.0,16.784047463965738,0.8744325076145599,885,0,0.0,,0.3333333333333333,0.3599573858244808,,intact
224,1600,19.525632872506986,18.98987393379821,1.0,24.7660229,2.0,1308.799971513401,88.76710442167129,545,0.0082787603834106,543,2,0,0.9963302752293578,0.0036697247706422,0.0,True,560.0,13.351162356249093,0.6932876372829363,560,0,0.0,,0.3333333333333333,0.4860679774997897,,intact
225,308,19.56666592019024,19.389852819860035,1.8284271247461903,45.2828680424453,2.8284271247461903,1138.0474698244964,60.95001714398009,798,0.0121219280476361,793,5,0,0.993734335839599,0.006265664160401,0.0,True,677.0,14.679774962390477,0.7536492190355062,677,0,0.0,,0.3021694792519622,0.4270509831248423,,intact
224,713,19.525632872506986,19.141366758740716,1.7320508075688772,42.89600996421431,2.732050807568877,1308.3623695483734,89.96590439058713,629,0.0095547528094776,627,2,0,0.9968203497615262,0.0031796502384737,0.0,True,763.0,15.5843011764478,0.8060776023518395,763,0,0.0,,0.3090169943749474,0.4318516525781366,,intact
224,888,19.525632872506986,19.141366758740716,6.89920048531124,170.8657572109093,7.89920048531124,1286.3772281111949,18.03290339481588,1713,0.0260211312601512,840,873,0,0.4903677758318739,0.5096322241681261,0.0,True,19.0,2.4592453796829674,0.1272012518755448,30,0,0.0,,0.1613904777964089,0.3660254037844386,,intact
224,900,19.525632872506986,19.16674458637915,1.0,24.7660229,2.0,1293.6700600247102,40.28883768768568,637,0.0096762758976744,637,0,0,1.0,0.0,0.0,True,710.0,15.033297016639144,0.7770676295408971,710,0,0.0,,0.3333333333333333,,,intact
224,1013,19.525632872506986,19.071830137140925,1.0,24.7660229,2.0,1321.7988528129094,46.07054960247798,603,0.0091598027728378,589,14,0,0.976782752902156,0.0232172470978441,0.0,True,622.0,14.070847494245603,0.7291073763437987,623,0,0.0,,0.3333333333333333,0.4457195687123781,,intact
227,1421,19.41564116425949,18.968665806500745,3.414213562373095,84.55649127122264,4.414213562373095,1244.585359707202,73.41850655791562,857,0.0130181608230879,828,29,0,0.9661610268378062,0.0338389731621937,0.0,True,1192.0,19.47884453275087,1.0149379301071737,1192,0,0.0,,0.2817290466902531,0.3516287047744073,,intact
227,1677,19.41564116425949,18.78126293194029,1.7320508075688772,42.89600996421431,2.732050807568877,1228.1946069682442,59.91508460008192,566,0.0085977584899273,565,1,0,0.9982332155477032,0.0017667844522968,0.0,True,932.0,17.22396045987371,0.9018511247139174,932,0,0.0,,0.3090169943749474,0.4,,intact
229,778,19.49134135614037,19.25622245742749,7.0,173.3621603,8.0,648.690801022758,24.05791039395132,119,0.0018076559369281,119,0,0,1.0,0.0,0.0,True,65.0,4.54864184146723,0.2347833718451468,65,0,0.0,,0.1357964817893399,,,intact
225,1284,19.56666592019024,19.019837933964556,1.0,24.7660229,2.0,1139.372107581968,53.66168443989999,592,0.0089927085265671,585,7,0,0.9881756756756755,0.0118243243243243,0.0,True,539.0,13.098436114783444,0.6789128221769734,541,0,0.0,,0.3333333333333333,0.4772255750516612,,intact
225,1498,19.56666592019024,19.00046025643065,9.3166247903554,230.7357429086495,10.3166247903554,1120.9284173988003,73.2651582127925,1979,0.0300617739426966,1924,55,0,0.9722081859525012,0.0277918140474987,0.0,True,338.0,10.37249929043725,0.5378932950791125,338,0,0.0,,0.2757262893750405,0.1959691289492877,,intact
226,289,19.42492509068057,19.413107642841776,1.8284271247461903,45.2828680424453,2.8284271247461903,1086.6779127514678,55.37533906733538,523,0.0079445718908693,523,0,0,1.0,0.0,0.0,True,1106.0,18.763015059400036,0.9662186129837144,1106,0,0.0,,0.3090169943749474,,,intact
226,391,19.42492509068057,19.27680291858878,8.16515138991168,202.21832630451948,9.16515138991168,1054.3300187971624,33.21625843939089,1371,0.0208260192397357,1360,11,0,0.9919766593727206,0.0080233406272793,0.0,True,330.0,10.249012754438883,0.5296410926139613,330,0,0.0,,0.2779262976266636,0.2211722256431405,,intact
225,1096,19.56666592019024,19.037200232399154,3.0,74.2980687,4.0,1149.0376446819223,6.342477987728417,858,0.0130333512091125,718,140,0,0.8368298368298368,0.1631701631701631,0.0,True,384.0,11.055812783082736,0.5727826710092951,384,0,0.0,,0.2572842744474721,0.3818021991264536,,intact
225,1124,19.56666592019024,19.043565794643428,3.0,74.2980687,4.0,1121.41565675862,71.76770448092181,1050,0.015949905325837,921,48,81,0.8771428571428571,0.0457142857142857,0.0771428571428571,True,574.0,13.517021664164629,0.7001782203224398,579,326,0.3602209944751381,0.4270509831248423,0.2696862318229452,0.381289057825295,0.157364751301897,intact
225,1129,19.56666592019024,19.13919459014037,3.898979485566356,96.5622152261666,4.898979485566356,1121.5208751062755,72.76843537465275,869,0.0132004454553832,660,209,0,0.759493670886076,0.240506329113924,0.0,True,508.0,12.716187407449045,0.6570678052257791,508,120,0.1910828025477707,,0.2433607328111082,0.3585701736362872,,intact
225,1141,19.56666592019024,19.04795335934869,1.414213562373095,35.02444547122265,2.414213562373095,1138.6840222674414,58.70719340851088,544,0.008263569997386,544,0,0,1.0,0.0,0.0,True,645.0,14.32863833686038,0.742135419392977,645,0,0.0,,0.3090169943749474,,,intact
226,441,19.42492509068057,19.238823411531765,1.0,24.7660229,2.0,1062.614248234293,51.67921520390449,643,0.0097674182138221,641,2,0,0.9968895800933126,0.0031104199066874,0.0,True,1250.0,19.947114020071638,1.0318251485072771,1250,0,0.0,,0.3333333333333333,0.4457195687123781,,intact
226,1091,19.42492509068057,19.14028073606864,8.281885242839627,205.10935957933825,9.281885242839628,1087.4110279112865,57.42373580699496,1629,0.0247451388340843,1621,8,0,0.9950890116635972,0.0049109883364027,0.0,True,863.0,16.574119336381386,0.8595374499407137,863,0,0.0,,0.2725338062053596,0.2957848101950886,,intact
226,1237,19.42492509068057,18.997373797670196,1.0,24.7660229,2.0,1093.0202118693746,15.171481121640785,605,0.009190183544887,605,0,0,1.0,0.0,0.0,True,941.0,17.30692355385402,0.900879127724515,941,0,0.0,,0.3333333333333333,,,intact
227,588,19.41564116425949,19.24118809178941,4.0197648378370845,99.553588026488,5.0197648378370845,1240.0277090412617,85.8846593353605,1119,0.0169980419615348,1096,23,0,0.9794459338695264,0.0205540661304736,0.0,True,1052.0,18.29923496393627,0.946753022226874,1052,0,0.0,,0.2898979485566356,0.420449861343358,,intact
225,568,19.56666592019024,19.32039108942261,10.403124237432849,257.64401309580694,11.403124237432849,1143.7748357897535,51.05260002029637,1884,0.028618687270359,1882,2,0,0.9989384288747346,0.0010615711252653,0.0,True,235.0,8.6488625410045,0.4448195984009028,235,0,0.0,,0.2730625542788765,0.4722848181241302,,intact
225,728,19.56666592019024,19.18232836823159,1.0,24.7660229,2.0,1113.0531967609377,39.13570602797325,606,0.0092053739309116,605,1,0,0.9983498349834984,0.0016501650165016,0.0,True,781.0,15.767054928221077,0.8138046015265105,784,267,0.2540437678401522,,0.3333333333333333,0.4772255750516612,,intact
225,777,19.56666592019024,19.122234727833145,1.0,24.7660229,2.0,1138.3107517112512,57.51164919745954,615,0.0093420874051331,615,0,0,1.0,0.0,0.0,True,569.0,13.458020851469092,0.6957044850617468,569,0,0.0,,0.3333333333333333,,,intact
225,965,19.56666592019024,19.138542843405883,4.773112505913769,118.21101362573678,5.773112505913769,1121.8595756813952,73.9298837498327,1183,0.0179702266671097,1148,35,0,0.970414201183432,0.029585798816568,0.0,True,558.0,13.327299669871431,0.6886566483220378,558,13,0.0227670753064798,,0.2843646522044218,0.3613020955135854,,intact
229,813,19.49134135614037,19.181895827229184,8.602325267042627,213.0453845568263,9.602325267042628,646.7798863612601,40.05443041319688,116,0.0017620847788543,116,0,0,1.0,0.0,0.0,False,61.0,4.406461512053774,0.2278816997480966,61,0,0.0,,0.1282031249809925,,,intact
229,1327,19.49134135614037,19.21471350597402,14.730919862656236,364.82629865660914,15.730919862656236,643.7592492658225,58.39332909764759,70,0.0010633270217224,68,2,0,0.9714285714285714,0.0285714285714285,0.0,False,31.0,3.141274657157109,0.1623143804424149,31,0,0.0,,0.0834124792191774,0.1563898470921839,,intact
229,1380,19.49134135614037,18.960479165628087,25.086645412010107,621.2964347580222,26.086645412010107,634.9611251516012,79.670535609159,52,0.0007899000732795,52,0,0,1.0,0.0,0.0,False,,,,0,0,,,0.1214611710319736,,,intact
229,1920,19.49134135614037,18.806271300937965,7.615773105863909,188.61241114102967,8.615773105863909,644.3036148313104,45.00879759558858,84,0.0012759924260669,84,0,0,1.0,0.0,0.0,True,46.0,3.826519928662906,0.1998307290287804,46,0,0.0,,0.1320937583793265,,,intact
229,2113,19.49134135614037,18.92855014787733,26.78997033158663,663.4810187223951,27.78997033158663,634.0691810810554,81.79350826965981,69,0.0010481366356978,69,0,0,1.0,0.0,0.0,False,26.0,2.876813695875796,0.1497564716222562,26,0,0.0,,0.1831764551285745,,,intact
230,272,19.576014841431917,19.490712947803985,1.8284271247461903,45.2828680424453,2.8284271247461903,1015.5976150817078,66.1169913026528,501,0.0076103833983279,501,0,0,1.0,0.0,0.0,True,742.0,15.368341990871128,0.7867739562823373,746,0,0.0,,0.2989350844248255,,,intact
230,307,19.576014841431917,19.39218081277709,1.8284271247461903,45.2828680424453,2.8284271247461903,1003.8909459856592,81.56869348814024,697,0.0105876990591508,663,34,0,0.951219512195122,0.048780487804878,0.0,True,661.0,14.505269206998044,0.7444670692845544,661,0,0.0,,0.2898979485566356,0.4364916731037084,,intact
230,323,19.576014841431917,19.34338777435462,1.0,24.7660229,2.0,1025.658119598782,15.266392201146031,629,0.0095547528094776,629,0,0,1.0,0.0,0.0,True,1210.0,19.625365277680483,1.0085131815317236,1223,0,0.0,,0.3333333333333333,,,intact
230,331,19.576014841431917,19.39725813084586,7.0670198723450905,175.0219759932536,8.06701987234509,992.4256337818092,52.31811171144445,1121,0.0170284227335841,895,226,0,0.7983942908117752,0.2016057091882248,0.0,True,411.0,11.437891554894984,0.5869607904386637,411,0,0.0,,0.2402530733520421,0.3807258594436944,,intact
230,360,19.576014841431917,19.460081307207616,8.917213725368399,220.84391932666807,9.9172137253684,1020.8533690184538,55.20894740711699,1949,0.0296060623619584,1909,40,0,0.9794766546947152,0.0205233453052847,0.0,True,409.0,11.410028196686037,0.5845885896601725,411,0,0.0,,0.2757262893750405,0.3028968620596597,,intact
230,524,19.576014841431917,19.291354200142734,1.0,24.7660229,2.0,1000.6272600491724,71.41223229041616,617,0.0093724681771823,617,0,0,1.0,0.0,0.0,True,1018.0,18.00109619259613,0.9262832363745116,1022,0,0.0,,0.3333333333333333,,,intact
230,2029,19.576014841431917,18.60913606820764,1.0,24.7660229,2.0,988.7680004406576,15.577709906001946,659,0.0100104643902158,653,6,0,0.9908952959028832,0.0091047040971168,0.0,True,795.0,15.907745268142609,0.8331901217720116,812,13,0.0157575757575757,,0.3333333333333333,0.4860679774997897,,intact
231,269,20.127048028603408,19.413952223454224,7.0,173.3621603,8.0,1341.2077647434255,32.40175685296359,109,0.0016557520766821,109,0,0,1.0,0.0,0.0,True,93.0,5.440847306724618,0.2752002868941833,93,0,0.0,,0.1454826884249362,,,intact
232,627,19.395565986842435,19.331683336454727,3.898979485566356,96.5622152261666,4.898979485566356,960.0988274932164,36.25684930542404,996,0.0151296244805082,996,0,0,1.0,0.0,0.0,True,588.0,13.680870333281758,0.7065242470010259,588,0,0.0,,0.2933997741163456,,,intact
232,636,19.395565986842435,19.25793917643876,1.0,24.7660229,2.0,931.7695165449898,56.05020306561992,601,0.0091294220007886,597,4,0,0.9933444259567388,0.0066555740432612,0.0,True,892.0,16.85029431422316,0.8718637154919682,899,4,0.0044296788482834,,0.3333333333333333,0.4772255750516612,,intact
