Repository: AmiraliKhosrozadeh/ice-bonded-granular-microCT

# Grain-scale kinematics, ice-bond failure and damage evolution in ice-bonded granular media under in-situ uniaxial compression

Analysis code, per-specimen tables and supplementary material for the paper of

## Results for every specimen

The paper shows one or two specimens per figure.  The same rendering for
every specimen and every scan is in [`supplementary/`](supplementary/README.md):
the void and crack classes (Fig. 11 of the paper), the crack orientation
classes (Fig. 12), the ice-path maps (Fig. 18) and the per-scan tables behind
Tables 2–4, each as one sheet per material, compiled with their text in
[`supplementary/supplementary.pdf`](supplementary/supplementary.pdf).

File: paper/data/bonds/Alumina_75_1000_T5/Alumina_75_1000_T5_throats_scan03_classified.csv (part 12 of 64)
bead_a,bead_b,r_a_vox,r_b_vox,gap_vox,gap_um,dsum_min,z_mid,axis_dip_deg,lens_vox,lens_mm3,binder_vox,pore_vox,crack_vox,binder_frac,pore_frac,crack_frac,connected,bond_area_vox,r_bond_vox,r_bond_over_R,neck_binder_vox,neck_crack_vox,neck_severed,q_crack_med,q_binder_med,q_pore_med,dq_paired,cls
253,611,19.37523718770827,19.2060881452487,1.0,24.7660229,2.0,1231.9248298318594,28.464604289311207,557,0.0084610450157059,557,0,0,1.0,0.0,0.0,True,927.0,17.177696716742147,0.8904669069037192,927,0,0.0,,0.3333333333333333,,,intact
253,641,19.37523718770827,19.12528102101049,1.0,24.7660229,2.0,1200.4830423253766,46.153244088501374,471,0.0071546718175897,471,0,0,1.0,0.0,0.0,True,950.0,17.38949084575512,0.9033380149058424,950,0,0.0,,0.3203772410170408,,,intact
254,1416,19.388159382923924,18.920551041354468,1.8284271247461903,45.2828680424453,2.8284271247461903,815.0361203904379,51.38062308980659,707,0.0107396029193969,682,25,0,0.9646393210749646,0.0353606789250353,0.0,True,657.0,14.461313744703505,0.7549882825363161,657,2,0.0030349013657056,,0.2898979485566356,0.4270509831248423,,intact
254,1429,19.388159382923924,18.99208039102296,1.414213562373095,35.02444547122265,2.414213562373095,783.813743466103,27.37343078297655,375,0.0056963947592275,375,0,0,1.0,0.0,0.0,True,579.0,13.575766059431594,0.7074351874501337,579,0,0.0,,0.3090169943749474,,,intact
254,1693,19.388159382923924,18.926773152922483,1.0,24.7660229,2.0,788.1850987225765,43.39350580168031,615,0.0093420874051331,615,0,0,1.0,0.0,0.0,True,634.0,14.20593072771099,0.7415349466905785,634,0,0.0,,0.3333333333333333,,,intact
254,1734,19.388159382923924,18.994948019177333,1.0,24.7660229,2.0,793.9453901268472,64.42897073759566,587,0.0089167565964441,587,0,0,1.0,0.0,0.0,True,714.0,15.07558485549488,0.7855322758297353,714,0,0.0,,0.3333333333333333,,,intact
253,1112,19.37523718770827,19.03698065431597,2.23606797749979,55.37851073671648,3.23606797749979,1207.7133645559643,70.22301491096542,877,0.01332196854358,735,142,0,0.8380843785632839,0.1619156214367161,0.0,True,548.0,13.207339536360733,0.6876634715900973,548,0,0.0,,0.2742918851774317,0.4270509831248423,,intact
253,1292,19.37523718770827,18.88335531011677,1.0,24.7660229,2.0,1229.723990071076,39.07890142488751,661,0.010040845162265,659,2,0,0.9969742813918304,0.0030257186081694,0.0,True,1009.0,17.921346912535476,0.9368534356591548,1009,0,0.0,,0.3333333333333333,0.4391575887554247,,intact
253,1588,19.37523718770827,18.971982702736515,3.7320508075688767,92.42805576421428,4.732050807568877,1225.909550078316,57.53480040383521,1135,0.0172410881379286,1108,27,0,0.9762114537444934,0.0237885462555066,0.0,True,495.0,12.552425807826008,0.654672012400762,495,0,0.0,,0.2898979485566356,0.4068781988545112,,intact
254,632,19.388159382923924,19.410784667153354,1.0,24.7660229,2.0,821.0808046030363,14.917653343830922,624,0.0094788008793545,608,16,0,0.9743589743589745,0.0256410256410256,0.0,True,723.0,15.170301503624794,0.781995586480121,723,0,0.0,,0.3203772410170408,0.4608128488913787,,intact
254,1866,19.388159382923924,18.878667619762773,1.0,24.7660229,2.0,792.3949294526282,59.289491392891975,541,0.0082179988393122,540,1,0,0.99815157116451,0.0018484288354898,0.0,True,780.0,15.7569575497098,0.8235309161432962,783,23,0.0285359801488833,,0.3333333333333333,0.4772255750516612,,intact
255,326,19.5466916405251,19.51602667724385,1.0,24.7660229,2.0,1322.8521071676366,88.64633665666267,546,0.0082939507694352,546,0,0,1.0,0.0,0.0,True,596.0,13.773623058786647,0.705205559261925,596,0,0.0,,0.3333333333333333,,,intact
255,506,19.5466916405251,19.497413882121474,4.58257569495584,113.49217460225974,5.58257569495584,1336.05109365022,54.02042479128183,159,0.0024152713779124,159,0,0,1.0,0.0,0.0,False,256.0,9.0270333367641,0.462401851236069,256,0,0.0,,0.2958163163244893,,,intact
255,579,19.5466916405251,19.211695510669102,2.0,49.5320458,3.0,1322.757293209555,88.43833839159679,691,0.0104965567430032,691,0,0,1.0,0.0,0.0,True,577.0,13.552298857686369,0.6993221263216985,577,0,0.0,,0.3021694792519622,,,intact
254,828,19.388159382923924,19.181895827229184,6.071067811865476,150.35620445611326,7.071067811865476,804.0139139451255,85.50608064087328,1164,0.0176816093326422,1130,34,0,0.9707903780068728,0.0292096219931271,0.0,True,593.0,13.73891416768399,0.712413507983125,593,0,0.0,,0.2766967754673748,0.2880532443976033,,intact
254,1098,19.388159382923924,19.0759860302066,2.146264369941973,53.15443253543696,3.146264369941973,812.2063226195921,61.28101568134762,731,0.0111041721839874,728,3,0,0.9958960328317372,0.0041039671682626,0.0,True,649.0,14.372999552399635,0.7473453211048396,649,0,0.0,,0.3164309725825327,0.3740666961489728,,intact
254,1370,19.388159382923924,19.172591473542404,4.155870949147037,102.92439509602023,5.155870949147037,809.5028539300179,70.45299872747273,1151,0.0174841343143223,1110,41,0,0.9643788010425716,0.0356211989574283,0.0,True,792.0,15.877702285203682,0.8235162403504453,792,0,0.0,,0.2817290466902531,0.4270509831248423,,intact
254,1384,19.388159382923924,19.116574749782277,1.0,24.7660229,2.0,797.3339590894388,75.93523039385273,535,0.0081268565231645,535,0,0,1.0,0.0,0.0,True,647.0,14.350836085779552,0.7454063199771505,647,0,0.0,,0.3333333333333333,,,intact
255,2177,19.5466916405251,18.624978328128357,10.246950765959598,253.77621732492796,11.246950765959598,1320.5547800950935,83.550360331899,2141,0.0325226164786829,1981,160,0,0.9252685660906118,0.0747314339093881,0.0,True,407.0,11.382096629215674,0.5963635669365602,407,0,0.0,,0.2511664187323588,0.2965493498130869,,intact
255,2232,19.5466916405251,19.915425699439574,6.0,148.5961374,7.0,1340.8409940020315,33.91749616097165,103,0.0015646097605344,103,0,0,1.0,0.0,0.0,True,102.0,5.698035485213008,0.2887850865235964,104,0,0.0,,0.1492341944601806,,,intact
256,357,19.394931356713496,19.5963438743131,3.898979485566356,96.5622152261666,4.898979485566356,790.8290544887872,80.04467975213089,752,0.0114231702905042,752,0,0,1.0,0.0,0.0,True,633.0,14.194722891072566,0.7280973913762828,636,0,0.0,,0.2958163163244892,,,intact
256,426,19.394931356713496,19.430406878541124,1.414213562373095,35.02444547122265,2.414213562373095,796.3051552100102,63.04101134405504,583,0.0088559950523457,551,32,0,0.9451114922813036,0.0548885077186964,0.0,True,772.0,15.67594437773643,0.8075110270901482,772,0,0.0,,0.3090169943749474,0.4415184401122529,,intact
256,490,19.394931356713496,19.22720654116586,7.0670198723450905,175.0219759932536,8.06701987234509,782.3480973123621,78.68668810481134,1333,0.0202487845708007,1286,47,0,0.964741185296324,0.0352588147036759,0.0,True,594.0,13.750493532712625,0.7120524280178507,602,20,0.0321543408360128,,0.2779262976266636,0.3888311372709909,,intact
256,497,19.394931356713496,19.37332917458002,1.0,24.7660229,2.0,806.1860046645213,7.668434297242433,575,0.0087344719641488,529,46,0,0.92,0.08,0.0,True,810.0,16.05711704537494,0.8283640702638039,814,1,0.0012269938650306,,0.3090169943749474,0.4721359549995794,,intact
256,1076,19.394931356713496,19.16284467893569,5.19114712955712,128.56406868788088,6.19114712955712,772.4451463996088,48.7660912404777,1559,0.0236818118123618,1554,5,0,0.9967928159076332,0.0032071840923669,0.0,True,578.0,13.564037533648712,0.7035694963894117,578,0,0.0,,0.2838325231517205,0.3726822671238252,,intact
256,1235,19.394931356713496,19.138977346160893,3.685557720282968,91.27660689979976,4.685557720282968,794.2621252355183,70.44051673726247,859,0.0130485415951371,741,118,0,0.8626309662398137,0.1373690337601862,0.0,True,809.0,16.047202183642064,0.832887330863741,818,26,0.0308056872037914,,0.2708131845707603,0.3733744816363991,,intact
257,499,19.32145695970732,19.22957407918754,3.16227766016838,78.31704094788851,4.16227766016838,1254.8260851108105,10.88429772498008,827,0.0125624492423497,826,1,0,0.9987908101571948,0.0012091898428053,0.0,True,835.0,16.303029011918774,0.845789519635433,841,0,0.0,,0.3021694792519622,0.4270509831248423,,intact
257,545,19.32145695970732,19.255149352587136,1.0,24.7660229,2.0,1214.3817300410187,5.841544998382389,589,0.0089471373684933,507,82,0,0.8607809847198642,0.1392190152801358,0.0,True,1244.0,19.899183360445612,1.0316710184070133,1244,0,0.0,,0.3203772410170408,0.4494897427831781,,intact
257,1421,19.32145695970732,18.968665806500745,1.0,24.7660229,2.0,1242.242154619954,63.58134990702273,559,0.0084914257877551,556,3,0,0.9946332737030412,0.0053667262969588,0.0,True,1120.0,18.881394877652596,0.9862279623880376,1120,0,0.0,,0.3333333333333333,0.4721359549995794,,intact
257,1728,19.32145695970732,18.82582606108957,7.0990195135927845,175.81447984118574,8.099019513592784,1246.732131811872,56.60324477442231,1068,0.0162233322742799,1068,0,0,1.0,0.0,0.0,True,659.0,14.48330815094114,0.7593362884085466,659,0,0.0,,0.2798057840438667,,,intact
256,1519,19.394931356713496,18.979938525322385,1.0,24.7660229,2.0,769.8404866148469,27.812555634255176,598,0.0090838508427148,588,10,0,0.9832775919732442,0.0167224080267558,0.0,True,759.0,15.543397428281152,0.8100820915386273,761,0,0.0,,0.3333333333333333,0.4318516525781366,,intact
256,1981,19.394931356713496,18.800419450280437,5.928203230275509,146.8180169568572,6.928203230275509,775.5312388642355,59.76321690139662,1099,0.0166942342410427,1091,8,0,0.9927206551410374,0.0072793448589626,0.0,True,551.0,13.243441670776848,0.693458307933742,551,0,0.0,,0.2928060946961875,0.2856556625446381,,intact
256,2122,19.394931356713496,18.76907258044186,6.483314773547883,160.56592214959517,7.483314773547883,775.9065513552528,60.8815670906552,1536,0.0233324329337958,1443,93,0,0.939453125,0.060546875,0.0,True,547.0,13.195283541573993,0.6915041494756503,547,0,0.0,,0.2771863727725964,0.3,,intact
257,294,19.32145695970732,19.468903027105856,4.766114533138578,118.03770167173282,5.766114533138578,1235.3595516850987,86.00408949201525,1121,0.0170284227335841,1094,27,0,0.975914362176628,0.0240856378233719,0.0,True,1321.0,20.505788442505388,1.0572620851921124,1321,0,0.0,,0.2817290466902531,0.3443593434156103,,intact
259,2292,19.45608790033828,19.17735296848804,1.0,24.7660229,2.0,770.5335660692041,53.729586924809794,842,0.0127903050327188,836,6,0,0.992874109263658,0.007125890736342,0.0,True,739.0,15.33724244738347,0.7939879080125753,747,5,0.0066489361702127,,0.3333333333333333,0.4457195687123781,,intact
258,419,19.347427835675933,19.350828684372395,2.449489742783178,60.66411906308329,3.449489742783178,710.8634732048326,72.87090170710334,517,0.0078534295747216,517,0,0,1.0,0.0,0.0,True,707.0,15.001502909106808,0.7753063966246132,734,45,0.0577663671373555,,0.2958163163244892,,,intact
258,620,19.347427835675933,19.152654096460296,3.898979485566356,96.5622152261666,4.898979485566356,729.7777281491817,54.78582089063287,1183,0.0179702266671097,1123,60,0,0.9492814877430262,0.0507185122569738,0.0,True,635.0,14.21712972884144,0.7385506219909795,641,45,0.0655976676384839,,0.2791745113185196,0.4068781988545112,,intact
258,979,19.347427835675933,19.10895025189941,6.164414002968976,152.66801836261033,7.164414002968976,696.4474953510058,24.930434070075943,1195,0.018152511299405,1173,22,0,0.981589958158996,0.0184100418410041,0.0,True,679.0,14.701442538703263,0.764577595176758,681,3,0.0043859649122807,,0.2791745113185196,0.3013837595627563,,intact
258,1304,19.347427835675933,19.09259152198116,1.0,24.7660229,2.0,722.115969845355,76.12990754218411,508,0.0077167161005002,507,1,0,0.998031496062992,0.0019685039370078,0.0,True,1034.0,18.1420071192258,0.9439124861216796,1034,0,0.0,,0.3203772410170408,0.5,,intact
262,316,19.424714190891287,19.37523718770827,1.0,24.7660229,2.0,1051.4184289786112,16.86208512044289,553,0.0084002834716075,539,14,0,0.9746835443037974,0.0253164556962025,0.0,True,770.0,15.655625581928012,0.8069920206427375,770,0,0.0,,0.3333333333333333,0.4772255750516612,,intact
262,512,19.424714190891287,19.2205312496955,1.0,24.7660229,2.0,1039.7438666330322,69.6802986581738,498,0.0075648122402541,498,0,0,1.0,0.0,0.0,True,629.0,14.14980276928284,0.7322920378930832,629,0,0.0,,0.3203772410170408,,,intact
255,697,19.5466916405251,19.20134089274429,3.3166247903554,82.13960550864952,4.3166247903554,1326.6456921273962,81.24264768093569,679,0.0103142721107079,679,0,0,1.0,0.0,0.0,True,579.0,13.575766059431594,0.7007202777470223,579,0,0.0,,0.2958163163244892,,,intact
255,801,19.5466916405251,19.21773055352236,1.8284271247461903,45.2828680424453,2.8284271247461903,1325.344842064338,84.47405240749518,545,0.0082787603834106,545,0,0,1.0,0.0,0.0,True,515.0,12.80349918517013,0.6605799060322997,515,0,0.0,,0.3090169943749474,,,intact
255,1471,19.5466916405251,22.977713203106717,19.33907960581372,478.9520883825055,20.33907960581372,1345.0263786138298,28.156252961861902,175,0.0026583175543061,175,0,0,1.0,0.0,0.0,False,80.0,5.046265044040321,0.2373350109235458,80,0,0.0,,0.0947643943187966,,,intact
255,1767,19.5466916405251,18.971319416272923,5.0,123.8301145,6.0,1338.3840576016355,38.80519760399775,120,0.0018228463229528,120,0,0,1.0,0.0,0.0,True,98.0,5.585191925620057,0.2900041706402869,98,0,0.0,,0.192968835715825,,,intact
262,739,19.424714190891287,19.29263708321885,1.0,24.7660229,2.0,1014.5413946237892,20.05248808238454,593,0.0090078989125917,593,0,0,1.0,0.0,0.0,True,730.0,15.243563130520608,0.7874279943687061,730,0,0.0,,0.3333333333333333,,,intact
262,808,19.424714190891287,19.117445733791307,1.0,24.7660229,2.0,1035.9685498502572,80.37886176383724,595,0.0090382796846409,589,6,0,0.9899159663865548,0.0100840336134453,0.0,True,635.0,14.21712972884144,0.7377443172164682,635,0,0.0,,0.3333333333333333,0.4746807650256203,,intact
262,920,19.424714190891287,19.273590118042847,1.0,24.7660229,2.0,1040.1434526632163,67.31910598042876,586,0.0089015662104195,586,0,0,1.0,0.0,0.0,True,938.0,17.279313448178307,0.8930269042403026,938,0,0.0,,0.3333333333333333,,,intact
262,962,19.424714190891287,19.10720665498733,1.0,24.7660229,2.0,1029.7485945551407,81.53647705272097,526,0.0079901430489431,522,4,0,0.9923954372623576,0.0076045627376425,0.0,True,774.0,15.696236870863476,0.8147134389508301,774,0,0.0,,0.3203772410170408,0.4860679774997897,,intact
259,507,19.45608790033828,19.1595935430654,7.385164807134505,182.90116073376723,8.385164807134505,793.4039474844556,58.366804699344925,1966,0.0298642989243767,1966,0,0,1.0,0.0,0.0,True,542.0,13.134837582232016,0.6802851635019227,559,21,0.0362068965517241,,0.2766967754673748,,,intact
259,576,19.45608790033828,19.287932344177005,1.0,24.7660229,2.0,791.7465152326193,57.258738540633466,573,0.0087040911920996,571,2,0,0.9965095986038396,0.0034904013961605,0.0,True,866.0,16.602902199168756,0.8570562421961935,866,0,0.0,,0.3333333333333333,0.4567956789604663,,intact
259,613,19.45608790033828,19.3989499796682,1.0,24.7660229,2.0,790.7521275392489,61.2533980374279,593,0.0090078989125917,590,1,2,0.9949409780775716,0.0016863406408094,0.0033726812816188,True,539.0,13.098436114783444,0.6742207358147225,553,46,0.0767946577629382,0.4285107360824662,0.3333333333333333,0.4772255750516612,0.0951774027491328,intact
259,859,19.45608790033828,19.09957467434175,9.770329614269007,241.9722069675344,10.770329614269007,757.2415361929945,12.378544670959617,2437,0.0370189707419665,1931,503,3,0.7923676651620846,0.2064013130898646,0.0012310217480508,True,173.0,7.420755373261929,0.3849372505990976,184,1,0.0054054054054054,0.3984116305110546,0.2598751755617592,0.3270129339831237,0.1385364549492954,intact
258,1392,19.347427835675933,18.88759454922807,9.681145747868609,239.7634772899516,10.681145747868609,732.0841018237463,53.14467753927328,1873,0.0284515930240883,1691,182,0,0.9028296849973304,0.0971703150026695,0.0,True,526.0,12.939513133525306,0.6768408818107088,534,1,0.0018691588785046,,0.266756504300101,0.330295985389095,,intact
258,1519,19.347427835675933,18.979938525322385,1.414213562373095,35.02444547122265,2.414213562373095,734.9871961038234,27.24034970191604,663,0.0100712259343142,659,4,0,0.9939668174962292,0.0060331825037707,0.0,True,862.0,16.56451393462626,0.8643700576036553,862,79,0.0839532412327311,,0.3203772410170408,0.4820508075688772,,intact
259,472,19.45608790033828,19.42112819357629,8.9498743710662,221.6527936259486,9.9498743710662,784.4244557582526,82.40924500434767,1110,0.0168613284873134,1109,1,0,0.9990990990990992,0.0009009009009009,0.0,True,266.0,9.201653640780462,0.4733699871180227,266,0,0.0,,0.269128646713734,0.2306583719537366,,intact
259,473,19.45608790033828,19.27144765580665,3.1815405503520555,78.79410612729761,4.181540550352056,771.5053813833749,63.05494541491072,1188,0.0180461785972327,1188,0,0,1.0,0.0,0.0,True,541.0,13.122714979204218,0.6776942963581903,571,36,0.0593080724876441,,0.2958163163244892,,,intact
263,367,19.371420785550317,19.257510025380075,1.0,24.7660229,2.0,735.1208768473246,27.4512408366075,577,0.008764852736198,570,7,0,0.9878682842287696,0.0121317157712305,0.0,True,827.0,16.224742705941285,0.8400306384535166,827,0,0.0,,0.3333333333333333,0.4142135623730951,,intact
263,414,19.371420785550317,19.274875366787523,3.0,74.2980687,4.0,756.838628327231,77.9918140210843,682,0.0103598432687817,673,9,0,0.9868035190615836,0.0131964809384164,0.0,True,912.0,17.03815178355966,0.881748238765125,919,0,0.0,,0.2958163163244892,0.3797958971132712,,intact
263,546,19.371420785550317,19.46092181562806,1.8284271247461903,45.2828680424453,2.8284271247461903,737.1264329062732,46.560997412263504,541,0.0082179988393122,541,0,0,1.0,0.0,0.0,True,711.0,15.043880120390323,0.7748118765275736,711,0,0.0,,0.3090169943749474,,,intact
263,589,19.371420785550317,19.26137169655582,1.0,24.7660229,2.0,752.755851797983,88.73789044749157,615,0.0093420874051331,606,9,0,0.9853658536585366,0.0146341463414634,0.0,True,1148.0,19.11595536035256,0.9896232776445892,1148,0,0.0,,0.3333333333333333,0.4364916731037084,,intact
262,1014,19.424714190891287,19.1065527240975,1.0,24.7660229,2.0,1018.068363361507,43.54725568381323,489,0.0074280987660326,488,1,0,0.9979550102249488,0.0020449897750511,0.0,True,639.0,14.261837794318172,0.7402734940319479,639,0,0.0,,0.3333333333333333,0.5,,intact
262,1362,19.424714190891287,19.07358020759072,7.0670198723450905,175.0219759932536,8.06701987234509,1022.174516287328,63.25567842420772,1435,0.0217982039453106,1356,79,0,0.9449477351916376,0.0550522648083623,0.0,True,300.0,9.772050238058398,0.5076614634877805,306,0,0.0,,0.2779262976266636,0.3190428972593295,,intact
262,1558,19.424714190891287,18.8639197021193,4.766114533138578,118.03770167173282,5.766114533138578,1039.8235596735408,71.3185979311667,1101,0.0167246150130919,1099,2,0,0.9981834695731152,0.0018165304268846,0.0,True,867.0,16.612485404699278,0.8677502284944051,867,0,0.0,,0.2857142857142857,0.4868329805051379,,intact
263,337,19.371420785550317,19.40508045922337,6.0,148.5961374,7.0,754.752317977923,83.97598980129719,1152,0.0174993247003469,1137,15,0,0.9869791666666666,0.0130208333333333,0.0,True,686.0,14.777028859756632,0.7621641141101294,686,0,0.0,,0.2674788903885892,0.2843646522044218,,intact
264,2221,19.36102406491219,18.48514241857223,3.16227766016838,78.31704094788851,4.16227766016838,830.667288236868,89.6592260211132,888,0.0134890627898507,881,7,0,0.9921171171171173,0.0078828828828828,0.0,True,628.0,14.13855043925722,0.7471589200680128,628,0,0.0,,0.3021694792519622,0.4672514169971266,,intact
265,566,19.30993933129005,19.168910516039407,1.0,24.7660229,2.0,727.4439514473063,18.998879812152023,567,0.0086129488759519,545,22,0,0.961199294532628,0.0388007054673721,0.0,True,764.0,15.594510349620345,0.810549712971873,766,0,0.0,,0.3333333333333333,0.4641016151377545,,intact
265,593,19.30993933129005,19.128543830037398,2.146264369941973,53.15443253543696,3.146264369941973,730.6107329400213,43.25007914215741,713,0.0108307452355445,696,17,0,0.976157082748948,0.0238429172510518,0.0,True,751.0,15.461265295053533,0.8044680238896083,751,0,0.0,,0.2958163163244892,0.4026997478492771,,intact
265,1104,19.30993933129005,19.12027588386043,1.8284271247461903,45.2828680424453,2.8284271247461903,747.9207840968388,84.13805615860167,725,0.0110130298678398,689,36,0,0.9503448275862068,0.0496551724137931,0.0,True,757.0,15.522905135351744,0.807848982809344,757,48,0.0596273291925465,,0.2898979485566356,0.4270509831248423,,intact
263,1203,19.371420785550317,18.993183427405445,1.0,24.7660229,2.0,749.2848803013619,81.38828575083014,423,0.0064255332884086,423,0,0,1.0,0.0,0.0,True,679.0,14.701442538703263,0.766406579205036,679,0,0.0,,0.3203772410170408,,,intact
263,1678,19.371420785550317,18.82784664992779,10.54957881010348,261.27111039637754,11.54957881010348,768.1853791230341,50.70045690217013,1547,0.0234995271800665,1492,55,0,0.964447317388494,0.0355526826115061,0.0,True,394.0,11.198843474056307,0.586338127712639,394,0,0.0,,0.2651323407833714,0.3236165516145244,,intact
264,320,19.36102406491219,19.347427835675933,1.0,24.7660229,2.0,836.9934777856429,72.07915091082442,629,0.0095547528094776,626,3,0,0.9952305246422892,0.0047694753577106,0.0,True,691.0,14.83078323464406,0.7662813936725135,699,78,0.1003861003861003,,0.3333333333333333,0.4494897427831781,,intact
264,613,19.36102406491219,19.3989499796682,1.0,24.7660229,2.0,815.5941307061003,38.48199917639496,601,0.0091294220007886,600,1,0,0.9983361064891848,0.0016638935108153,0.0,True,781.0,15.767054928221077,0.8135740705133782,806,83,0.093363329583802,,0.3333333333333333,0.4721359549995794,,intact
264,650,19.36102406491219,19.19702317073667,8.222125139210444,203.62933948435156,9.222125139210444,854.3467469021181,11.32379058440993,1461,0.0221931539819503,794,136,531,0.5434633812457221,0.0930869267624914,0.3634496919917864,True,89.0,5.322553886092406,0.2760800542394396,123,115,0.4831932773109244,0.3377053396747006,0.1951941016011038,0.3045084971874737,0.1425112380735968,cohesive
264,796,19.36102406491219,19.19205538810364,1.0,24.7660229,2.0,823.1577753099843,67.85824082424979,527,0.0080053334349677,525,2,0,0.9962049335863378,0.0037950664136622,0.0,True,824.0,16.195287778099022,0.8401553394890815,824,0,0.0,,0.3203772410170408,0.4457195687123781,,intact
264,955,19.36102406491219,19.12832634406384,6.894954260780955,170.7605951169537,7.894954260780955,846.0875907110209,48.63228529390661,1372,0.0208412096257603,1079,104,189,0.7864431486880467,0.075801749271137,0.1377551020408163,True,452.0,11.994835078277376,0.6232807231519336,479,41,0.0788461538461538,0.2801868778094689,0.27195617308673,0.3042782286604483,0.0082307047227389,intact
264,1003,19.36102406491219,19.119405157693013,1.8284271247461903,45.2828680424453,2.8284271247461903,846.204899985438,40.94452047586459,717,0.010891506779643,615,38,64,0.8577405857740585,0.0529986052998605,0.0892608089260808,True,656.0,14.450303987687134,0.7510469233122976,659,77,0.1046195652173913,0.4364916731037084,0.2817290466902531,0.414213562373095,0.1547626264134552,intact
266,282,19.32997969165651,19.32145695970732,1.0,24.7660229,2.0,706.914717215473,66.40172896719096,539,0.008187618067263,539,0,0,1.0,0.0,0.0,True,707.0,15.001502909106808,0.7762455530137443,712,0,0.0,,0.3333333333333333,,,intact
266,673,19.32997969165651,19.18427456138995,1.0,24.7660229,2.0,727.8344882323743,48.5072134695406,590,0.0089623277545179,590,0,0,1.0,0.0,0.0,True,748.0,15.430353037616328,0.8012801149535848,749,0,0.0,,0.3333333333333333,,,intact
266,1049,19.32997969165651,19.03478459483494,1.0,24.7660229,2.0,727.8135518877734,47.95269133595121,603,0.0091598027728378,600,3,0,0.9950248756218906,0.0049751243781094,0.0,True,879.0,16.727055627203253,0.8720009591245156,879,0,0.0,,0.3333333333333333,0.4772255750516612,,intact
266,1460,19.32997969165651,18.906758925989287,4.123105625617661,102.1129283431658,5.123105625617661,716.6768641853619,85.35833556093377,1093,0.0166030919248951,1079,14,0,0.9871912168344008,0.0128087831655992,0.0,True,588.0,13.680870333281758,0.715587721541094,588,0,0.0,,0.2898979485566356,0.4206322727489687,,intact
265,1390,19.30993933129005,19.095647279596328,2.449489742783178,60.66411906308329,3.449489742783178,763.1227156409232,34.22584730932446,813,0.0123497838380052,778,35,0,0.956949569495695,0.043050430504305,0.0,True,692.0,14.841510746523856,0.7728829087754078,695,29,0.0400552486187845,,0.2898979485566356,0.4270509831248423,,intact
265,1657,19.30993933129005,18.995389115896696,8.657737169873558,214.41771701126973,9.657737169873558,748.0846189012137,84.68537655528175,1539,0.0233780040918697,1536,3,0,0.9980506822612084,0.0019493177387914,0.0,True,454.0,12.02134303343187,0.6276590500982772,454,0,0.0,,0.2775144043792301,0.458039891549808,,intact
265,1735,19.30993933129005,18.755509147057563,5.414213562373095,134.08853707122265,6.414213562373095,761.3938790843106,45.680421827526,1303,0.0197930729900625,1000,168,135,0.7674597083653109,0.1289332310053722,0.1036070606293169,True,282.0,9.474354220939228,0.4977928593868232,291,133,0.3136792452830189,0.393529818721632,0.2418069030815752,0.389850720400259,0.1517229156400568,intact
266,267,19.32997969165651,19.465753330709227,9.074467600217485,224.73847239229423,10.074467600217485,701.8646485476993,58.23464186139381,1413,0.0214640154527692,1406,7,0,0.9950460014154282,0.0049539985845718,0.0,True,766.0,15.614908671419878,0.8049807262266644,766,0,0.0,,0.2758067637633262,0.2444266946297027,,intact
267,558,19.465753330709227,19.19183933920921,1.0,24.7660229,2.0,701.0262871235959,50.82504254942847,634,0.0096307047396006,634,0,0,1.0,0.0,0.0,True,1367.0,20.859760650909728,1.0792063969954258,1367,0,0.0,,0.3333333333333333,,,intact
267,1018,19.465753330709227,19.00618959243074,1.0,24.7660229,2.0,677.9456209452835,55.65315317484206,595,0.0090382796846409,592,3,0,0.9949579831932772,0.0050420168067226,0.0,True,1048.0,18.26441241104166,0.9494925924344751,1048,0,0.0,,0.3333333333333333,0.4721359549995794,,intact
268,280,19.49573908036673,19.34764042374785,9.681145747868609,239.7634772899516,10.681145747868609,834.3036833751827,49.64698155176147,2209,0.0335555627283562,1719,139,351,0.7781801720235401,0.0629244001810774,0.1588954277953825,True,337.0,10.357143990692483,0.5332771825167981,337,49,0.1269430051813471,0.3589130145004804,0.2455083338405087,0.2808687448721165,0.1134046806599717,cohesive
268,472,19.49573908036673,19.42112819357629,1.0,24.7660229,2.0,803.0627737957423,37.880378461537696,684,0.0103902240408309,678,6,0,0.9912280701754386,0.0087719298245614,0.0,True,863.0,16.574119336381386,0.8517704788370088,866,0,0.0,,0.3333333333333333,0.4608128488913787,,intact
268,1893,19.49573908036673,18.77878099565253,1.0,24.7660229,2.0,822.3744058718601,78.1399413848852,599,0.0090990412287394,599,0,0,1.0,0.0,0.0,True,945.0,17.343668655843324,0.9062775246506578,945,18,0.0186915887850467,,0.3333333333333333,,,intact
269,374,19.413952223454224,19.367390728989932,1.0,24.7660229,2.0,1322.1223629767785,83.65981831353814,580,0.0088104238942718,580,0,0,1.0,0.0,0.0,True,549.0,13.21938453616132,0.6817393896014207,553,0,0.0,,0.3333333333333333,,,intact
269,483,19.413952223454224,19.40275556092908,1.0,24.7660229,2.0,1314.3299466057751,59.75624380896301,652,0.0099041316880435,652,0,0,1.0,0.0,0.0,True,662.0,14.516237276018517,0.7479375817574448,686,0,0.0,,0.3333333333333333,,,intact
269,612,19.413952223454224,19.443045367130445,4.39834563766817,108.929528784605,5.39834563766817,1321.3942362811213,82.58632573375729,954,0.0144916282674747,952,2,0,0.9979035639412998,0.0020964360587002,0.0,True,513.0,12.778613837669742,0.6577252299475702,514,0,0.0,,0.2898979485566356,0.473292979534317,,intact
266,1479,19.32997969165651,18.93920511784369,4.155870949147037,102.92439509602023,5.155870949147037,729.9256010815393,45.83969162717748,1284,0.019504455655595,1090,194,0,0.8489096573208723,0.1510903426791277,0.0,True,565.0,13.410633306963607,0.7008580597533116,565,0,0.0,,0.2535548202751237,0.4045372666182638,,intact
266,1621,19.32997969165651,18.897404435313145,3.0,74.2980687,4.0,716.0646616079423,86.91399625007026,893,0.0135650147199737,726,167,0,0.812989921612542,0.187010078387458,0.0,True,739.0,15.33724244738347,0.8024217611355181,741,0,0.0,,0.25,0.4270509831248423,,intact
267,325,19.465753330709227,19.321670119653053,8.70820393249937,215.66757801014944,9.70820393249937,681.3469012599417,72.55030818542014,1245,0.0189120306006353,1245,0,0,1.0,0.0,0.0,True,631.0,14.172280627406863,0.7307667984465976,631,4,0.0062992125984251,,0.2775144043792301,,,intact
267,437,19.465753330709227,19.321243795058194,4.0197648378370845,99.553588026488,5.0197648378370845,673.7889759035721,46.373408284827335,1238,0.018805697898463,1238,0,0,1.0,0.0,0.0,True,915.0,17.06615205188822,0.8799934677361574,918,0,0.0,,0.2898979485566356,,,intact
268,1267,19.49573908036673,18.98082209399017,1.414213562373095,35.02444547122265,2.414213562373095,834.103228805953,37.95192380803742,746,0.0113320279743565,659,48,39,0.8833780160857909,0.064343163538874,0.0522788203753351,True,647.0,14.350836085779552,0.7459521146262839,647,103,0.1373333333333333,0.4364916731037084,0.3090169943749474,0.4317713281142753,0.127474678728761,intact
268,1643,19.49573908036673,19.057379785038037,1.0,24.7660229,2.0,802.7021380741353,35.40498556031961,610,0.00926613547501,606,4,0,0.9934426229508196,0.0065573770491803,0.0,True,759.0,15.543397428281152,0.8063367056006903,771,0,0.0,,0.3333333333333333,0.4457195687123781,,intact
268,1681,19.49573908036673,18.833457122347312,5.928203230275509,146.8180169568572,6.928203230275509,827.745994916363,65.72095500768151,1445,0.0219501078055566,1445,0,0,1.0,0.0,0.0,True,549.0,13.21938453616132,0.6897814640436041,549,1,0.0018181818181818,,0.2843646522044218,,,intact
268,1769,19.49573908036673,18.822457448831948,1.0,24.7660229,2.0,832.6591306226632,45.7814143635436,345,0.0052406831784893,271,37,37,0.7855072463768116,0.1072463768115942,0.1072463768115942,True,852.0,16.46815177937675,0.8595473310873557,852,103,0.1078534031413612,0.4494897427831781,0.3090169943749474,0.3797958971132712,0.1404727484082307,intact
269,700,19.413952223454224,19.26587502343587,7.152147760599405,177.13025522318858,8.152147760599405,1306.2560932440074,39.49297802667717,1485,0.0225577232465409,1485,0,0,1.0,0.0,0.0,True,501.0,12.628271971179554,0.6529642384685098,501,0,0.0,,0.2779262976266636,,,intact
269,866,19.413952223454224,19.27316166370076,1.0,24.7660229,2.0,1325.009612718388,87.77370514035921,511,0.007762287258574,511,0,0,1.0,0.0,0.0,True,544.0,13.159049284959082,0.6802807427476874,544,0,0.0,,0.3333333333333333,,,intact
269,1847,19.413952223454224,19.11875206101761,1.0,24.7660229,2.0,1334.2384077031716,58.6324367864033,226,0.0034330272415611,226,0,0,1.0,0.0,0.0,True,217.0,8.311031542587394,0.4313754612824633,217,0,0.0,,0.3333333333333333,,,intact
270,411,19.53084966879044,19.363358994545443,1.0,24.7660229,2.0,926.8311926175596,83.23881925262823,557,0.0084610450157059,557,0,0,1.0,0.0,0.0,True,614.0,13.980066885278037,0.7188765302458265,614,0,0.0,,0.3333333333333333,,,intact
270,434,19.53084966879044,19.390699427415573,1.414213562373095,35.02444547122265,2.414213562373095,921.7879512957702,82.60153092636865,615,0.0093420874051331,613,2,0,0.9967479674796748,0.0032520325203252,0.0,True,764.0,15.594510349620345,0.801330404967898,764,0,0.0,,0.3090169943749474,0.375775391482341,,intact
270,868,19.53084966879044,19.117010251707445,1.0,24.7660229,2.0,942.263760982472,20.289695539163045,589,0.0089471373684933,567,22,0,0.9626485568760612,0.0373514431239388,0.0,True,813.0,16.086824965400158,0.8324820571432519,813,0,0.0,,0.3333333333333333,0.4608128488913787,,intact
270,887,19.53084966879044,19.192487471300453,1.0,24.7660229,2.0,929.080010846622,76.0909566246356,579,0.0087952335082472,575,4,0,0.993091537132988,0.006908462867012,0.0,True,908.0,17.000746355818674,0.8780620479229063,908,0,0.0,,0.3333333333333333,0.4253526177384017,,intact
270,956,19.53084966879044,19.09302811867062,1.0,24.7660229,2.0,909.4620296697524,38.53569314687614,608,0.0092357547029608,606,2,0,0.9967105263157896,0.0032894736842105,0.0,True,618.0,14.02553063743339,0.7262621694596738,618,0,0.0,,0.3333333333333333,0.5,,intact
270,1075,19.53084966879044,18.99362460608734,1.0,24.7660229,2.0,932.0643571633586,67.56683452809159,567,0.0086129488759519,567,0,0,1.0,0.0,0.0,True,811.0,16.067025788709444,0.8341204437505807,811,0,0.0,,0.3333333333333333,,,intact
270,1150,19.53084966879044,19.291781846792777,5.0,123.8301145,6.0,909.4687321612228,49.0816895493991,716,0.0108763163936183,716,0,0,1.0,0.0,0.0,True,357.0,10.660048281673648,0.5491667033129763,357,0,0.0,,0.2843646522044218,,,intact
270,1607,19.53084966879044,19.03588268791212,8.22446323827975,203.68724489944444,9.22446323827975,912.5160432264452,60.28037184302472,1527,0.0231957194595744,1508,19,0,0.9875573018991488,0.0124426981008513,0.0,True,449.0,11.954962939989484,0.6199624499902345,449,0,0.0,,0.2758872381516119,0.3005373601422242,,intact
270,1668,19.53084966879044,18.818638230080737,9.074467600217485,224.73847239229423,10.074467600217485,919.752928747538,78.90493910995411,1640,0.0249122330803549,1638,2,0,0.998780487804878,0.0012195121951219,0.0,True,395.0,11.213046198183497,0.5847820564255072,395,0,0.0,,0.2668873591593924,0.2227330847548573,,intact
272,360,19.490712947803985,19.460081307207616,7.555641990915946,187.1232025712259,8.555641990915946,1029.5073741205283,77.19564893357712,1931,0.0293326354135155,1927,4,0,0.9979285344381148,0.002071465561885,0.0,True,501.0,12.628271971179554,0.6484217953812194,501,0,0.0,,0.2711923793731366,0.3559428574937147,,intact
272,548,19.490712947803985,19.618285041561524,1.0,24.7660229,2.0,1041.6079619826207,25.983318655234655,598,0.0090838508427148,598,0,0,1.0,0.0,0.0,True,893.0,16.859736900738547,0.8621922200780002,893,0,0.0,,0.3333333333333333,,,intact
272,1050,19.490712947803985,19.102192040460967,1.0,24.7660229,2.0,1033.4603478868698,62.518002754738326,579,0.0087952335082472,579,0,0,1.0,0.0,0.0,True,817.0,16.126350393444792,0.8357158082993947,817,0,0.0,,0.3333333333333333,,,intact
272,1597,19.490712947803985,18.91187770315483,6.082762530298219,150.64583612062765,7.082762530298219,1029.3919308697823,76.97507294142466,1222,0.0185626517220693,1189,33,0,0.9729950900163666,0.0270049099836333,0.0,True,561.0,13.36307771993812,0.6959466792954229,561,0,0.0,,0.2714970279031851,0.2766967754673748,,intact
273,940,19.562300031308816,19.184490780700678,1.0,24.7660229,2.0,1187.0344667967347,27.10395986418493,674,0.0102383201805849,674,0,0,1.0,0.0,0.0,True,1247.0,19.923163104065253,1.028377457153954,1247,0,0.0,,0.3333333333333333,,,intact
273,948,19.562300031308816,19.242262754337823,1.0,24.7660229,2.0,1153.1700507327605,30.8898880060015,591,0.0089775181405425,591,0,0,1.0,0.0,0.0,True,763.0,15.5843011764478,0.8032200369082501,763,0,0.0,,0.3333333333333333,,,intact
274,635,19.439887285444264,19.253432136012208,9.954451150103322,246.53216514039025,10.954451150103322,1006.5289570906762,83.3729180273895,2309,0.0350746013308168,2295,14,0,0.9939367691641404,0.0060632308358596,0.0,True,214.0,8.253382073025046,0.4266050158750828,214,0,0.0,,0.2645644554438015,0.2281772299755245,,intact
274,656,19.439887285444264,19.12876131106555,2.6502815398728847,65.63693330793913,3.6502815398728847,999.3113019405916,78.27341293406668,705,0.0107092221473477,704,1,0,0.998581560283688,0.001418439716312,0.0,True,1189.0,19.454317121722035,1.0088150780311504,1531,85,0.0525990099009901,,0.2898979485566356,0.439607805437114,,intact
270,1686,19.53084966879044,18.975961447914905,1.0,24.7660229,2.0,931.421781564361,68.90515115923671,535,0.0081268565231645,532,3,0,0.994392523364486,0.005607476635514,0.0,True,737.0,15.316474337048122,0.7955202673432181,737,0,0.0,,0.3333333333333333,0.4772255750516612,,intact
270,1752,19.53084966879044,18.888932861040757,1.0,24.7660229,2.0,908.2672065120088,32.302017692901345,561,0.0085218065598043,561,0,0,1.0,0.0,0.0,True,697.0,14.895032415879534,0.7753834839806407,697,0,0.0,,0.3333333333333333,,,intact
271,286,20.869194859504745,20.21389214394796,7.483314773547882,185.3319450495952,8.483314773547882,1345.7032730181686,70.54935150923826,116,0.0017620847788543,116,0,0,1.0,0.0,0.0,True,47.0,3.867888913947525,0.1882959239953151,47,0,0.0,,0.2046740740620611,,,intact
271,343,20.869194859504745,19.37438922826923,1.0,24.7660229,2.0,1324.3690598592636,47.12544187657399,664,0.0100864163203388,664,0,0,1.0,0.0,0.0,True,633.0,14.194722891072566,0.7054402937925666,633,0,0.0,,0.3333333333333333,,,intact
273,281,19.562300031308816,19.46470320536971,1.0,24.7660229,2.0,1153.5458431102206,34.236266819296475,594,0.0090230892986163,593,1,0,0.9983164983164984,0.0016835016835016,0.0,True,621.0,14.05953197372281,0.7205027702721136,621,0,0.0,,0.3333333333333333,0.5,,intact
273,815,19.562300031308816,19.203283234284942,1.0,24.7660229,2.0,1163.5400880802786,71.52774700260414,537,0.0081572372952137,533,4,0,0.9925512104283054,0.0074487895716946,0.0,True,772.0,15.67594437773643,0.8087557599913402,772,0,0.0,,0.3333333333333333,0.4571067811865476,,intact
273,824,19.562300031308816,19.247204656663865,2.449489742783178,60.66411906308329,3.449489742783178,1161.9776155388877,68.1939416330685,763,0.0115902645367749,760,3,0,0.9960681520314548,0.0039318479685452,0.0,True,1103.0,18.73755065265258,0.9656165830150092,1103,0,0.0,,0.2989350844248255,0.4270509831248423,,intact
273,881,19.562300031308816,19.199829910935463,1.0,24.7660229,2.0,1185.06618070452,38.61542079828855,608,0.0092357547029608,608,0,0,1.0,0.0,0.0,True,972.0,17.58969042850512,0.9075708922452828,972,0,0.0,,0.3333333333333333,,,intact
274,837,19.439887285444264,19.174756082580878,1.0,24.7660229,2.0,991.1922840671076,49.60403812863751,641,0.0097370374417728,638,3,0,0.9953198127925116,0.0046801872074883,0.0,True,908.0,17.000746355818674,0.8805336459430384,924,7,0.0075187969924812,,0.3333333333333333,0.4772255750516612,,intact
274,873,19.439887285444264,19.09586551057712,1.414213562373095,35.02444547122265,2.414213562373095,1015.8803705470672,53.811862167168464,623,0.0094636104933299,623,0,0,1.0,0.0,0.0,True,1038.0,18.17706417050825,0.9433870030630328,1039,0,0.0,,0.3090169943749474,,,intact
274,950,19.439887285444264,19.43420015127598,2.449489742783178,60.66411906308329,3.449489742783178,1020.4842413864976,36.35523600521642,866,0.0131548742973094,864,2,0,0.9976905311778292,0.0023094688221709,0.0,True,894.0,16.869174201729876,0.8678878561041332,894,0,0.0,,0.2958163163244892,0.427866001242674,,intact
274,994,19.439887285444264,19.11156505081709,2.23606797749979,55.37851073671648,3.23606797749979,1003.4492710783916,89.39178590480653,760,0.011544693378701,726,34,0,0.9552631578947368,0.0447368421052631,0.0,True,1001.0,17.850159553067712,0.9260434287855824,1001,0,0.0,,0.2898979485566356,0.414213562373095,,intact
276,1417,19.592405827165784,19.057817996535004,1.0,24.7660229,2.0,1113.7260377744078,61.31004002864255,597,0.0090686604566902,589,8,0,0.9865996649916248,0.0134003350083752,0.0,True,619.0,14.036873567421145,0.7263540636374564,619,0,0.0,,0.3333333333333333,0.4257637509302738,,intact
275,1468,19.401064375793773,18.930548868473785,6.071067811865476,150.35620445611326,7.071067811865476,885.4138209626582,47.10537822026203,1407,0.0213728731366216,1359,25,23,0.9658848614072496,0.0177683013503909,0.0163468372423596,True,671.0,14.614579488624488,0.7625340157479585,677,87,0.1138743455497382,0.3660254037844386,0.2801868778094689,0.2674788903885892,0.0858385259749697,intact
276,281,19.592405827165784,19.46470320536971,1.0,24.7660229,2.0,1130.1883193429037,69.80022700442969,553,0.0084002834716075,553,0,0,1.0,0.0,0.0,True,568.0,13.446189622059965,0.6885399331967439,568,0,0.0,,0.3090169943749474,,,intact
276,353,19.592405827165784,19.33019266367917,3.47213595499958,85.99099857343296,4.47213595499958,1118.8632446255522,78.81092225380239,853,0.0129573992789895,822,31,0,0.9636576787807736,0.0363423212192262,0.0,True,827.0,16.224742705941285,0.8336926790618837,829,0,0.0,,0.2898979485566356,0.4026997478492771,,intact
276,423,19.592405827165784,19.373541194598367,1.0,24.7660229,2.0,1102.980197704199,2.7858101181334725,569,0.0086433296480012,569,0,0,1.0,0.0,0.0,True,870.0,16.641201909113953,0.8541407655160609,874,0,0.0,,0.3333333333333333,,,intact
275,280,19.401064375793773,19.34764042374785,9.74165738677394,241.2621099247976,10.74165738677394,860.1205665485181,66.5905797709741,2000,0.0303807720492133,1981,19,0,0.9905,0.0095,0.0,True,983.0,17.688940559532284,0.9130080941307506,993,0,0.0,,0.2753930227658979,0.2510489592449695,,intact
