Repository: AmiraliKhosrozadeh/ice-bonded-granular-microCT

# Grain-scale kinematics, ice-bond failure and damage evolution in ice-bonded granular media under in-situ uniaxial compression

Analysis code, per-specimen tables and supplementary material for the paper of

## Results for every specimen

The paper shows one or two specimens per figure.  The same rendering for
every specimen and every scan is in [`supplementary/`](supplementary/README.md):
the void and crack classes (Fig. 11 of the paper), the crack orientation
classes (Fig. 12), the ice-path maps (Fig. 18) and the per-scan tables behind
Tables 2–4, each as one sheet per material, compiled with their text in
[`supplementary/supplementary.pdf`](supplementary/supplementary.pdf).

File: paper/data/bonds/Alumina_75_1000_T5/Alumina_75_1000_T5_throats_scan03_classified.csv (part 13 of 64)
bead_a,bead_b,r_a_vox,r_b_vox,gap_vox,gap_um,dsum_min,z_mid,axis_dip_deg,lens_vox,lens_mm3,binder_vox,pore_vox,crack_vox,binder_frac,pore_frac,crack_frac,connected,bond_area_vox,r_bond_vox,r_bond_over_R,neck_binder_vox,neck_crack_vox,neck_severed,q_crack_med,q_binder_med,q_pore_med,dq_paired,cls
275,621,19.401064375793773,19.187733485671107,1.0,24.7660229,2.0,880.8555507985895,56.3675096404311,559,0.0084914257877551,558,1,0,0.998211091234347,0.0017889087656529,0.0,True,1029.0,18.09809031039244,0.9379971034788492,1053,13,0.0121951219512195,,0.3333333333333333,0.4142135623730951,,intact
275,889,19.401064375793773,19.23602803975912,8.43650317030929,208.9386307118025,9.43650317030929,870.2638340658893,89.41497971041171,1755,0.0266591274731847,1023,125,607,0.582905982905983,0.0712250712250712,0.3458689458689458,True,260.0,9.09728368293446,0.470909331638654,260,72,0.216867469879518,0.3460420308512751,0.2063099139372659,0.3723209930312552,0.1397321169140092,cohesive
275,1267,19.401064375793773,18.98082209399017,1.0,24.7660229,2.0,859.9201119792883,59.56205244760936,516,0.007838239188697,477,15,24,0.9244186046511628,0.0290697674418604,0.0465116279069767,True,771.0,15.665788274060857,0.8163115320761377,772,127,0.1412680756395995,0.4721359549995794,0.3203772410170408,0.4364916731037084,0.1517587139825386,intact
276,435,19.592405827165784,19.41015103182395,1.0,24.7660229,2.0,1112.3581733126944,56.33358186391903,624,0.0094788008793545,624,0,0,1.0,0.0,0.0,True,931.0,17.214717657780774,0.8827481603331315,944,0,0.0,,0.3333333333333333,,,intact
276,815,19.592405827165784,19.203283234284942,1.0,24.7660229,2.0,1140.1825643129614,28.59066821056904,590,0.0089623277545179,585,5,0,0.9915254237288136,0.0084745762711864,0.0,True,967.0,17.544391124793293,0.9044505484619036,975,0,0.0,,0.3333333333333333,0.4494897427831781,,intact
276,824,19.592405827165784,19.247204656663865,1.0,24.7660229,2.0,1138.6200917715703,36.522758643834,631,0.0095851335815268,631,0,0,1.0,0.0,0.0,True,781.0,15.767054928221077,0.8119059244832273,795,0,0.0,,0.3333333333333333,,,intact
276,948,19.592405827165784,19.242262754337823,2.449489742783178,60.66411906308329,3.449489742783178,1129.812526965443,71.4345327323078,723,0.0109826490957906,723,0,0,1.0,0.0,0.0,True,487.0,12.450578884995911,0.6412094831640172,487,0,0.0,,0.2989350844248255,,,intact
271,1401,20.869194859504745,21.38842359728825,17.204650534085253,426.0907691136526,18.204650534085253,1351.618934413143,61.34138259587188,93,0.0014127059002884,93,0,0,1.0,0.0,0.0,False,67.0,4.61809077155419,0.2185684352409037,67,0,0.0,,0.1,,,intact
271,2598,20.869194859504745,23.638865883957138,28.08914381037628,695.6563788491721,29.08914381037628,1366.5358714403023,4.626164021041292,79,0.0012000404959439,78,1,0,0.9873417721518988,0.0126582278481012,0.0,True,27.0,2.9316150714175198,0.1317341183798112,180,0,0.0,,0.0336057049350873,0.0732224489060137,,intact
272,307,19.490712947803985,19.39218081277709,1.0,24.7660229,2.0,1012.5449510877336,52.65387829639042,644,0.0097826085998467,644,0,0,1.0,0.0,0.0,True,851.0,16.458484533589534,0.8465668545623994,852,0,0.0,,0.3333333333333333,,,intact
272,331,19.490712947803985,19.39725813084586,7.0,173.3621603,8.0,1001.0796388838836,7.079558082615259,1648,0.0250337561685518,1647,1,0,0.9993932038834952,0.0006067961165048,0.0,True,559.0,13.339236349084567,0.6860340603579618,559,0,0.0,,0.2798057840438667,0.3174017425546639,,intact
278,365,19.52730255059388,19.41247415915254,3.47213595499958,85.99099857343296,4.47213595499958,1305.490700635708,71.98741840490494,897,0.0136257762640722,855,42,0,0.9531772575250836,0.0468227424749163,0.0,True,764.0,15.594510349620345,0.8009553041796011,764,0,0.0,,0.2817290466902531,0.414213562373095,,intact
278,737,19.52730255059388,19.29755322184194,8.281885242839627,205.10935957933825,9.281885242839628,1321.8862123541105,66.4180930332122,1324,0.0201120710965792,1124,200,0,0.8489425981873112,0.1510574018126888,0.0,True,524.0,12.914889870235298,0.6652897796160975,524,0,0.0,,0.2805278113407927,0.2758872381516119,,intact
278,774,19.52730255059388,19.083199859494755,10.58257569495584,262.0883120022597,11.58257569495584,1290.5067327565043,29.755434774046847,2132,0.0323859030044614,656,1476,0,0.3076923076923077,0.6923076923076923,0.0,True,48.0,3.90882009522336,0.2024744487241903,98,0,0.0,,0.1107273890095197,0.3102818993340652,,intact
271,374,20.869194859504745,19.367390728989932,6.5630027024141775,162.5394752207514,7.5630027024141775,1329.510441659669,65.38422953398495,993,0.0150840533224344,993,0,0,1.0,0.0,0.0,True,360.0,10.704744696916627,0.5320901135297903,364,0,0.0,,0.2742918851774317,,,intact
271,484,20.869194859504745,19.25965558943609,7.547442467302883,186.92013298165568,8.547442467302883,1314.4526699190014,8.166383662225204,1607,0.0244109503415429,1590,17,0,0.9894212818917236,0.0105787181082762,0.0,True,511.0,12.753679933255228,0.6356364456282027,513,0,0.0,,0.2843646522044218,0.226969554074083,,intact
271,594,20.869194859504745,19.461342042613765,1.0,24.7660229,2.0,1325.297070407402,50.32635203116445,615,0.0093420874051331,607,8,0,0.9869918699186992,0.0130081300813008,0.0,True,581.0,13.599192765483634,0.6743868944015613,581,0,0.0,,0.3333333333333333,0.459372007581957,,intact
271,690,20.869194859504745,27.75204186579876,8.029986668237004,198.8708337122524,9.029986668237004,1352.5344992991295,58.68047084815358,146,0.0022177963595925,146,0,0,1.0,0.0,0.0,True,30.0,3.0901936161855166,0.1271129170837119,30,0,0.0,,0.1729399138633853,,,intact
278,2238,19.52730255059388,18.761615118996374,2.0,49.5320458,3.0,1331.419703633239,7.367855872035462,162,0.0024608425359862,162,0,0,1.0,0.0,0.0,True,673.0,14.63634358033765,0.7645211445588652,673,0,0.0,,0.2612038749637414,,,intact
278,2391,19.52730255059388,19.484007402734445,8.16515138991168,202.21832630451948,9.16515138991168,1290.3823020121172,22.37973201419489,2188,0.0332365646218394,1288,900,0,0.5886654478976234,0.4113345521023766,0.0,True,273.0,9.321941800299705,0.4779097042089654,278,0,0.0,,0.1962428706516733,0.3621975014972141,,intact
279,728,19.43103919351696,19.18232836823159,8.657737169873558,214.41771701126973,9.657737169873558,1092.81484234687,77.23176726002036,1970,0.0299250604684752,1858,44,68,0.9431472081218274,0.0223350253807106,0.0345177664974619,True,360.0,10.704744696916627,0.5544579700176702,372,153,0.2914285714285714,0.3107369250314279,0.2758872381516119,0.2619947585822473,0.0348496868798159,intact
279,770,19.43103919351696,19.195295537980854,1.0,24.7660229,2.0,1071.865118690098,34.96102263614875,591,0.0089775181405425,584,7,0,0.988155668358714,0.0118443316412859,0.0,True,982.0,17.679940843579836,0.9154345586490628,982,0,0.0,,0.3333333333333333,0.4721359549995794,,intact
278,795,19.52730255059388,19.133327270768987,5.324555320336759,131.868058995777,6.324555320336759,1314.4545928291386,84.28310350248724,1382,0.0209931134860064,1232,150,0,0.8914616497829233,0.1085383502170767,0.0,True,635.0,14.21712972884144,0.735483606683791,635,0,0.0,,0.2714970279031851,0.3704152082810797,,intact
278,992,19.52730255059388,19.2437670802721,4.977725364273731,123.27846036151404,5.977725364273731,1317.4111622152127,76.55107529149782,1374,0.0208715903978096,1341,33,0,0.9759825327510916,0.0240174672489082,0.0,True,802.0,15.977625878690493,0.8242035120934899,802,0,0.0,,0.2801868778094689,0.3451409985003952,,intact
278,1324,19.52730255059388,18.970434962167687,9.29832572579834,230.2825478567808,10.29832572579834,1304.276861645906,70.97642920547135,2074,0.0315048606150343,2051,23,0,0.9889103182256508,0.011089681774349,0.0,True,561.0,13.36307771993812,0.6942266524368301,561,0,0.0,,0.2696862318229452,0.4096424282282281,,intact
278,1770,19.52730255059388,19.05058492825025,4.449489742783178,110.1961648630833,5.449489742783178,1304.693621651295,70.052595988852,1095,0.0166334726969443,1071,24,0,0.978082191780822,0.021917808219178,0.0,True,803.0,15.987583888930306,0.8288470382261236,803,0,0.0,,0.2801868778094689,0.3911884503169498,,intact
279,897,19.43103919351696,19.13528344369651,6.032065437739018,149.39027076534305,7.032065437739018,1075.4512018100272,58.00994171790055,1381,0.0209779230999818,1357,13,11,0.9826212889210716,0.0094134685010861,0.0079652425778421,True,366.0,10.793582275744573,0.5597413254708198,373,373,0.5,0.3786695003500701,0.2771863727725964,0.3969657445959705,0.1014831275774736,intact
279,965,19.43103919351696,19.138542843405883,1.0,24.7660229,2.0,1101.6212212673277,42.22319417664906,608,0.0092357547029608,608,0,0,1.0,0.0,0.0,True,835.0,16.303029011918774,0.8453827161679797,836,21,0.0245040840140023,,0.3333333333333333,,,intact
280,507,19.34764042374785,19.1595935430654,9.770329614269007,241.9722069675344,10.770329614269007,827.9608849453253,24.52413020337133,2075,0.0315200510010589,1527,545,3,0.7359036144578314,0.2626506024096385,0.0014457831325301,True,125.0,6.3078313050504,0.3276179904527387,132,0,0.0,0.1323199648643333,0.2572842744474721,0.3060175126340532,-0.1249643095831387,intact
280,536,19.34764042374785,19.365268972758123,3.47213595499958,85.99099857343296,4.47213595499958,869.6186300317601,25.44464121092415,967,0.0146891032857946,966,1,0,0.998965873836608,0.0010341261633919,0.0,True,640.0,14.27299292922217,0.7373764024312972,646,0,0.0,,0.2958163163244892,0.5,,intact
280,1000,19.34764042374785,19.083199859494755,1.0,24.7660229,2.0,854.8970840684673,76.60179309626892,567,0.0086129488759519,565,2,0,0.9964726631393298,0.0035273368606701,0.0,True,435.0,11.767106717028996,0.6123783206561803,452,59,0.1154598825831702,,0.3333333333333333,0.4886127875258306,,intact
280,1267,19.34764042374785,18.98082209399017,2.6502815398728847,65.63693330793913,3.6502815398728847,850.021848229333,89.45168175978519,839,0.012744733874645,827,12,0,0.9856972586412396,0.0143027413587604,0.0,True,706.0,14.99088988838742,0.7822327796973222,711,21,0.0286885245901639,,0.2817290466902531,0.4582278128226763,,intact
280,1820,19.34764042374785,18.82941791923752,7.194052389321207,178.16806621772872,8.194052389321207,865.1939006483159,49.07343103273611,1833,0.027843977583104,1743,90,0,0.9509001636661212,0.0490998363338788,0.0,True,584.0,13.63425735166143,0.714264427037322,584,0,0.0,,0.2877802408103251,0.2444819901982013,,intact
280,1893,19.34764042374785,18.77878099565253,1.414213562373095,35.02444547122265,2.414213562373095,838.2930252952401,52.73707557476819,677,0.0102838913386587,607,39,31,0.896602658788774,0.0576070901033973,0.0457902511078286,True,595.0,13.762063154896342,0.7219173813094142,595,104,0.1487839771101573,0.4364916731037084,0.3090169943749474,0.4,0.127474678728761,intact
281,883,19.46470320536971,19.13702192837531,4.0197648378370845,99.553588026488,5.0197648378370845,1139.9669380155815,82.83123850183948,1210,0.0183803670897741,1099,87,24,0.9082644628099174,0.0719008264462809,0.0198347107438016,True,541.0,13.122714979204218,0.6799030319882023,541,19,0.0339285714285714,0.4071067811865475,0.2817290466902531,0.39564392373896,0.1253777344962943,intact
281,948,19.46470320536971,19.242262754337823,2.0,49.5320458,3.0,1136.8942215424515,88.97324581577357,594,0.0090230892986163,583,11,0,0.9814814814814816,0.0185185185185185,0.0,True,527.0,12.951807210534664,0.6692235823400366,527,51,0.088235294117647,,0.3090169943749474,0.4270509831248423,,intact
281,1115,19.46470320536971,19.16717781147279,1.0,24.7660229,2.0,1122.9094170494595,41.69344365686589,559,0.0084914257877551,556,3,0,0.9946332737030412,0.0053667262969588,0.0,True,641.0,14.284139352575984,0.7395000697143621,645,63,0.0889830508474576,,0.3333333333333333,0.4721359549995794,,intact
281,1417,19.46470320536971,19.057817996535004,1.0,24.7660229,2.0,1120.8077323514162,31.51351442646288,576,0.0087496623501734,575,1,0,0.9982638888888888,0.0017361111111111,0.0,True,545.0,13.171138446245484,0.6838149755158938,545,114,0.17298937784522,,0.3333333333333333,0.4142135623730951,,intact
280,1932,19.34764042374785,19.031050130363887,3.3166247903554,82.13960550864952,4.3166247903554,856.6889257134959,72.5727151703602,829,0.0125928300143989,828,1,0,0.9987937273823884,0.0012062726176115,0.0,True,592.0,13.727325035155395,0.7153618238121313,592,3,0.0050420168067226,,0.2973757003746574,0.3203772410170407,,intact
281,413,19.46470320536971,19.37332917458002,7.246211251235321,179.4598337863316,8.246211251235321,1132.047099021155,77.18079993447014,1539,0.0233780040918697,1451,88,0,0.9428200129954516,0.0571799870045484,0.0,True,472.0,12.257335203001883,0.6312026872571318,472,0,0.0,,0.2898979485566356,0.2281144516764335,,intact
281,435,19.46470320536971,19.41015103182395,7.0990195135927845,175.81447984118574,8.099019513592784,1119.4398678897028,39.96391798789297,1758,0.0267046986312585,1752,6,0,0.9965870307167236,0.0034129692832764,0.0,True,395.0,11.213046198183497,0.5768791378492358,395,0,0.0,,0.2754943303224033,0.4093754144956794,,intact
281,815,19.46470320536971,19.203283234284942,1.0,24.7660229,2.0,1147.2642588899698,58.70064427571047,586,0.0089015662104195,583,3,0,0.9948805460750854,0.0051194539249146,0.0,True,668.0,14.581872443920645,0.7542090388739091,668,0,0.0,,0.3333333333333333,0.4772255750516612,,intact
282,1018,19.32145695970732,19.00618959243074,10.224972160321824,253.2318946743928,11.224972160321824,682.9956896130573,49.77876824930161,2451,0.037231636146311,2196,255,0,0.8959608323133414,0.1040391676866585,0.0,True,312.0,9.965574970333758,0.5200201873484372,312,0,0.0,,0.2655242836081665,0.3333333333333333,,intact
282,1289,19.32145695970732,19.00905296557293,1.0,24.7660229,2.0,691.2070360190086,67.28228607958128,564,0.0085673777178781,563,1,0,0.99822695035461,0.00177304964539,0.0,True,669.0,14.592782937361742,0.7614186696607087,669,0,0.0,,0.3333333333333333,0.5,,intact
282,1348,19.32145695970732,18.99979895682492,1.8284271247461903,45.2828680424453,2.8284271247461903,691.3734456307047,68.50247247836954,702,0.0106636509892739,653,49,0,0.9301994301994302,0.0698005698005698,0.0,True,504.0,12.666024736934256,0.6610443438765266,504,0,0.0,,0.2898979485566356,0.4270509831248423,,intact
282,1377,19.32145695970732,18.92477363466769,1.0,24.7660229,2.0,709.9056840168441,54.74382055338727,592,0.0089927085265671,592,0,0,1.0,0.0,0.0,True,638.0,14.250673927406329,0.7452067148024892,638,0,0.0,,0.3333333333333333,,,intact
281,1842,19.46470320536971,18.77246037745065,10.80391513507249,267.5700096448619,11.80391513507249,1122.2453782926398,53.04910959296603,2189,0.033251755007864,1322,208,659,0.6039287345820009,0.0950205573321151,0.3010507080858839,True,67.0,4.61809077155419,0.2415498608599232,84,205,0.7093425605536332,0.3849986508355972,0.1925588425131357,0.3224220722158163,0.1924398083224615,cohesive
282,580,19.32145695970732,19.260513681222136,8.38083151964686,207.55986533661596,9.38083151964686,716.3682978285917,43.13592462763062,1751,0.0265983659290863,1030,721,0,0.5882352941176471,0.4117647058823529,0.0,True,77.0,4.950743503369154,0.2566350770127427,156,0,0.0,,0.1942770537447866,0.3547726945024592,,intact
282,643,19.32145695970732,19.15373871647895,1.414213562373095,35.02444547122265,2.414213562373095,700.9285973561186,84.32610468391113,497,0.0075496218542295,462,35,0,0.9295774647887324,0.0704225352112676,0.0,True,466.0,12.179179240065665,0.6330925171930347,472,0,0.0,,0.2898979485566356,0.4270509831248423,,intact
282,673,19.32145695970732,19.18427456138995,4.0,99.0640916,5.0,719.8125028630651,12.60177109563006,1290,0.0195955979717426,1249,41,0,0.968217054263566,0.0317829457364341,0.0,True,497.0,12.577758680835943,0.6532928051993817,498,0,0.0,,0.2898979485566356,0.4142135623730951,,intact
283,1167,19.34296240655991,19.071830137140925,6.0,148.5961374,7.0,971.2644929458934,88.55358669700917,1505,0.022861530967033,1437,68,0,0.9548172757475084,0.0451827242524916,0.0,True,925.0,17.159156293944243,0.8933619138733555,925,13,0.0138592750533049,,0.2779262976266636,0.3613020955135854,,intact
283,1477,19.34296240655991,19.07226768486378,1.0,24.7660229,2.0,972.0509922057216,86.17205949482366,486,0.0073825276079588,486,0,0,1.0,0.0,0.0,True,771.0,15.665788274060857,0.8156029906252358,771,0,0.0,,0.3203772410170408,,,intact
283,2306,19.34296240655991,19.551272685063203,7.135175045001725,176.70990856002126,8.135175045001725,954.2770084927618,45.92714647433423,1435,0.0217982039453106,1413,22,0,0.9846689895470384,0.0153310104529616,0.0,True,478.0,12.334995970645954,0.6342840239222298,478,0,0.0,,0.2766967754673748,0.3497014802777188,,intact
282,1460,19.32145695970732,18.906758925989287,2.863703305156273,70.92254163430594,3.863703305156273,708.6548788160527,62.510962428498,720,0.0109370779377168,699,21,0,0.9708333333333332,0.0291666666666666,0.0,True,557.0,13.315352289908494,0.696624311724186,557,0,0.0,,0.2958163163244892,0.414213562373095,,intact
282,2042,19.32145695970732,18.967781104900567,1.0,24.7660229,2.0,679.8528203572257,8.847053945012062,585,0.0088863758243949,579,6,0,0.9897435897435898,0.0102564102564102,0.0,True,609.0,13.923028430838189,0.7272554448508466,609,0,0.0,,0.3333333333333333,0.4494897427831781,,intact
283,750,19.34296240655991,19.21449796632033,1.0,24.7660229,2.0,977.076619789701,71.27886093428134,577,0.008764852736198,577,0,0,1.0,0.0,0.0,True,968.0,17.55346033766304,0.910509155318198,968,0,0.0,,0.3333333333333333,,,intact
283,791,19.34296240655991,19.15243715771465,5.19114712955712,128.56406868788088,6.19114712955712,959.270649353462,59.81168662680299,1021,0.0155093841311234,1019,2,0,0.9980411361410382,0.0019588638589618,0.0,True,648.0,14.361922094451575,0.7461630354282686,648,0,0.0,,0.2898979485566356,0.3843625758168579,,intact
287,1027,19.452303160020964,19.09280982282181,1.0,24.7660229,2.0,1291.8728532626023,87.63659874051642,554,0.0084154738576321,554,0,0,1.0,0.0,0.0,True,867.0,16.612485404699278,0.8619762205441628,867,72,0.0766773162939297,,0.3333333333333333,,,intact
287,1291,19.452303160020964,19.08472936473982,10.224972160321824,253.2318946743928,11.224972160321824,1287.083498415208,80.68284187507881,2067,0.031398527912862,1649,418,0,0.7977745524915336,0.2022254475084663,0.0,True,684.0,14.755472278097804,0.7657814476824145,684,0,0.0,,0.2839830025259411,0.2553967929896867,,intact
287,1652,19.452303160020964,19.076642058339388,1.0,24.7660229,2.0,1306.2829017432362,37.7398218214392,598,0.0090838508427148,591,7,0,0.9882943143812708,0.011705685618729,0.0,True,999.0,17.83231830967603,0.9256582659407102,999,0,0.0,,0.3333333333333333,0.5,,intact
287,1837,19.452303160020964,18.775395479426493,1.0,24.7660229,2.0,1303.3323829305618,49.92825428006519,578,0.0087800431222226,578,0,0,1.0,0.0,0.0,True,757.0,15.522905135351744,0.8121286756892836,757,0,0.0,,0.3333333333333333,,,intact
285,388,19.38561867271492,19.31825899596926,11.225303344945887,278.0061197003765,12.225303344945887,943.2171849726824,37.94271454155604,2743,0.0416672288654961,2722,21,0,0.992344148742253,0.0076558512577469,0.0,True,642.0,14.295277084757526,0.738699993170143,642,0,0.0,,0.2713010500451303,0.2754854602270282,,intact
285,616,19.38561867271492,19.261157199888878,8.719749027788248,215.9535041044565,9.719749027788248,902.5719389912806,31.19748748349432,1887,0.0286642584284328,1886,1,0,0.9994700582935876,0.0005299417064122,0.0,True,674.0,14.647213499088313,0.75800442175936,675,0,0.0,,0.2758872381516119,0.4598884301684365,,intact
285,887,19.38561867271492,19.192487471300453,7.385164807134505,182.90116073376723,8.385164807134505,928.4967168905808,77.13141904542539,1742,0.0264616524548648,1732,10,0,0.9942594718714122,0.0057405281285878,0.0,True,450.0,11.96826841204298,0.6204694635534679,450,0,0.0,,0.2742918851774317,0.2795132976351848,,intact
285,931,19.38561867271492,19.10807849321883,10.015099296692402,248.0341785276579,11.015099296692402,942.323786641282,39.15406858286445,2330,0.0353935994373336,1962,368,0,0.8420600858369098,0.1579399141630901,0.0,True,300.0,9.772050238058398,0.5077220925770929,307,0,0.0,,0.2591302976006171,0.3310046040319265,,intact
285,998,19.38561867271492,19.11221863876093,1.0,24.7660229,2.0,926.4857368248628,80.9027617742315,380,0.0057723466893505,380,0,0,1.0,0.0,0.0,True,633.0,14.194722891072566,0.7374296263048132,633,0,0.0,,0.3203772410170408,,,intact
285,1668,19.38561867271492,18.818638230080737,1.0,24.7660229,2.0,919.169634791497,77.86805148603636,573,0.0087040911920996,573,0,0,1.0,0.0,0.0,True,1114.0,18.83075179616424,0.9857933813017716,1114,0,0.0,,0.3333333333333333,,,intact
286,374,20.21389214394796,19.367390728989932,1.414213562373095,35.02444547122265,2.414213562373095,1336.1876062516974,36.75020707250335,120,0.0018228463229528,120,0,0,1.0,0.0,0.0,True,137.0,6.6036697681803656,0.333676388882047,137,0,0.0,,0.3333333333333333,,,intact
286,594,20.21389214394796,19.461342042613765,2.863703305156273,70.92254163430594,3.863703305156273,1331.9742349994308,25.161988156446427,474,0.0072002429756635,474,0,0,1.0,0.0,0.0,True,278.0,9.40692023773423,0.4741960787679695,278,0,0.0,,0.2989350844248255,,,intact
287,1867,19.452303160020964,18.785097361891104,5.513233075965879,136.54085661240842,6.513233075965879,1284.4402225177405,72.85546824553775,1118,0.0169828515755102,1085,33,0,0.9704830053667264,0.0295169946332737,0.0,True,692.0,14.841510746523856,0.7762824116675443,692,0,0.0,,0.2791745113185196,0.3941023016858508,,intact
287,1875,19.452303160020964,18.74532368336926,1.0,24.7660229,2.0,1301.2575407114632,58.01195944832048,560,0.0085066161737797,556,4,0,0.9928571428571428,0.0071428571428571,0.0,True,766.0,15.614908671419878,0.8175852775064169,769,0,0.0,,0.3333333333333333,0.4772255750516612,,intact
287,1999,19.452303160020964,18.65772530822325,1.0,24.7660229,2.0,1272.6391353045178,14.16450467590422,564,0.0085673777178781,511,45,8,0.9060283687943262,0.0797872340425532,0.0141843971631205,True,875.0,16.688952945311364,0.875829991007102,875,141,0.1387795275590551,0.4721359549995794,0.3203772410170408,0.4641016151377545,0.1517587139825386,intact
288,412,19.338282125557797,19.32635844902664,1.0,24.7660229,2.0,920.6840030812776,25.99787410790081,576,0.0087496623501734,576,0,0,1.0,0.0,0.0,True,1056.0,18.333991376950163,0.9483595918386324,1061,0,0.0,,0.3333333333333333,,,intact
286,684,20.21389214394796,19.21385131834359,8.21536558111676,203.4619321138095,9.21536558111676,1342.6057748094067,63.62380159502826,148,0.0022481771316417,148,0,0,1.0,0.0,0.0,False,57.0,4.259537945889915,0.2160680562388111,57,0,0.0,,0.2099210696747738,,,intact
286,866,20.21389214394796,19.27316166370076,3.3166247903554,82.13960550864952,4.3166247903554,1339.0748559933072,48.62956116236429,154,0.0023393194477894,154,0,0,1.0,0.0,0.0,True,125.0,6.3078313050504,0.3194885764725532,125,0,0.0,,0.3013837595627563,,,intact
290,458,19.70084814168673,19.278301859080813,1.8284271247461903,45.2828680424453,2.8284271247461903,950.0161036187064,88.71447282131027,980,0.0148865783041145,940,40,0,0.9591836734693876,0.0408163265306122,0.0,True,759.0,15.543397428281152,0.7975236724235948,759,3,0.0039370078740157,,0.2817290466902531,0.4415184401122529,,intact
290,587,19.70084814168673,19.294774842617077,1.0,24.7660229,2.0,941.5909716148316,66.70470621816321,611,0.0092813258610346,609,2,0,0.9967266775777414,0.0032733224222585,0.0,True,668.0,14.581872443920645,0.7478722650380539,668,0,0.0,,0.3333333333333333,0.4772255750516612,,intact
290,1179,19.70084814168673,19.064607699313616,8.719749027788248,215.9535041044565,9.719749027788248,960.988904050644,62.45956193651392,1398,0.0212361596624001,1395,3,0,0.9978540772532188,0.0021459227467811,0.0,True,611.0,13.945871807036522,0.7194999519281622,611,0,0.0,,0.2782648450059398,0.2825983534202392,,intact
290,1437,19.70084814168673,18.977950194980775,1.0,24.7660229,2.0,960.2525834990628,56.27552575627264,645,0.0097977989858713,645,0,0,1.0,0.0,0.0,True,1240.0,19.867165345562015,1.0272896884041995,1240,0,0.0,,0.3333333333333333,,,intact
288,1068,19.338282125557797,19.117010251707445,9.29832572579834,230.2825478567808,10.29832572579834,949.2351216722238,62.297023330714765,1643,0.0249578042384288,1620,23,0,0.9860012172854534,0.0139987827145465,0.0,True,529.0,12.976360421598397,0.6748803412697503,529,0,0.0,,0.2748886727022299,0.2692803301885514,,intact
288,1100,19.338282125557797,19.110911418166676,1.0,24.7660229,2.0,948.4254005651032,57.49479260845745,567,0.0086129488759519,567,0,0,1.0,0.0,0.0,True,652.0,14.406180819073164,0.7493619236871869,652,0,0.0,,0.3333333333333333,,,intact
288,1892,19.338282125557797,18.74215261391972,2.449489742783178,60.66411906308329,3.449489742783178,946.4737011522813,65.21185170021107,748,0.0113624087464058,732,16,0,0.9786096256684492,0.0213903743315508,0.0,True,909.0,17.01010542416083,0.8933776906977727,916,0,0.0,,0.2958163163244892,0.4205144698609862,,intact
289,377,19.413107642841776,19.35762679794213,7.0990195135927845,175.81447984118574,8.099019513592784,1105.473805144485,73.68543006609688,1244,0.0188968402146107,1220,24,0,0.9807073954983924,0.0192926045016077,0.0,True,614.0,13.980066885278037,0.721165956070827,614,0,0.0,,0.284031278157143,0.3090169943749474,,intact
289,595,19.413107642841776,19.26951903241693,8.917213725368399,220.84391932666807,9.9172137253684,1088.119296168136,63.74512899754118,1584,0.024061571462977,1554,30,0,0.981060606060606,0.0189393939393939,0.0,True,697.0,14.895032415879534,0.7701148394561506,697,0,0.0,,0.2773503885759132,0.2879182882711172,,intact
289,747,19.413107642841776,19.1805980871652,4.766114533138578,118.03770167173282,5.766114533138578,1110.1078982136944,59.40031047070989,1092,0.0165879015388705,1076,16,0,0.9853479853479854,0.0146520146520146,0.0,True,797.0,15.927742441679586,0.8254062231342358,797,0,0.0,,0.2843646522044218,0.3715487377024524,,intact
289,976,19.413107642841776,19.08800605070572,1.0,24.7660229,2.0,1117.2250851876856,15.954547710425649,569,0.0086433296480012,569,0,0,1.0,0.0,0.0,True,1006.0,17.89468483938439,0.9295671279443228,1006,0,0.0,,0.3333333333333333,,,intact
289,1237,19.413107642841776,18.997373797670196,6.28538328578604,155.6639463910543,7.28538328578604,1105.173631102505,73.85137604117114,1382,0.0209931134860064,1347,35,0,0.9746743849493488,0.0253256150506512,0.0,True,537.0,13.074112164146964,0.680757526270293,537,0,0.0,,0.2714970279031851,0.3305953784295673,,intact
291,781,19.396200575443427,19.245700868093813,1.0,24.7660229,2.0,1186.438588872217,40.152350920623135,609,0.0092509450889854,606,3,0,0.9950738916256158,0.0049261083743842,0.0,True,1012.0,17.94796937867892,0.9289382099845233,1028,0,0.0,,0.3333333333333333,0.4494897427831781,,intact
291,879,19.396200575443427,19.1335446430696,1.0,24.7660229,2.0,1152.9473267286207,12.451404133851351,638,0.009691466283699,629,9,0,0.9858934169278996,0.0141065830721003,0.0,True,914.0,17.056823736322794,0.8853847145673426,931,0,0.0,,0.3333333333333333,0.4494897427831781,,intact
291,1281,19.396200575443427,19.030830410336964,1.0,24.7660229,2.0,1183.5446788411466,51.82255372000245,605,0.009190183544887,603,2,0,0.996694214876033,0.0033057851239669,0.0,True,1097.0,18.68651773722484,0.9725715080168243,1097,0,0.0,,0.3333333333333333,0.468118785068667,,intact
291,1432,19.396200575443427,18.992962830378428,6.164414002968976,152.66801836261033,7.164414002968976,1164.4811035096154,71.53544965777189,1303,0.0197930729900625,1261,42,0,0.967766692248657,0.032233307751343,0.0,True,845.0,16.40036139313104,0.8544266109557295,845,0,0.0,,0.2714970279031851,0.3190428972593295,,intact
290,1935,19.70084814168673,18.814592661006586,5.324555320336759,131.868058995777,6.324555320336759,950.5602584721186,87.3804731542734,1723,0.0261730351203973,1694,29,0,0.9831688914683692,0.0168311085316308,0.0,True,538.0,13.086279790944385,0.6795342085260146,538,0,0.0,,0.2833003940990191,0.4189796981099955,,intact
290,2314,19.70084814168673,18.853403322580828,1.0,24.7660229,2.0,931.0174652930529,13.308130577953335,607,0.0092205643169362,606,1,0,0.99835255354201,0.0016474464579901,0.0,True,715.0,15.086138293858053,0.782592721730833,715,0,0.0,,0.3333333333333333,0.4494897427831781,,intact
291,341,19.396200575443427,19.33147039727603,1.7320508075688772,42.89600996421431,2.732050807568877,1159.8615112232708,55.559358847219,548,0.0083243315414844,541,7,0,0.9872262773722628,0.0127737226277372,0.0,True,973.0,17.598736297155778,0.9088455801823292,989,0,0.0,,0.3090169943749474,0.4270509831248423,,intact
291,554,19.396200575443427,19.283439314849417,8.70820393249937,215.66757801014944,9.70820393249937,1162.5436608635234,67.66120415197578,2054,0.0312010528945421,2051,3,0,0.998539435248296,0.0014605647517039,0.0,True,631.0,14.172280627406863,0.7328031319631588,639,0,0.0,,0.2755948398400295,0.1874099257154921,,intact
292,677,19.379687757541053,19.20630387369838,1.0,24.7660229,2.0,1164.5317621553434,16.088227299901966,568,0.0086281392619766,552,16,0,0.971830985915493,0.028169014084507,0.0,True,863.0,16.574119336381386,0.859074427568314,863,0,0.0,,0.3333333333333333,0.4494897427831781,,intact
292,899,19.379687757541053,19.17194199551096,1.0,24.7660229,2.0,1131.4473252216771,40.67862915110938,596,0.0090534700706655,596,0,0,1.0,0.0,0.0,True,859.0,16.5356642513047,0.8578451472597275,859,0,0.0,,0.3333333333333333,,,intact
292,1020,19.379687757541053,19.13767377870378,1.0,24.7660229,2.0,1129.291389384808,30.307213776774564,580,0.0088104238942718,580,0,0,1.0,0.0,0.0,True,948.0,17.371176474327626,0.9019920254912244,948,0,0.0,,0.3333333333333333,,,intact
292,1039,19.379687757541053,19.03368637504789,7.152147760599405,177.13025522318858,8.152147760599405,1144.1863945298835,85.57456139639135,1235,0.0187601267403892,1217,18,0,0.9854251012145748,0.0145748987854251,0.0,True,610.0,13.934454799959427,0.7255001735521996,610,0,0.0,,0.2808687448721165,0.3189572432976847,,intact
292,1490,19.379687757541053,18.96955042558337,3.685557720282968,91.27660689979976,4.685557720282968,1139.233031279306,71.56490742642362,915,0.0138992032125151,886,29,0,0.9683060109289616,0.0316939890710382,0.0,True,459.0,12.087358593107094,0.6303832444017693,459,0,0.0,,0.2857142857142857,0.3816524151396708,,intact
292,1733,19.379687757541053,18.91766081225133,2.863703305156273,70.92254163430594,3.863703305156273,1153.7675747079031,67.89888318419179,1081,0.0164208072925998,1029,52,0,0.9518963922294172,0.0481036077705827,0.0,True,745.0,15.399378727952763,0.8042007764526683,745,0,0.0,,0.2817290466902531,0.4415184401122529,,intact
292,1743,19.379687757541053,18.873083998931296,9.681145747868609,239.7634772899516,10.681145747868609,1161.893300334144,49.89827339987786,1496,0.0227248174928116,1410,86,0,0.9425133689839572,0.0574866310160427,0.0,True,318.0,10.060941497019323,0.526024182564863,318,0,0.0,,0.27195617308673,0.2637969816963718,,intact
292,2099,19.379687757541053,18.57045039646666,1.0,24.7660229,2.0,1144.6717698963334,86.14105082277334,432,0.00656224676263,423,9,0,0.9791666666666666,0.0208333333333333,0.0,True,997.0,17.81445919822545,0.9388350116635428,997,0,0.0,,0.3090169943749474,0.4721359549995794,,intact
293,1580,19.349766047568668,18.85250776968976,9.1104335791443,225.62920665001667,10.1104335791443,1225.095223412401,85.99100410524866,1844,0.0280110718293747,1297,93,454,0.7033622559652929,0.0504338394793926,0.2462039045553145,True,299.0,9.755749892701914,0.510741844287531,303,596,0.6629588431590656,0.3401030852115166,0.2466060555964672,0.2588283628687876,0.0934970296150494,cohesive
293,1694,19.349766047568668,18.85407493142019,1.0,24.7660229,2.0,1211.6669477303649,38.05582985742608,538,0.0081724276812384,534,3,1,0.9925650557620818,0.0055762081784386,0.0018587360594795,True,623.0,14.082153922340916,0.7372114196625278,665,719,0.5195086705202312,0.4772255750516612,0.3333333333333333,0.3660254037844386,0.1438922417183278,intact
293,1711,19.349766047568668,18.78938104962812,4.449489742783178,110.1961648630833,5.449489742783178,1217.5934657481826,65.48706287524125,781,0.0118636914852178,776,5,0,0.9935979513444302,0.0064020486555697,0.0,True,779.0,15.746853696442756,0.8257580410129385,781,438,0.3593109105824446,,0.2933997741163456,0.4026997478492772,,intact
293,1788,19.349766047568668,19.21385131834359,1.0,24.7660229,2.0,1237.485883687384,56.31370459839495,514,0.0078078584166478,503,10,1,0.9785992217898832,0.0194552529182879,0.0019455252918287,True,847.0,16.419758633965078,0.8515673453641868,854,81,0.0866310160427807,0.4772255750516612,0.3333333333333333,0.4721359549995794,0.1438922417183278,intact
292,2362,19.379687757541053,17.603763837429295,5.414213562373095,134.08853707122265,6.414213562373095,1155.2763953206677,65.62341358652735,1217,0.0184866997919463,980,237,0,0.8052588331963846,0.1947411668036154,0.0,True,539.0,13.098436114783444,0.7083403819758562,583,0,0.0,,0.2668310929532374,0.356789172325331,,intact
293,844,19.349766047568668,19.211479903290037,4.0,99.0640916,5.0,1248.133926357008,11.86808692794224,889,0.0135042531758753,882,7,0,0.9921259842519684,0.0078740157480314,0.0,True,803.0,15.987583888930306,0.8292047362424131,803,0,0.0,,0.2898979485566356,0.3244997998398398,,intact
293,1463,19.349766047568668,20.056870979233462,7.60555127546399,188.35925705526537,8.60555127546399,1225.9139821331369,87.8594520906503,1031,0.0156612879913695,710,85,236,0.6886517943743938,0.0824442289039767,0.2289039767216295,True,381.0,11.012541334134651,0.558918099336645,384,180,0.3191489361702128,0.3867323985381571,0.2211722256431405,0.3786695003500701,0.1655601728950166,cohesive
293,1543,19.349766047568668,18.78554836839433,6.6212327846342935,163.98160277048368,7.621232784634293,1225.403880168658,86.54633746101537,1358,0.0206285442214158,988,89,281,0.727540500736377,0.0655375552282768,0.206921944035346,True,261.0,9.114761669619748,0.4780221067643494,433,405,0.4832935560859188,0.3625686785136398,0.2290836943342949,0.3577747210701756,0.1334849841793448,cohesive
293,1817,19.349766047568668,18.772008741830128,2.4641016151377544,61.02599702842861,3.4641016151377544,1240.1023939351337,50.11190266222115,717,0.010891506779643,600,65,52,0.8368200836820083,0.0906555090655509,0.0725244072524407,True,628.0,14.13855043925722,0.7417571987329918,628,116,0.1559139784946236,0.4195106216501435,0.2742918851774317,0.4270509831248423,0.1452187364727117,intact
294,321,19.468903027105856,19.40381240194608,2.0,49.5320458,3.0,1244.62625795107,68.21056395617055,834,0.0126687819445219,822,12,0,0.9856115107913668,0.014388489208633,0.0,True,724.0,15.180789096653193,0.781051126945851,724,0,0.0,,0.3021694792519622,0.4306496770154502,,intact
294,910,19.468903027105856,19.08778763997224,2.4641016151377544,61.02599702842861,3.4641016151377544,1231.0771227214084,73.70971159818119,801,0.0121674992057099,721,80,0,0.9001248439450686,0.0998751560549313,0.0,True,1082.0,18.558321498747173,0.9626511600277629,1082,0,0.0,,0.2791745113185196,0.4364916731037084,,intact
294,1293,19.468903027105856,19.00486774455692,2.0,49.5320458,3.0,1256.950319294289,13.901108747636306,726,0.0110282202538644,688,38,0,0.9476584022038568,0.0523415977961432,0.0,True,1286.0,20.232313600583467,1.0517458099264472,1286,0,0.0,,0.2958163163244892,0.4026997478492771,,intact
294,1461,19.468903027105856,18.88826372884065,2.863703305156273,70.92254163430594,3.863703305156273,1227.658749607434,64.080111813517,936,0.0142182013190318,936,0,0,1.0,0.0,0.0,True,1291.0,20.27160731326635,1.056991901526389,1292,0,0.0,,0.2989350844248255,,,intact
294,1728,19.468903027105856,18.82582606108957,8.00692826708518,198.2997688212889,9.00692826708518,1248.2965554106531,61.3293821402603,1684,0.0255806100654376,1676,8,0,0.995249406175772,0.004750593824228,0.0,True,590.0,13.704117368456696,0.7157182042936071,590,0,0.0,,0.2758872381516119,0.4502030311608025,,intact
295,322,19.42492509068057,19.43693881649708,1.0,24.7660229,2.0,697.4944282082058,79.54957173145803,505,0.0076711449424263,492,13,0,0.9742574257425742,0.0257425742574257,0.0,True,793.0,15.887722925068465,0.8176511020169599,793,0,0.0,,0.3333333333333333,0.4721359549995794,,intact
295,1140,19.42492509068057,18.988329108606194,4.977725364273731,123.27846036151404,5.977725364273731,714.7881667794993,52.30799865654436,1117,0.0169676611894856,1084,33,0,0.9704565801253358,0.0295434198746642,0.0,True,299.0,9.755749892701914,0.5079366534316195,300,0,0.0,,0.2833003940990191,0.3816524151396708,,intact
297,551,19.354865640240305,19.19183933920921,1.0,24.7660229,2.0,1093.289439887548,51.3825791246606,632,0.0096003239675514,623,9,0,0.985759493670886,0.0142405063291139,0.0,True,1247.0,19.923163104065253,1.0337154947322698,1252,0,0.0,,0.3333333333333333,0.4721359549995794,,intact
295,1367,19.42492509068057,19.008612502774955,2.863703305156273,70.92254163430594,3.863703305156273,695.050208526799,72.91134311845828,985,0.0149625302342376,975,10,0,0.9898477157360406,0.0101522842639593,0.0,True,855.0,16.497119526970184,0.8584752047274107,856,581,0.4043145441892832,,0.2989350844248255,0.4572203149068058,,intact
295,1381,19.42492509068057,18.949404893101047,2.0,49.5320458,3.0,699.6819623223421,85.80603170008513,793,0.0120459761175131,777,16,0,0.9798234552332912,0.0201765447667087,0.0,True,772.0,15.67594437773643,0.8170015937404849,772,124,0.1383928571428571,,0.3021694792519622,0.414213562373095,,intact
295,1851,19.42492509068057,18.86839120291544,6.032065437739018,149.39027076534305,7.032065437739018,703.7780867323647,83.37210714879274,1263,0.0191854575490782,1234,29,0,0.9770387965162312,0.0229612034837688,0.0,True,351.0,10.57008845991889,0.5520591833247194,351,0,0.0,,0.2766967754673748,0.3944308031686672,,intact
295,1905,19.42492509068057,18.7954650374412,1.0,24.7660229,2.0,719.6586660200072,15.99654941384826,569,0.0086433296480012,566,3,0,0.9947275922671354,0.0052724077328646,0.0,True,776.0,15.716503163191918,0.8224145860629527,781,255,0.2461389961389961,,0.3333333333333333,0.5,,intact
295,2009,19.42492509068057,18.83009124010057,4.65685424949238,115.33175898489058,5.65685424949238,717.4186345588253,41.776474200669135,1206,0.0183196055456756,1173,33,0,0.972636815920398,0.0273631840796019,0.0,True,562.0,13.374982468597496,0.6992537842853085,562,66,0.1050955414012738,,0.2898979485566356,0.3524704450894247,,intact
295,2084,19.42492509068057,18.71697249475713,1.8284271247461903,45.2828680424453,2.8284271247461903,686.1117698046587,42.25784487647116,709,0.0107699836914461,708,1,0,0.998589562764457,0.001410437235543,0.0,True,662.0,14.516237276018517,0.7611701669274424,662,0,0.0,,0.3090169943749474,0.5,,intact
295,2140,19.42492509068057,18.67074631450133,1.0,24.7660229,2.0,696.1991499667062,75.65068057494639,498,0.0075648122402541,498,0,0,1.0,0.0,0.0,True,661.0,14.505269206998044,0.7615179715680237,661,0,0.0,,0.3203772410170408,,,intact
295,2273,19.42492509068057,18.81211951207962,2.863703305156273,70.92254163430594,3.863703305156273,684.4631897424276,38.04207083777828,715,0.0108611260075937,642,50,23,0.8979020979020979,0.0699300699300699,0.0321678321678321,True,672.0,14.625465582862905,0.7649893308860563,673,145,0.1772616136919315,0.4270509831248423,0.2817290466902531,0.4036185072337704,0.1453219364345891,intact
298,392,19.444308312594675,19.37311714992092,2.0,49.5320458,3.0,1177.5894847186266,11.554182738353315,696,0.0105725086731262,499,197,0,0.7169540229885057,0.2830459770114942,0.0,True,233.0,8.611980229936854,0.4437172289158173,251,0,0.0,,0.25,0.4026997478492771,,intact
298,532,19.444308312594675,19.26994764875545,1.0,24.7660229,2.0,1207.4016316482805,60.62018267078707,585,0.0088863758243949,583,2,0,0.9965811965811966,0.0034188034188034,0.0,True,788.0,15.837556323903858,0.8181769702465715,788,0,0.0,,0.3333333333333333,0.4457195687123781,,intact
298,764,19.444308312594675,19.20026164429093,3.16227766016838,78.31704094788851,4.16227766016838,1199.1380972718207,86.72148090678941,835,0.0126839723305465,835,0,0,1.0,0.0,0.0,True,559.0,13.339236349084567,0.6903550156705943,566,0,0.0,,0.2958163163244892,,,intact
298,867,19.444308312594675,19.20889223717754,1.0,24.7660229,2.0,1216.6941329730578,14.920287817993806,585,0.0088863758243949,561,24,0,0.958974358974359,0.041025641025641,0.0,True,678.0,14.690612745308144,0.7601240019641642,678,0,0.0,,0.3333333333333333,0.4142135623730951,,intact
298,909,19.444308312594675,19.155040098376997,1.8284271247461903,45.2828680424453,2.8284271247461903,1209.76229684535,54.87226398327425,712,0.0108155548495199,697,15,0,0.9789325842696628,0.021067415730337,0.0,True,674.0,14.647213499088313,0.7589357904769665,674,0,0.0,,0.2989350844248255,0.4641016151377545,,intact
