Repository: AmiraliKhosrozadeh/ice-bonded-granular-microCT

# Grain-scale kinematics, ice-bond failure and damage evolution in ice-bonded granular media under in-situ uniaxial compression

Analysis code, per-specimen tables and supplementary material for the paper of

## Results for every specimen

The paper shows one or two specimens per figure.  The same rendering for
every specimen and every scan is in [`supplementary/`](supplementary/README.md):
the void and crack classes (Fig. 11 of the paper), the crack orientation
classes (Fig. 12), the ice-path maps (Fig. 18) and the per-scan tables behind
Tables 2–4, each as one sheet per material, compiled with their text in
[`supplementary/supplementary.pdf`](supplementary/supplementary.pdf).

File: paper/data/bonds/Alumina_75_1000_T5/Alumina_75_1000_T5_throats_scan03_classified.csv (part 14 of 64)
bead_a,bead_b,r_a_vox,r_b_vox,gap_vox,gap_um,dsum_min,z_mid,axis_dip_deg,lens_vox,lens_mm3,binder_vox,pore_vox,crack_vox,binder_frac,pore_frac,crack_frac,connected,bond_area_vox,r_bond_vox,r_bond_over_R,neck_binder_vox,neck_crack_vox,neck_severed,q_crack_med,q_binder_med,q_pore_med,dq_paired,cls
298,1022,19.444308312594675,19.16479483105868,1.0,24.7660229,2.0,1192.4514484629512,73.72593375645098,648,0.0098433701439451,645,3,0,0.9953703703703703,0.0046296296296296,0.0,True,684.0,14.755472278097804,0.7643519831681633,684,0,0.0,,0.3333333333333333,0.4142135623730951,,intact
298,1085,19.444308312594675,19.15547385304978,5.513233075965879,136.54085661240842,6.513233075965879,1203.0728696256488,76.60509921192082,1465,0.0222539155260488,1195,270,0,0.8156996587030717,0.1843003412969283,0.0,True,436.0,11.780624362746345,0.610398489410732,439,0,0.0,,0.2572842744474721,0.3642970411490392,,intact
298,1130,19.444308312594675,19.33870769926697,1.0,24.7660229,2.0,1185.9716902586024,51.89390185392366,597,0.0090686604566902,584,13,0,0.9782244556113904,0.0217755443886097,0.0,True,669.0,14.592782937361742,0.7525347143140488,672,0,0.0,,0.3333333333333333,0.4772255750516612,,intact
297,1655,19.354865640240305,18.793212167909324,1.0,24.7660229,2.0,1120.4776439623818,36.9656677548262,619,0.0094028489492315,619,0,0,1.0,0.0,0.0,True,775.0,15.706373285785544,0.8234424478619559,780,1,0.0012804097311139,,0.3333333333333333,,,intact
297,1802,19.354865640240305,18.75641398636556,1.0,24.7660229,2.0,1093.5298369194402,53.51429510626627,588,0.0089319469824687,588,0,0,1.0,0.0,0.0,True,1252.0,19.963065333312567,1.047619787574708,1262,11,0.0086410054988216,,0.3203772410170408,,,intact
297,2167,19.354865640240305,18.524880542674577,9.198039027185567,227.7988451823715,10.198039027185567,1111.4745587501602,75.35727954402329,1409,0.0214032539086708,1406,3,0,0.9978708303761532,0.0021291696238466,0.0,True,586.0,13.657583728599336,0.7211021775409568,586,0,0.0,,0.2713447036381609,0.3678838318374983,,intact
298,354,19.444308312594675,19.29819427267528,8.906071389742918,220.5679679874079,9.906071389742918,1185.9651074311937,60.65259176763388,1825,0.0277224544949072,1377,448,0,0.7545205479452055,0.2454794520547945,0.0,True,237.0,8.685588237163813,0.4483751775222752,287,0,0.0,,0.2369092993793367,0.351964096371551,,intact
298,1517,19.444308312594675,18.935210909264544,3.16227766016838,78.31704094788851,4.16227766016838,1205.2260677654313,70.18048629123861,621,0.0094332297212807,547,74,0,0.8808373590982287,0.1191626409017713,0.0,True,464.0,12.153015559492998,0.6333073371367922,464,0,0.0,,0.2742918851774317,0.381289057825295,,intact
298,1595,19.444308312594675,18.886032945703032,1.414213562373095,35.02444547122265,2.414213562373095,1186.6138865889625,56.05603004013589,588,0.0089319469824687,532,56,0,0.9047619047619048,0.0952380952380952,0.0,True,288.0,9.574614729634384,0.4995841109325726,295,0,0.0,,0.3090169943749474,0.4390050566079806,,intact
298,1695,19.444308312594675,18.87621123355772,8.00692826708518,198.2997688212889,9.00692826708518,1210.275478411009,57.881937789969534,2087,0.0317023356333541,1673,414,0,0.8016291327264016,0.1983708672735984,0.0,True,286.0,9.541311620975604,0.4979740219588754,289,0,0.0,,0.2387477539947089,0.3307182107042982,,intact
299,401,19.38731255351105,19.368451432794508,1.0,24.7660229,2.0,1095.2700874659636,41.13053676584264,639,0.0097066566697236,637,2,0,0.9968701095461658,0.0031298904538341,0.0,True,799.0,15.947714540361222,0.8229854297800132,819,0,0.0,,0.3333333333333333,0.4543138140516439,,intact
299,413,19.38731255351105,19.37332917458002,1.0,24.7660229,2.0,1118.2703838971315,64.42747421997773,613,0.0093117066330839,607,6,0,0.9902120717781404,0.0097879282218597,0.0,True,908.0,17.000746355818674,0.8772169705073635,912,0,0.0,,0.3333333333333333,0.4457195687123781,,intact
299,489,19.38731255351105,19.30075805021684,1.0,24.7660229,2.0,1128.8208877120155,3.739160916201314,622,0.0094484201073053,622,0,0,1.0,0.0,0.0,True,681.0,14.72307822743469,0.7611172124988838,688,0,0.0,,0.3333333333333333,,,intact
299,2132,19.38731255351105,18.66366696824488,1.0,24.7660229,2.0,1119.1061803494458,61.33859426753292,519,0.0078838103467708,519,0,0,1.0,0.0,0.0,True,919.0,17.10341443697438,0.8989736743673247,927,0,0.0,,0.3333333333333333,,,intact
300,685,19.399584346901477,19.20177255815725,3.47213595499958,85.99099857343296,4.47213595499958,843.8108665343466,24.150669411441847,897,0.0136257762640722,893,4,0,0.9955406911928651,0.0044593088071348,0.0,True,652.0,14.406180819073164,0.7464080008640954,652,0,0.0,,0.2958163163244892,0.444548774110146,,intact
300,711,19.399584346901477,19.156774999219596,1.0,24.7660229,2.0,853.6732257888887,60.965186959174105,560,0.0085066161737797,558,2,0,0.9964285714285714,0.0035714285714285,0.0,True,739.0,15.33724244738347,0.7955752414122295,739,0,0.0,,0.3268552871751871,0.4077575732838083,,intact
300,934,19.399584346901477,19.302039683611508,1.0,24.7660229,2.0,847.3601958964518,34.56718557535657,587,0.0089167565964441,585,2,0,0.9965928449744464,0.0034071550255536,0.0,True,596.0,13.773623058786647,0.711785275363499,596,0,0.0,,0.3333333333333333,0.4886127875258306,,intact
300,969,19.399584346901477,19.262229635454165,1.0,24.7660229,2.0,869.7100865876282,70.78894747211804,584,0.0088711854383703,579,5,0,0.9914383561643836,0.0085616438356164,0.0,True,910.0,17.019459345914886,0.8804273567547645,910,0,0.0,,0.3333333333333333,0.4772255750516612,,intact
300,1168,19.399584346901477,19.049269234684253,2.146264369941973,53.15443253543696,3.146264369941973,872.5643167629437,63.398205634516245,717,0.010891506779643,632,85,0,0.8814504881450488,0.1185495118549511,0.0,True,679.0,14.701442538703263,0.7647272243115313,679,0,0.0,,0.2898979485566356,0.4142135623730951,,intact
300,1450,19.399584346901477,19.06920442909685,1.0,24.7660229,2.0,882.4973877735235,5.946244747670459,602,0.0091446123868132,565,37,0,0.9385382059800664,0.0614617940199335,0.0,True,741.0,15.35798247369064,0.798464571531968,741,0,0.0,,0.3203772410170408,0.4721359549995794,,intact
300,1613,19.399584346901477,19.03566307943172,1.8284271247461903,45.2828680424453,2.8284271247461903,859.0601074862207,77.92731688853839,733,0.0111345529560367,727,6,0,0.9918144611186904,0.0081855388813096,0.0,True,571.0,13.481652161769508,0.7015254520012694,571,0,0.0,,0.2989350844248255,0.4567956789604663,,intact
300,2065,19.399584346901477,18.74577660571757,7.4852813742385695,185.38064992733587,8.48528137423857,852.8954365202483,63.77890786371412,1333,0.0202487845708007,1329,4,0,0.9969992498124532,0.0030007501875468,0.0,True,284.0,9.507891862878784,0.4985084228034274,284,0,0.0,,0.2798057840438667,0.3069051637250065,,intact
300,2189,19.399584346901477,18.710155415011236,1.0,24.7660229,2.0,871.6121223288851,65.06945777141839,544,0.008263569997386,544,0,0,1.0,0.0,0.0,True,676.0,14.668929172241665,0.7698257329430496,676,0,0.0,,0.3333333333333333,,,intact
301,1196,19.53001516865937,19.055188425201656,1.0,24.7660229,2.0,788.470101996345,79.80430028683618,458,0.0069571967992698,456,2,0,0.9956331877729258,0.0043668122270742,0.0,True,702.0,14.948362455500638,0.7748235625678516,702,0,0.0,,0.3333333333333333,0.4155574714580921,,intact
301,1235,19.53001516865937,19.138977346160893,6.4031242374328485,158.57992149580696,7.403124237432848,796.8021817900003,78.24183828014655,1327,0.020157642254653,1302,25,0,0.9811605124340618,0.0188394875659382,0.0,True,608.0,13.911592676604096,0.7195218583092043,608,0,0.0,,0.2766967754673748,0.3874258867227931,,intact
301,1521,19.53001516865937,19.013676593079328,1.0,24.7660229,2.0,774.5385472133655,25.104707245357226,587,0.0089167565964441,572,15,0,0.9744463373083476,0.0255536626916524,0.0,True,720.0,15.13879513212096,0.785539445764707,720,0,0.0,,0.3333333333333333,0.4494897427831781,,intact
301,1737,19.53001516865937,18.97330913654513,1.0,24.7660229,2.0,808.8442833229847,29.12225885045071,590,0.0089623277545179,578,12,0,0.9796610169491524,0.0203389830508474,0.0,True,994.0,17.787636910694122,0.9239533069766532,994,0,0.0,,0.3333333333333333,0.4772255750516612,,intact
301,2176,19.53001516865937,18.7108373465428,3.1815405503520555,78.79410612729761,4.181540550352056,786.1719198729301,73.84122662088095,989,0.015023291778336,975,14,0,0.9858442871587462,0.0141557128412537,0.0,True,716.0,15.09668435477122,0.7895579393147535,716,0,0.0,,0.2898979485566356,0.4423321653205262,,intact
302,663,19.44094009334489,19.31697951396426,1.0,24.7660229,2.0,1067.0133398463818,41.94231032852464,613,0.0093117066330839,613,0,0,1.0,0.0,0.0,True,605.0,13.877228871110882,0.7160977168905551,605,0,0.0,,0.3333333333333333,,,intact
302,709,19.44094009334489,19.204793672767508,1.0,24.7660229,2.0,1099.240244809131,21.666587918806783,609,0.0092509450889854,600,9,0,0.9852216748768472,0.0147783251231527,0.0,True,768.0,15.635280380893438,0.8091594521413215,768,0,0.0,,0.3333333333333333,0.4364916731037084,,intact
302,710,19.44094009334489,19.227637045992054,1.414213562373095,35.02444547122265,2.414213562373095,1080.1727318979874,86.61511043828997,743,0.0112864568162827,741,2,0,0.9973082099596232,0.0026917900403768,0.0,True,738.0,15.326861909850871,0.792729551678233,738,0,0.0,,0.3090169943749474,0.4270509831248423,,intact
301,1745,19.53001516865937,18.96446273864935,6.5630027024141775,162.5394752207514,7.5630027024141775,807.2082381940941,48.86480056757306,1422,0.0216007289269907,1195,227,0,0.840365682137834,0.1596343178621659,0.0,True,579.0,13.575766059431594,0.7053357674896036,582,0,0.0,,0.257284274447472,0.3699677034698106,,intact
301,1798,19.53001516865937,19.0097136214997,1.0,24.7660229,2.0,803.2814388745451,54.8761467588937,595,0.0090382796846409,594,1,0,0.9983193277310924,0.0016806722689075,0.0,True,783.0,15.787230310662732,0.8192704415031546,788,0,0.0,,0.3333333333333333,0.4494897427831781,,intact
301,1981,19.53001516865937,18.800419450280437,1.0,24.7660229,2.0,778.0712954187175,44.129444431270336,562,0.0085369969458289,541,21,0,0.9626334519572952,0.0373665480427046,0.0,True,786.0,15.817445133157866,0.8253204165518208,788,0,0.0,,0.3333333333333333,0.4364916731037084,,intact
301,2122,19.53001516865937,18.76907258044186,6.69041575982343,165.69498991830795,7.69041575982343,778.4466079097347,53.69408654352654,1695,0.0257477043117083,1688,7,0,0.9958702064896756,0.0041297935103244,0.0,True,387.0,11.098915530497878,0.5795916395297607,387,0,0.0,,0.2799963309266677,0.2857142857142857,,intact
302,1409,19.44094009334489,19.14418984109994,1.0,24.7660229,2.0,1065.441426395672,34.66835678529412,633,0.009615514353576,633,0,0,1.0,0.0,0.0,True,965.0,17.52623862006215,0.9084452300582524,965,0,0.0,,0.3333333333333333,,,intact
302,1804,19.44094009334489,19.005088065305195,1.0,24.7660229,2.0,1070.33679880098,54.894524855725,569,0.0086433296480012,569,0,0,1.0,0.0,0.0,True,759.0,15.543397428281152,0.808582741714712,759,0,0.0,,0.3333333333333333,,,intact
302,1842,19.44094009334489,18.77246037745065,1.7320508075688772,42.89600996421431,2.732050807568877,1094.2962346116492,49.80208514667831,783,0.011894072257267,660,123,0,0.842911877394636,0.1570881226053639,0.0,True,707.0,15.001502909106808,0.7851435739445202,707,0,0.0,,0.2898979485566356,0.4270509831248423,,intact
302,1937,19.44094009334489,18.86056468484972,3.3166247903554,82.13960550864952,4.3166247903554,1087.007715038564,74.55847163684929,898,0.0136409666500968,771,127,0,0.8585746102449888,0.1414253897550111,0.0,True,649.0,14.372999552399635,0.7505187921797953,649,0,0.0,,0.2612038749637415,0.4142135623730951,,intact
302,2154,19.44094009334489,18.665494410434984,1.0,24.7660229,2.0,1090.9871114434295,60.83446991469178,536,0.0081420469091891,534,2,0,0.996268656716418,0.003731343283582,0.0,True,605.0,13.877228871110882,0.7283404523052066,605,0,0.0,,0.3333333333333333,0.4216254894180499,,intact
302,2155,19.44094009334489,18.753699206477247,3.16227766016838,78.31704094788851,4.16227766016838,1076.3819324841195,76.18258803260619,803,0.0121978799777591,525,278,0,0.6537982565379825,0.3462017434620174,0.0,True,434.0,11.753573524837677,0.6154567101720168,434,0,0.0,,0.2171292729553324,0.4,,intact
303,314,19.381382675142625,19.351041197728712,2.146264369941973,53.15443253543696,3.146264369941973,1234.806851374984,63.18683707443148,571,0.0086737104200504,563,8,0,0.9859894921190894,0.0140105078809106,0.0,True,603.0,13.85427231466257,0.7153836981716123,605,0,0.0,,0.2958163163244892,0.4318516525781365,,intact
303,395,19.381382675142625,19.39598905052356,1.0,24.7660229,2.0,1261.98635275158,23.924367900404693,623,0.0094636104933299,623,0,0,1.0,0.0,0.0,True,920.0,17.112717355495807,0.8826135755956428,920,0,0.0,,0.3333333333333333,,,intact
304,689,19.380323386383303,19.15807596866327,1.0,24.7660229,2.0,1154.6014061697274,66.26929196210976,611,0.0092813258610346,611,0,0,1.0,0.0,0.0,True,843.0,16.3809411833672,0.8501100957750143,843,0,0.0,,0.3333333333333333,,,intact
304,2271,19.380323386383303,18.341739082819966,2.863703305156273,70.92254163430594,3.863703305156273,1138.8347091624923,66.84781465439121,919,0.0139599647566135,830,89,0,0.9031556039173014,0.0968443960826985,0.0,True,728.0,15.222667215103916,0.8070962306226961,728,0,0.0,,0.2742918851774317,0.4270509831248423,,intact
305,316,19.478346006838013,19.37523718770827,1.0,24.7660229,2.0,1076.6907138899346,70.30965529546745,526,0.0079901430489431,525,1,0,0.9980988593155894,0.0019011406844106,0.0,True,1007.0,17.903576608797394,0.9215920456628796,1007,0,0.0,,0.3333333333333333,0.4494897427831781,,intact
305,456,19.478346006838013,19.37163284734463,7.14142842854285,176.86478000000324,8.14142842854285,1089.046365890163,75.74897231308671,1662,0.0252464215728963,1655,7,0,0.9957882069795428,0.0042117930204572,0.0,True,618.0,14.02553063743339,0.7220354322495792,618,0,0.0,,0.2877802408103251,0.3753612022949537,,intact
303,1002,19.381382675142625,19.215791131715516,1.0,24.7660229,2.0,1226.8220295680574,21.31594596814322,667,0.0101319874784126,661,6,0,0.9910044977511244,0.0089955022488755,0.0,True,915.0,17.06615205188822,0.8843213307423986,921,0,0.0,,0.3333333333333333,0.4608128488913787,,intact
303,2280,19.381382675142625,18.88357847542016,4.242640687119285,105.07333641366796,5.242640687119285,1237.799755298654,72.6166655666281,855,0.0129877800510387,852,3,0,0.9964912280701754,0.0035087719298245,0.0,True,819.0,16.146076823319174,0.8439092233643469,819,0,0.0,,0.2973757003746574,0.3613020955135854,,intact
304,354,19.380323386383303,19.29819427267528,7.246211251235321,179.4598337863316,8.246211251235321,1160.45756819908,55.42176173132152,1191,0.0180917497553065,1190,1,0,0.9991603694374476,0.0008396305625524,0.0,True,721.0,15.149304536463484,0.7833446291815419,740,0,0.0,,0.2843646522044218,0.3405424265831667,,intact
304,530,19.380323386383303,19.352528660545985,2.449489742783178,60.66411906308329,3.449489742783178,1163.7150523060889,38.44370131699311,545,0.0082787603834106,545,0,0,1.0,0.0,0.0,True,684.0,14.755472278097804,0.7619099290813834,722,0,0.0,,0.2958163163244892,,,intact
303,487,19.381382675142625,19.329766714940813,5.81864367245563,144.10466243897622,6.81864367245563,1253.008806715517,68.29888456206717,651,0.0098889413020189,618,33,0,0.9493087557603688,0.0506912442396313,0.0,True,402.0,11.31196597616364,0.5844293519768962,402,0,0.0,,0.2771863727725964,0.3430703308172536,,intact
303,532,19.381382675142625,19.26994764875545,5.572595368400839,138.0110245062491,6.572595368400839,1230.626738229324,52.546856225327446,1329,0.0201880230267023,1326,3,0,0.9977426636568848,0.0022573363431151,0.0,True,476.0,12.309163489997376,0.6369334968212792,476,0,0.0,,0.281743635954244,0.3430703308172536,,intact
303,718,19.381382675142625,19.306310566199773,1.0,24.7660229,2.0,1253.2848822719086,63.13792398643675,561,0.0085218065598043,561,0,0,1.0,0.0,0.0,True,815.0,16.106599803800595,0.8326472040255312,816,0,0.0,,0.3333333333333333,,,intact
303,807,19.381382675142625,19.12528102101049,2.146264369941973,53.15443253543696,3.146264369941973,1237.714452188211,71.18953953018358,773,0.0117421683970209,748,25,0,0.9676584734799484,0.0323415265200517,0.0,True,718.0,15.117754405994354,0.7852019860918069,718,0,0.0,,0.2989350844248255,0.4270509831248423,,intact
305,583,19.478346006838013,19.194647595514947,4.766114533138578,118.03770167173282,5.766114533138578,1072.5491441944444,60.870122330430895,1284,0.019504455655595,955,79,250,0.7437694704049844,0.0615264797507788,0.1947040498442367,True,491.0,12.501606061472312,0.6465290062630002,491,194,0.2832116788321168,0.3956439237389599,0.23166247903554,0.3333333333333333,0.1639814447034199,cohesive
305,746,19.478346006838013,19.207813837170946,1.7320508075688772,42.89600996421431,2.732050807568877,1075.596229373922,68.31929632424755,612,0.0092965162470593,610,2,0,0.9967320261437908,0.0032679738562091,0.0,True,901.0,16.93508805561977,0.8755114554613713,901,1,0.0011086474501108,,0.3090169943749474,0.4860679774997897,,intact
305,894,19.478346006838013,19.089534785908477,5.19114712955712,128.56406868788088,6.19114712955712,1094.826998441767,59.06934376962141,1043,0.0158435726236647,1043,0,0,1.0,0.0,0.0,True,678.0,14.690612745308144,0.7618055461357383,679,51,0.0698630136986301,,0.2928060946961875,,,intact
305,899,19.478346006838013,19.17194199551096,1.0,24.7660229,2.0,1100.0670976581832,29.731762860253337,597,0.0090686604566902,597,0,0,1.0,0.0,0.0,True,812.0,16.07692842495848,0.8319176521521084,812,0,0.0,,0.3333333333333333,,,intact
305,1020,19.478346006838013,19.13767377870378,1.0,24.7660229,2.0,1097.9111618213142,40.88865285645943,567,0.0086129488759519,554,13,0,0.9770723104056436,0.0229276895943562,0.0,True,788.0,15.837556323903858,0.8202583493513533,788,44,0.0528846153846153,,0.3333333333333333,0.4721359549995794,,intact
305,1105,19.478346006838013,19.20716673903896,2.6502815398728847,65.63693330793913,3.6502815398728847,1083.8707959742833,88.34200640372383,677,0.0102838913386587,677,0,0,1.0,0.0,0.0,True,658.0,14.472315126092791,0.7482033504976731,658,0,0.0,,0.2898979485566356,,,intact
305,1356,19.478346006838013,19.01257593335328,4.0,99.0640916,5.0,1085.6395980661316,83.65807764853375,964,0.0146435321277208,745,219,0,0.7728215767634855,0.2271784232365145,0.0,True,676.0,14.668929172241665,0.7622020171423706,677,0,0.0,,0.2612038749637415,0.3797958971132712,,intact
305,1558,19.478346006838013,18.8639197021193,1.0,24.7660229,2.0,1065.0958445848644,19.355873865970214,546,0.0082939507694352,526,20,0,0.9633699633699634,0.0366300366300366,0.0,True,835.0,16.303029011918774,0.8503946603296397,835,16,0.0188014101057579,,0.3333333333333333,0.4494897427831781,,intact
306,430,19.46680334275806,19.36017485994312,1.0,24.7660229,2.0,737.295069967,54.98568547801749,628,0.009539562423453,623,5,0,0.9920382165605096,0.0079617834394904,0.0,True,894.0,16.869174201729876,0.8689408747527146,894,0,0.0,,0.3333333333333333,0.4721359549995794,,intact
306,608,19.46680334275806,19.23194103437192,1.0,24.7660229,2.0,708.3638453445285,25.24689938581536,644,0.0097826085998467,641,3,0,0.9953416149068324,0.0046583850931677,0.0,True,622.0,14.070847494245603,0.7271991751009438,622,0,0.0,,0.3333333333333333,0.4772255750516612,,intact
306,686,19.46680334275806,19.33381247028141,1.414213562373095,35.02444547122265,2.414213562373095,721.685316986383,77.97582776212288,570,0.0086585200340258,567,3,0,0.9947368421052633,0.0052631578947368,0.0,True,640.0,14.27299292922217,0.7357096082184107,640,0,0.0,,0.3090169943749474,0.4772255750516612,,intact
306,1195,19.46680334275806,19.128543830037398,1.0,24.7660229,2.0,740.5089150552533,41.57689475602603,607,0.0092205643169362,591,16,0,0.9736408566721582,0.0263591433278418,0.0,True,854.0,16.487469266111074,0.854376005081386,854,0,0.0,,0.3333333333333333,0.4142135623730951,,intact
306,1272,19.46680334275806,18.98258898458395,2.6502815398728847,65.63693330793913,3.6502815398728847,727.3961006759423,86.15802815848261,783,0.011894072257267,768,15,0,0.9808429118773946,0.0191570881226053,0.0,True,669.0,14.592782937361742,0.7590644249003939,669,0,0.0,,0.2958163163244892,0.4270509831248423,,intact
306,1335,19.46680334275806,18.96402020206593,4.977725364273731,123.27846036151404,5.977725364273731,713.6796497147407,55.91315546677366,1387,0.0210690654161294,1383,4,0,0.9971160778658976,0.0028839221341023,0.0,True,430.0,11.69928421139644,0.6088489983958276,430,0,0.0,,0.2857142857142857,0.3133665537248394,,intact
306,1458,19.46680334275806,19.006850447424053,1.7320508075688772,42.89600996421431,2.732050807568877,722.1723529965296,79.21552852971449,690,0.0104813663569786,690,0,0,1.0,0.0,0.0,True,668.0,14.581872443920645,0.7580185923304074,668,0,0.0,,0.3090169943749474,,,intact
306,1700,19.46680334275806,18.84421986895582,4.0,99.0640916,5.0,723.5179963493372,83.45663302443354,919,0.0139599647566135,912,7,0,0.9923830250272034,0.0076169749727965,0.0,True,662.0,14.516237276018517,0.7578099491521839,662,0,0.0,,0.2898979485566356,0.4142135623730951,,intact
306,1883,19.46680334275806,18.956936806056508,6.330293345472711,156.77618995769478,7.330293345472711,706.8507843825239,33.179192471656215,1374,0.0208715903978096,1276,98,0,0.9286754002911208,0.0713245997088791,0.0,True,410.0,11.423968370726268,0.5946307322754844,440,0,0.0,,0.2742918851774317,0.322591515769656,,intact
306,1929,19.46680334275806,18.93831766153211,1.414213562373095,35.02444547122265,2.414213562373095,725.3081906236227,88.12675090460367,417,0.0063343909722609,415,2,0,0.9952038369304556,0.0047961630695443,0.0,True,925.0,17.159156293944243,0.8935868886874448,925,0,0.0,,0.3090169943749474,0.4270509831248423,,intact
307,331,19.39218081277709,19.39725813084586,2.146264369941973,53.15443253543696,3.146264369941973,989.3729697878348,57.064706126568886,684,0.0103902240408309,683,1,0,0.9985380116959064,0.0014619883040935,0.0,True,841.0,16.361497922884933,0.843605804490492,841,0,0.0,,0.2989350844248255,0.2958163163244892,,intact
307,360,19.39218081277709,19.460081307207616,1.0,24.7660229,2.0,1017.8007050244796,28.95859542139442,594,0.0090230892986163,587,7,0,0.9882154882154882,0.0117845117845117,0.0,True,754.0,15.492115871712882,0.7974884872273161,754,0,0.0,,0.3333333333333333,0.4494897427831781,,intact
307,1702,19.39218081277709,19.019617954806822,8.0,198.1281832,9.0,995.4737905447668,76.91135672093168,1870,0.0284060218660145,1743,127,0,0.9320855614973262,0.0679144385026738,0.0,True,348.0,10.524820207108489,0.5479993410769654,348,0,0.0,,0.2674788903885892,0.2857142857142857,,intact
307,2172,19.39218081277709,18.5921157879217,2.146264369941973,53.15443253543696,3.146264369941973,993.0368601637474,67.33950528428356,774,0.0117573587830455,767,7,0,0.9909560723514212,0.0090439276485788,0.0,True,818.0,16.13621662281282,0.8496256646498472,818,0,0.0,,0.2989350844248255,0.4494897427831781,,intact
307,2364,19.39218081277709,19.48798937664976,10.23606797749979,253.5066939367165,11.23606797749979,989.8736923151124,64.40505497094702,1551,0.0235602887241649,1551,0,0,1.0,0.0,0.0,True,562.0,13.374982468597496,0.688010489842697,562,0,0.0,,0.2784589286804264,,,intact
308,568,19.389852819860035,19.32039108942261,2.146264369941973,53.15443253543696,3.146264369941973,1153.849680610267,74.16769673368096,704,0.0106940317613231,701,3,0,0.9957386363636364,0.0042613636363636,0.0,True,737.0,15.316474337048122,0.7913395933615007,743,0,0.0,,0.2989350844248255,0.414213562373095,,intact
308,835,19.389852819860035,19.16327808037605,1.0,24.7660229,2.0,1153.8154147348123,73.50809362374254,602,0.0091446123868132,602,0,0,1.0,0.0,0.0,True,704.0,14.96964127403822,0.7765720150083351,705,0,0.0,,0.3333333333333333,,,intact
308,965,19.389852819860035,19.138542843405883,1.0,24.7660229,2.0,1131.934420501908,31.90325691275176,600,0.009114231614764,600,0,0,1.0,0.0,0.0,True,833.0,16.283492720884475,0.8452722954363566,848,0,0.0,,0.3333333333333333,,,intact
308,1096,19.389852819860035,19.037200232399154,1.0,24.7660229,2.0,1159.1124895024354,55.87329243535498,598,0.0090838508427148,598,0,0,1.0,0.0,0.0,True,657.0,14.461313744703505,0.7526631680569791,657,0,0.0,,0.3333333333333333,,,intact
308,1141,19.389852819860035,19.04795335934869,2.6502815398728847,65.63693330793913,3.6502815398728847,1148.758867087954,88.24306809127138,915,0.0138992032125151,864,51,0,0.9442622950819672,0.0557377049180327,0.0,True,427.0,11.65840132267193,0.6066111717363329,427,0,0.0,,0.2791745113185196,0.4270509831248423,,intact
307,524,19.39218081277709,19.291354200142734,4.841619252963779,119.90765329198184,5.841619252963779,997.574596055198,81.50190212445371,1310,0.0198994056922347,1304,6,0,0.9954198473282444,0.0045801526717557,0.0,True,554.0,13.279445656570912,0.6865683631103382,554,0,0.0,,0.2817290466902531,0.3090169943749474,,intact
307,605,19.39218081277709,19.2054409308204,1.0,24.7660229,2.0,983.9687820837,28.22233522207283,609,0.0092509450889854,601,8,0,0.986863711001642,0.0131362889983579,0.0,True,758.0,15.533154661153455,0.8048762571092904,758,0,0.0,,0.3333333333333333,0.4721359549995794,,intact
307,988,19.39218081277709,19.26780437635695,2.0,49.5320458,3.0,1008.172503476235,68.94156800757852,853,0.0129573992789895,733,120,0,0.8593200468933178,0.1406799531066823,0.0,True,554.0,13.279445656570912,0.6869865878946739,554,0,0.0,,0.2817290466902531,0.4270509831248423,,intact
307,1597,19.39218081277709,18.91187770315483,5.19114712955712,128.56406868788088,6.19114712955712,1017.685261773734,40.29200244926406,1376,0.0209019711698588,1356,20,0,0.9854651162790696,0.0145348837209302,0.0,True,567.0,13.434347973244154,0.7014582001881794,567,0,0.0,,0.2801868778094689,0.4449944320643648,,intact
308,1724,19.389852819860035,18.82380503841585,1.0,24.7660229,2.0,1136.1423341720697,53.4046894587804,515,0.0078230488026724,515,0,0,1.0,0.0,0.0,True,653.0,14.417224270920368,0.7545587142895325,653,0,0.0,,0.3203772410170408,,,intact
308,2132,19.389852819860035,18.66366696824488,1.0,24.7660229,2.0,1138.3090458360182,60.53988963747983,482,0.0073217660638604,482,0,0,1.0,0.0,0.0,True,853.0,16.4778133535604,0.8660335992735774,856,0,0.0,,0.3203772410170408,,,intact
309,986,19.329127756632968,19.062855980953582,1.414213562373095,35.02444547122265,2.414213562373095,689.7548492342904,68.2711147477256,819,0.0124409261541528,793,26,0,0.9682539682539684,0.0317460317460317,0.0,True,1044.0,18.229523339239496,0.949652587052563,1048,166,0.1367380560131795,,0.3090169943749474,0.4206322727489687,,intact
309,1030,19.329127756632968,19.09237321614837,6.817337799805944,168.8383440670296,7.817337799805943,696.5907888400268,88.6670814727986,1686,0.0256109908374868,1507,179,0,0.8938315539739027,0.1061684460260972,0.0,True,715.0,15.086138293858053,0.7852966652471706,716,143,0.1664726426076833,,0.2742918851774317,0.297883010624303,,intact
309,1201,19.329127756632968,18.97176161240189,3.2426406871192857,80.30731351366796,4.242640687119286,712.2749279584901,45.040132359383456,762,0.0115750741507503,762,0,0,1.0,0.0,0.0,True,698.0,14.905713688256792,0.7783481759203024,701,268,0.2765737874097007,,0.2857142857142857,,,intact
309,1810,19.329127756632968,18.80492119710326,1.414213562373095,35.02444547122265,2.414213562373095,683.2400553397093,46.61465374542602,619,0.0094028489492315,617,2,0,0.9967689822294022,0.0032310177705977,0.0,True,1021.0,18.02760088846129,0.9454857998599708,1021,0,0.0,,0.3090169943749474,0.3715351654086268,,intact
309,2650,19.329127756632968,15.032409226271024,1.414213562373095,35.02444547122265,2.414213562373095,704.0229791190033,70.11236456806809,349,0.0053014447225877,349,0,0,1.0,0.0,0.0,True,829.0,16.244349652921244,0.9454961028666062,829,36,0.0416184971098265,,0.3203772410170408,,,intact
310,558,19.329766714940813,19.19183933920921,1.0,24.7660229,2.0,730.8906417044693,23.487358641259128,623,0.0094636104933299,623,0,0,1.0,0.0,0.0,True,907.0,16.991382132383997,0.8821741289030951,907,115,0.1125244618395303,,0.3333333333333333,,,intact
310,869,19.329766714940813,19.040273793852723,1.0,24.7660229,2.0,735.9149888355589,49.84392566518545,546,0.0082939507694352,535,7,4,0.9798534798534798,0.0128205128205128,0.0073260073260073,True,699.0,14.916387312029334,0.7775017755642368,701,245,0.2589852008456659,0.4886127875258306,0.3333333333333333,0.4772255750516612,0.1552794541924972,intact
310,1049,19.329766714940813,19.03478459483494,4.39834563766817,108.929528784605,5.39834563766817,744.6058524315638,79.58304773138487,1144,0.01737780161215,1069,32,43,0.9344405594405596,0.0279720279720279,0.0375874125874125,True,681.0,14.72307822743469,0.7675355360500762,684,543,0.4425427872860635,0.4285714285714285,0.2801868778094689,0.352049574931916,0.1483845507619596,intact
310,1575,19.329766714940813,18.88201620751255,1.0,24.7660229,2.0,758.3995574711331,60.01362077406678,554,0.0084154738576321,544,10,0,0.9819494584837544,0.0180505415162454,0.0,True,716.0,15.09668435477122,0.7901585950809095,717,538,0.4286852589641434,,0.3333333333333333,0.4142135623730951,,intact
311,386,19.391122703472277,19.32486695460875,1.0,24.7660229,2.0,666.2554072110329,86.24555317694121,504,0.0076559545564017,504,0,0,1.0,0.0,0.0,True,891.0,16.840846433293,0.8699685366187134,896,0,0.0,,0.3203772410170408,,,intact
311,550,19.391122703472277,19.285365155201266,1.0,24.7660229,2.0,685.6379257091705,25.93624048736457,568,0.0086281392619766,561,7,0,0.987676056338028,0.0123239436619718,0.0,True,968.0,17.55346033766304,0.9077070493993432,995,7,0.0069860279441117,,0.3333333333333333,0.4721359549995794,,intact
311,906,19.391122703472277,19.01785793832939,7.79385036540706,193.0226766288446,8.79385036540706,662.4380360548972,77.45751489560854,1723,0.0261730351203973,1704,19,0,0.9889727219965178,0.0110272780034822,0.0,True,262.0,9.13220620552083,0.4755245285308078,284,3,0.0104529616724738,,0.2758872381516119,0.3192840717722345,,intact
311,953,19.391122703472277,19.224623107269643,8.899494936611665,220.40509539855856,9.899494936611664,685.0670284246289,43.378150705779696,2137,0.0324618549345845,2134,3,0,0.99859616284511,0.00140383715489,0.0,True,841.0,16.361497922884933,0.8474003326556797,852,0,0.0,,0.2696862318229452,0.2692803301885514,,intact
311,1254,19.391122703472277,19.540649708168598,10.04987562112089,248.8954497748317,11.04987562112089,647.4218422593149,26.99876760001033,109,0.0016557520766821,109,0,0,1.0,0.0,0.0,False,160.0,7.136496464611085,0.3666155441963502,160,0,0.0,,0.1088689813920068,,,intact
312,996,19.33296087302575,19.04071279306421,2.863703305156273,70.92254163430594,3.863703305156273,1218.2697303452828,67.82870698405863,673,0.0102231297945603,604,69,0,0.8974739970282318,0.1025260029717682,0.0,True,783.0,15.787230310662732,0.8228156859849252,783,0,0.0,,0.2830468494473375,0.4,,intact
312,1292,19.33296087302575,18.88335531011677,2.146264369941973,53.15443253543696,3.146264369941973,1235.5731433549236,63.56919441280309,653,0.0099193220740681,650,3,0,0.9954058192955588,0.004594180704441,0.0,True,1118.0,18.864528956575565,0.9872499937551196,1118,0,0.0,,0.2989350844248255,0.5,,intact
312,1394,19.33296087302575,18.95228544908749,1.0,24.7660229,2.0,1226.7653272706657,88.53731633171593,587,0.0089167565964441,587,0,0,1.0,0.0,0.0,True,826.0,16.214930341750197,0.8470589534843653,826,0,0.0,,0.3333333333333333,,,intact
313,367,19.4097285852869,19.257510025380075,8.22446323827975,203.68724489944444,9.22446323827975,718.3591736195202,88.95301793549878,1474,0.0223906290002702,1182,292,0,0.8018995929443691,0.1981004070556309,0.0,True,586.0,13.657583728599336,0.7064162955164672,613,0,0.0,,0.2553967929896867,0.3305953784295673,,intact
313,559,19.4097285852869,19.315913149469303,3.16227766016838,78.31704094788851,4.16227766016838,707.518481805022,58.46060183374604,845,0.0128358761907926,843,2,0,0.9976331360946744,0.0023668639053254,0.0,True,553.0,13.267455184007076,0.6852025990882188,554,0,0.0,,0.2958163163244892,0.3483848516374013,,intact
313,565,19.4097285852869,19.19183933920921,1.0,24.7660229,2.0,735.4338460548674,31.71808778440156,540,0.0082028084532876,533,7,0,0.987037037037037,0.0129629629629629,0.0,True,776.0,15.716503163191918,0.8142935123222498,776,0,0.0,,0.3333333333333333,0.4772255750516612,,intact
313,725,19.4097285852869,19.143538434456097,1.8284271247461903,45.2828680424453,2.8284271247461903,703.1644043062254,39.85935101114914,732,0.0111193625700121,732,0,0,1.0,0.0,0.0,True,946.0,17.35284277373209,0.9002008968446569,946,0,0.0,,0.3090169943749474,,,intact
313,937,19.4097285852869,19.169343643240133,3.685557720282968,91.27660689979976,4.685557720282968,707.2151682081783,57.727763570551495,880,0.0133675397016538,873,7,0,0.9920454545454546,0.0079545454545454,0.0,True,511.0,12.753679933255228,0.6611708989634336,511,0,0.0,,0.2958163163244892,0.304845440523399,,intact
313,1154,19.4097285852869,19.10131966478572,4.766114533138578,118.03770167173282,5.766114533138578,703.5298211625002,47.05802206386829,898,0.0136409666500968,891,7,0,0.9922048997772828,0.0077951002227171,0.0,True,481.0,12.373643572303322,0.6426022730908131,481,0,0.0,,0.2933997741163456,0.4198684153570663,,intact
313,1203,19.4097285852869,18.993183427405445,1.0,24.7660229,2.0,732.5231770735575,45.77041887543708,600,0.009114231614764,600,0,0,1.0,0.0,0.0,True,955.0,17.435192608787553,0.908014090339042,955,0,0.0,,0.3333333333333333,,,intact
313,1335,19.4097285852869,18.96402020206593,1.0,24.7660229,2.0,710.0858162853849,63.68764059374366,552,0.0083850930855828,552,0,0,1.0,0.0,0.0,True,776.0,15.716503163191918,0.8191278496288973,776,0,0.0,,0.3333333333333333,,,intact
313,1520,19.4097285852869,18.88090014356729,1.0,24.7660229,2.0,725.8706503603096,68.79966220839079,538,0.0081724276812384,538,0,0,1.0,0.0,0.0,True,1043.0,18.220790632947125,0.9517101827694312,1045,0,0.0,,0.3333333333333333,,,intact
313,1637,19.4097285852869,18.94452811000645,2.146264369941973,53.15443253543696,3.146264369941973,721.1765114019449,83.44977428168579,648,0.0098433701439451,648,0,0,1.0,0.0,0.0,True,567.0,13.434347973244154,0.7005401293511576,567,0,0.0,,0.3090169943749474,,,intact
314,428,19.351041197728712,19.37438922826923,1.7320508075688772,42.89600996421431,2.732050807568877,1236.0148058434447,58.96948031240005,632,0.0096003239675514,604,28,0,0.9556962025316456,0.0443037974683544,0.0,True,597.0,13.785173268832098,0.7119442246187433,597,0,0.0,,0.2989350844248255,0.4270509831248423,,intact
314,532,19.351041197728712,19.26994764875545,1.414213562373095,35.02444547122265,2.414213562373095,1221.0749851971727,78.15627611579865,670,0.0101775586364864,667,3,0,0.9955223880597016,0.0044776119402985,0.0,True,753.0,15.48183917680307,0.801731889276183,753,0,0.0,,0.3090169943749474,0.4,,intact
314,718,19.351041197728712,19.306310566199773,1.0,24.7660229,2.0,1243.733129239757,15.785918172533483,645,0.0097977989858713,645,0,0,1.0,0.0,0.0,True,791.0,15.867675317177952,0.8209395932798592,791,0,0.0,,0.3333333333333333,,,intact
311,1446,19.391122703472277,19.09018988319059,1.414213562373095,35.02444547122265,2.414213562373095,660.3866065174825,69.30462624416519,482,0.0073217660638604,482,0,0,1.0,0.0,0.0,True,447.0,11.92830747106036,0.6199532536317153,461,0,0.0,,0.3090169943749474,,,intact
311,1480,19.391122703472277,19.006409882534754,7.60555127546399,188.35925705526537,8.60555127546399,677.664586977699,64.771755832394,1249,0.0189727921447337,1119,130,0,0.8959167333867094,0.1040832666132906,0.0,True,398.0,11.255546841497692,0.5862640687281807,402,0,0.0,,0.2708131845707603,0.3761850297912102,,intact
311,2340,19.391122703472277,18.113727935299,5.830951894845301,144.4094881565371,6.830951894845301,651.8270831158602,41.7024832551351,253,0.0038431676642254,94,159,0,0.3715415019762846,0.6284584980237155,0.0,False,27.0,2.9316150714175198,0.1563325821320249,57,0,0.0,,0.131662884533455,0.339714227381436,,intact
312,938,19.33296087302575,19.102846269930637,3.898979485566356,96.5622152261666,4.898979485566356,1236.130368966457,62.75263705562644,1054,0.0160106668699354,1030,24,0,0.9772296015180264,0.0227703984819734,0.0,True,429.0,11.685672474138842,0.6080617706648223,430,0,0.0,,0.2898979485566356,0.384539150931232,,intact
314,764,19.351041197728712,19.20026164429093,1.0,24.7660229,2.0,1212.8114508207132,49.4906804406117,656,0.0099648932321419,656,0,0,1.0,0.0,0.0,True,820.0,16.15593100600236,0.8381522706097979,825,0,0.0,,0.3333333333333333,,,intact
314,1002,19.351041197728712,19.215791131715516,1.0,24.7660229,2.0,1217.270276535906,66.15862267972332,582,0.0088408046663211,576,6,0,0.9896907216494846,0.0103092783505154,0.0,True,811.0,16.067025788709444,0.8332043270477735,819,0,0.0,,0.3333333333333333,0.4429907079434432,,intact
315,377,19.395142904704443,19.35762679794213,3.0,74.2980687,4.0,1109.1279830709054,81.97563610678901,860,0.0130637319811617,859,1,0,0.9988372093023256,0.0011627906976744,0.0,True,666.0,14.560026929865362,0.7514315514264263,666,0,0.0,,0.3090169943749474,0.4721359549995794,,intact
315,644,19.395142904704443,19.256437064043705,2.0,49.5320458,3.0,1108.5208803613814,83.49908679704109,573,0.0087040911920996,572,1,0,0.9982547993019196,0.0017452006980802,0.0,True,834.0,16.293263794503588,0.8430839726436827,834,0,0.0,,0.3090169943749474,0.4494897427831781,,intact
316,1105,19.37523718770827,19.20716673903896,1.0,24.7660229,2.0,1077.309894668456,68.13020452286996,566,0.0085977584899273,566,0,0,1.0,0.0,0.0,True,840.0,16.351767622932517,0.8476282428631495,840,18,0.0209790209790209,,0.3333333333333333,,,intact
316,1144,19.37523718770827,19.163928145781764,7.246211251235321,179.4598337863316,8.246211251235321,1070.4483566499111,89.2313624930334,1041,0.0158131918516155,1008,33,0,0.968299711815562,0.031700288184438,0.0,True,570.0,13.469841688927184,0.6990209348006853,570,0,0.0,,0.2933997741163456,0.2466060555964672,,intact
316,2180,19.37523718770827,18.51861743457573,3.1815405503520555,78.79410612729761,4.181540550352056,1077.077217396482,70.60066740025606,960,0.0145827705836224,955,5,0,0.9947916666666666,0.0052083333333333,0.0,True,1094.0,18.66094894385243,0.984906345889584,1094,159,0.1268954509177972,,0.2898979485566356,0.4541634565979919,,intact
315,1231,19.395142904704443,19.06154198088181,9.0,222.8942061,10.0,1107.0422164670636,87.896212570404,1471,0.0223450578421964,1435,36,0,0.9755268524813052,0.0244731475186947,0.0,True,268.0,9.23618154310838,0.4803420560345879,270,0,0.0,,0.2730095079366211,0.349586663902989,,intact
315,1610,19.395142904704443,18.98810839877264,1.8284271247461903,45.2828680424453,2.8284271247461903,1095.1851279442458,57.35453398850937,721,0.0109522683237414,675,46,0,0.9361997226074896,0.0638002773925104,0.0,True,625.0,14.104739588693908,0.7349424089780628,684,0,0.0,,0.2898979485566356,0.4390050566079807,,intact
315,2064,19.395142904704443,18.80492119710326,1.0,24.7660229,2.0,1115.1524323229562,61.78891965734756,589,0.0089471373684933,579,10,0,0.9830220713073003,0.0169779286926994,0.0,True,649.0,14.372999552399635,0.7525118028123665,649,0,0.0,,0.3333333333333333,0.4567956789604663,,intact
316,512,19.37523718770827,19.2205312496955,1.0,24.7660229,2.0,1058.4552502385286,53.70604599435156,545,0.0082787603834106,544,1,0,0.998165137614679,0.0018348623853211,0.0,True,1267.0,20.08229632773261,1.040647570487056,1267,0,0.0,,0.3333333333333333,0.5,,intact
315,675,19.395142904704443,19.176271018169324,1.0,24.7660229,2.0,1093.3125143771126,47.84414078792414,585,0.0088863758243949,581,4,0,0.9931623931623932,0.0068376068376068,0.0,True,1255.0,19.98696843347328,1.0363617197668002,1255,0,0.0,,0.3333333333333333,0.4886127875258306,,intact
315,702,19.395142904704443,19.41690767705919,1.414213562373095,35.02444547122265,2.414213562373095,1092.1833972711854,47.23998259575719,700,0.0106332702172246,700,0,0,1.0,0.0,0.0,True,813.0,16.086824965400158,0.8289603215635699,813,0,0.0,,0.3090169943749474,,,intact
315,924,19.395142904704443,19.046198576040076,1.0,24.7660229,2.0,1120.7702861978396,40.609021687833085,539,0.008187618067263,532,7,0,0.987012987012987,0.0129870129870129,0.0,True,929.0,17.19621714984844,0.8946731038750104,929,0,0.0,,0.3333333333333333,0.4772255750516612,,intact
315,1048,19.395142904704443,19.06504557860909,10.04987562112089,248.8954497748317,11.04987562112089,1129.9053935793806,15.731865649116394,1944,0.0295301104318354,1879,65,0,0.9665637860082305,0.0334362139917695,0.0,True,444.0,11.888212206450683,0.6182087335119819,444,0,0.0,,0.2548900045979163,0.3783339250091166,,intact
