Repository: AmiraliKhosrozadeh/ice-bonded-granular-microCT

# Grain-scale kinematics, ice-bond failure and damage evolution in ice-bonded granular media under in-situ uniaxial compression

Analysis code, per-specimen tables and supplementary material for the paper of

## Results for every specimen

The paper shows one or two specimens per figure.  The same rendering for
every specimen and every scan is in [`supplementary/`](supplementary/README.md):
the void and crack classes (Fig. 11 of the paper), the crack orientation
classes (Fig. 12), the ice-path maps (Fig. 18) and the per-scan tables behind
Tables 2–4, each as one sheet per material, compiled with their text in
[`supplementary/supplementary.pdf`](supplementary/supplementary.pdf).

File: paper/data/bonds/Alumina_75_1000_T5/Alumina_75_1000_T5_throats_scan03_classified.csv (part 15 of 64)
bead_a,bead_b,r_a_vox,r_b_vox,gap_vox,gap_um,dsum_min,z_mid,axis_dip_deg,lens_vox,lens_mm3,binder_vox,pore_vox,crack_vox,binder_frac,pore_frac,crack_frac,connected,bond_area_vox,r_bond_vox,r_bond_over_R,neck_binder_vox,neck_crack_vox,neck_severed,q_crack_med,q_binder_med,q_pore_med,dq_paired,cls
318,552,19.317406026798523,19.109386101413783,1.0,24.7660229,2.0,1281.5466138193883,9.410691976256196,608,0.0092357547029608,532,64,12,0.875,0.1052631578947368,0.0197368421052631,True,1264.0,20.0585068271871,1.043985496382899,1276,38,0.0289193302891933,0.468118785068667,0.3203772410170408,0.4142135623730951,0.1477415440516262,intact
318,737,19.317406026798523,19.29755322184194,1.0,24.7660229,2.0,1316.1155256941763,37.132259205197066,642,0.0097522278277975,631,11,0,0.9828660436137072,0.0171339563862928,0.0,True,943.0,17.325305846400365,0.8973364822085289,943,0,0.0,,0.3333333333333333,0.4641016151377545,,intact
318,839,19.317406026798523,19.209970516113543,2.449489742783178,60.66411906308329,3.449489742783178,1311.8702568266194,57.58082515401919,895,0.0135953954920229,804,91,0,0.8983240223463688,0.1016759776536312,0.0,True,738.0,15.326861909850871,0.7956348594241658,753,0,0.0,,0.2817290466902531,0.4045372666182638,,intact
318,1324,19.317406026798523,18.970434962167687,3.0,74.2980687,4.0,1298.5061749859724,84.21527837587732,516,0.007838239188697,453,63,0,0.877906976744186,0.1220930232558139,0.0,True,1150.0,19.13259964331453,0.9994086451010996,1150,0,0.0,,0.303832434700687,0.3797958971132712,,intact
316,722,19.37523718770827,19.118316638444128,5.741657386773941,142.19801832479757,6.741657386773941,1086.0890940546856,45.35966305058935,1262,0.0191702671630536,1017,78,167,0.805863708399366,0.0618066561014263,0.1323296354992076,True,320.0,10.09253008808064,0.5243750750404246,338,211,0.3843351548269581,0.4010304899342249,0.2542862710161889,0.3451409985003952,0.146744218918036,intact
316,808,19.37523718770827,19.117445733791307,8.281885242839627,205.10935957933825,9.281885242839628,1054.6799334557536,50.27971077856362,1483,0.0225273424744917,1303,180,0,0.8786244099797708,0.1213755900202292,0.0,True,557.0,13.315352289908494,0.6918380990518788,557,0,0.0,,0.2775144043792301,0.2857142857142857,,intact
316,920,19.37523718770827,19.273590118042847,10.015099296692402,248.0341785276579,11.015099296692402,1058.8548362687125,63.32327391954746,1484,0.0225425328605163,1421,63,0,0.9575471698113208,0.0424528301886792,0.0,True,237.0,8.685588237163813,0.4494619289973313,237,0,0.0,,0.2690005236784504,0.2123999406704181,,intact
316,1020,19.37523718770827,19.13767377870378,5.0990195135927845,126.28243404118577,6.0990195135927845,1091.350260515487,16.225927072209362,1337,0.0203095461148991,1028,91,218,0.768885564697083,0.0680628272251308,0.1630516080777861,True,250.0,8.920620580763856,0.4632535093773474,271,444,0.620979020979021,0.3704152082810797,0.2585370313150155,0.3451409985003952,0.1118781769660642,cohesive
319,355,19.44157172335584,19.34317509279579,1.0,24.7660229,2.0,884.926871144493,31.38535859942861,622,0.0094484201073053,539,38,45,0.8665594855305466,0.0610932475884244,0.0723472668810289,True,656.0,14.450303987687134,0.7451539676762521,695,363,0.3431001890359168,0.4641016151377545,0.3090169943749474,0.3874258867227931,0.1550846207628071,intact
319,476,19.44157172335584,19.280014648558005,3.16227766016838,78.31704094788851,4.16227766016838,859.6215324904629,67.11648301852607,766,0.0116358356948487,683,83,0,0.891644908616188,0.108355091383812,0.0,True,687.0,14.787795366729425,0.7638011121081311,687,0,0.0,,0.2742918851774317,0.4068781988545112,,intact
319,632,19.44157172335584,19.410784667153354,1.0,24.7660229,2.0,853.9758999205001,43.75736304273467,607,0.0092205643169362,602,5,0,0.9917627677100496,0.0082372322899505,0.0,True,503.0,12.653452997124806,0.65136090433968,504,0,0.0,,0.3333333333333333,0.5,,intact
319,904,19.44157172335584,19.236673197662736,3.0,74.2980687,4.0,866.2814066028272,85.43143519108463,622,0.0094484201073053,622,0,0,1.0,0.0,0.0,True,546.0,13.183216521636506,0.6816863871955301,556,33,0.0560271646859083,,0.3090169943749474,,,intact
319,960,19.44157172335584,18.99053592480251,4.65685424949238,115.33175898489058,5.65685424949238,872.9024021969572,76.98348225292433,1227,0.0186386036521924,695,95,437,0.5664221678891606,0.0774246128769356,0.3561532192339038,True,454.0,12.02134303343187,0.6255885388064544,459,386,0.4568047337278106,0.3827822185373187,0.1975496259559987,0.339056738914926,0.1852325925813199,cohesive
319,1453,19.44157172335584,18.926995295539992,1.0,24.7660229,2.0,855.6752759703036,50.77984716138887,608,0.0092357547029608,604,4,0,0.993421052631579,0.006578947368421,0.0,True,625.0,14.104739588693908,0.7352236835818016,650,335,0.3401015228426396,,0.3333333333333333,0.4886127875258306,,intact
319,1506,19.44157172335584,18.856089470908906,1.0,24.7660229,2.0,884.126975269023,34.044916823265794,562,0.0085369969458289,555,7,0,0.9875444839857652,0.0124555160142348,0.0,True,865.0,16.5933134590105,0.8665444803452084,865,26,0.0291806958473625,,0.3333333333333333,0.4772255750516612,,intact
319,2188,19.44157172335584,18.578984294018447,1.0,24.7660229,2.0,863.8341879176864,77.78646110335515,578,0.0087800431222226,573,5,0,0.991349480968858,0.0086505190311418,0.0,True,708.0,15.012108426804138,0.789683792101517,708,0,0.0,,0.3203772410170408,0.3660254037844386,,intact
320,616,19.347427835675933,19.261157199888878,2.0,49.5320458,3.0,862.534401532979,17.727278702906922,863,0.0131093031392355,631,174,58,0.7311703360370799,0.20162224797219,0.06720741599073,True,729.0,15.23311875578942,0.7891052594523851,733,41,0.0529715762273901,0.4270509831248423,0.2612038749637414,0.4026997478492771,0.1658471081611008,intact
320,650,19.347427835675933,19.19702317073667,5.477225575051661,135.6490940201951,6.477225575051661,860.5477904772347,40.15834213470082,1213,0.0184259382478479,859,158,196,0.708161582852432,0.1302555647155812,0.1615828524319868,True,247.0,8.866935315394846,0.4600888109118308,251,128,0.337730870712401,0.355339270094927,0.2290162883342605,0.3499800910645978,0.1263229817606664,intact
320,704,19.347427835675933,19.254505432265866,1.0,24.7660229,2.0,824.1538474166093,9.689860898854604,599,0.0090990412287394,599,0,0,1.0,0.0,0.0,True,650.0,14.38406847937898,0.7452511965935491,651,9,0.0136363636363636,,0.3333333333333333,,,intact
320,796,19.347427835675933,19.19205538810364,8.0,198.1281832,9.0,829.358818885101,54.256934349977286,1863,0.0282996891638422,1848,15,0,0.9919484702093396,0.0080515297906602,0.0,True,402.0,11.31196597616364,0.5870325717903737,402,0,0.0,,0.2775144043792301,0.4305008740430604,,intact
321,665,19.40381240194608,19.19313555961969,4.449489742783178,110.1961648630833,5.449489742783178,1260.1191089098866,69.6672543344533,724,0.0109978394818152,629,95,0,0.8687845303867403,0.1312154696132596,0.0,True,572.0,13.49345229721172,0.6991978904989218,572,0,0.0,,0.2708131845707603,0.3797958971132713,,intact
321,667,19.40381240194608,19.1805980871652,3.685557720282968,91.27660689979976,4.685557720282968,1241.5068340820512,59.72227189007578,1160,0.0176208477885437,1154,6,0,0.9948275862068966,0.0051724137931034,0.0,True,669.0,14.592782937361742,0.7564082359884648,669,0,0.0,,0.2843646522044218,0.3893398439496248,,intact
321,844,19.40381240194608,19.211479903290037,1.8284271247461903,45.2828680424453,2.8284271247461903,1260.9046157520445,65.86646191687858,606,0.0092053739309116,606,0,0,1.0,0.0,0.0,True,1115.0,18.83920176374059,0.9757378820196606,1115,0,0.0,,0.2989350844248255,,,intact
321,910,19.40381240194608,19.08778763997224,1.0,24.7660229,2.0,1238.779405388599,46.01198619913373,605,0.009190183544887,602,3,0,0.9950413223140496,0.0049586776859504,0.0,True,738.0,15.326861909850871,0.796374372234957,738,0,0.0,,0.3333333333333333,0.5,,intact
321,1293,19.40381240194608,19.00486774455692,1.0,24.7660229,2.0,1264.6526019614794,50.341900550054966,581,0.0088256142802964,564,17,0,0.9707401032702238,0.0292598967297762,0.0,True,927.0,17.177696716742147,0.8944695132048753,928,0,0.0,,0.3333333333333333,0.4142135623730951,,intact
321,1306,19.40381240194608,18.94851839197028,2.23606797749979,55.37851073671648,3.23606797749979,1253.5085576275385,86.68280648529166,870,0.0132156358414078,863,7,0,0.9919540229885058,0.0080459770114942,0.0,True,735.0,15.295678028289108,0.7976400761914261,735,0,0.0,,0.2898979485566356,0.4772255750516612,,intact
321,1461,19.40381240194608,18.88826372884065,10.00566930306458,247.80063508952443,11.00566930306458,1235.361032274624,46.8553214434206,1939,0.0294541585017123,1876,63,0,0.967509025270758,0.0324909747292418,0.0,True,351.0,10.57008845991889,0.5520770628271351,351,0,0.0,,0.2692803301885514,0.3606449097327238,,intact
321,1711,19.40381240194608,18.78938104962812,6.0,148.5961374,7.0,1230.3641551432193,11.847649202534145,1588,0.0241223330070754,1571,17,0,0.989294710327456,0.010705289672544,0.0,True,591.0,13.715726110367628,0.7182288188474228,591,0,0.0,,0.2714970279031851,0.39564392373896,,intact
320,842,19.347427835675933,19.06351291306455,10.00566930306458,247.80063508952443,11.00566930306458,854.7136287024334,62.01579173235622,2158,0.0327808530411012,1850,159,149,0.8572752548656163,0.0736793327154772,0.0690454124189064,True,465.0,12.166104433032896,0.6334707870143393,465,53,0.1023166023166023,0.3238995402639343,0.2668219317297468,0.268574925671901,0.0570776085341875,intact
320,955,19.347427835675933,19.12832634406384,3.47213595499958,85.99099857343296,4.47213595499958,852.2886342861375,65.23511962935936,675,0.0102535105666095,543,55,77,0.8044444444444444,0.0814814814814814,0.114074074074074,True,579.0,13.575766059431594,0.7056790100078247,579,60,0.0938967136150234,0.4270509831248423,0.25,0.414213562373095,0.1770509831248422,intact
320,1742,19.347427835675933,18.884917356485012,3.1815405503520555,78.79410612729761,4.181540550352056,835.2697404762114,68.88212838276975,410,0.0062280582700887,408,2,0,0.9951219512195122,0.0048780487804878,0.0,True,588.0,13.680870333281758,0.7156699524719109,588,0,0.0,,0.2958163163244892,0.3530078002285792,,intact
321,526,19.40381240194608,19.1595935430654,10.88034981248451,269.4629926160021,11.88034981248451,1274.1894222048568,29.411175322303173,2176,0.0330542799895441,2118,58,0,0.9733455882352942,0.0266544117647058,0.0,True,436.0,11.780624362746345,0.6109742681725069,436,0,0.0,,0.2612038749637414,0.2391413327272824,,intact
321,1728,19.40381240194608,18.82582606108957,4.55269276785519,112.752093345366,5.55269276785519,1255.9988380778434,80.22966117007078,1198,0.0181980824574788,1045,153,0,0.8722871452420701,0.1277128547579298,0.0,True,680.0,14.712264360219256,0.7696784459232899,680,0,0.0,,0.2674788903885893,0.3613020955135854,,intact
321,1788,19.40381240194608,19.21385131834359,9.103461590078702,225.45653820915956,10.103461590078702,1250.2565730824203,85.17117504344981,1698,0.0257932754697821,1501,197,0,0.8839811542991755,0.1160188457008245,0.0,True,397.0,11.24139781410501,0.5821894299731444,397,0,0.0,,0.2865345999226436,0.2582456997612433,,intact
322,475,19.43693881649708,19.39027613287883,1.0,24.7660229,2.0,677.3231918710899,32.96916002382928,628,0.009539562423453,628,0,0,1.0,0.0,0.0,True,759.0,15.543397428281152,0.8006444679870601,759,0,0.0,,0.3333333333333333,,,intact
322,732,19.43693881649708,19.313993396617555,6.348469228349534,157.22633428924988,7.348469228349534,704.5394550596851,62.35024055469663,1447,0.0219804885776058,1406,41,0,0.9716655148583276,0.0283344851416724,0.0,True,606.0,13.888692920047486,0.7168185190315025,606,0,0.0,,0.2766967754673748,0.3266316347104093,,intact
322,1367,19.43693881649708,19.008612502774955,5.414213562373095,134.08853707122265,6.414213562373095,691.3826277453625,83.71807193312021,1294,0.019656359515841,1080,214,0,0.8346213292117465,0.1653786707882534,0.0,True,486.0,12.437789380968075,0.6470339976492026,486,0,0.0,,0.2582456997612433,0.3755892557650571,,intact
322,1456,19.43693881649708,19.12941372448049,1.0,24.7660229,2.0,707.2416925899961,49.00583794191916,457,0.0069420064132452,452,5,0,0.9890590809628008,0.0109409190371991,0.0,True,693.0,14.85223051010746,0.7702170172471795,695,0,0.0,,0.3203772410170408,0.4721359549995794,,intact
322,1640,19.43693881649708,18.948075110297165,8.9498743710662,221.6527936259486,9.9498743710662,691.0623393506671,83.41861883420596,1893,0.0287554007445804,1764,129,0,0.9318541996830428,0.0681458003169572,0.0,True,451.0,11.98155910843366,0.6242831710981905,451,0,0.0,,0.2687959533979826,0.4166666666666667,,intact
322,1682,19.43693881649708,18.922106952892907,4.977725364273731,123.27846036151404,5.977725364273731,691.5975034906849,84.22359777664911,1172,0.017803132420839,1143,29,0,0.9752559726962458,0.0247440273037542,0.0,True,467.0,12.192240025845548,0.6356904756778281,467,0,0.0,,0.2833003940990191,0.3660254037844387,,intact
322,1819,19.43693881649708,18.897404435313145,9.838393244542416,243.6578723935428,10.838393244542416,717.9876242227947,12.79221509264867,1812,0.0275249794765873,1518,294,0,0.8377483443708609,0.162251655629139,0.0,True,276.0,9.373021315815206,0.4890143156618495,278,0,0.0,,0.25,0.3492898867672912,,intact
322,1944,19.43693881649708,18.776072680346086,1.0,24.7660229,2.0,705.8341327695393,52.0453904791684,563,0.0085521873318535,550,13,0,0.9769094138543516,0.0230905861456483,0.0,True,690.0,14.820047957642227,0.7756545415880941,691,0,0.0,,0.3333333333333333,0.4364916731037084,,intact
322,2130,19.43693881649708,20.0410331102399,1.0,24.7660229,2.0,677.3689357696175,36.35313983587507,553,0.0084002834716075,552,1,0,0.9981916817359856,0.0018083182640144,0.0,True,709.0,15.022706457370044,0.7610677916914834,709,0,0.0,,0.3333333333333333,0.4772255750516612,,intact
322,2140,19.43693881649708,18.67074631450133,5.414213562373095,134.08853707122265,6.414213562373095,692.5315691852697,86.67190316420792,958,0.0145523898115732,946,12,0,0.9874739039665972,0.0125260960334029,0.0,True,470.0,12.231338704589191,0.6419355393823017,470,0,0.0,,0.2801868778094689,0.3306338781029041,,intact
322,2248,19.43693881649708,18.38398281535765,1.414213562373095,35.02444547122265,2.414213562373095,687.7309523386057,72.2106362728394,643,0.0097674182138221,641,2,0,0.9968895800933126,0.0031104199066874,0.0,True,605.0,13.877228871110882,0.7338387470400913,605,0,0.0,,0.3090169943749474,0.4342847116185476,,intact
323,360,19.34338777435462,19.460081307207616,2.0,49.5320458,3.0,1039.5678786376025,76.68615185199769,595,0.0090382796846409,573,22,0,0.9630252100840336,0.0369747899159663,0.0,True,824.0,16.195287778099022,0.8347340153560824,824,0,0.0,,0.3021694792519622,0.4206322727489687,,intact
323,401,19.34338777435462,19.368451432794508,1.0,24.7660229,2.0,1062.5981102389965,17.148750813411365,670,0.0101775586364864,670,0,0,1.0,0.0,0.0,True,776.0,15.716503163191918,0.8119739844491536,793,0,0.0,,0.3333333333333333,,,intact
323,548,19.34338777435462,19.618285041561524,8.00692826708518,198.2997688212889,9.00692826708518,1051.6684664996951,72.23543939456212,1592,0.0241830945511738,1520,72,0,0.9547738693467336,0.0452261306532663,0.0,True,468.0,12.205286835384658,0.6265278646043506,468,0,0.0,,0.27195617308673,0.2758067637633262,,intact
323,1019,19.34338777435462,19.076204711264374,5.0,123.8301145,6.0,1054.1371709264563,64.35911828595864,1083,0.016451188064649,1083,0,0,1.0,0.0,0.0,True,712.0,15.054455784347004,0.7836863855326993,728,0,0.0,,0.2843646522044218,,,intact
324,651,19.32358834755496,19.20738244326092,1.0,24.7660229,2.0,795.0241312857172,44.350144353964055,597,0.0090686604566902,597,0,0,1.0,0.0,0.0,True,733.0,15.274853405932202,0.7928610721416376,738,32,0.0415584415584415,,0.3333333333333333,,,intact
324,657,19.32358834755496,19.20155672787681,1.0,24.7660229,2.0,823.880216318169,39.22856544942027,643,0.0097674182138221,639,4,0,0.9937791601866252,0.0062208398133748,0.0,True,883.0,16.765071711754985,0.8703443778825065,884,118,0.1177644710578842,,0.3333333333333333,0.4860679774997897,,intact
324,723,19.32358834755496,19.13006609339701,1.0,24.7660229,2.0,825.1697938597263,33.45945401817726,583,0.0088559950523457,540,36,7,0.9262435677530018,0.0617495711835334,0.0120068610634648,True,769.0,15.64545628849907,0.8137305291762925,777,48,0.0581818181818181,0.4364916731037084,0.3203772410170408,0.4429907079434432,0.1161144320866676,intact
324,809,19.32358834755496,18.982147292772247,3.685557720282968,91.27660689979976,4.685557720282968,805.8861416143984,82.4922233315473,976,0.0148258167600161,976,0,0,1.0,0.0,0.0,True,490.0,12.4888688130694,0.6520626012946984,504,157,0.237518910741301,,0.2898979485566356,,,intact
324,1176,19.32358834755496,19.04795335934869,3.16227766016838,78.31704094788851,4.16227766016838,815.2329836354842,72.19897115610542,911,0.0138384416684167,859,52,0,0.9429198682766192,0.0570801317233809,0.0,True,624.0,14.093451279891855,0.7345783178347625,624,75,0.1072961373390558,,0.2742918851774317,0.4270509831248423,,intact
324,1590,19.32358834755496,18.9031964021419,1.8284271247461903,45.2828680424453,2.8284271247461903,801.5204730996472,68.75489272068585,838,0.0127295434886204,834,4,0,0.9952267303102624,0.0047732696897374,0.0,True,730.0,15.243563130520608,0.7975331030497661,731,233,0.241701244813278,,0.3090169943749474,0.4502966441207314,,intact
325,437,19.321670119653053,19.321243795058194,3.0,74.2980687,4.0,666.3432826528974,68.82906531467052,917,0.0139295839845643,889,28,0,0.9694656488549618,0.0305343511450381,0.0,True,1131.0,18.97388946088459,0.9820113205107592,1131,0,0.0,,0.2898979485566356,0.3936597425777912,,intact
325,558,19.321670119653053,19.19183933920921,3.16227766016838,78.31704094788851,4.16227766016838,693.5805938729212,23.93529391300864,793,0.0120459761175131,787,6,0,0.9924337957124842,0.0075662042875157,0.0,True,687.0,14.787795366729425,0.767927699890597,691,0,0.0,,0.2958163163244892,0.3436113505989281,,intact
325,927,19.321670119653053,19.143538434456097,3.1815405503520555,78.79410612729761,4.181540550352056,689.1816075095846,44.28690998184518,862,0.0130941127532109,820,42,0,0.951276102088167,0.0487238979118329,0.0,True,925.0,17.159156293944243,0.8921909922732587,925,0,0.0,,0.2742918851774317,0.3991718357941185,,intact
325,1454,19.321670119653053,18.85989353814483,8.0,198.1281832,9.0,656.8607641469822,43.66514235494977,966,0.01467391289977,965,1,0,0.9989648033126294,0.0010351966873706,0.0,True,577.0,13.552298857686369,0.7098870532987488,577,0,0.0,,0.2775144043792301,0.2742918851774317,,intact
325,1763,19.321670119653053,18.782390867978798,8.0,198.1281832,9.0,652.299099771162,11.09972214744845,210,0.0031899810651674,210,0,0,1.0,0.0,0.0,False,275.0,9.356025796273888,0.4910776202731121,275,0,0.0,,0.1111111111111111,,,intact
326,448,19.51602667724385,19.51038385108373,3.47213595499958,85.99099857343296,4.47213595499958,1325.4834891164596,81.77200210388422,750,0.011392789518455,703,47,0,0.9373333333333334,0.0626666666666666,0.0,True,494.0,12.539740179716349,0.6426284154733777,494,0,0.0,,0.2817290466902531,0.4305008740430604,,intact
326,1001,19.51602667724385,19.10829644034616,1.0,24.7660229,2.0,1308.6675246936752,44.36103776900491,629,0.0095547528094776,623,6,0,0.9904610492845788,0.0095389507154213,0.0,True,801.0,15.967661658277216,0.8268189767191203,801,0,0.0,,0.3333333333333333,0.4721359549995794,,intact
326,2173,19.51602667724385,18.56306339804057,2.863703305156273,70.92254163430594,3.863703305156273,1304.9571688462258,34.20500953976891,736,0.0111801241141105,727,9,0,0.9877717391304348,0.0122282608695652,0.0,True,626.0,14.1160188704554,0.741405261656582,626,0,0.0,,0.2989350844248255,0.4541634565979919,,intact
326,2177,19.51602667724385,18.624978328128357,6.071067811865476,150.35620445611326,7.071067811865476,1320.0831970795637,84.15916116613441,1199,0.0182132728435034,1166,33,0,0.9724770642201837,0.0275229357798165,0.0,True,460.0,12.100518486599809,0.6345149261219224,460,0,0.0,,0.268137421893286,0.330295985389095,,intact
327,948,19.455036731288725,19.242262754337823,2.146264369941973,53.15443253543696,3.146264369941973,1131.3431341804855,75.74913746245467,674,0.0102383201805849,667,7,0,0.9896142433234422,0.0103857566765578,0.0,True,430.0,11.69928421139644,0.6046563644960258,430,183,0.298531810766721,,0.2958163163244892,0.4494897427831781,,intact
327,1092,19.455036731288725,19.11809891971958,1.0,24.7660229,2.0,1133.514274910597,67.83810057632579,545,0.0082787603834106,545,0,0,1.0,0.0,0.0,True,573.0,13.505242122350568,0.7002408227601554,573,0,0.0,,0.3333333333333333,,,intact
327,1522,19.455036731288725,18.99979895682492,6.071067811865476,150.35620445611326,7.071067811865476,1123.7294121145233,83.93986200689498,925,0.0140511070727611,850,75,0,0.918918918918919,0.081081081081081,0.0,True,399.0,11.269678104867614,0.5861254067639177,399,0,0.0,,0.2674788903885892,0.3820855257918398,,intact
327,1747,19.455036731288725,18.95671536462289,4.55269276785519,112.752093345366,5.55269276785519,1140.2592481418833,50.14827029412444,1156,0.0175600862444453,1149,7,0,0.9939446366782008,0.0060553633217993,0.0,True,408.0,11.396070970426017,0.5933637675246252,413,59,0.125,,0.2857142857142857,0.4026997478492772,,intact
327,1842,19.455036731288725,18.77246037745065,9.634842514655627,238.61673035585488,10.634842514655627,1116.6942909306738,67.53272203384137,1504,0.0228463405810084,1060,108,336,0.7047872340425532,0.0718085106382978,0.2234042553191489,True,364.0,10.764051215546116,0.5631575190459066,389,299,0.4345930232558139,0.3884240211393045,0.2171292729553324,0.3289831621638246,0.171294748183972,cohesive
327,2027,19.455036731288725,18.74939919685421,1.0,24.7660229,2.0,1137.695495533373,52.85632776294458,556,0.0084458546296813,547,9,0,0.9838129496402878,0.0161870503597122,0.0,True,581.0,13.599192765483634,0.7119169507468591,581,0,0.0,,0.3333333333333333,0.4142135623730951,,intact
328,614,19.422604941073864,19.233877200803445,1.0,24.7660229,2.0,996.0380955378664,27.54163956376398,575,0.0087344719641488,574,1,0,0.9982608695652174,0.0017391304347826,0.0,True,1076.0,18.5067943613625,0.9575001829415686,1076,0,0.0,,0.3333333333333333,0.4772255750516612,,intact
328,676,19.422604941073864,19.23000447801663,1.414213562373095,35.02444547122265,2.414213562373095,1009.5451466323432,79.59452322877887,617,0.0093724681771823,615,2,0,0.9967585089141004,0.0032414910858995,0.0,True,972.0,17.58969042850512,0.9101424557286206,972,0,0.0,,0.3090169943749474,0.4016147473274782,,intact
328,1283,19.422604941073864,19.15807596866327,2.146264369941973,53.15443253543696,3.146264369941973,1027.966674119657,45.62846469218744,620,0.0094180393352561,606,14,0,0.9774193548387096,0.0225806451612903,0.0,True,840.0,16.351767622932517,0.8476660980239775,841,0,0.0,,0.2898979485566356,0.4390050566079806,,intact
328,1608,19.422604941073864,18.98810839877264,2.863703305156273,70.92254163430594,3.863703305156273,1022.2890785419272,64.6968636619454,788,0.01197002418739,752,36,0,0.9543147208121828,0.0456852791878172,0.0,True,747.0,15.42003518087075,0.8029028278875683,748,0,0.0,,0.2871313003805287,0.439607805437114,,intact
329,348,19.495529709913946,19.39916144002248,1.0,24.7660229,2.0,1247.97777574366,49.93353057240199,566,0.0085977584899273,549,11,6,0.969964664310954,0.019434628975265,0.0106007067137809,True,535.0,13.049742875180646,0.6710295153071025,538,342,0.3886363636363636,0.4860679774997897,0.3333333333333333,0.4721359549995794,0.1527346441664563,intact
329,488,19.495529709913946,19.392815622939025,1.0,24.7660229,2.0,1239.6380045979222,78.17870533097826,593,0.0090078989125917,593,0,0,1.0,0.0,0.0,True,545.0,13.171138446245484,0.677382302255914,545,287,0.3449519230769231,,0.3333333333333333,,,intact
326,2208,19.51602667724385,20.464348069164444,4.0,99.0640916,5.0,1340.322717019088,29.882782649181294,118,0.0017924655509035,118,0,0,1.0,0.0,0.0,True,262.0,9.13220620552083,0.4568344475731177,262,0,0.0,,0.2204812092115424,,,intact
326,2229,19.51602667724385,18.75686637328323,2.0,49.5320458,3.0,1335.2410000834334,47.7805083932879,148,0.0022481771316417,148,0,0,1.0,0.0,0.0,True,220.0,8.368283871884005,0.4372956003527807,220,0,0.0,,0.3184041067997867,,,intact
326,2232,19.51602667724385,19.915425699439574,6.082762530298219,150.64583612062765,7.082762530298219,1340.3694109865016,29.272552395471525,119,0.0018076559369281,119,0,0,1.0,0.0,0.0,True,170.0,7.356132180109627,0.3731098773556436,170,0,0.0,,0.1492341944601806,,,intact
327,709,19.455036731288725,19.204793672767508,1.0,24.7660229,2.0,1121.638301128155,76.90100424783553,496,0.0075344314682049,493,3,0,0.9939516129032258,0.0060483870967741,0.0,True,745.0,15.399378727952763,0.7966604388588855,745,67,0.0825123152709359,,0.3333333333333333,0.4772255750516612,,intact
329,884,19.495529709913946,19.147229152792296,1.0,24.7660229,2.0,1225.695370856919,59.11737687558508,555,0.0084306642436567,549,6,0,0.9891891891891892,0.0108108108108108,0.0,True,760.0,15.553633450087505,0.8049960151834897,760,168,0.1810344827586207,,0.3333333333333333,0.4886127875258306,,intact
329,984,19.495529709913946,19.10131966478572,9.839639641948532,243.6887407002452,10.839639641948532,1231.6674024890272,80.75075674787963,1746,0.0265224139989633,870,134,742,0.4982817869415807,0.0767468499427262,0.424971363115693,True,381.0,11.012541334134651,0.5706445739767249,387,173,0.3089285714285714,0.3110600650378335,0.1842574582922436,0.3171930894929859,0.1268026067455899,cohesive
329,1077,19.495529709913946,19.07860987206497,10.70628140548591,265.15201046210825,11.70628140548591,1242.54524377062,73.97188994926152,1498,0.0227551982648608,1382,116,0,0.9225634178905208,0.0774365821094793,0.0,True,370.0,10.852403323135505,0.5626776612902359,370,0,0.0,,0.2578248528593578,0.2414873969454226,,intact
329,2021,19.495529709913946,18.651322362400787,10.366600265340756,256.73945956657525,11.366600265340756,1255.3328252631395,37.01202307653814,1963,0.0298187277663029,682,119,1162,0.347427407030056,0.0606214977075904,0.5919510952623536,False,54.0,4.145929793656026,0.2173668110698421,70,402,0.8516949152542372,0.3221216609440098,0.1135041612651109,0.1916074179729641,0.2086174996788989,cohesive
329,2241,19.495529709913946,18.37597380127807,4.65685424949238,115.33175898489058,5.65685424949238,1232.4493195411076,81.61001845244586,1093,0.0166030919248951,923,63,107,0.8444647758462946,0.0576395242451967,0.0978956999085086,True,309.0,9.91754782346883,0.5237472455001918,317,527,0.6244075829383886,0.4014916240907943,0.2612038749637414,0.3761785115301142,0.1402877491270529,intact
329,2391,19.495529709913946,19.484007402734445,1.0,24.7660229,2.0,1252.0795072592464,26.963189044905437,953,0.0144764378814501,941,6,6,0.987408184679958,0.0062959076600209,0.0062959076600209,True,785.0,15.807379942744328,0.8110604236813794,786,74,0.0860465116279069,0.4253526177384017,0.3333333333333333,0.4008197245479441,0.0920192844050684,intact
329,2638,19.495529709913946,18.532761400201743,1.0,24.7660229,2.0,1219.0975380816485,25.5197110058318,1122,0.0170436131196087,1043,40,39,0.929590017825312,0.035650623885918,0.03475935828877,True,614.0,13.980066885278037,0.7352456014811182,631,481,0.4325539568345323,0.4494897427831781,0.3333333333333333,0.4364916731037084,0.1161564094498447,intact
330,380,19.40360104295252,19.36399569581496,5.513233075965879,136.54085661240842,6.513233075965879,715.3796697225619,76.62631037732642,1111,0.016876518873338,1100,11,0,0.99009900990099,0.0099009900990099,0.0,True,446.0,11.91495737457632,0.614686407045779,446,0,0.0,,0.2791745113185196,0.375,,intact
330,961,19.40360104295252,19.094337788950728,4.0,99.0640916,5.0,714.1774360775377,78.9482322071228,1172,0.017803132420839,1130,42,0,0.9641638225255972,0.0358361774744027,0.0,True,518.0,12.84073677960901,0.6670869750028222,518,0,0.0,,0.2857142857142857,0.414213562373095,,intact
330,1026,19.40360104295252,19.041590730763403,3.414213562373095,84.55649127122264,4.414213562373095,725.7307761550385,43.71061118107701,789,0.0119852145734146,786,3,0,0.9961977186311788,0.0038022813688212,0.0,True,412.0,11.451797811161432,0.5957466867932629,415,0,0.0,,0.2857142857142857,0.4068781988545112,,intact
330,1090,19.40360104295252,19.09455604986461,2.146264369941973,53.15443253543696,3.146264369941973,704.8699591735805,75.3808354243258,743,0.0112864568162827,741,2,0,0.9973082099596232,0.0026917900403768,0.0,True,624.0,14.093451279891855,0.7321623861585502,624,0,0.0,,0.2989350844248255,0.3970047297431831,,intact
330,1163,19.40360104295252,19.175405370001204,1.0,24.7660229,2.0,698.9873409497599,56.29254667886173,596,0.0090534700706655,595,1,0,0.9983221476510068,0.0016778523489932,0.0,True,746.0,15.40971041561482,0.7988650744743224,746,0,0.0,,0.3333333333333333,0.4494897427831781,,intact
330,481,19.40360104295252,19.394508246886428,1.0,24.7660229,2.0,727.9512060212151,22.83452322373017,588,0.0089319469824687,585,3,0,0.9948979591836736,0.0051020408163265,0.0,True,698.0,14.905713688256792,0.7683731996786004,698,0,0.0,,0.3333333333333333,0.4772255750516612,,intact
330,649,19.40360104295252,19.33594113527013,1.0,24.7660229,2.0,692.2696990899619,23.68823322663045,628,0.009539562423453,622,6,0,0.9904458598726116,0.0095541401273885,0.0,True,681.0,14.72307822743469,0.7601059485783618,681,0,0.0,,0.3333333333333333,0.4429907079434432,,intact
330,714,19.40360104295252,19.24956727833674,9.498655478055456,235.24391908873187,10.498655478055456,697.1437512162764,58.19402599116916,2126,0.0322947606883138,1545,581,0,0.7267168391345249,0.273283160865475,0.0,True,120.0,6.180387232371033,0.3197868377049454,120,0,0.0,,0.2222222222222222,0.3678838318374983,,intact
330,811,19.40360104295252,19.227852291176127,6.834654549917682,169.2672110968505,7.834654549917682,690.9752280817183,35.28522241969321,1489,0.0226184847906393,1465,24,0,0.9838817998656816,0.0161182001343183,0.0,True,438.0,11.807613228273542,0.6112953155630932,438,0,0.0,,0.2836979041098641,0.3679965536271246,,intact
331,1765,19.39725813084586,18.8616831565584,1.0,24.7660229,2.0,965.8399644117447,50.75210156050819,641,0.0097370374417728,641,0,0,1.0,0.0,0.0,True,813.0,16.086824965400158,0.8409445961692787,813,0,0.0,,0.3333333333333333,,,intact
331,1892,19.39725813084586,18.74215261391972,6.032065437739018,149.39027076534305,7.032065437739018,966.5382650976094,59.54172585757058,1575,0.0239248579887555,1570,5,0,0.9968253968253968,0.0031746031746031,0.0,True,673.0,14.63634358033765,0.7675180761593914,673,6,0.0088365243004418,,0.2801868778094689,0.2193450929151803,,intact
331,2029,19.39725813084586,18.60913606820764,8.306623862918075,205.7220368107155,9.306623862918077,974.2500242428332,81.16052824903458,1427,0.0216766808571137,1289,138,0,0.9032936229852838,0.0967063770147161,0.0,True,735.0,15.295678028289108,0.804900246425904,735,0,0.0,,0.2771863727725964,0.2955110599986983,,intact
331,2364,19.39725813084586,19.48798937664976,1.0,24.7660229,2.0,978.4083801112622,88.59321824613401,559,0.0084914257877551,558,1,0,0.998211091234347,0.0017889087656529,0.0,True,634.0,14.20593072771099,0.7306591387889517,634,0,0.0,,0.3203772410170408,0.4721359549995794,,intact
330,1860,19.40360104295252,18.810770247630877,4.0197648378370845,99.553588026488,5.0197648378370845,720.9811405966241,60.33077527512374,794,0.0120611665035377,790,4,0,0.9949622166246852,0.0050377833753148,0.0,True,425.0,11.631066229203196,0.6087273366744761,426,0,0.0,,0.2898979485566356,0.4134228618609086,,intact
331,662,19.39725813084586,19.26373084465493,3.0,74.2980687,4.0,957.1303583137664,11.166563280697584,860,0.0130637319811617,855,5,0,0.994186046511628,0.005813953488372,0.0,True,544.0,13.159049284959082,0.6807404380316233,544,0,0.0,,0.3090169943749474,0.4721359549995794,,intact
331,715,19.39725813084586,19.15807596866327,11.093368739633874,274.73862424391666,12.093368739633874,958.6524435811552,40.03314007814301,2291,0.0348011743823739,2134,157,0,0.9314709733740724,0.0685290266259275,0.0,True,443.0,11.87481703351337,0.6159882833781257,444,5,0.0111358574610244,,0.2860288452819985,0.2019040735186649,,intact
331,1068,19.39725813084586,19.117010251707445,1.414213562373095,35.02444547122265,2.414213562373095,969.299685617552,65.07609457024802,648,0.0098433701439451,647,1,0,0.9984567901234568,0.0015432098765432,0.0,True,586.0,13.657583728599336,0.7092220261302498,586,0,0.0,,0.3090169943749474,0.4415184401122529,,intact
332,780,19.408883637041907,19.16674458637915,1.0,24.7660229,2.0,1237.301029659087,45.659380443486384,671,0.010192749022511,671,0,0,1.0,0.0,0.0,True,1222.0,19.722441048627637,1.02253375807128,1222,0,0.0,,0.3333333333333333,,,intact
332,943,19.408883637041907,19.04312692696349,2.863703305156273,70.92254163430594,3.863703305156273,1259.8986503503795,64.44031820235946,683,0.0103750336548063,683,0,0,1.0,0.0,0.0,True,682.0,14.733884157863644,0.7663518209711461,682,0,0.0,,0.2958163163244892,,,intact
332,1247,19.408883637041907,19.141149564065117,10.364905678081108,256.6974913796967,11.364905678081108,1237.6098829732755,58.67578804345694,1787,0.0271452198259721,1686,101,0,0.9434806939003916,0.0565193060996082,0.0,True,470.0,12.231338704589191,0.6345695548837011,470,0,0.0,,0.266978077589994,0.3383654224414442,,intact
333,455,19.338069331678888,19.27873008498244,1.0,24.7660229,2.0,852.0607537909309,10.05126866793967,594,0.0090230892986163,557,37,0,0.9377104377104376,0.0622895622895622,0.0,True,737.0,15.316474337048122,0.7932544679215329,737,0,0.0,,0.3203772410170408,0.4721359549995794,,intact
332,345,19.408883637041907,19.444308312594675,8.856089212204838,219.330108233908,9.856089212204838,1233.033508789155,43.88024726078514,1603,0.0243501887974445,1601,2,0,0.9987523393636932,0.0012476606363069,0.0,True,788.0,15.837556323903858,0.8152512331256221,788,0,0.0,,0.2725338062053596,0.3286938703059748,,intact
332,350,19.408883637041907,19.32252271240729,6.894954260780955,170.7605951169537,7.894954260780955,1246.802882420854,80.48983731899894,1416,0.021509586610843,1398,18,0,0.9872881355932204,0.0127118644067796,0.0,True,574.0,13.517021664164629,0.6979876507560305,574,0,0.0,,0.2779262976266636,0.333587030646788,,intact
332,410,19.408883637041907,19.4261903932565,1.0,24.7660229,2.0,1246.7268869969446,78.08436773435619,601,0.0091294220007886,601,0,0,1.0,0.0,0.0,True,1082.0,18.558321498747173,0.9557505405689872,1082,0,0.0,,0.3333333333333333,,,intact
332,700,19.408883637041907,19.26587502343587,1.0,24.7660229,2.0,1269.4755799354696,8.989396309008841,675,0.0102535105666095,675,0,0,1.0,0.0,0.0,True,1059.0,18.36001550839853,0.9494572762343236,1059,0,0.0,,0.3333333333333333,,,intact
333,497,19.338069331678888,19.37332917458002,3.3166247903554,82.13960550864952,4.3166247903554,829.1883817046985,79.79307391929488,1057,0.0160562380280092,955,102,0,0.9035004730368968,0.0964995269631031,0.0,True,904.0,16.96325844612841,0.8763960539108794,904,17,0.018458197611292,,0.2742918851774317,0.4206322727489686,,intact
333,561,19.338069331678888,19.2302196702066,7.717797887081348,191.13915920902824,8.717797887081348,848.8928049581095,49.5186823020446,781,0.0118636914852178,743,33,5,0.9513444302176696,0.0422535211267605,0.0064020486555697,True,324.0,10.155412503859614,0.526619809520881,324,16,0.0470588235294117,0.2865345999226436,0.2725338062053596,0.3171359641163505,0.0140007937172839,intact
333,657,19.338069331678888,19.20155672787681,1.0,24.7660229,2.0,836.0010383495323,81.08340663669608,517,0.0078534295747216,509,8,0,0.9845261121856866,0.0154738878143133,0.0,True,833.0,16.283492720884475,0.8450259842024112,834,85,0.0924918389553862,,0.3333333333333333,0.4318516525781366,,intact
333,809,19.338069331678888,18.982147292772247,6.032065437739018,149.39027076534305,7.032065437739018,818.0069636457617,48.47114323160383,1394,0.0211753981183017,1184,107,103,0.8493543758967002,0.0767575322812051,0.0738880918220946,True,680.0,14.712264360219256,0.767859143616205,681,144,0.1745454545454545,0.339714227381436,0.2588283628687876,0.3577747210701756,0.0808858645126484,intact
333,1193,19.338069331678888,19.07423640122001,6.834654549917682,169.2672110968505,7.834654549917682,843.1660201831442,63.79218178540921,1771,0.0269021736495784,1465,138,168,0.8272162619988707,0.0779220779220779,0.0948616600790513,True,449.0,11.954962939989484,0.6224548467940807,450,279,0.382716049382716,0.2977603254693083,0.2661832955178855,0.3587749856132152,0.0315770299514228,intact
333,1235,19.338069331678888,19.138977346160893,1.0,24.7660229,2.0,817.2645022756955,35.252335669258734,579,0.0087952335082472,543,36,0,0.9378238341968912,0.0621761658031088,0.0,True,867.0,16.612485404699278,0.8635010656504968,888,432,0.3272727272727272,,0.3333333333333333,0.4494897427831781,,intact
333,1484,19.338069331678888,19.105462739798988,3.7320508075688767,92.42805576421428,4.732050807568877,844.3926474021564,58.19250817914906,884,0.0134283012457523,706,167,11,0.7986425339366516,0.1889140271493212,0.0124434389140271,True,684.0,14.755472278097804,0.7676439433641543,684,121,0.1503105590062111,0.3597752501562546,0.2535548202751237,0.393529818721632,0.1062204298811309,intact
334,597,19.45188254239893,19.285365155201266,4.55269276785519,112.752093345366,5.55269276785519,1102.2875739990404,75.56600771343493,1062,0.0161321899581323,946,116,0,0.8907721280602636,0.1092278719397363,0.0,True,372.0,10.881694613449236,0.5618207415455263,372,0,0.0,,0.2771863727725964,0.3682203060327592,,intact
334,1187,19.45188254239893,19.30502949983682,8.38083151964686,207.55986533661596,9.38083151964686,1078.1999418974035,40.18171091407691,1446,0.0219652981915812,1422,24,0,0.983402489626556,0.0165975103734439,0.0,True,505.0,12.678584010953838,0.6542618254590158,505,0,0.0,,0.2711923793731366,0.3471867541030317,,intact
334,1349,19.45188254239893,19.162411257890174,1.0,24.7660229,2.0,1101.334640572621,76.73557698663039,517,0.0078534295747216,516,1,0,0.9980657640232108,0.0019342359767891,0.0,True,587.0,13.669231989760256,0.7079881900964826,587,0,0.0,,0.3333333333333333,0.4772255750516612,,intact
334,1415,19.45188254239893,19.21342019551,1.0,24.7660229,2.0,1084.6354357557154,51.94863632906192,629,0.0095547528094776,626,3,0,0.9952305246422892,0.0047694753577106,0.0,True,763.0,15.5843011764478,0.806112978454368,763,0,0.0,,0.3333333333333333,0.4772255750516612,,intact
334,1660,19.45188254239893,19.2667325613278,1.7320508075688772,42.89600996421431,2.732050807568877,1088.9158206720244,67.32994244563461,739,0.0112256952721843,666,73,0,0.9012178619756428,0.0987821380243572,0.0,True,601.0,13.831277655967224,0.7144510524931427,601,0,0.0,,0.2898979485566356,0.4270509831248423,,intact
334,1975,19.45188254239893,19.463652966708946,2.0,49.5320458,3.0,1116.103370788865,20.350047448869407,730,0.0110889817979628,719,11,0,0.9849315068493152,0.0150684931506849,0.0,True,717.0,15.10722305368455,0.7764109040796225,717,0,0.0,,0.3090169943749474,0.4026997478492771,,intact
334,2049,19.45188254239893,18.87710453887162,1.0,24.7660229,2.0,1086.2545619651164,59.09486730995243,398,0.0060457736377934,398,0,0,1.0,0.0,0.0,True,555.0,13.291425312283248,0.693544302858872,555,0,0.0,,0.3333333333333333,,,intact
334,2061,19.45188254239893,18.814817460488783,1.414213562373095,35.02444547122265,2.414213562373095,1105.546830882381,64.29000802813859,688,0.0104509855849294,673,15,0,0.9781976744186046,0.0218023255813953,0.0,True,897.0,16.89745448009434,0.8831414508603672,897,125,0.1223091976516634,,0.3090169943749474,0.4494897427831781,,intact
334,2213,19.45188254239893,18.60361938929008,2.23606797749979,55.37851073671648,3.23606797749979,1095.4779230138945,86.3711443409725,671,0.010192749022511,586,85,0,0.8733233979135618,0.1266766020864381,0.0,True,639.0,14.261837794318172,0.7495282979012434,639,148,0.1880559085133418,,0.2612038749637414,0.414213562373095,,intact
334,2214,19.45188254239893,18.616027320529216,9.0,222.8942061,10.0,1073.385509201033,9.71238043590133,2274,0.0345429378199556,2225,49,0,0.978452066842568,0.0215479331574318,0.0,True,516.0,12.815923738491737,0.6733190125036168,516,0,0.0,,0.2705042601214877,0.375,,intact
334,2303,19.45188254239893,18.46252475386134,1.0,24.7660229,2.0,1106.9412976717158,58.917665409892585,503,0.0076407641703771,502,1,0,0.9980119284294234,0.0019880715705765,0.0,True,554.0,13.279445656570912,0.7004960174007913,554,35,0.0594227504244482,,0.3203772410170408,0.4772255750516612,,intact
335,421,19.428720504042243,19.373753209976204,1.0,24.7660229,2.0,1203.4250253277864,27.727504608724733,570,0.0086585200340258,553,16,1,0.9701754385964912,0.0280701754385964,0.0017543859649122,True,723.0,15.170301503624794,0.7819244523136735,723,155,0.1765375854214123,0.5,0.3333333333333333,0.4494897427831781,0.1666666666666666,intact
