Repository: AmiraliKhosrozadeh/ice-bonded-granular-microCT

# Grain-scale kinematics, ice-bond failure and damage evolution in ice-bonded granular media under in-situ uniaxial compression

Analysis code, per-specimen tables and supplementary material for the paper of

## Results for every specimen

The paper shows one or two specimens per figure.  The same rendering for
every specimen and every scan is in [`supplementary/`](supplementary/README.md):
the void and crack classes (Fig. 11 of the paper), the crack orientation
classes (Fig. 12), the ice-path maps (Fig. 18) and the per-scan tables behind
Tables 2–4, each as one sheet per material, compiled with their text in
[`supplementary/supplementary.pdf`](supplementary/supplementary.pdf).

File: paper/data/bonds/Alumina_75_1000_T5/Alumina_75_1000_T5_throats_scan03_classified.csv (part 16 of 64)
bead_a,bead_b,r_a_vox,r_b_vox,gap_vox,gap_um,dsum_min,z_mid,axis_dip_deg,lens_vox,lens_mm3,binder_vox,pore_vox,crack_vox,binder_frac,pore_frac,crack_frac,connected,bond_area_vox,r_bond_vox,r_bond_over_R,neck_binder_vox,neck_crack_vox,neck_severed,q_crack_med,q_binder_med,q_pore_med,dq_paired,cls
335,563,19.428720504042243,19.319111889823457,3.47213595499958,85.99099857343296,4.47213595499958,1213.114934629191,69.66884491195736,1075,0.0163296649764522,998,36,41,0.928372093023256,0.0334883720930232,0.0381395348837209,True,584.0,13.63425735166143,0.703742971378183,586,274,0.3186046511627907,0.4,0.2742918851774317,0.4211646096066227,0.1257081148225682,intact
335,584,19.428720504042243,19.267375664654864,1.0,24.7660229,2.0,1219.7699879146276,87.75966118459439,583,0.0088559950523457,583,0,0,1.0,0.0,0.0,True,444.0,11.888212206450683,0.6144398729331025,444,346,0.4379746835443038,,0.3333333333333333,,,intact
335,1336,19.428720504042243,19.01873798728661,1.0,24.7660229,2.0,1229.5959962021966,62.15155199379485,535,0.0081268565231645,522,9,4,0.9757009345794392,0.016822429906542,0.0074766355140186,True,570.0,13.469841688927184,0.7006882752452972,570,99,0.147982062780269,0.4772255750516612,0.3333333333333333,0.4494897427831781,0.1438922417183278,intact
335,1438,19.428720504042243,19.000019395141663,1.0,24.7660229,2.0,1234.336893141745,44.25879232693952,557,0.0084610450157059,555,2,0,0.9964093357271095,0.0035906642728904,0.0,True,571.0,13.481652161769508,0.7016442484004431,574,322,0.359375,,0.3333333333333333,0.4886127875258306,,intact
335,1525,19.428720504042243,19.038078494083017,6.713293552551451,166.2615818569116,7.713293552551451,1213.7498444473515,72.90192263720336,1432,0.0217526327872367,744,128,560,0.5195530726256983,0.0893854748603352,0.3910614525139664,True,134.0,6.530966601401967,0.3395638197875661,167,565,0.7718579234972678,0.4010304899342249,0.1646283998469789,0.3231403028622294,0.236402090087246,cohesive
335,1564,19.428720504042243,18.95073448929493,7.547442467302883,186.92013298165568,8.547442467302883,1219.3802355780613,87.10714747868079,1741,0.0264464620688402,1196,149,396,0.6869615163699023,0.0855829982768523,0.2274554853532452,True,367.0,10.808317548511017,0.5632345509016417,367,65,0.1504629629629629,0.3272499708990737,0.2171292729553324,0.3228287342177362,0.1101206979437412,cohesive
335,1625,19.428720504042243,19.178002080083733,1.0,24.7660229,2.0,1219.048030804984,85.73425200156113,495,0.0075192410821803,485,10,0,0.9797979797979798,0.0202020202020202,0.0,True,611.0,13.945871807036522,0.7224582079790778,611,12,0.0192616372391653,,0.3203772410170408,0.4567956789604663,,intact
335,1912,19.428720504042243,18.915436957996857,1.0,24.7660229,2.0,1236.1067195002745,35.935411925568665,583,0.0088559950523457,580,3,0,0.9948542024013722,0.0051457975986277,0.0,True,563.0,13.38687663054658,0.6982485737911781,564,92,0.1402439024390244,,0.3333333333333333,0.5,,intact
335,2134,19.428720504042243,19.218807840959645,8.95405752046296,221.7563935997029,9.95405752046296,1235.9299061468755,51.356082028532064,1398,0.0212361596624001,1320,75,3,0.944206008583691,0.0536480686695279,0.0021459227467811,True,252.0,8.95623198216277,0.4634827822473692,252,0,0.0,0.2423100577081085,0.2843646522044218,0.2585688584788905,-0.0420545944963133,intact
336,1492,19.315913149469303,18.997814781753213,2.146264369941973,53.15443253543696,3.146264369941973,661.9405082149519,71.21284435185426,590,0.0089623277545179,583,7,0,0.988135593220339,0.011864406779661,0.0,True,523.0,12.902560616952067,0.6735215450771914,534,0,0.0,,0.2989350844248255,0.4270509831248423,,intact
336,1538,19.315913149469303,18.94319764240533,1.0,24.7660229,2.0,654.980016765578,89.60636580042558,224,0.0034026464695119,224,0,0,1.0,0.0,0.0,True,319.0,10.076748170547344,0.5267633231396175,319,0,0.0,,0.3203772410170408,,,intact
336,1540,19.315913149469303,18.95339312211451,22.15851980616034,548.7784089494705,23.15851980616034,635.8422744675676,13.958509195850764,90,0.0013671347422146,90,0,0,1.0,0.0,0.0,False,86.0,5.232078956954491,0.2734347427060353,86,0,0.0,,0.0424429691837735,,,intact
337,546,19.40508045922337,19.46092181562806,1.0,24.7660229,2.0,739.5586418494167,23.39283268859622,682,0.0103598432687817,682,0,0,1.0,0.0,0.0,True,816.0,16.11647812414279,0.8293355210639244,817,0,0.0,,0.3333333333333333,,,intact
336,383,19.315913149469303,19.432514435109983,2.863703305156273,70.92254163430594,3.863703305156273,655.8982506694574,87.92369680887347,325,0.0049368754579971,325,0,0,1.0,0.0,0.0,True,386.0,11.084566571000565,0.5721298778798389,388,0,0.0,,0.2958163163244892,,,intact
336,654,19.315913149469303,19.17821844085136,10.40321551489818,257.6462736756036,11.40321551489818,679.7530134399827,10.37040452058188,1744,0.026492033226914,1603,141,0,0.919151376146789,0.080848623853211,0.0,True,429.0,11.685672474138842,0.6071404648638548,435,0,0.0,,0.2588283628687876,0.3401030852115166,,intact
336,937,19.315913149469303,19.169343643240133,8.70820393249937,215.66757801014944,9.70820393249937,675.3748697872825,36.45860769138866,628,0.009539562423453,626,2,0,0.9968152866242038,0.0031847133757961,0.0,True,575.0,13.528790949515026,0.7030635665176537,578,0,0.0,,0.2775144043792301,0.2312202583276184,,intact
336,1239,19.315913149469303,18.996491768079814,17.52141546793523,433.9357767192981,18.52141546793523,638.6180215261857,42.414991940079794,76,0.0011544693378701,76,0,0,1.0,0.0,0.0,False,58.0,4.296739856991561,0.2243001903032939,58,0,0.0,,0.071039393121306,,,intact
337,589,19.40508045922337,19.26137169655582,5.414213562373095,134.08853707122265,6.414213562373095,755.1880607411265,84.86118608910714,1358,0.0206285442214158,1289,69,0,0.9491899852724596,0.0508100147275405,0.0,True,577.0,13.552298857686369,0.7009848642480534,577,0,0.0,,0.2817290466902531,0.3203772410170408,,intact
337,1104,19.40508045922337,19.12027588386043,5.0,123.8301145,6.0,753.5943638703693,80.74538520986161,1178,0.0178942747369866,1175,3,0,0.9974533106960952,0.0025466893039049,0.0,True,597.0,13.785173268832098,0.7156415710250456,597,0,0.0,,0.2801868778094689,0.2714970279031851,,intact
337,1203,19.40508045922337,18.993183427405445,1.0,24.7660229,2.0,751.7170892445054,74.29480740560204,454,0.0068964352551714,452,2,0,0.9955947136563876,0.0044052863436123,0.0,True,689.0,14.809304898631527,0.7713528373239019,689,0,0.0,,0.3333333333333333,0.4398979485566356,,intact
337,1251,19.40508045922337,19.116792503225167,8.899494936611665,220.40509539855856,9.899494936611664,760.9811884195271,80.9021587136494,2080,0.0315960029311819,1832,111,137,0.8807692307692307,0.0533653846153846,0.0658653846153846,True,574.0,13.517021664164629,0.7017842396885083,574,35,0.057471264367816,0.2337147961180513,0.2798057840438667,0.2782648450059398,-0.0460909879258153,intact
337,1272,19.40508045922337,18.98258898458395,3.414213562373095,84.55649127122264,4.414213562373095,742.9961794175344,49.04928105383866,711,0.0108003644634953,711,0,0,1.0,0.0,0.0,True,454.0,12.02134303343187,0.6263127304995144,465,107,0.187062937062937,,0.2898979485566356,,,intact
337,1577,19.40508045922337,19.041590730763403,1.0,24.7660229,2.0,776.3427475545858,2.303733808615963,640,0.0097218470557482,632,8,0,0.9875,0.0125,0.0,True,956.0,17.44431859350499,0.9074553428723507,956,0,0.0,,0.3333333333333333,0.4429907079434432,,intact
337,1678,19.40508045922337,18.82784664992779,9.074467600217485,224.73847239229423,10.074467600217485,770.6175880661776,56.696806061421626,1370,0.0208108288537111,1365,5,0,0.9963503649635036,0.0036496350364963,0.0,True,543.0,13.146949007195484,0.6877291382719543,543,0,0.0,,0.2701351138446443,0.23166247903554,,intact
337,1734,19.40508045922337,18.994948019177333,6.817337799805944,168.8383440670296,7.817337799805943,771.4306534563532,51.91416489770685,1583,0.0240463810769524,1577,6,0,0.996209728363866,0.0037902716361339,0.0,True,503.0,12.653452997124806,0.6590335215111695,503,0,0.0,,0.2801868778094689,0.3660254037844386,,intact
337,1866,19.40508045922337,18.878667619762773,5.708203932499369,141.36950931014945,6.708203932499369,769.8801927821341,55.1200514877477,1555,0.0236210502682634,1544,11,0,0.9929260450160772,0.0070739549839228,0.0,True,603.0,13.85427231466257,0.723767813228671,603,38,0.0592823712948517,,0.2801868778094689,0.3038324347006871,,intact
337,2017,19.40508045922337,18.745550147279246,1.0,24.7660229,2.0,749.0807021384109,65.05875391527385,557,0.0084610450157059,557,0,0,1.0,0.0,0.0,True,875.0,16.688952945311364,0.8748978813716805,875,22,0.0245261984392419,,0.3333333333333333,,,intact
338,508,19.36951202043395,19.26008464488672,5.81864367245563,144.10466243897622,6.81864367245563,947.7169726096972,85.20317125805437,1100,0.0167094246270673,986,91,23,0.8963636363636364,0.0827272727272727,0.0209090909090909,True,475.0,12.296226898414837,0.6366220701161837,475,3,0.006276150627615,0.3266316347104093,0.2766967754673748,0.3333333333333333,0.0499348592430344,intact
338,977,19.36951202043395,19.116574749782277,3.414213562373095,84.55649127122264,4.414213562373095,930.4194866322428,44.20422332968132,919,0.0139599647566135,830,42,47,0.9031556039173014,0.0457018498367791,0.0511425462459194,True,716.0,15.09668435477122,0.7845268574540712,716,14,0.0191780821917808,0.3726822671238252,0.2804517790043864,0.3557019774653309,0.0922304881194388,intact
338,1043,19.36951202043395,19.099356528115692,1.0,24.7660229,2.0,949.0321895685286,80.58806839396229,550,0.0083547123135336,546,4,0,0.9927272727272728,0.0072727272727272,0.0,True,862.0,16.56451393462626,0.8611905969483353,863,119,0.1211812627291242,,0.3333333333333333,0.4772255750516612,,intact
338,1800,19.36951202043395,18.950069714520147,1.0,24.7660229,2.0,965.0631304741474,11.480024538855895,529,0.0080357142070169,526,3,0,0.994328922495274,0.0056710775047258,0.0,True,656.0,14.450303987687134,0.7541994632214867,656,0,0.0,,0.3333333333333333,0.4494897427831781,,intact
338,1991,19.36951202043395,18.82335586332677,1.0,24.7660229,2.0,954.0861019892844,64.1896405822684,594,0.0090230892986163,594,0,0,1.0,0.0,0.0,True,828.0,16.23454913941803,0.8501351188828015,828,40,0.0460829493087557,,0.3333333333333333,,,intact
338,2074,19.36951202043395,18.93232515475249,8.43650317030929,208.9386307118025,9.43650317030929,958.7460727621968,56.915333952197,2037,0.0309428163321238,1934,103,0,0.9494354442808052,0.0505645557191948,0.0,True,385.0,11.070199012698888,0.5780505494849021,385,0,0.0,,0.2742918851774317,0.2836979041098641,,intact
338,2093,19.36951202043395,18.806946280168354,1.0,24.7660229,2.0,927.502487367778,17.52025544035134,582,0.0088408046663211,565,15,2,0.9707903780068728,0.0257731958762886,0.0034364261168384,True,927.0,17.177696716742147,0.8999104412192755,927,144,0.134453781512605,0.4571067811865475,0.3333333333333333,0.4364916731037084,0.1237734478532142,intact
338,2102,19.36951202043395,18.68602852425459,9.498655478055456,235.24391908873187,10.498655478055456,936.513950581134,67.52224915886435,1968,0.0298946796964259,1908,60,0,0.9695121951219512,0.0304878048780487,0.0,True,287.0,9.55797768017628,0.5023172732996588,287,35,0.108695652173913,,0.2606054511545145,0.2525300554334804,,intact
338,2190,19.36951202043395,18.56629593315209,1.0,24.7660229,2.0,957.710721356835,51.326583403639965,550,0.0083547123135336,524,26,0,0.9527272727272728,0.0472727272727272,0.0,True,1191.0,19.470672162123595,1.0265062595184846,1191,0,0.0,,0.3333333333333333,0.4142135623730951,,intact
339,537,19.38731255351105,19.26994764875545,1.414213562373095,35.02444547122265,2.414213562373095,862.1877144164821,42.597159027278295,729,0.0110737914119382,638,44,47,0.8751714677640604,0.0603566529492455,0.0644718792866941,True,567.0,13.434347973244154,0.6950491526275567,569,232,0.2896379525593008,0.4364916731037084,0.2944165164907306,0.4142135623730951,0.1420751566129778,intact
339,610,19.38731255351105,19.290926534531906,5.0,123.8301145,6.0,848.3370515240345,87.74492160882666,1234,0.0187449363543646,1203,31,0,0.9748784440842788,0.0251215559157212,0.0,True,458.0,12.074184356393443,0.6243399203830907,461,200,0.302571860816944,,0.2687959533979827,0.3827822185373187,,intact
339,773,19.38731255351105,19.120058209753424,6.330293345472711,156.77618995769478,7.330293345472711,829.0662499776382,37.371009723540055,1087,0.0165119496087474,1084,3,0,0.997240110395584,0.0027598896044158,0.0,True,443.0,11.87481703351337,0.6167555352723167,443,2,0.0044943820224719,,0.2833003940990191,0.4519410160110378,,intact
339,817,19.38731255351105,19.07926571977508,8.0,198.1281832,9.0,862.2531653160815,51.350682965748376,2015,0.0306086278395825,1631,380,4,0.8094292803970223,0.1885856079404466,0.001985111662531,True,456.0,12.047792665040705,0.6264031377809098,480,0,0.0,0.2682079019934025,0.25,0.3483314773547883,0.0182079019934024,intact
339,1079,19.38731255351105,19.115703686398952,3.2426406871192857,80.30731351366796,4.242640687119286,844.867788316958,83.03580458013674,943,0.0143245340212041,943,0,0,1.0,0.0,0.0,True,594.0,13.750493532712625,0.7142553947999353,594,0,0.0,,0.2898979485566356,,,intact
339,1719,19.38731255351105,18.73036495087332,5.0990195135927845,126.28243404118577,6.0990195135927845,850.6847964151673,81.69956401435638,1065,0.0161777611162061,908,85,72,0.8525821596244132,0.0798122065727699,0.0676056338028169,True,623.0,14.082153922340916,0.7388778563815257,626,184,0.2271604938271605,0.39564392373896,0.2661832955178855,0.3704152082810797,0.1294606282210744,intact
340,474,19.38561867271492,19.17107595634567,3.16227766016838,78.31704094788851,4.16227766016838,1230.5823286347495,55.68961579854359,925,0.0140511070727611,913,12,0,0.987027027027027,0.0129729729729729,0.0,True,1097.0,18.68651773722484,0.9693008136200872,1097,0,0.0,,0.2843646522044218,0.4071067811865475,,intact
340,660,19.38561867271492,19.19205538810364,1.0,24.7660229,2.0,1211.9173727223888,69.67995757307843,532,0.0080812853650907,527,5,0,0.9906015037593984,0.0093984962406015,0.0,True,1095.0,18.669475765839028,0.9678901706933491,1095,0,0.0,,0.3333333333333333,0.4721359549995794,,intact
340,1424,19.38561867271492,18.886032945703032,1.414213562373095,35.02444547122265,2.414213562373095,1208.0350153965187,58.79808515478704,598,0.0090838508427148,597,1,0,0.9983277591973244,0.0016722408026755,0.0,True,1025.0,18.06287998460892,0.9439299962647176,1031,0,0.0,,0.3090169943749474,0.4270509831248423,,intact
339,1149,19.38731255351105,18.975519447508336,1.0,24.7660229,2.0,863.9186470217247,33.58047942640263,613,0.0093117066330839,552,51,10,0.9004893964110929,0.0831973898858075,0.0163132137030995,True,665.0,14.549091872423544,0.7584993658464495,666,191,0.2228704784130688,0.4641016151377545,0.3090169943749474,0.4494897427831781,0.1550846207628071,intact
339,1226,19.38731255351105,19.082325746406504,1.0,24.7660229,2.0,832.6044394862233,39.5567051155077,622,0.0094484201073053,615,7,0,0.9887459807073956,0.0112540192926045,0.0,True,855.0,16.497119526970184,0.857669593790048,855,0,0.0,,0.3333333333333333,0.4721359549995794,,intact
339,1311,19.38731255351105,18.972424867947545,5.19114712955712,128.56406868788088,6.19114712955712,842.9546405457312,78.5147163129859,945,0.0143549147932533,943,2,0,0.997883597883598,0.0021164021164021,0.0,True,476.0,12.309163489997376,0.6417751693530402,480,25,0.0495049504950495,,0.2801868778094689,0.3406132962884491,,intact
339,1662,19.38731255351105,18.889378922838045,7.547442467302883,186.92013298165568,8.547442467302883,825.3329786062459,17.40075956326718,1755,0.0266591274731847,1509,246,0,0.8598290598290599,0.1401709401709401,0.0,True,266.0,9.201653640780462,0.480796708694956,266,0,0.0,,0.2402530733520421,0.3895620592965667,,intact
340,1783,19.38561867271492,18.77471822965209,1.0,24.7660229,2.0,1236.3413747079685,22.809413117361032,591,0.0089775181405425,588,3,0,0.9949238578680204,0.0050761421319796,0.0,True,1083.0,18.56689545231096,0.9730991369292282,1083,0,0.0,,0.3333333333333333,0.353889367864523,,intact
340,1939,19.38561867271492,18.748946449514538,10.579760212000645,262.0185836869168,11.579760212000645,1218.7443046450048,89.70674395382332,2041,0.0310035778762222,1744,297,0,0.854483096521313,0.1455169034786869,0.0,True,579.0,13.575766059431594,0.7119927035180997,579,0,0.0,,0.2967640600249788,0.2258444000186532,,intact
341,535,19.33147039727603,19.21083305211435,1.0,24.7660229,2.0,1164.3485799668103,31.400092251764185,559,0.0084914257877551,558,1,0,0.998211091234347,0.0017889087656529,0.0,True,1118.0,18.864528956575565,0.978899923889938,1126,0,0.0,,0.3333333333333333,0.4142135623730951,,intact
341,549,19.33147039727603,19.22376180832325,1.0,24.7660229,2.0,1129.287462428464,14.22080325521661,621,0.0094332297212807,621,0,0,1.0,0.0,0.0,True,1075.0,18.4981925508298,0.959568468019412,1081,0,0.0,,0.3333333333333333,,,intact
341,879,19.33147039727603,19.1335446430696,4.766114533138578,118.03770167173282,5.766114533138578,1141.108451902032,71.90077743088368,1028,0.0156157168332956,913,115,0,0.8881322957198443,0.1118677042801556,0.0,True,525.0,12.927207364566026,0.6721540262499202,536,0,0.0,,0.2801868778094689,0.3704152082810797,,intact
341,1622,19.33147039727603,19.07379894381716,6.032065437739018,149.39027076534305,7.032065437739018,1139.9970064358613,69.59703559091402,1201,0.0182436536155526,1154,47,0,0.9608659450457951,0.0391340549542048,0.0,True,522.0,12.890219570974685,0.6712734888794178,522,0,0.0,,0.2687959533979827,0.3483314773547883,,intact
342,522,19.2954160780726,19.299262596098227,4.0197648378370845,99.553588026488,5.0197648378370845,765.3684774705957,44.2225200457394,1032,0.0156764783773941,1032,0,0,1.0,0.0,0.0,True,672.0,14.625465582862905,0.7579006269924398,672,0,0.0,,0.2933997741163456,,,intact
342,793,19.2954160780726,19.112654339223603,1.0,24.7660229,2.0,762.7719323839331,16.647176448054807,614,0.0093268970191085,609,5,0,0.99185667752443,0.00814332247557,0.0,True,885.0,16.784047463965738,0.8739854557446043,885,0,0.0,,0.3333333333333333,0.4721359549995794,,intact
342,865,19.2954160780726,19.176920203010816,1.0,24.7660229,2.0,793.9075004824917,48.23391649292098,583,0.0088559950523457,579,4,0,0.9931389365351628,0.006861063464837,0.0,True,1004.0,17.876888032555495,0.9293372724726072,1005,2,0.0019860973187686,,0.3333333333333333,0.4608128488913787,,intact
342,1185,19.2954160780726,19.13767377870378,7.4852813742385695,185.38064992733587,8.48528137423857,776.9353484328351,79.5921685517369,1853,0.0281477853035962,1678,175,0,0.905558553696708,0.0944414463032919,0.0,True,355.0,10.630146264057032,0.5531767705209767,355,0,0.0,,0.2559602444163222,0.4010304899342249,,intact
342,1575,19.2954160780726,18.88201620751255,1.414213562373095,35.02444547122265,2.414213562373095,774.7142745037539,71.37010972723066,610,0.00926613547501,600,10,0,0.9836065573770492,0.0163934426229508,0.0,True,746.0,15.40971041561482,0.8072680373233557,746,0,0.0,,0.3090169943749474,0.4206322727489686,,intact
342,1581,19.2954160780726,18.906313683927,1.0,24.7660229,2.0,784.8003406082399,79.46306243591904,447,0.0067901025529991,446,1,0,0.9977628635346756,0.0022371364653243,0.0,True,785.0,15.807379942744328,0.827574041344505,785,0,0.0,,0.3203772410170408,0.4721359549995794,,intact
343,351,19.37438922826923,19.287290611000323,1.0,24.7660229,2.0,1318.7781125204865,61.93673146439979,605,0.009190183544887,603,2,0,0.996694214876033,0.0033057851239669,0.0,True,756.0,15.512648837479231,0.8024818839724951,761,0,0.0,,0.3333333333333333,0.4886127875258306,,intact
343,395,19.37438922826923,19.39598905052356,1.0,24.7660229,2.0,1294.663056194206,38.38813758756599,641,0.0097370374417728,625,16,0,0.9750390015600624,0.0249609984399376,0.0,True,906.0,16.982012745328934,0.8760302839045557,910,0,0.0,,0.3203772410170408,0.4543138140516439,,intact
343,484,19.37438922826923,19.25965558943609,2.23606797749979,55.37851073671648,3.23606797749979,1299.7956213521252,62.70208733418848,396,0.0060153928657442,396,0,0,1.0,0.0,0.0,True,950.0,17.38949084575512,0.9002159068669826,950,0,0.0,,0.3090169943749474,,,intact
343,594,19.37438922826923,19.461342042613765,6.6212327846342935,163.98160277048368,7.621232784634293,1310.6400218405256,87.69622974434425,1700,0.0258236562418313,1598,102,0,0.94,0.06,0.0,True,553.0,13.267455184007076,0.6832602219572119,553,0,0.0,,0.2742918851774317,0.3613020955135854,,intact
344,1699,19.40233279228432,18.9076493472083,23.47809874010166,581.4591310458188,24.47809874010166,633.703768824324,75.2839104092345,116,0.0017620847788543,95,21,0,0.8189655172413793,0.1810344827586207,0.0,False,26.0,2.876813695875796,0.1501861152219214,26,0,0.0,,0.1590851610874609,0.3501054779016738,,intact
344,1933,19.40233279228432,18.97264594282455,33.1058907144937,819.9012475600482,34.1058907144937,623.4597293139121,40.15440241502605,68,0.0010329462496732,68,0,0,1.0,0.0,0.0,False,72.0,4.787307364817192,0.2495014992900743,72,0,0.0,,0.0398598413088887,,,intact
345,410,19.444308312594675,19.4261903932565,1.0,24.7660229,2.0,1229.071471342816,44.616932488346976,602,0.0091446123868132,602,0,0,1.0,0.0,0.0,True,948.0,17.371176474327626,0.8937974583646257,955,0,0.0,,0.3333333333333333,,,intact
345,464,19.444308312594675,19.26201515789446,4.0,99.0640916,5.0,1210.0978520191434,75.69035538289917,1295,0.0196715499018656,1256,39,0,0.96988416988417,0.0301158301158301,0.0,True,887.0,16.80300178673508,0.8682303189837285,895,0,0.0,,0.2898979485566356,0.39564392373896,,intact
345,785,19.444308312594675,19.188381895156787,5.741657386773941,142.19801832479757,6.741657386773941,1202.6946389173138,55.63325915581163,1535,0.0233172425477712,1344,191,0,0.8755700325732899,0.1244299674267101,0.0,True,508.0,12.716187407449045,0.6583122914333106,508,0,0.0,,0.2588283628687876,0.3660254037844386,,intact
345,1555,19.444308312594675,18.888486778174983,5.19114712955712,128.56406868788088,6.19114712955712,1197.8321137348648,38.58898728280743,1160,0.0176208477885437,1160,0,0,1.0,0.0,0.0,True,655.0,14.439285835884782,0.7533646216871718,655,0,0.0,,0.2843646522044218,,,intact
346,352,19.569575430730968,19.30374826343021,9.681145747868609,239.7634772899516,10.681145747868609,1245.3293708158076,78.0555247443886,1605,0.0243805695694937,919,141,545,0.5725856697819315,0.0878504672897196,0.3395638629283489,True,264.0,9.16699568847508,0.471634263156766,271,106,0.2811671087533156,0.3164309725825327,0.2231098489254858,0.2939514514837417,0.0933211236570468,cohesive
344,1411,19.40233279228432,19.15547385304978,35.05709628591621,868.2248494245058,36.05709628591621,620.8804572456305,20.359722895816493,140,0.0021266540434449,140,0,0,1.0,0.0,0.0,True,84.0,5.170882945826411,0.2682145793919085,84,0,0.0,,0.0276518979678794,,,intact
344,1478,19.40233279228432,19.284081304373306,14.449899597988733,357.8665443464897,15.449899597988733,643.0589056648321,80.87626688486182,61,0.000926613547501,61,0,0,1.0,0.0,0.0,False,34.0,3.2897623212397704,0.1700732620511341,34,0,0.0,,0.1052088861885334,,,intact
344,1486,19.40233279228432,19.077735338303864,6.971652086675095,172.66009522942818,7.971652086675095,645.8103858061461,71.11274181825274,238,0.0036153118738563,238,0,0,1.0,0.0,0.0,True,190.0,7.776816725043752,0.4041997378306035,190,0,0.0,,0.2612038749637415,,,intact
343,690,19.37438922826923,27.75204186579876,5.0,123.8301145,6.0,1337.8774507322532,12.909524528293058,583,0.0088559950523457,583,0,0,1.0,0.0,0.0,False,423.0,11.603666741842574,0.4924483553053597,423,0,0.0,,0.2421017236931483,,,intact
344,649,19.40233279228432,19.33594113527013,1.0,24.7660229,2.0,656.8803778210377,26.019157351888943,342,0.0051951120204154,341,1,0,0.9970760233918128,0.0029239766081871,0.0,True,495.0,12.552425807826008,0.6480632477998715,495,0,0.0,,0.3333333333333333,0.4772255750516612,,intact
344,811,19.40233279228432,19.227852291176127,1.414213562373095,35.02444547122265,2.414213562373095,655.5859068127941,36.79567419345753,246,0.0037368349620532,245,1,0,0.9959349593495936,0.0040650406504065,0.0,True,355.0,10.630146264057032,0.5503544050379577,355,0,0.0,,0.3203772410170408,0.4494897427831781,,intact
344,1125,19.40233279228432,19.429774522408334,32.497839135303224,804.8422282254359,33.497839135303224,626.7503682151034,57.88223281920625,112,0.0017013232347559,112,0,0,1.0,0.0,0.0,False,107.0,5.836022431559495,0.3005771684891979,107,0,0.0,,0.073123813535831,,,intact
346,488,19.569575430730968,19.392815622939025,11.091291814404409,274.6871870661221,12.091291814404409,1241.9329734020266,86.10757893575764,1831,0.0278135968110548,1578,253,0,0.8618241398143092,0.1381758601856909,0.0,True,295.0,9.690274321412074,0.4974168196229999,295,0,0.0,,0.225638045597536,0.2421017236931483,,intact
346,519,19.569575430730968,19.309725912272008,1.0,24.7660229,2.0,1230.0953861257744,58.56556097337652,577,0.008764852736198,575,2,0,0.9965337954939342,0.0034662045060658,0.0,True,706.0,14.99088988838742,0.7711501683702604,718,164,0.1859410430839002,,0.3333333333333333,0.4457195687123781,,intact
346,1042,19.569575430730968,19.120928876446023,1.0,24.7660229,2.0,1250.5419382466466,57.6252953583899,540,0.0082028084532876,530,10,0,0.9814814814814816,0.0185185185185185,0.0,True,723.0,15.170301503624794,0.784187323234799,723,0,0.0,,0.3333333333333333,0.4494897427831781,,intact
346,1542,19.569575430730968,18.996491768079814,1.0,24.7660229,2.0,1252.861228085092,48.79510832036944,574,0.0087192815781242,561,7,6,0.9773519163763066,0.0121951219512195,0.0104529616724738,True,693.0,14.85223051010746,0.7702227159198354,813,90,0.0996677740863787,0.4567956789604663,0.3333333333333333,0.4494897427831781,0.123462345627133,intact
346,1564,19.569575430730968,18.95073448929493,1.0,24.7660229,2.0,1229.210717962545,55.66363086646695,587,0.0089167565964441,587,0,0,1.0,0.0,0.0,True,1009.0,17.921346912535476,0.9304881995883706,1009,36,0.0344497607655502,,0.3333333333333333,,,intact
346,2134,19.569575430730968,19.218807840959645,9.645764924552132,238.8872350094749,10.645764924552132,1245.7603885313592,76.98134683038504,2033,0.0308820547880254,1495,538,0,0.7353664535169699,0.26463354648303,0.0,True,308.0,9.901487006738307,0.5105387836035346,308,5,0.0159744408945686,,0.2444266946297027,0.3257062858770991,,intact
346,2241,19.569575430730968,18.37597380127807,1.0,24.7660229,2.0,1234.7442883452118,74.15468346135437,513,0.0077926680306232,513,0,0,1.0,0.0,0.0,True,634.0,14.20593072771099,0.7487534646475772,634,3,0.0047095761381475,,0.3090169943749474,,,intact
346,2260,19.569575430730968,18.51583247063652,1.0,24.7660229,2.0,1224.7698061948329,36.74934573485489,563,0.0085521873318535,529,18,16,0.9396092362344582,0.0319715808170515,0.0284191829484902,True,729.0,15.23311875578942,0.7999451545977777,729,210,0.2236421725239616,0.4253526177384017,0.3333333333333333,0.4253526177384017,0.0920192844050684,intact
346,2361,19.569575430730968,18.76816896132822,1.0,24.7660229,2.0,1253.9402122224103,37.74629926178853,1585,0.0240767618490016,1576,9,0,0.9943217665615142,0.0056782334384858,0.0,True,650.0,14.38406847937898,0.7503867902232828,651,15,0.0225225225225225,,0.3333333333333333,0.4494897427831781,,intact
347,392,19.415852261200683,19.37311714992092,10.722900958004928,265.563610680382,11.722900958004928,1153.455977963972,81.34575492235311,1866,0.0283452603219161,1806,60,0,0.9678456591639872,0.0321543408360128,0.0,True,344.0,10.464157913908982,0.5395429717660244,344,0,0.0,,0.2753930227658979,0.204274161502728,,intact
347,485,19.415852261200683,19.341898905215864,3.0,74.2980687,4.0,1150.0026915072622,89.01100464517404,1133,0.0172107073658793,1028,105,0,0.9073256840247133,0.0926743159752868,0.0,True,534.0,13.037541149394093,0.672770775239977,538,124,0.1873111782477341,,0.2742918851774317,0.4415184401122529,,intact
347,500,19.415852261200683,19.40338967935429,3.16227766016838,78.31704094788851,4.16227766016838,1153.2457052077384,80.27189626396746,891,0.0135346339479245,797,57,37,0.8945005611672279,0.0639730639730639,0.0415263748597081,True,465.0,12.166104433032896,0.6268079346661742,466,112,0.1937716262975778,0.4305008740430604,0.2742918851774317,0.414213562373095,0.1562089888656286,intact
347,687,19.415852261200683,19.262873039477476,5.6332495807108,139.51318811729905,6.6332495807108,1144.4327630161658,76.48797835131494,1712,0.0260059408741266,1360,352,0,0.794392523364486,0.205607476635514,0.0,True,410.0,11.423968370726268,0.5907106959662899,410,0,0.0,,0.2474401533514073,0.3797958971132713,,intact
347,825,19.415852261200683,19.156991839731237,1.0,24.7660229,2.0,1132.481882796356,29.582586776965783,591,0.0089775181405425,589,2,0,0.9966159052453468,0.0033840947546531,0.0,True,669.0,14.592782937361742,0.7566350512903549,669,0,0.0,,0.3333333333333333,0.398801408034351,,intact
347,898,19.415852261200683,19.14418984109994,1.0,24.7660229,2.0,1167.3776980546677,23.76362318917433,575,0.0087344719641488,566,9,0,0.9843478260869564,0.0156521739130434,0.0,True,612.0,13.957279475043832,0.723924493547744,612,191,0.2378580323785803,,0.3333333333333333,0.4142135623730951,,intact
347,971,19.415852261200683,19.11635699137849,9.770329614269007,241.9722069675344,10.770329614269007,1149.213297028624,89.00726217542324,1888,0.0286794488144574,1803,85,0,0.954978813559322,0.0450211864406779,0.0,True,266.0,9.201653640780462,0.4776084122487498,266,0,0.0,,0.2757262893750405,0.2612038749637414,,intact
347,1130,19.415852261200683,19.33870769926697,1.0,24.7660229,2.0,1161.8381835039477,51.012856104041695,609,0.0092509450889854,607,2,0,0.9967159277504104,0.0032840722495894,0.0,True,562.0,13.374982468597496,0.6902404507877736,562,69,0.109350237717908,,0.3333333333333333,0.4886127875258306,,intact
347,1425,19.415852261200683,19.13919459014037,1.0,24.7660229,2.0,1136.3937300365278,46.639836691492384,590,0.0089623277545179,581,9,0,0.9847457627118644,0.0152542372881355,0.0,True,657.0,14.461313744703505,0.7501645011851671,657,0,0.0,,0.3333333333333333,0.4772255750516612,,intact
347,1595,19.415852261200683,18.886032945703032,1.414213562373095,35.02444547122265,2.414213562373095,1162.4803798343078,49.87663280801413,809,0.0122890222939068,801,8,0,0.9901112484548824,0.0098887515451174,0.0,True,736.0,15.306079714651624,0.7992337521753514,736,0,0.0,,0.3090169943749474,0.4390050566079806,,intact
347,1606,19.415852261200683,18.958043935630823,1.0,24.7660229,2.0,1143.1210112111648,70.64042227216038,559,0.0084914257877551,559,0,0,1.0,0.0,0.0,True,550.0,13.231418571003069,0.6896051682182625,565,0,0.0,,0.3333333333333333,,,intact
347,1778,19.415852261200683,18.775621218494237,2.863703305156273,70.92254163430594,3.863703305156273,1140.7962524386537,65.14899235875417,858,0.0130333512091125,828,30,0,0.965034965034965,0.0349650349650349,0.0,True,417.0,11.521077316754743,0.6033324335014255,423,75,0.1506024096385542,,0.2958163163244892,0.3939624398991109,,intact
348,365,19.39916144002248,19.41247415915254,1.0,24.7660229,2.0,1279.5428966532386,8.779328058176596,575,0.0087344719641488,561,13,1,0.9756521739130436,0.0226086956521739,0.0017391304347826,True,858.0,16.526036498377113,0.8516021674040654,858,442,0.34,0.3797958971132712,0.3333333333333333,0.4494897427831781,0.0464625637799379,intact
348,984,19.39916144002248,19.10131966478572,1.0,24.7660229,2.0,1244.0223932594286,32.5774187633885,564,0.0085673777178781,540,11,13,0.9574468085106383,0.0195035460992907,0.0230496453900709,True,605.0,13.877228871110882,0.7208859979351167,607,735,0.5476900149031296,0.4641016151377545,0.3333333333333333,0.4641016151377545,0.1307682818044212,intact
348,1021,19.39916144002248,19.05365417337505,1.0,24.7660229,2.0,1253.9072633260555,70.41638894294977,556,0.0084458546296813,549,7,0,0.987410071942446,0.0125899280575539,0.0,True,949.0,17.38033607236688,0.9039824936154384,949,0,0.0,,0.3333333333333333,0.4772255750516612,,intact
348,1070,19.39916144002248,19.175405370001204,9.954451150103322,246.53216514039025,10.954451150103322,1252.0766223035534,70.45496112164874,2137,0.0324618549345845,1676,105,356,0.7842770238652317,0.0491343004211511,0.1665886757136172,True,149.0,6.886811529393324,0.3570648797333361,151,248,0.6215538847117794,0.3565117869044907,0.236790027464358,0.3288130902060994,0.1197217594401326,cohesive
348,2021,19.39916144002248,18.651322362400787,1.0,24.7660229,2.0,1267.6878160335411,68.47965314012403,490,0.0074432891520572,485,5,0,0.9897959183673468,0.010204081632653,0.0,True,415.0,11.493415626621754,0.6041140336770061,416,800,0.6578947368421053,,0.3203772410170408,0.4142135623730951,,intact
348,2391,19.39916144002248,19.484007402734445,3.7320508075688767,92.42805576421428,4.732050807568877,1264.4344980296478,79.68394382839683,1089,0.0165423303807966,1061,28,0,0.9742883379247016,0.0257116620752984,0.0,True,666.0,14.560026929865362,0.7489115400417048,666,4,0.0059701492537313,,0.2817290466902531,0.4148753654870597,,intact
349,458,19.278301859080813,19.278301859080813,1.0,24.7660229,2.0,962.8894275623084,49.73260521099386,610,0.00926613547501,610,0,0,1.0,0.0,0.0,True,878.0,16.717538098337574,0.8671686033623848,878,0,0.0,,0.3333333333333333,,,intact
349,736,19.278301859080813,19.352741136569104,2.6502815398728847,65.63693330793913,3.6502815398728847,973.4205553267204,84.94447994129233,623,0.0094636104933299,623,0,0,1.0,0.0,0.0,True,623.0,14.082153922340916,0.729058955199664,623,0,0.0,,0.2817290466902531,,,intact
349,1082,19.278301859080813,19.1289787871486,8.22446323827975,203.68724489944444,9.22446323827975,957.3843946209602,41.02625301243892,1815,0.0275705506346611,1809,6,0,0.996694214876033,0.0033057851239669,0.0,True,412.0,11.451797811161432,0.5963347375016876,412,0,0.0,,0.2714970279031851,0.2280534079653517,,intact
349,1179,19.278301859080813,19.064607699313616,5.708203932499369,141.36950931014945,6.708203932499369,973.8622279942458,86.29994825095058,1437,0.0218285847173598,1367,70,0,0.9512874043145442,0.0487125956854558,0.0,True,446.0,11.91495737457632,0.6214946915507499,446,0,0.0,,0.2714970279031851,0.3262171113561574,,intact
349,1208,19.278301859080813,19.037200232399154,1.0,24.7660229,2.0,991.4278094044964,32.22462652656781,654,0.0099345124600927,654,0,0,1.0,0.0,0.0,True,746.0,15.40971041561482,0.8043590491818924,751,45,0.0565326633165829,,0.3333333333333333,,,intact
349,1508,19.278301859080813,18.99935806484544,1.8284271247461903,45.2828680424453,2.8284271247461903,989.517268211067,46.72513636924023,711,0.0108003644634953,711,0,0,1.0,0.0,0.0,True,519.0,12.85312533702941,0.671573202885127,519,49,0.0862676056338028,,0.3090169943749474,,,intact
349,1910,19.278301859080813,18.78306756458076,1.0,24.7660229,2.0,971.7989707256132,79.56641669024455,568,0.0086281392619766,568,0,0,1.0,0.0,0.0,True,701.0,14.93771167933152,0.7849277052047007,701,0,0.0,,0.3333333333333333,,,intact
349,1977,19.278301859080813,19.158292779726388,5.6332495807108,139.51318811729905,6.6332495807108,986.1760802610434,62.00823380193433,1005,0.0152663379547297,991,10,4,0.9860696517412936,0.0099502487562189,0.0039800995024875,True,337.0,10.357143990692483,0.5389209990125128,342,19,0.0526315789473684,0.4285256138552538,0.2801868778094689,0.3168700753949315,0.1483387360457849,intact
350,410,19.32252271240729,19.4261903932565,1.0,24.7660229,2.0,1242.8408449745152,89.77346848102344,620,0.0094180393352561,620,0,0,1.0,0.0,0.0,True,665.0,14.549091872423544,0.7509458098775901,665,0,0.0,,0.3333333333333333,,,intact
350,449,19.32252271240729,19.305243022704374,2.0,49.5320458,3.0,1238.186852742845,76.63101753980352,833,0.0126535915584973,833,0,0,1.0,0.0,0.0,True,777.0,15.726626515715484,0.8142653977742428,778,0,0.0,,0.3090169943749474,,,intact
350,518,19.32252271240729,19.238393407208708,8.22446323827975,203.68724489944444,9.22446323827975,1257.202955168702,52.97407287776255,1997,0.0303352008911395,1994,3,0,0.9984977466199298,0.0015022533800701,0.0,True,441.0,11.847981254502882,0.614507249659237,441,0,0.0,,0.2742918851774317,0.286169028098801,,intact
350,712,19.32252271240729,19.20716673903896,7.547442467302883,186.92013298165568,8.547442467302883,1236.4915053378534,73.8992404532461,2170,0.0329631376733965,2166,4,0,0.9981566820276496,0.0018433179723502,0.0,True,460.0,12.100518486599809,0.628113989958235,460,0,0.0,,0.2808687448721165,0.3970711531087419,,intact
350,768,19.32252271240729,19.54127490892756,1.0,24.7660229,2.0,1251.5377784229704,63.54138356077763,661,0.010040845162265,660,1,0,0.9984871406959152,0.0015128593040847,0.0,True,751.0,15.461265295053533,0.7956641523146386,751,0,0.0,,0.3333333333333333,0.3797958971132712,,intact
350,881,19.32252271240729,19.199829910935463,7.944271909999159,196.74802004686592,8.94427190999916,1221.6137647534674,25.87327582104594,1550,0.0235450983381403,1509,41,0,0.9735483870967742,0.0264516129032258,0.0,True,356.0,10.645107772184812,0.5526717371739321,356,0,0.0,,0.2825983534202392,0.2682079019934025,,intact
350,1247,19.32252271240729,19.141149564065117,1.0,24.7660229,2.0,1233.7238409508464,61.28644380664752,597,0.0090686604566902,597,0,0,1.0,0.0,0.0,True,832.0,16.273715780512877,0.8461862748590046,832,0,0.0,,0.3333333333333333,,,intact
350,1310,19.32252271240729,19.10262819841987,1.0,24.7660229,2.0,1252.3847361689377,62.029600281789975,555,0.0084306642436567,554,1,0,0.9981981981981982,0.0018018018018018,0.0,True,856.0,16.50676414605009,0.8591645708487738,856,0,0.0,,0.3203772410170408,0.3797958971132712,,intact
351,384,19.287290611000323,19.23129555892138,1.0,24.7660229,2.0,1313.3044953548083,39.87894640707435,631,0.0095851335815268,631,0,0,1.0,0.0,0.0,True,902.0,16.94448338952177,0.879808169218492,902,0,0.0,,0.3333333333333333,,,intact
351,2331,19.287290611000323,18.267638874513175,7.615773105863909,188.61241114102967,8.615773105863909,1342.1847855506194,48.05497640694267,76,0.0011544693378701,76,0,0,1.0,0.0,0.0,False,143.0,6.746726148605861,0.3592990982027195,143,0,0.0,,0.1374322252320156,,,intact
352,1705,19.30374826343021,18.98192643915796,1.0,24.7660229,2.0,1245.8287549263096,76.75456210196857,467,0.0070939102734913,453,12,2,0.9700214132762311,0.025695931477516,0.0042826552462526,True,379.0,10.98359899412104,0.5737706899222298,381,599,0.6112244897959184,0.4772255750516612,0.3203772410170408,0.4567956789604663,0.1568483340346204,intact
352,1710,19.30374826343021,18.879114166765323,1.0,24.7660229,2.0,1248.150189685437,83.44232772010314,383,0.0058179178474243,378,5,0,0.9869451697127938,0.0130548302872062,0.0,True,709.0,15.022706457370044,0.7868821508515232,709,63,0.0816062176165803,,0.3203772410170408,0.5,,intact
352,1863,19.30374826343021,18.90096914267151,1.0,24.7660229,2.0,1235.4667162143685,40.273820145390125,584,0.0088711854383703,573,8,3,0.9811643835616438,0.0136986301369863,0.0051369863013698,True,561.0,13.36307771993812,0.6995511877705388,564,190,0.2519893899204244,0.4721359549995794,0.3333333333333333,0.4142135623730951,0.138802621666246,intact
352,2021,19.30374826343021,18.651322362400787,8.38083151964686,207.55986533661596,9.38083151964686,1262.7444423015845,59.21222803006383,1416,0.021509586610843,736,98,582,0.519774011299435,0.0692090395480226,0.4110169491525424,True,103.0,5.725898905580716,0.3017198393346608,110,528,0.8275862068965517,0.3706793556038632,0.1695208471985372,0.2716734953880599,0.2011585084053259,cohesive
352,2025,19.30374826343021,18.72650807191348,1.0,24.7660229,2.0,1268.477226480141,22.39632158711227,568,0.0086281392619766,527,16,25,0.9278169014084507,0.028169014084507,0.0440140845070422,True,544.0,13.159049284959082,0.6920305332115063,547,308,0.3602339181286549,0.4721359549995794,0.3203772410170408,0.4008197245479441,0.1517587139825386,intact
352,2157,19.30374826343021,18.65863965608721,2.146264369941973,53.15443253543696,3.146264369941973,1265.7428919212516,41.51091613763604,719,0.0109218875516922,665,24,30,0.9248956884561892,0.0333796940194714,0.0417246175243393,True,509.0,12.728697186576063,0.6705951803433271,509,96,0.1586776859504132,0.4195106216501435,0.2898979485566356,0.4270509831248423,0.1296126730935078,intact
352,2181,19.30374826343021,18.52719913795802,8.43650317030929,208.9386307118025,9.43650317030929,1230.463615403673,32.38894340339912,1605,0.0243805695694937,378,110,1117,0.2355140186915887,0.0685358255451713,0.6959501557632399,False,1.0,0.5641895835477563,0.0298268810221259,7,414,0.9833729216152018,0.3284126788115424,0.0958406946824614,0.1946220333069838,0.232571984129081,cohesive
352,2241,19.30374826343021,18.37597380127807,1.0,24.7660229,2.0,1239.860936579552,57.78689781043667,443,0.0067293410089007,430,6,7,0.9706546275395034,0.0135440180586907,0.0158013544018058,True,376.0,10.94004191971426,0.5806859138146861,381,601,0.6120162932790224,0.4772255750516612,0.3090169943749474,0.4568586240776848,0.1682085806767138,intact
