Repository: AmiraliKhosrozadeh/ice-bonded-granular-microCT

# Grain-scale kinematics, ice-bond failure and damage evolution in ice-bonded granular media under in-situ uniaxial compression

Analysis code, per-specimen tables and supplementary material for the paper of

## Results for every specimen

The paper shows one or two specimens per figure.  The same rendering for
every specimen and every scan is in [`supplementary/`](supplementary/README.md):
the void and crack classes (Fig. 11 of the paper), the crack orientation
classes (Fig. 12), the ice-path maps (Fig. 18) and the per-scan tables behind
Tables 2–4, each as one sheet per material, compiled with their text in
[`supplementary/supplementary.pdf`](supplementary/supplementary.pdf).

File: paper/data/bonds/Alumina_75_1000_T5/Alumina_75_1000_T5_throats_scan03_classified.csv (part 17 of 64)
bead_a,bead_b,r_a_vox,r_b_vox,gap_vox,gap_um,dsum_min,z_mid,axis_dip_deg,lens_vox,lens_mm3,binder_vox,pore_vox,crack_vox,binder_frac,pore_frac,crack_frac,connected,bond_area_vox,r_bond_vox,r_bond_over_R,neck_binder_vox,neck_crack_vox,neck_severed,q_crack_med,q_binder_med,q_pore_med,dq_paired,cls
352,2260,19.30374826343021,18.51583247063652,10.58257569495584,262.0883120022597,11.58257569495584,1229.8864544291732,34.00519594983671,1909,0.0289984469209741,1374,101,434,0.7197485594552121,0.0529072812991094,0.2273441592456783,True,230.0,8.556358677747903,0.4524830001640179,231,127,0.3547486033519553,0.3371260570857148,0.2440383060407868,0.3121203192793153,0.0930877510449279,cohesive
352,2305,19.30374826343021,18.01937627254423,6.559265477474685,162.44691902231747,7.559265477474685,1259.5998456602133,65.63697589618785,1506,0.0228767213530576,969,157,380,0.6434262948207171,0.1042496679946879,0.2523240371845949,True,372.0,10.881694613449236,0.5831073763913176,372,67,0.1526195899772209,0.3531799064769738,0.2204812092115424,0.3090169943749474,0.1326986972654314,cohesive
352,2361,19.30374826343021,18.76816896132822,2.146264369941973,53.15443253543696,3.146264369941973,1259.0568604567509,67.25811896059338,589,0.0089471373684933,564,13,12,0.9575551782682512,0.0220713073005093,0.0203735144312393,True,763.0,15.5843011764478,0.8186769835858552,763,114,0.1299885974914481,0.4206322727489686,0.2989350844248255,0.4270509831248423,0.1216971883241431,intact
351,395,19.287290611000323,19.39598905052356,9.392304845413264,232.6100368852859,10.392304845413264,1303.7291574223054,15.007348937686029,1129,0.0171499458217809,1104,25,0,0.9778565101860052,0.0221434898139946,0.0,True,224.0,8.444016491289505,0.4365719021331224,229,0,0.0,,0.2677768736123398,0.2692803301885514,,intact
351,459,19.287290611000323,19.340197059765472,1.0,24.7660229,2.0,1323.1372741899818,75.8030100605521,515,0.0078230488026724,514,1,0,0.9980582524271844,0.0019417475728155,0.0,True,593.0,13.73891416768399,0.7113542710716819,593,0,0.0,,0.3333333333333333,0.5,,intact
351,690,19.287290611000323,27.75204186579876,5.385164807134504,133.3691149337672,6.385164807134504,1346.9435519603526,28.920741078955533,178,0.0027038887123799,178,0,0,1.0,0.0,0.0,True,138.0,6.627726932618989,0.2817951099067123,138,0,0.0,,0.2196326988300871,,,intact
351,1295,19.287290611000323,20.1869800389977,13.892443989449804,344.0605859796812,14.892443989449804,1343.2633529928685,52.87945222792053,148,0.0022481771316417,148,0,0,1.0,0.0,0.0,False,95.0,5.499039842323396,0.2786138794599196,95,0,0.0,,0.1301117199026308,,,intact
353,527,19.33019266367917,19.37756869354035,1.0,24.7660229,2.0,1128.350994648274,44.47444511750838,598,0.0090838508427148,598,0,0,1.0,0.0,0.0,True,1336.0,20.62188177498708,1.0655166329396013,1336,0,0.0,,0.353889367864523,,,intact
353,824,19.33019266367917,19.247204656663865,4.242640687119285,105.07333641366796,5.242640687119285,1134.3767116312274,27.48539284147432,766,0.0116358356948487,766,0,0,1.0,0.0,0.0,True,772.0,15.67594437773643,0.8127009838203899,773,0,0.0,,0.2933997741163456,,,intact
353,948,19.33019266367917,19.242262754337823,2.6502815398728847,65.63693330793913,3.6502815398728847,1125.5691468251002,58.95880685692693,755,0.011468741448578,750,5,0,0.9933774834437086,0.0066225165562913,0.0,True,654.0,14.428259270064393,0.748112045951061,654,0,0.0,,0.2898979485566356,0.4270509831248423,,intact
353,1738,19.33019266367917,18.83502745575371,6.211102550927978,153.82430801053073,7.211102550927978,1094.3285824266054,24.97780813423761,1655,0.025140088870724,1607,48,0,0.9709969788519638,0.0290030211480362,0.0,True,559.0,13.339236349084567,0.6990257783050241,560,0,0.0,,0.2708131845707603,0.3874258867227931,,intact
354,764,19.29819427267528,19.20026164429093,1.0,24.7660229,2.0,1187.1948134579666,46.74288315502334,619,0.0094028489492315,619,0,0,1.0,0.0,0.0,True,976.0,17.625846048215095,0.9156650898535084,978,0,0.0,,0.3333333333333333,,,intact
354,777,19.29819427267528,19.122234727833145,2.6502815398728847,65.63693330793913,3.6502815398728847,1161.335351017929,52.74453916450125,935,0.0142030109330072,935,0,0,1.0,0.0,0.0,True,884.0,16.774562271083887,0.8732105657051309,884,0,0.0,,0.2843646522044218,,,intact
354,2004,19.29819427267528,19.050365658609472,1.414213562373095,35.02444547122265,2.414213562373095,1172.6165575269015,85.9929449303858,673,0.0102231297945603,673,0,0,1.0,0.0,0.0,True,875.0,16.688952945311364,0.8703822503486769,878,0,0.0,,0.3090169943749474,,,intact
354,2271,19.29819427267528,18.341739082819966,10.792475122390034,267.28668602879185,11.792475122390034,1152.3989645807517,29.39196913019628,1732,0.0263097485946188,1732,0,0,1.0,0.0,0.0,True,495.0,12.552425807826008,0.6669738593462954,495,0,0.0,,0.2713010500451303,,,intact
353,1918,19.33019266367917,18.769524357372603,6.817337799805944,168.8383440670296,7.817337799805943,1099.3289588871276,48.86586883473839,1207,0.0183347959317002,1207,0,0,1.0,0.0,0.0,True,595.0,13.762063154896342,0.7224233790131405,597,0,0.0,,0.2798057840438667,,,intact
354,392,19.29819427267528,19.37311714992092,1.0,24.7660229,2.0,1165.6462009047725,65.28466664679777,588,0.0089319469824687,588,0,0,1.0,0.0,0.0,True,865.0,16.5933134590105,0.858171747923438,865,0,0.0,,0.3333333333333333,,,intact
354,532,19.29819427267528,19.26994764875545,6.713293552551451,166.2615818569116,7.713293552551451,1195.458347834426,21.17441121803455,1484,0.0225425328605163,1479,5,0,0.9966307277628031,0.0033692722371967,0.0,True,548.0,13.207339536360733,0.684883371528041,548,0,0.0,,0.2798057840438667,0.4072965133529454,,intact
354,689,19.29819427267528,19.15807596866327,4.449489742783178,110.1961648630833,5.449489742783178,1168.1656615879865,74.44042702310979,1035,0.0157220495354679,1034,1,0,0.9990338164251208,0.0009661835748792,0.0,True,556.0,13.303394180365686,0.6918712655636171,556,0,0.0,,0.2898979485566356,0.2771863727725964,,intact
355,752,19.34317509279579,19.231510722219216,3.7320508075688767,92.42805576421428,4.732050807568877,907.761890551342,74.12255495543423,887,0.0134738724038261,819,68,0,0.923337091319053,0.076662908680947,0.0,True,571.0,13.481652161769508,0.698989602996162,571,0,0.0,,0.2817290466902531,0.387425886722793,,intact
355,960,19.34317509279579,18.99053592480251,10.224972160321824,253.2318946743928,11.224972160321824,889.8250824444683,61.12843932909375,1804,0.0274034563883904,1628,175,1,0.902439024390244,0.0970066518847006,0.0005543237250554,True,263.0,9.149617481968136,0.4773666435669489,263,81,0.2354651162790697,0.1280924842401627,0.2753138740406814,0.2898979485566356,-0.1472213898005186,intact
355,1287,19.34317509279579,19.006850447424053,1.0,24.7660229,2.0,901.1646407957865,87.98753413451684,582,0.0088408046663211,580,1,1,0.9965635738831616,0.0017182130584192,0.0017182130584192,True,629.0,14.14980276928284,0.7379292488054873,648,277,0.2994594594594594,0.5,0.3333333333333333,0.5,0.1666666666666666,intact
355,1352,19.34317509279579,19.017637913363345,1.0,24.7660229,2.0,919.8924963582492,21.559308885568228,607,0.0092205643169362,597,10,0,0.9835255354200988,0.0164744645799011,0.0,True,669.0,14.592782937361742,0.7608171878431645,671,0,0.0,,0.3333333333333333,0.4318516525781366,,intact
356,1625,19.420495233037645,19.178002080083733,2.146264369941973,53.15443253543696,3.146264369941973,1233.990886620549,37.86502072608025,686,0.0104206048128801,668,15,3,0.9737609329446064,0.0218658892128279,0.0043731778425655,True,361.0,10.71960208740737,0.5554414204494583,363,434,0.5445420326223338,0.4721359549995794,0.2989350844248255,0.4270509831248423,0.1732008705747538,intact
356,1650,19.420495233037645,18.893615459597395,1.8284271247461903,45.2828680424453,2.8284271247461903,1245.9831855377151,77.23913007254733,785,0.0119244530293162,745,40,0,0.9490445859872612,0.0509554140127388,0.0,True,775.0,15.706373285785544,0.819874088258805,776,130,0.1434878587196468,,0.2898979485566356,0.4270509831248423,,intact
356,1912,19.420495233037645,18.915436957996857,4.841619252963779,119.90765329198184,5.841619252963779,1251.049575315839,88.40794249514977,1164,0.0176816093326422,1039,82,43,0.8926116838487973,0.070446735395189,0.0369415807560137,True,347.0,10.509687459947386,0.5482943473280273,400,141,0.2606284658040665,0.3660254037844387,0.2687959533979827,0.3727076041405398,0.097229450386456,intact
356,2115,19.420495233037645,18.917883168921847,1.0,24.7660229,2.0,1243.6189286569347,69.24893935038568,532,0.0080812853650907,529,3,0,0.9943609022556392,0.0056390977443609,0.0,True,447.0,11.92830747106036,0.6222645802072161,451,256,0.3620933521923621,,0.3333333333333333,0.4142135623730951,,intact
356,1213,19.420495233037645,19.15482321367382,1.0,24.7660229,2.0,1262.6301277718503,51.66566321134864,532,0.0080812853650907,524,8,0,0.9849624060150376,0.0150375939849624,0.0,True,867.0,16.612485404699278,0.8613012710522673,867,115,0.1171079429735234,,0.3333333333333333,0.4772255750516612,,intact
356,1350,19.420495233037645,19.063731880373847,10.933355301524315,270.7757277713876,11.933355301524315,1254.0842631322762,81.58923481783677,2658,0.0403760460534046,2372,201,85,0.8924003009781791,0.0756207674943566,0.0319789315274642,True,173.0,7.420755373261929,0.3856517815152299,173,175,0.5028735632183908,0.2710755134061366,0.2455083338405087,0.2674788903885893,0.0255671795656279,intact
356,1404,19.420495233037645,19.16479483105868,1.0,24.7660229,2.0,1264.0088313811332,46.0330006352454,544,0.008263569997386,518,26,0,0.9522058823529412,0.0477941176470588,0.0,True,576.0,13.540550005146152,0.7018503674666245,576,0,0.0,,0.3333333333333333,0.4746807650256203,,intact
356,1466,19.420495233037645,19.0222573689338,6.032065437739018,149.39027076534305,7.032065437739018,1269.1216897717593,34.59606466001692,1503,0.0228311501949838,1342,161,0,0.8928809048569527,0.1071190951430472,0.0,True,533.0,13.02532799341193,0.6776480408816489,554,0,0.0,,0.2582456997612433,0.3704152082810797,,intact
355,1506,19.34317509279579,18.856089470908906,1.8284271247461903,45.2828680424453,2.8284271247461903,901.049655516534,87.76840436303982,678,0.0102990817246833,647,21,10,0.9542772861356932,0.0309734513274336,0.0147492625368731,True,563.0,13.38687663054658,0.7008970870746143,563,49,0.0800653594771241,0.4317713281142754,0.2898979485566356,0.4415184401122529,0.1418733795576397,intact
355,2002,19.34317509279579,18.87442436923508,1.0,24.7660229,2.0,902.225716580078,88.92345524334985,490,0.0074432891520572,485,5,0,0.9897959183673468,0.010204081632653,0.0,True,677.0,14.679774962390477,0.7682206715769686,677,46,0.0636237897648686,,0.3203772410170408,0.4364916731037084,,intact
355,2306,19.34317509279579,19.551272685063203,8.797958971132712,217.8904533523332,9.797958971132712,919.853045940372,41.88944300496405,1917,0.029119970009171,1355,562,0,0.7068335941575378,0.2931664058424622,0.0,True,315.0,10.013371767186818,0.5148998039194179,338,0,0.0,,0.2193450929151803,0.3556746514756407,,intact
356,1017,19.420495233037645,19.18362587421284,1.0,24.7660229,2.0,1236.9871135937206,46.49583654207672,582,0.0088408046663211,576,2,4,0.9896907216494846,0.0034364261168384,0.0068728522336769,True,461.0,12.11366408361762,0.6275839851379224,473,624,0.568824065633546,0.4571067811865476,0.3333333333333333,0.4216254894180499,0.1237734478532142,intact
356,2134,19.420495233037645,19.218807840959645,5.414213562373095,134.08853707122265,6.414213562373095,1250.8727619624403,88.89005241529615,1366,0.0207500673096127,1096,270,0,0.8023426061493412,0.1976573938506588,0.0,True,312.0,9.965574970333758,0.515825813485761,312,0,0.0,,0.2535548202751237,0.3544642953362821,,intact
357,409,19.5963438743131,19.340835286907136,10.015099296692402,248.0341785276579,11.015099296692402,775.4927296189646,39.443640303923104,2200,0.0334188492541347,2051,149,0,0.9322727272727273,0.0677272727272727,0.0,True,175.0,7.463526651802308,0.3833624732238262,190,0,0.0,,0.2547778406202406,0.4045372666182638,,intact
357,424,19.5963438743131,19.249137753897152,6.559265477474685,162.44691902231747,7.559265477474685,803.235537307562,68.29370833005603,1542,0.0234235752499435,1515,27,0,0.9824902723735408,0.0175097276264591,0.0,True,477.0,12.322086499845234,0.6344154317755568,477,0,0.0,,0.2791745113185196,0.3874258867227931,,intact
357,523,19.5963438743131,19.375873108582685,1.0,24.7660229,2.0,814.3815922770073,13.324592513840294,547,0.0083091411554598,547,0,0,1.0,0.0,0.0,True,617.0,14.01417852659937,0.7191881607736067,621,0,0.0,,0.3203772410170408,,,intact
357,1745,19.5963438743131,18.96446273864935,2.863703305156273,70.92254163430594,3.863703305156273,808.5233159713312,48.93178624919904,912,0.0138536320544413,894,18,0,0.9802631578947368,0.0197368421052631,0.0,True,552.0,13.255453865237978,0.6875091591461718,556,0,0.0,,0.2973757003746574,0.3912478224812742,,intact
357,1981,19.5963438743131,18.800419450280437,9.839639641948532,243.6887407002452,10.839639641948532,779.3863731959545,51.79949647582879,1900,0.0288617334467527,1596,304,0,0.84,0.16,0.0,True,131.0,6.457444935117649,0.3363536077522235,197,0,0.0,,0.2444266946297027,0.3931394635568627,,intact
358,739,19.34147347192993,19.29263708321885,2.6502815398728847,65.63693330793913,3.6502815398728847,993.3342524308308,81.86782594368229,516,0.007838239188697,516,0,0,1.0,0.0,0.0,True,588.0,13.680870333281758,0.7082275293359124,588,0,0.0,,0.2898979485566356,,,intact
358,790,19.34147347192993,19.20630387369838,1.0,24.7660229,2.0,973.5944884559942,29.78595622221661,591,0.0089775181405425,577,14,0,0.976311336717428,0.0236886632825719,0.0,True,1105.0,18.75453076547341,0.9730538078663232,1105,0,0.0,,0.3333333333333333,0.4253526177384017,,intact
357,646,19.5963438743131,19.30268043648954,1.7320508075688772,42.89600996421431,2.732050807568877,781.353861654494,49.357993344033126,767,0.0116510260808733,749,18,0,0.9765319426336376,0.0234680573663624,0.0,True,707.0,15.001502909106808,0.771304842468285,707,0,0.0,,0.3090169943749474,0.4364916731037084,,intact
357,1076,19.5963438743131,19.16284467893569,1.0,24.7660229,2.0,776.3002807313279,18.90663591431985,627,0.0095243720374284,627,0,0,1.0,0.0,0.0,True,837.0,16.322541920173855,0.8422540579119374,837,0,0.0,,0.3333333333333333,,,intact
357,1261,19.5963438743131,19.20759814263816,3.414213562373095,84.55649127122264,4.414213562373095,799.6559609331787,76.61210515641294,1057,0.0160562380280092,1037,20,0,0.9810785241248816,0.0189214758751182,0.0,True,602.0,13.842779759955802,0.7134728607680462,606,0,0.0,,0.2843646522044218,0.4390050566079807,,intact
357,1643,19.5963438743131,19.057379785038037,6.28538328578604,155.6639463910543,7.28538328578604,790.851700508487,80.34839906294104,1653,0.0251097080986748,1643,10,0,0.9939503932244405,0.0060496067755595,0.0,True,377.0,10.95458018781592,0.5668059452360567,378,0,0.0,,0.2714970279031851,0.3795326315053599,,intact
358,962,19.34147347192993,19.10720665498733,1.0,24.7660229,2.0,1008.5414523621822,18.211280255282617,572,0.008688900806075,528,44,0,0.9230769230769232,0.0769230769230769,0.0,True,1002.0,17.859073490978144,0.9289823958599458,1002,0,0.0,,0.3203772410170408,0.4364916731037084,,intact
358,1014,19.34147347192993,19.1065527240975,2.6502815398728847,65.63693330793913,3.6502815398728847,996.8612211685486,71.7929184735613,800,0.0121523088196853,787,13,0,0.98375,0.01625,0.0,True,628.0,14.13855043925722,0.7354630048976641,628,0,0.0,,0.2989350844248255,0.4142135623730951,,intact
359,580,19.315486570702145,19.260513681222136,1.0,24.7660229,2.0,752.3288092658754,16.57112184533227,572,0.008688900806075,563,9,0,0.9842657342657344,0.0157342657342657,0.0,True,950.0,17.38949084575512,0.9015704444313238,950,0,0.0,,0.3333333333333333,0.4494897427831781,,intact
359,673,19.315486570702145,19.18427456138995,10.58090860936498,262.04702492234026,11.58090860936498,755.7730143003489,53.308711787172335,1575,0.0239248579887555,1450,125,0,0.9206349206349206,0.0793650793650793,0.0,True,340.0,10.403141895720198,0.540426308621873,340,0,0.0,,0.2568094988588957,0.362852300228219,,intact
359,706,19.315486570702145,19.268018725054,1.0,24.7660229,2.0,786.5752794428647,34.94904411818951,590,0.0089623277545179,589,1,0,0.9983050847457628,0.0016949152542372,0.0,True,1085.0,18.58403149237035,0.9633148336273344,1089,4,0.0036596523330283,,0.3333333333333333,0.5,,intact
359,1345,19.315486570702145,19.009493407959745,5.0,123.8301145,6.0,768.9241325212749,85.00904484136092,1385,0.0210386846440802,1093,292,0,0.7891696750902527,0.2108303249097473,0.0,True,494.0,12.539740179716349,0.6543899141864169,494,0,0.0,,0.2588283628687876,0.3797958971132713,,intact
359,1822,19.315486570702145,18.888932861040757,6.358898943540674,157.48463685451412,7.358898943540674,785.7587547957182,48.58381151896509,1495,0.022709627106787,1424,71,0,0.9525083612040134,0.0474916387959866,0.0,True,572.0,13.49345229721172,0.7063817483901048,572,0,0.0,,0.2766967754673748,0.2989350844248254,,intact
359,1925,19.315486570702145,18.758449555674275,4.766114533138578,118.03770167173282,5.766114533138578,768.6157637577038,84.21115000112975,1144,0.01737780161215,1095,49,0,0.9571678321678322,0.0428321678321678,0.0,True,654.0,14.428259270064393,0.7579074158328983,657,0,0.0,,0.2857142857142857,0.3783339250091166,,intact
360,524,19.460081307207616,19.291354200142734,9.074467600217485,224.73847239229423,10.074467600217485,1014.5370190879928,33.69690817489464,2150,0.0326593299529044,2119,31,0,0.9855813953488372,0.0144186046511627,0.0,True,565.0,13.410633306963607,0.6921360786451324,565,0,0.0,,0.2757262893750405,0.2228126796486022,,intact
360,548,19.460081307207616,19.618285041561524,1.0,24.7660229,2.0,1046.8637159193668,51.76491577663733,588,0.0089319469824687,588,0,0,1.0,0.0,0.0,True,799.0,15.947714540361222,0.8161914650182674,799,0,0.0,,0.3333333333333333,,,intact
360,663,19.460081307207616,19.31697951396426,9.259739418689833,229.3269184913051,10.259739418689833,1043.7090405960537,68.57932348108955,1738,0.0264008909107664,1460,278,0,0.8400460299194477,0.1599539700805523,0.0,True,497.0,12.577758680835943,0.6487216108946875,497,0,0.0,,0.2898979485566356,0.2311604254946383,,intact
360,787,19.460081307207616,19.085384791945668,4.977725364273731,123.27846036151404,5.977725364273731,1055.460324330835,21.26749343524517,1281,0.0194588844975211,1276,5,0,0.996096799375488,0.0039032006245121,0.0,True,729.0,15.23311875578942,0.790397434375507,729,0,0.0,,0.2825147203946361,0.4014916240907943,,intact
362,789,19.35890091278804,19.21449796632033,1.0,24.7660229,2.0,930.3741491354442,56.77293428138486,579,0.0087952335082472,579,0,0,1.0,0.0,0.0,True,688.0,14.798554040663838,0.7672932368259019,719,0,0.0,,0.3333333333333333,,,intact
362,849,19.35890091278804,19.0759860302066,1.0,24.7660229,2.0,914.4072942961368,74.05714260551237,544,0.008263569997386,539,5,0,0.9908088235294118,0.0091911764705882,0.0,True,924.0,17.14987856615383,0.8924120729997186,924,184,0.1660649819494584,,0.3333333333333333,0.4494897427831781,,intact
360,988,19.460081307207616,19.26780437635695,1.414213562373095,35.02444547122265,2.414213562373095,1025.1349265090296,61.72008707471105,616,0.0093572777911577,616,0,0,1.0,0.0,0.0,True,797.0,15.927742441679586,0.8225464499570675,797,0,0.0,,0.3090169943749474,,,intact
360,1019,19.460081307207616,19.076204711264374,7.840676900366725,194.1823836659833,8.840676900366725,1049.332420346128,52.49215702654778,1531,0.0232564810036728,1523,8,0,0.9947746570868712,0.0052253429131286,0.0,True,445.0,11.901592303208291,0.617682373309321,445,0,0.0,,0.2779262976266636,0.2005205842858107,,intact
360,1278,19.460081307207616,19.041590730763403,10.194173437483135,252.4691327992791,11.194173437483135,1046.9242161724824,61.102915722108506,1517,0.0230438155993283,1483,34,0,0.977587343441002,0.022412656558998,0.0,True,441.0,11.847981254502882,0.6154528168448475,441,0,0.0,,0.2839830025259411,0.2372058100868359,,intact
360,1597,19.460081307207616,18.91187770315483,3.0,74.2980687,4.0,1034.6476848065286,89.68766982034195,853,0.0129573992789895,853,0,0,1.0,0.0,0.0,True,582.0,13.610890997982688,0.7094186144787151,582,0,0.0,,0.3090169943749474,,,intact
365,795,19.41247415915254,19.133327270768987,1.0,24.7660229,2.0,1307.7169189858469,62.871962819725255,511,0.007762287258574,507,4,0,0.9921722113502937,0.0078277886497064,0.0,True,941.0,17.30692355385402,0.8979926690754633,941,31,0.0318930041152263,,0.3333333333333333,0.4886127875258306,,intact
365,1324,19.41247415915254,18.970434962167687,7.944271909999159,196.74802004686592,8.94427190999916,1297.5391878026144,87.08929263761149,1392,0.0211450173462525,1385,7,0,0.994971264367816,0.0050287356321839,0.0,True,658.0,14.472315126092791,0.7541020447589774,658,0,0.0,,0.2779262976266636,0.221636875083904,,intact
362,1997,19.35890091278804,18.92521800857181,1.0,24.7660229,2.0,910.8399399744992,63.38772421419699,474,0.0072002429756635,472,2,0,0.9957805907172996,0.0042194092827004,0.0,True,697.0,14.895032415879534,0.7781311329888881,697,0,0.0,,0.3333333333333333,0.4886127875258306,,intact
362,2102,19.35890091278804,18.68602852425459,6.4031242374328485,158.57992149580696,7.403124237432848,923.5396810002712,80.67321745863546,1314,0.0199601672363332,1242,72,0,0.9452054794520548,0.0547945205479452,0.0,True,691.0,14.83078323464406,0.7796457217346814,691,532,0.4349959116925593,,0.2687959533979827,0.3721546749775545,,intact
362,2220,19.35890091278804,18.452480615183436,5.6332495807108,139.51318811729905,6.6332495807108,913.40712464536,73.13222764868713,1297,0.0197019306739148,1290,7,0,0.9946029298380878,0.0053970701619121,0.0,True,334.0,10.31094088749354,0.5453882122696778,336,153,0.3128834355828221,,0.2791745113185196,0.339714227381436,,intact
363,961,19.298407946822437,19.094337788950728,1.0,24.7660229,2.0,707.3363512978967,56.3371429827737,586,0.0089015662104195,584,2,0,0.9965870307167236,0.0034129692832764,0.0,True,720.0,15.13879513212096,0.7886278952961212,720,0,0.0,,0.3333333333333333,0.4772255750516612,,intact
363,1518,19.298407946822437,18.859669811961364,1.0,24.7660229,2.0,700.6586312558646,77.77835978717343,476,0.0072306237477127,467,9,0,0.98109243697479,0.01890756302521,0.0,True,784.0,15.797308339337176,0.8279928794736373,784,3,0.0038119440914866,,0.3203772410170408,0.4772255750516612,,intact
363,1561,19.298407946822437,18.908984821809945,1.0,24.7660229,2.0,677.6735327584062,14.107533284755664,571,0.0086737104200504,563,8,0,0.9859894921190894,0.0140105078809106,0.0,True,689.0,14.809304898631527,0.7752062533191072,690,0,0.0,,0.3333333333333333,0.4429907079434432,,intact
363,2128,19.298407946822437,18.534846388001554,4.0197648378370845,99.553588026488,5.0197648378370845,682.7660013727341,51.04854293586996,903,0.0137169185802198,896,7,0,0.992248062015504,0.0077519379844961,0.0,True,596.0,13.773623058786647,0.7281225631234467,596,0,0.0,,0.2933997741163456,0.304845440523399,,intact
362,905,19.35890091278804,19.24591570942032,1.0,24.7660229,2.0,937.8287848604756,22.309032726840524,571,0.0086737104200504,571,0,0,1.0,0.0,0.0,True,840.0,16.351767622932517,0.8471361375940724,840,0,0.0,,0.3333333333333333,,,intact
362,1082,19.35890091278804,19.1289787871486,4.855156433186538,120.24291540738012,5.855156433186538,929.6572678474512,63.57524607632838,1303,0.0197930729900625,1266,37,0,0.9716039907904837,0.0283960092095165,0.0,True,554.0,13.279445656570912,0.6900585722103457,554,0,0.0,,0.2801868778094689,0.3704152082810797,,intact
362,1701,19.35890091278804,18.91098768008377,1.0,24.7660229,2.0,930.8846142196696,55.59956770664808,574,0.0087192815781242,570,4,0,0.9930313588850174,0.0069686411149825,0.0,True,644.0,14.317526556719258,0.7482397824061634,644,211,0.2467836257309941,,0.3333333333333333,0.4772255750516612,,intact
362,1950,19.35890091278804,18.839288469897355,1.0,24.7660229,2.0,901.681605763182,18.77386117074485,618,0.0093876585632069,613,5,0,0.9919093851132686,0.0080906148867313,0.0,True,525.0,12.927207364566026,0.6768492210484571,564,767,0.5762584522915102,,0.3333333333333333,0.4772255750516612,,intact
363,1063,19.298407946822437,19.07926571977508,1.0,24.7660229,2.0,707.9358378114,54.490706640444046,539,0.008187618067263,539,0,0,1.0,0.0,0.0,True,819.0,16.146076823319174,0.8414307216006224,819,0,0.0,,0.3333333333333333,,,intact
363,1146,19.298407946822437,18.936764412821223,2.23606797749979,55.37851073671648,3.23606797749979,689.8859134287304,72.02300445081396,591,0.0089775181405425,591,0,0,1.0,0.0,0.0,True,834.0,16.293263794503588,0.8522657432401561,834,1,0.0011976047904191,,0.2989350844248255,,,intact
363,1163,19.298407946822437,19.175405370001204,1.0,24.7660229,2.0,692.1462561701189,77.63897713817492,554,0.0084154738576321,546,8,0,0.9855595667870036,0.0144404332129963,0.0,True,854.0,16.487469266111074,0.8570748696179546,854,6,0.0069767441860465,,0.3203772410170408,0.4721359549995794,,intact
363,1302,19.298407946822437,18.89629018841877,2.449489742783178,60.66411906308329,3.449489742783178,688.3222354196835,67.13165427040293,767,0.0116510260808733,728,39,0,0.9491525423728814,0.0508474576271186,0.0,True,801.0,15.967661658277216,0.836119275075212,801,0,0.0,,0.2898979485566356,0.414213562373095,,intact
365,1661,19.41247415915254,18.86347243543424,1.0,24.7660229,2.0,1315.1198090285882,30.249613371236013,562,0.0085369969458289,562,0,0,1.0,0.0,0.0,True,803.0,15.987583888930306,0.8353854214642136,803,0,0.0,,0.3333333333333333,,,intact
365,1985,19.41247415915254,18.718562432359136,1.0,24.7660229,2.0,1306.597293798785,66.81573836910619,496,0.0075344314682049,493,3,0,0.9939516129032258,0.0060483870967741,0.0,True,748.0,15.430353037616328,0.8093329957387663,748,0,0.0,,0.3203772410170408,0.4494897427831781,,intact
365,2021,19.41247415915254,18.651322362400787,10.80391513507249,267.5700096448619,11.80391513507249,1286.8979461727183,61.1965600337248,2252,0.0342087493274142,1640,159,453,0.7282415630550622,0.0706039076376554,0.2011545293072824,True,453.0,12.008096370418468,0.6309458050837875,453,131,0.2243150684931507,0.3254969626360192,0.2424437451633287,0.2835447915901954,0.0830532174726904,cohesive
366,393,19.362934503769267,19.50201810398371,4.0,99.0640916,5.0,896.2192223779282,6.412652912385876,1241,0.0188512690565369,984,56,201,0.7929089443996776,0.0451248992747784,0.1619661563255439,True,438.0,11.807613228273542,0.60762267472407,442,141,0.241852487135506,0.4270509831248423,0.2553967929896867,0.36631843489263,0.1716541901351556,cohesive
366,2278,19.362934503769267,18.7970417248304,1.0,24.7660229,2.0,908.6726525534848,62.58502731295837,579,0.0087952335082472,578,1,0,0.998272884283247,0.001727115716753,0.0,True,599.0,13.808244704671576,0.7237030034794804,599,0,0.0,,0.3333333333333333,0.5,,intact
367,414,19.257510025380075,19.274875366787523,9.816653826391969,243.1194734657961,10.816653826391969,739.6393961397762,29.712637986901264,1461,0.0221931539819503,1457,4,0,0.997262149212868,0.0027378507871321,0.0,True,688.0,14.798554040663838,0.768109936099202,688,0,0.0,,0.2742918851774317,0.2739726905221749,,intact
367,546,19.257510025380075,19.46092181562806,5.572595368400839,138.0110245062491,6.572595368400839,719.9272007188183,84.84588046617027,1786,0.0271300294399475,1678,108,0,0.9395296752519596,0.0604703247480403,0.0,True,687.0,14.787795366729425,0.7638633417517244,687,0,0.0,,0.2731240291320808,0.4005152449671125,,intact
367,559,19.257510025380075,19.315913149469303,1.0,24.7660229,2.0,707.0809528453715,57.149955500873645,613,0.0093117066330839,612,1,0,0.99836867862969,0.0016313213703099,0.0,True,750.0,15.450968080927584,0.8011198804363266,750,0,0.0,,0.3203772410170408,0.4142135623730951,,intact
366,555,19.362934503769267,19.3043889028925,1.0,24.7660229,2.0,932.6234870348576,39.519518628764736,546,0.0082939507694352,544,2,0,0.9963369963369964,0.0036630036630036,0.0,True,643.0,14.306406146065385,0.7399739565940899,643,0,0.0,,0.3660254037844386,0.4721359549995794,,intact
366,845,19.362934503769267,19.389641156419238,1.0,24.7660229,2.0,923.7039434393488,72.81241290696784,530,0.0080509045930415,530,0,0,1.0,0.0,0.0,True,456.0,12.047792665040705,0.6217802280129578,456,0,0.0,,0.3203772410170408,,,intact
366,968,19.362934503769267,19.11592145968711,1.0,24.7660229,2.0,927.2207469578508,60.315358332107536,627,0.0095243720374284,610,17,0,0.9728867623604466,0.0271132376395534,0.0,True,728.0,15.222667215103916,0.7912224432847474,728,0,0.0,,0.3333333333333333,0.4494897427831781,,intact
366,1073,19.362934503769267,19.20824521170423,1.0,24.7660229,2.0,908.5405249437408,61.52971434507005,660,0.0100256547762404,659,1,0,0.9984848484848484,0.0015151515151515,0.0,True,664.0,14.538148590038452,0.7538347904980578,664,19,0.027818448023426,,0.3333333333333333,0.5,,intact
366,1137,19.362934503769267,19.062418001057488,1.0,24.7660229,2.0,931.9244587197096,42.37598463022432,626,0.0095091816514037,616,10,0,0.9840255591054312,0.0159744408945686,0.0,True,815.0,16.106599803800595,0.8383319217059823,815,0,0.0,,0.3333333333333333,0.4568586240776848,,intact
366,1309,19.362934503769267,19.14744620956572,2.6502815398728847,65.63693330793913,3.6502815398728847,916.6736640264184,87.18644749972795,1001,0.0152055764106313,1000,1,0,0.999000999000999,0.0009990009990009,0.0,True,693.0,14.85223051010746,0.7713364674665281,693,0,0.0,,0.2958163163244892,0.3516287047744073,,intact
366,1468,19.362934503769267,18.930548868473785,5.477225575051661,135.6490940201951,6.477225575051661,909.2529210556196,67.62927281348776,1529,0.0232261002316236,1521,8,0,0.9947678221059516,0.0052321778940483,0.0,True,499.0,12.603040633343667,0.6582342228223068,501,175,0.2588757396449704,,0.2791745113185196,0.3533339637912243,,intact
366,1740,19.362934503769267,18.97640342773171,1.0,24.7660229,2.0,905.9244654937352,51.84629813520484,592,0.0089927085265671,578,14,0,0.9763513513513512,0.0236486486486486,0.0,True,664.0,14.538148590038452,0.7583933043399472,664,2,0.003003003003003,,0.3333333333333333,0.414213562373095,,intact
368,479,19.408672388485265,19.52542414266708,2.0,49.5320458,3.0,1334.5190104580956,50.75120664946933,219,0.0033266945393888,219,0,0,1.0,0.0,0.0,True,274.0,9.338999347593866,0.479733713102676,274,0,0.0,,0.3090169943749474,,,intact
368,797,19.408672388485265,19.079921522398894,1.0,24.7660229,2.0,1331.8496039027675,58.7790589506275,255,0.0038735484362747,255,0,0,1.0,0.0,0.0,True,368.0,10.82303275961202,0.5624020864296309,390,0,0.0,,0.3333333333333333,,,intact
368,847,19.408672388485265,19.35847622647444,7.14142842854285,176.86478000000324,8.14142842854285,1335.912839131451,51.49257486808191,293,0.0044507831052097,293,0,0,1.0,0.0,0.0,False,166.0,7.269074295019226,0.3750120684508733,166,0,0.0,,0.2843646522044218,,,intact
368,1027,19.408672388485265,19.09280982282181,1.0,24.7660229,2.0,1307.2543572600391,40.54648532583624,564,0.0085673777178781,549,15,0,0.973404255319149,0.026595744680851,0.0,True,991.0,17.76077411624101,0.9226020971745884,991,0,0.0,,0.3333333333333333,0.4364916731037084,,intact
367,725,19.257510025380075,19.143538434456097,2.146264369941973,53.15443253543696,3.146264369941973,702.7268753465748,43.48760775044376,579,0.0087952335082472,579,0,0,1.0,0.0,0.0,True,962.0,17.498974555922032,0.9113800407936408,962,0,0.0,,0.2989350844248255,,,intact
367,1203,19.257510025380075,18.993183427405445,6.483314773547883,160.56592214959517,7.483314773547883,732.0856481139069,51.12330768525486,1557,0.0236514310403126,1414,143,0,0.9081567116249196,0.0918432883750802,0.0,True,504.0,12.666024736934256,0.6622637967370959,504,0,0.0,,0.2742918851774317,0.3385221051678928,,intact
367,2040,19.257510025380075,18.67074631450133,8.43650317030929,208.9386307118025,9.43650317030929,703.182716472179,51.99228909387244,1553,0.0235906694962142,1551,2,0,0.9987121699935608,0.0012878300064391,0.0,True,575.0,13.528790949515026,0.7133885000291753,578,0,0.0,,0.2775144043792301,0.39060044214524,,intact
368,463,19.408672388485265,19.2607281922223,1.0,24.7660229,2.0,1308.2791444581576,45.36683743173421,613,0.0093117066330839,609,4,0,0.9934747145187602,0.0065252854812398,0.0,True,851.0,16.458484533589534,0.8512407374527956,852,0,0.0,,0.3333333333333333,0.4253526177384017,,intact
368,1037,19.408672388485265,19.097392987798774,3.16227766016838,78.31704094788851,4.16227766016838,1318.7474502422049,81.62255877166851,961,0.014597960969647,961,0,0,1.0,0.0,0.0,True,663.0,14.527197064122632,0.7545407157112427,663,0,0.0,,0.2898979485566356,,,intact
368,1652,19.408672388485265,19.076642058339388,4.55269276785519,112.752093345366,5.55269276785519,1321.6644057406731,89.53344417236478,1359,0.0206437346074405,1350,9,0,0.9933774834437086,0.0066225165562913,0.0,True,718.0,15.117754405994354,0.785637567123565,718,0,0.0,,0.2817290466902531,0.4665171868296264,,intact
368,1867,19.408672388485265,18.785097361891104,9.1104335791443,225.62920665001667,10.1104335791443,1299.8217265151775,24.550573798145145,1677,0.0254742773632654,1671,6,0,0.996422182468694,0.0035778175313059,0.0,True,541.0,13.122714979204218,0.6871652138540163,547,0,0.0,,0.2692803301885514,0.331064592910926,,intact
368,2736,19.408672388485265,7.656372945784155,3.414213562373095,84.55649127122264,4.414213562373095,1326.4786854971776,75.75312676967637,118,0.0017924655509035,111,7,0,0.940677966101695,0.059322033898305,0.0,True,271.0,9.287732724180174,0.686326781239133,272,0,0.0,,0.2989350844248255,0.4270509831248423,,intact
372,508,19.40360104295252,19.26008464488672,3.1815405503520555,78.79410612729761,4.181540550352056,938.4778225574436,59.036321987458976,788,0.01197002418739,785,3,0,0.9961928934010152,0.0038071065989847,0.0,True,755.0,15.50238575409482,0.8019093616297803,755,0,0.0,,0.2898979485566356,0.4068781988545112,,intact
369,473,19.289857287537508,19.27144765580665,9.681145747868609,239.7634772899516,10.681145747868609,752.4808355085568,67.6533575149123,1787,0.0271452198259721,1782,5,0,0.9972020145495244,0.0027979854504756,0.0,True,491.0,12.501606061472312,0.6484016077692486,503,0,0.0,,0.2694832810057483,0.2912278756111366,,intact
369,654,19.289857287537508,19.17821844085136,1.0,24.7660229,2.0,723.7246286348866,9.69734940620848,577,0.008764852736198,567,10,0,0.9826689774696707,0.0173310225303292,0.0,True,591.0,13.715726110367628,0.7130965534751522,594,30,0.048076923076923,,0.3333333333333333,0.4142135623730951,,intact
369,1313,19.289857287537508,18.97087719952899,1.0,24.7660229,2.0,736.0031636403619,69.50754945189412,463,0.0070331487293929,463,0,0,1.0,0.0,0.0,True,894.0,16.869174201729876,0.8818008555184566,894,0,0.0,,0.3203772410170408,,,intact
369,1520,19.289857287537508,18.88090014356729,1.0,24.7660229,2.0,738.0019671343177,75.45883577245343,523,0.0079445718908693,523,0,0,1.0,0.0,0.0,True,576.0,13.540550005146152,0.7094724294945299,580,61,0.095163806552262,,0.3203772410170408,,,intact
369,1589,19.289857287537508,18.968002288037685,5.422466567392307,134.29293118252227,6.422466567392307,751.4660005340335,68.15249286085132,936,0.0142182013190318,907,29,0,0.969017094017094,0.0309829059829059,0.0,True,534.0,13.037541149394093,0.6815614513739077,534,0,0.0,,0.2771863727725964,0.3483314773547882,,intact
369,1637,19.289857287537508,18.94452811000645,2.449489742783178,60.66411906308329,3.449489742783178,733.307828175953,61.6796127884224,914,0.0138840128264905,884,30,0,0.9671772428884028,0.0328227571115973,0.0,True,583.0,13.622579184763431,0.7125826160468894,583,0,0.0,,0.2898979485566356,0.4093754144956794,,intact
369,2310,19.289857287537508,19.459871168757527,1.0,24.7660229,2.0,756.1511854926462,49.24700865653555,713,0.0108307452355445,712,1,0,0.9985974754558204,0.0014025245441795,0.0,True,675.0,14.6580753570876,0.7565511264740924,683,0,0.0,,0.3333333333333333,0.4772255750516612,,intact
370,505,19.38244184812382,19.261586188445552,1.0,24.7660229,2.0,1058.3871312599335,11.846702463918682,653,0.0099193220740681,650,3,0,0.9954058192955588,0.004594180704441,0.0,True,1209.0,19.61725394636576,1.015279976911397,1209,0,0.0,,0.3333333333333333,0.4721359549995794,,intact
370,538,19.38244184812382,19.20867656686296,1.0,24.7660229,2.0,1022.1781794175374,24.08699543972337,585,0.0088863758243949,583,2,0,0.9965811965811966,0.0034188034188034,0.0,True,1054.0,18.316621414379764,0.949266161058786,1054,0,0.0,,0.3333333333333333,0.4860679774997897,,intact
370,751,19.38244184812382,19.1065527240975,1.0,24.7660229,2.0,1047.9384411434226,64.99539232471717,573,0.0087040911920996,571,2,0,0.9965095986038396,0.0034904013961605,0.0,True,913.0,17.04749031634278,0.8858371337476545,916,0,0.0,,0.3333333333333333,0.4886127875258306,,intact
370,1094,19.38244184812382,19.167611016983425,2.6502815398728847,65.63693330793913,3.6502815398728847,1036.200621307555,80.58427588851733,784,0.0119092626432916,769,15,0,0.9808673469387756,0.0191326530612244,0.0,True,835.0,16.303029011918774,0.8458109808028362,836,0,0.0,,0.2817290466902531,0.4415184401122529,,intact
370,1280,19.38244184812382,18.98060120953525,10.06225774829855,249.2021058200643,11.06225774829855,1023.225414336873,48.30519727759866,2079,0.0315808125451573,1593,486,0,0.7662337662337663,0.2337662337662337,0.0,True,342.0,10.433694507453072,0.5439450927691731,342,0,0.0,,0.2402530733520421,0.3725016300775402,,intact
372,564,19.40360104295252,19.1335446430696,4.855156433186538,120.24291540738012,5.855156433186538,921.3798150587496,74.327409774536,1166,0.0177119901046914,998,168,0,0.855917667238422,0.144082332761578,0.0,True,721.0,15.149304536463484,0.786218297529924,733,7,0.0094594594594594,,0.2687959533979827,0.3467362379275918,,intact
372,590,19.40360104295252,19.234092306346103,1.0,24.7660229,2.0,921.3496933514724,72.7365251879966,531,0.0080660949790661,529,2,0,0.9962335216572504,0.0037664783427495,0.0,True,704.0,14.96964127403822,0.7748724096289749,704,38,0.0512129380053908,,0.3203772410170408,0.4146428199482246,,intact
372,849,19.40360104295252,19.0759860302066,1.0,24.7660229,2.0,918.1424138247456,62.69204600430018,567,0.0086129488759519,567,0,0,1.0,0.0,0.0,True,1321.0,20.505788442505388,1.065800857141157,1321,0,0.0,,0.3203772410170408,,,intact
372,936,19.40360104295252,19.0954290436274,1.0,24.7660229,2.0,944.0239041646566,29.250556148726737,646,0.0098129893718959,646,0,0,1.0,0.0,0.0,True,1264.0,20.0585068271871,1.0420266059730756,1264,4,0.0031545741324921,,0.3333333333333333,,,intact
373,417,19.370148317271585,19.27937238816749,1.0,24.7660229,2.0,1051.3138916300964,8.27293653392448,641,0.0097370374417728,641,0,0,1.0,0.0,0.0,True,1044.0,18.229523339239496,0.943324678107798,1049,0,0.0,,0.3333333333333333,,,intact
373,656,19.370148317271585,19.12876131106555,1.0,24.7660229,2.0,1013.5816982600588,14.875802503081204,598,0.0090838508427148,597,1,0,0.9983277591973244,0.0016722408026755,0.0,True,1603.0,22.588730543184948,1.1734737820501029,1607,0,0.0,,0.3333333333333333,0.4494897427831781,,intact
373,1165,19.370148317271585,19.04554044892911,1.7320508075688772,42.89600996421431,2.732050807568877,1038.035630937391,73.45169537117141,738,0.0112105048861597,738,0,0,1.0,0.0,0.0,True,1135.0,19.007412259921196,0.9895650902213944,1147,0,0.0,,0.3090169943749474,,,intact
373,1576,19.370148317271585,18.975519447508336,3.898979485566356,96.5622152261666,4.898979485566356,1030.9247705538892,86.53166691892767,1220,0.0185322709500201,1127,93,0,0.9237704918032786,0.0762295081967213,0.0,True,1381.0,20.966305178066424,1.0935423165233673,1381,0,0.0,,0.2791745113185196,0.4068781988545112,,intact
372,977,19.40360104295252,19.116574749782277,3.898979485566356,96.5622152261666,4.898979485566356,921.180336579989,73.86563638829344,653,0.0099193220740681,647,6,0,0.990811638591118,0.009188361408882,0.0,True,694.0,14.86294254216004,0.7716965063780061,694,0,0.0,,0.2989350844248255,0.4340578300578996,,intact
372,1145,19.40360104295252,18.9467451408178,1.0,24.7660229,2.0,908.0580787976688,12.149025936032483,588,0.0089319469824687,486,46,56,0.826530612244898,0.0782312925170068,0.0952380952380952,True,758.0,15.533154661153455,0.8100659423891727,758,105,0.1216685979142526,0.4721359549995794,0.3090169943749474,0.4429907079434432,0.163118960624632,intact
372,1554,19.40360104295252,18.788028517155144,10.44948974278318,258.7923022630833,11.44948974278318,938.8055150420814,62.39222438279534,1973,0.029970631626549,1185,162,626,0.6006082108464268,0.0821084642676127,0.3172833248859604,True,436.0,11.780624362746345,0.6169217966573267,436,25,0.054229934924078,0.2869604190155126,0.2445243716588601,0.3660917360659494,0.0424360473566524,mixed
