Repository: AmiraliKhosrozadeh/ice-bonded-granular-microCT

# Grain-scale kinematics, ice-bond failure and damage evolution in ice-bonded granular media under in-situ uniaxial compression

Analysis code, per-specimen tables and supplementary material for the paper of

## Results for every specimen

The paper shows one or two specimens per figure.  The same rendering for
every specimen and every scan is in [`supplementary/`](supplementary/README.md):
the void and crack classes (Fig. 11 of the paper), the crack orientation
classes (Fig. 12), the ice-path maps (Fig. 18) and the per-scan tables behind
Tables 2–4, each as one sheet per material, compiled with their text in
[`supplementary/supplementary.pdf`](supplementary/supplementary.pdf).

File: paper/data/bonds/Alumina_75_1000_T5/Alumina_75_1000_T5_throats_scan03_classified.csv (part 18 of 64)
bead_a,bead_b,r_a_vox,r_b_vox,gap_vox,gap_um,dsum_min,z_mid,axis_dip_deg,lens_vox,lens_mm3,binder_vox,pore_vox,crack_vox,binder_frac,pore_frac,crack_frac,connected,bond_area_vox,r_bond_vox,r_bond_over_R,neck_binder_vox,neck_crack_vox,neck_severed,q_crack_med,q_binder_med,q_pore_med,dq_paired,cls
372,2190,19.40360104295252,18.56629593315209,8.917213725368399,220.84391932666807,9.9172137253684,948.4715713045814,28.060510544461494,1597,0.0242590464812968,1560,37,0,0.9768315591734502,0.0231684408265497,0.0,True,759.0,15.543397428281152,0.8187221281144373,759,0,0.0,,0.2758872381516119,0.2466060555964672,,intact
375,405,19.33381247028141,19.396200575443427,1.0,24.7660229,2.0,1129.7415938702688,39.13546033273121,604,0.0091749931588624,598,6,0,0.9900662251655628,0.009933774834437,0.0,True,1202.0,19.5603804460168,1.0100890192277354,1202,19,0.0155610155610155,,0.3333333333333333,0.4633576589174196,,intact
375,1307,19.33381247028141,18.997594292270804,8.222125139210444,203.62933948435156,9.222125139210444,1153.0229429127628,71.34143557030919,1250,0.0189879825307583,1229,21,0,0.9832,0.0168,0.0,True,647.0,14.350836085779552,0.7487769063461333,647,0,0.0,,0.2798057840438667,0.2711923793731366,,intact
375,1414,19.33381247028141,19.00839226372104,1.0,24.7660229,2.0,1156.1254914489318,56.75160500489327,574,0.0087192815781242,557,14,3,0.970383275261324,0.024390243902439,0.0052264808362369,True,1057.0,18.34267018992237,0.9567874522174156,1057,117,0.0996592844974446,0.4142135623730951,0.3203772410170408,0.4772255750516612,0.0938363213560543,intact
375,2141,19.33381247028141,18.47349074485661,1.0,24.7660229,2.0,1153.613050926372,64.93344913609675,517,0.0078534295747216,513,4,0,0.9922630560928434,0.0077369439071566,0.0,True,852.0,16.46815177937675,0.8711624675088125,852,88,0.0936170212765957,,0.3333333333333333,0.4142135623730951,,intact
374,484,19.367390728989932,19.25965558943609,5.928203230275509,146.8180169568572,6.928203230275509,1304.9370031525302,48.94518407020959,1282,0.0194740748835457,1227,55,0,0.9570982839313572,0.0429017160686427,0.0,True,990.0,17.751810818109593,0.9191389200080544,994,0,0.0,,0.2766967754673748,0.414213562373095,,intact
374,594,19.367390728989932,19.461342042613765,1.0,24.7660229,2.0,1315.7814036409309,78.39134257383748,395,0.0060002024797196,395,0,0,1.0,0.0,0.0,True,746.0,15.40971041561482,0.7937271868364594,746,0,0.0,,0.3090169943749474,,,intact
374,700,19.367390728989932,19.26587502343587,7.4852813742385695,185.38064992733587,8.48528137423857,1304.1285051604266,47.17066089697946,1846,0.0280414526014239,1811,35,0,0.9810400866738896,0.0189599133261105,0.0,True,625.0,14.104739588693908,0.7301862430725656,625,0,0.0,,0.2798057840438667,0.2225758785102318,,intact
374,866,19.367390728989932,19.27316166370076,1.0,24.7660229,2.0,1322.8820246348073,81.61271476883569,510,0.0077470968725494,510,0,0,1.0,0.0,0.0,True,504.0,12.666024736934256,0.6555819703721514,504,0,0.0,,0.3333333333333333,,,intact
376,600,19.34870329403784,19.14918248661951,1.0,24.7660229,2.0,1077.5790632697783,40.28250234863167,588,0.0089319469824687,585,3,0,0.9948979591836736,0.0051020408163265,0.0,True,1063.0,18.39465707789546,0.955619079068366,1064,0,0.0,,0.3333333333333333,0.4772255750516612,,intact
376,751,19.34870329403784,19.1065527240975,6.713293552551451,166.2615818569116,7.713293552551451,1059.6553770654205,81.52703072490775,1363,0.0207044961515389,1336,27,0,0.9801907556859868,0.0198092443140132,0.0,True,694.0,14.86294254216004,0.7729992766216788,694,0,0.0,,0.2785504044725916,0.3941023016858508,,intact
376,1094,19.34870329403784,19.167611016983425,1.0,24.7660229,2.0,1047.9175572295526,37.69089227938847,590,0.0089623277545179,590,0,0,1.0,0.0,0.0,True,1364.0,20.83685880248485,1.0819757380847046,1364,0,0.0,,0.3333333333333333,,,intact
376,1283,19.34870329403784,19.15807596866327,6.348469228349534,157.22633428924988,7.348469228349534,1052.8894965627064,63.81805831595413,1336,0.0202943557288745,1331,5,0,0.9962574850299402,0.0037425149700598,0.0,True,948.0,17.371176474327626,0.9022399072027248,949,0,0.0,,0.2843646522044218,0.3690444308357147,,intact
376,1339,19.34870329403784,19.02929222806954,1.0,24.7660229,2.0,1052.6519241267165,56.69311264020645,625,0.0094939912653791,625,0,0,1.0,0.0,0.0,True,1259.0,20.01879483648785,1.0432433775732843,1259,0,0.0,,0.3333333333333333,,,intact
377,595,19.35762679794213,19.26951903241693,1.0,24.7660229,2.0,1094.7617693280222,25.134118055301556,591,0.0089775181405425,584,7,0,0.988155668358714,0.0118443316412859,0.0,True,870.0,16.641201909113953,0.8616324893481916,871,0,0.0,,0.3333333333333333,0.4494897427831781,,intact
377,747,19.35762679794213,19.1805980871652,2.146264369941973,53.15443253543696,3.146264369941973,1116.7503713735805,76.96820271437132,889,0.0135042531758753,856,33,0,0.9628796400449944,0.0371203599550056,0.0,True,715.0,15.086138293858053,0.782918172221675,715,0,0.0,,0.2973757003746574,0.4270509831248423,,intact
377,1025,19.35762679794213,19.068329032376585,1.0,24.7660229,2.0,1129.190826294944,27.53180364556113,622,0.0094484201073053,616,6,0,0.990353697749196,0.0096463022508038,0.0,True,844.0,16.39065416446578,0.8531032636816431,844,0,0.0,,0.3333333333333333,0.4429907079434432,,intact
377,1462,19.35762679794213,18.838615806331607,1.0,24.7660229,2.0,1123.3757610054258,55.362260278221406,562,0.0085369969458289,533,29,0,0.9483985765124556,0.0516014234875444,0.0,True,687.0,14.787795366729425,0.774306285565106,687,0,0.0,,0.3203772410170408,0.414213562373095,,intact
377,1610,19.35762679794213,18.98810839877264,4.155870949147037,102.92439509602023,5.155870949147037,1098.1734231777111,49.95369052871656,1100,0.0167094246270673,1100,0,0,1.0,0.0,0.0,True,560.0,13.351162356249093,0.6963570935728434,560,0,0.0,,0.2933997741163456,,,intact
377,1749,19.35762679794213,18.89584445286508,3.898979485566356,96.5622152261666,4.898979485566356,1106.9002537270412,75.91103480717176,1027,0.015600526447271,867,160,0,0.8442064264849075,0.1557935735150925,0.0,True,472.0,12.257335203001883,0.6408482578031782,472,0,0.0,,0.2708131845707603,0.3585701736362872,,intact
377,2064,19.35762679794213,18.80492119710326,1.0,24.7660229,2.0,1118.1407275564216,71.65384297646573,539,0.008187618067263,532,7,0,0.987012987012987,0.0129870129870129,0.0,True,654.0,14.428259270064393,0.7561475859493241,656,0,0.0,,0.3333333333333333,0.4772255750516612,,intact
380,481,19.36399569581496,19.394508246886428,8.22446323827975,203.68724489944444,9.22446323827975,733.2589499897165,58.993274669788015,1488,0.0226032944046147,1422,66,0,0.9556451612903226,0.0443548387096774,0.0,True,395.0,11.213046198183497,0.5786108883232591,396,0,0.0,,0.2742918851774317,0.3343779885594911,,intact
380,961,19.36399569581496,19.094337788950728,3.47213595499958,85.99099857343296,4.47213595499958,719.4851800460392,86.81853790316072,804,0.0122130703637837,794,10,0,0.9875621890547264,0.0124378109452736,0.0,True,537.0,13.074112164146964,0.6799104890660926,537,0,0.0,,0.2857142857142857,0.4012610612967355,,intact
380,1026,19.36399569581496,19.041590730763403,2.449489742783178,60.66411906308329,3.449489742783178,731.0385201235399,60.05026508198434,830,0.0126080204004235,828,2,0,0.9975903614457832,0.0024096385542168,0.0,True,785.0,15.807379942744328,0.8231812823878623,785,148,0.1586280814576634,,0.2989350844248255,0.4548834579993989,,intact
380,1163,19.36399569581496,19.175405370001204,1.0,24.7660229,2.0,704.2950849182614,32.181778564956815,659,0.0100104643902158,659,0,0,1.0,0.0,0.0,True,799.0,15.947714540361222,0.827605728128795,799,13,0.0160098522167487,,0.3333333333333333,,,intact
380,1726,19.36399569581496,18.842426931586804,4.39834563766817,108.929528784605,5.39834563766817,701.7621102428623,30.211699917056624,906,0.0137624897382936,775,33,98,0.8554083885209713,0.0364238410596026,0.108167770419426,True,470.0,12.231338704589191,0.6402765746415021,471,59,0.1113207547169811,0.4007458120453971,0.2572842744474721,0.3597752501562546,0.143461537597925,intact
380,1759,19.36399569581496,18.882462596151058,1.0,24.7660229,2.0,738.9694825272451,18.99736647191028,586,0.0089015662104195,571,15,0,0.9744027303754266,0.0255972696245733,0.0,True,823.0,16.18545755699417,0.8463768034905368,823,377,0.3141666666666666,,0.3333333333333333,0.4721359549995794,,intact
380,1906,19.36399569581496,18.733540011890344,6.4031242374328485,158.57992149580696,7.403124237432848,714.5953681258977,74.45537885370246,1346,0.0204462595891206,1303,43,0,0.9680534918276374,0.0319465081723625,0.0,True,776.0,15.716503163191918,0.825066654377502,776,830,0.5168119551681195,,0.2742918851774318,0.3217311600325895,,intact
381,772,19.399372895766824,19.27787361415411,7.555641990915946,187.1232025712259,8.555641990915946,1161.276693249008,46.05860567075669,920,0.0139751551426381,915,5,0,0.9945652173913044,0.0054347826086956,0.0,True,672.0,14.625465582862905,0.7562826675943123,672,16,0.0232558139534883,,0.2711923793731366,0.2553967929896867,,intact
381,1221,19.399372895766824,19.095647279596328,8.0,198.1281832,9.0,1180.8235331790634,83.1419389234121,1913,0.0290592084650726,1792,53,68,0.9367485624673288,0.0277051751176163,0.0355462624150548,True,404.0,11.340070282773889,0.5891707670817922,404,0,0.0,0.2696862318229452,0.2771863727725964,0.2540111516219911,-0.0075001409496511,intact
381,1386,19.399372895766824,19.07379894381716,1.0,24.7660229,2.0,1164.9046819607445,47.76978834985023,629,0.0095547528094776,620,9,0,0.985691573926868,0.0143084260731319,0.0,True,815.0,16.106599803800595,0.837289936528132,815,85,0.0944444444444444,,0.3333333333333333,0.4772255750516612,,intact
381,1528,19.399372895766824,18.936764412821223,1.414213562373095,35.02444547122265,2.414213562373095,1169.510956164475,64.86263247786373,697,0.0105876990591508,647,23,27,0.928263988522238,0.0329985652797704,0.0387374461979913,True,400.0,11.283791670955123,0.5886765054145052,411,532,0.5641569459172853,0.4415184401122529,0.3090169943749474,0.4270509831248423,0.1325014457373055,intact
381,1862,19.399372895766824,18.89093997325021,3.47213595499958,85.99099857343296,4.47213595499958,1178.5387552192387,88.59556818408323,778,0.011818120327144,654,124,0,0.8406169665809768,0.1593830334190231,0.0,True,507.0,12.70366530947592,0.6635446073753661,507,152,0.2306525037936267,,0.2553967929896867,0.4142135623730951,,intact
381,2181,19.399372895766824,18.52719913795802,1.0,24.7660229,2.0,1194.2466226864208,32.153323573641195,591,0.0089775181405425,554,17,20,0.937394247038917,0.0287648054145516,0.0338409475465313,True,731.0,15.254000354017007,0.8043964711839992,732,280,0.2766798418972332,0.4721359549995794,0.3333333333333333,0.3874258867227931,0.138802621666246,intact
381,2274,19.399372895766824,18.168616889992435,7.0990195135927845,175.81447984118574,8.099019513592784,1185.825099683389,69.43092090509687,1780,0.0270388871237999,864,137,779,0.4853932584269663,0.0769662921348314,0.4376404494382022,True,341.0,10.418429401242426,0.5546439647506344,342,253,0.4252100840336134,0.3538893678645229,0.1637532488427586,0.2843646522044218,0.1901361190217643,cohesive
381,2638,19.399372895766824,18.532761400201743,1.0,24.7660229,2.0,1190.2921624028413,50.32445431657335,619,0.0094028489492315,606,13,0,0.9789983844911146,0.0210016155088853,0.0,True,888.0,16.812470934731934,0.886450037509161,888,28,0.0305676855895196,,0.3333333333333333,0.4721359549995794,,intact
382,736,19.38244184812382,19.352741136569104,1.0,24.7660229,2.0,974.4539728177284,81.54618102668431,574,0.0087192815781242,574,0,0,1.0,0.0,0.0,True,908.0,17.000746355818674,0.8777935223663148,908,0,0.0,,0.3203772410170408,,,intact
384,718,19.23129555892138,19.306310566199773,1.0,24.7660229,2.0,1280.4879685488563,15.026684816784163,597,0.0090686604566902,596,1,0,0.998324958123953,0.0016750418760469,0.0,True,1115.0,18.83920176374059,0.9777048269461684,1115,0,0.0,,0.3333333333333333,0.4494897427831781,,intact
386,397,19.32486695460875,19.29199566300815,1.0,24.7660229,2.0,677.1876780058827,52.011352868293045,587,0.0089167565964441,586,1,0,0.9982964224872232,0.0017035775127768,0.0,True,1017.0,17.99225261741606,0.9318339915686494,1017,0,0.0,,0.3333333333333333,0.5,,intact
383,937,19.432514435109983,19.169343643240133,1.8284271247461903,45.2828680424453,2.8284271247461903,676.1570147193606,18.781585497342792,771,0.0117117876249717,769,2,0,0.9974059662775616,0.0025940337224383,0.0,True,761.0,15.563862739881277,0.8063789420857065,764,0,0.0,,0.2989350844248255,0.4334006814935158,,intact
383,1200,19.432514435109983,19.141583948487455,1.8284271247461903,45.2828680424453,2.8284271247461903,662.5022408261609,73.63321484019437,613,0.0093117066330839,613,0,0,1.0,0.0,0.0,True,474.0,12.283276682185289,0.6368665605627432,477,0,0.0,,0.3090169943749474,,,intact
384,395,19.23129555892138,19.39598905052356,1.0,24.7660229,2.0,1289.189439028528,60.98380829150665,573,0.0087040911920996,573,0,0,1.0,0.0,0.0,True,852.0,16.46815177937675,0.8526693991505706,852,0,0.0,,0.3333333333333333,,,intact
384,459,19.23129555892138,19.340197059765472,1.0,24.7660229,2.0,1308.5975557962042,60.82118949642874,488,0.007412908380008,484,4,0,0.9918032786885246,0.0081967213114754,0.0,True,1050.0,18.28183197857863,0.9479452692853048,1050,0,0.0,,0.3203772410170408,0.3767256452536159,,intact
382,789,19.38244184812382,19.21449796632033,1.0,24.7660229,2.0,959.1346933999616,18.62846779101553,592,0.0089927085265671,589,3,0,0.9949324324324323,0.0050675675675675,0.0,True,915.0,17.06615205188822,0.8843266919053281,915,0,0.0,,0.3333333333333333,0.4772255750516612,,intact
382,803,19.38244184812382,19.2043621431594,1.0,24.7660229,2.0,988.8702544451394,53.65403933753194,569,0.0086433296480012,544,25,0,0.9560632688927944,0.0439367311072056,0.0,True,767.0,15.625097846188597,0.8098674277205395,767,0,0.0,,0.3333333333333333,0.4494897427831781,,intact
382,936,19.38244184812382,19.0954290436274,1.0,24.7660229,2.0,969.0493289005648,64.72477763748839,617,0.0093724681771823,615,2,0,0.9967585089141004,0.0032414910858995,0.0,True,742.0,15.368341990871128,0.7988145723606422,742,0,0.0,,0.3333333333333333,0.4155574714580921,,intact
382,1133,19.38244184812382,19.142018313195525,1.0,24.7660229,2.0,996.0080621010562,14.073758992565551,590,0.0089623277545179,589,1,0,0.9983050847457628,0.0016949152542372,0.0,True,1064.0,18.403307281560924,0.955408963785499,1064,0,0.0,,0.3333333333333333,0.4772255750516612,,intact
382,1319,19.38244184812382,19.01675776258337,2.6502815398728847,65.63693330793913,3.6502815398728847,978.9260329607598,85.68994667424707,940,0.0142789628631302,935,5,0,0.9946808510638298,0.0053191489361702,0.0,True,729.0,15.23311875578942,0.7934081392437061,729,0,0.0,,0.2989350844248255,0.4415184401122529,,intact
382,1910,19.38244184812382,18.78306756458076,1.0,24.7660229,2.0,972.8323882166214,76.74305162519771,457,0.0069420064132452,455,2,0,0.9956236323851204,0.0043763676148796,0.0,True,809.0,16.047202183642064,0.8409269222697838,809,0,0.0,,0.3333333333333333,0.4633576589174196,,intact
382,2190,19.38244184812382,18.56629593315209,5.741657386773941,142.19801832479757,6.741657386773941,973.4969960404896,80.01525972300817,1259,0.0191246960049798,1139,120,0,0.9046862589356632,0.0953137410643367,0.0,True,686.0,14.777028859756632,0.7787889518184549,686,0,0.0,,0.2661832955178855,0.3699677034698106,,intact
383,725,19.432514435109983,19.143538434456097,2.4641016151377544,61.02599702842861,3.4641016151377544,672.1062508174077,42.69092946757769,808,0.0122738319078822,808,0,0,1.0,0.0,0.0,True,644.0,14.317526556719258,0.7423012719901587,644,0,0.0,,0.2958163163244892,,,intact
386,953,19.32486695460875,19.224623107269643,1.0,24.7660229,2.0,683.7388458249094,11.513196399532486,678,0.0102990817246833,671,7,0,0.9896755162241888,0.0103244837758112,0.0,True,1071.0,18.463745234996065,0.9579242270317276,1079,0,0.0,,0.3333333333333333,0.4142135623730951,,intact
386,1102,19.32486695460875,19.128543830037398,10.051815009825804,248.9434807199096,11.051815009825804,658.3836102591323,74.94781910538069,1189,0.0180613689832573,1138,51,0,0.9571068124474348,0.0428931875525651,0.0,True,375.0,10.925484305920792,0.5682452652695854,375,0,0.0,,0.2742918851774317,0.3528554231473851,,intact
386,1191,19.32486695460875,19.10895025189941,11.180339887498947,276.8925536835824,12.180339887498947,646.0931285229824,16.675745589352783,89,0.0013519443561899,86,3,0,0.9662921348314608,0.0337078651685393,0.0,True,164.0,7.225151993843567,0.3759788914550023,166,0,0.0,,0.0791142997264811,0.1301521958455223,,intact
386,1446,19.32486695460875,19.09018988319059,10.015099296692402,248.0341785276579,11.015099296692402,659.0584239177629,76.15846519783109,1960,0.0297731566082291,1645,315,0,0.8392857142857143,0.1607142857142857,0.0,True,172.0,7.399277020331919,0.3852279616075558,297,0,0.0,,0.2444266946297027,0.3942861393924423,,intact
387,1374,19.43420015127598,19.24591570942032,7.694323451653613,190.5577908036604,8.694323451653613,898.5386023538542,65.34449166627546,1210,0.0183803670897741,1197,13,0,0.9892561983471074,0.0107438016528925,0.0,True,472.0,12.257335203001883,0.63377965294343,472,0,0.0,,0.2843646522044218,0.2742918851774317,,intact
387,1473,19.43420015127598,19.163928145781764,3.898979485566356,96.5622152261666,4.898979485566356,913.0890574235164,78.01297856748849,1244,0.0188968402146107,1240,4,0,0.9967845659163987,0.0032154340836012,0.0,True,614.0,13.980066885278037,0.7243909226729892,614,0,0.0,,0.2958163163244892,0.3579475966147293,,intact
387,1840,19.43420015127598,18.99979895682492,1.414213562373095,35.02444547122265,2.414213562373095,922.7010045231208,46.02464072950508,625,0.0094939912653791,625,0,0,1.0,0.0,0.0,True,650.0,14.38406847937898,0.7485075096620476,650,0,0.0,,0.3090169943749474,,,intact
387,1874,19.43420015127598,18.892054851323035,1.8284271247461903,45.2828680424453,2.8284271247461903,912.2030379185932,79.8952148993155,695,0.0105573182871016,692,3,0,0.99568345323741,0.0043165467625899,0.0,True,610.0,13.934454799959427,0.7271493026915619,610,0,0.0,,0.3090169943749474,0.4721359549995794,,intact
386,1571,19.32486695460875,18.955386607364503,3.2426406871192857,80.30731351366796,4.242640687119286,651.9314870997258,50.07867398808042,234,0.0035545503297579,217,17,0,0.9273504273504274,0.0726495726495726,0.0,True,395.0,11.213046198183497,0.5858397034925747,395,0,0.0,,0.2742918851774317,0.414213562373095,,intact
387,845,19.43420015127598,19.389641156419238,10.051815009825804,248.9434807199096,11.051815009825804,919.1625413175568,65.05804461224757,1923,0.0292111123253186,1861,62,0,0.967758710348414,0.032241289651586,0.0,True,386.0,11.084566571000565,0.5710185390029147,386,0,0.0,,0.2692803301885514,0.2268868535157856,,intact
387,890,19.43420015127598,19.2060881452487,6.082762530298219,150.64583612062765,7.082762530298219,930.5823860682426,16.269411339213843,1298,0.0197171210599394,1282,16,0,0.987673343605547,0.012326656394453,0.0,True,674.0,14.647213499088313,0.7581316881844118,674,0,0.0,,0.2714970279031851,0.3028012804443693,,intact
387,1286,19.43420015127598,19.23237132726913,5.422466567392307,134.29293118252227,6.422466567392307,917.7153787758192,66.13626442855914,1344,0.0204158788170714,1294,50,0,0.9627976190476192,0.0372023809523809,0.0,True,718.0,15.117754405994354,0.7819547390894345,719,0,0.0,,0.2766967754673748,0.3918686576230907,,intact
388,509,19.31825899596926,19.262229635454165,1.0,24.7660229,2.0,968.472506084427,74.16087794740906,591,0.0089775181405425,591,0,0,1.0,0.0,0.0,True,752.0,15.471555655790098,0.8020404201510642,752,0,0.0,,0.3333333333333333,,,intact
388,887,19.31825899596926,19.192487471300453,6.817337799805944,168.8383440670296,7.817337799805943,948.4443055859006,50.63654045018025,1399,0.0212513500484247,1392,7,0,0.9949964260185848,0.0050035739814152,0.0,True,579.0,13.575766059431594,0.7050378039786707,579,0,0.0,,0.2766967754673748,0.3577747210701756,,intact
388,931,19.31825899596926,19.10807849321883,2.0,49.5320458,3.0,962.2713753366016,87.54616019163224,595,0.0090382796846409,569,26,0,0.9563025210084034,0.0436974789915966,0.0,True,673.0,14.63634358033765,0.7617870729655585,673,0,0.0,,0.3021694792519622,0.4390050566079807,,intact
388,1075,19.31825899596926,18.99362460608734,3.414213562373095,84.55649127122264,4.414213562373095,951.4286519026376,56.33984535639536,1086,0.0164967592227228,1035,51,0,0.9530386740331492,0.0469613259668508,0.0,True,912.0,17.03815178355966,0.8894447456843414,912,0,0.0,,0.2817290466902531,0.414213562373095,,intact
387,2200,19.43420015127598,18.839512680411747,8.449489742783179,209.26025646308327,9.44948974278318,898.7125185258113,65.60831089317352,1721,0.0261426543483481,1681,40,0,0.9767576990122022,0.0232423009877977,0.0,True,524.0,12.914889870235298,0.6748699780985318,524,0,0.0,,0.2696862318229452,0.2959128371345631,,intact
387,2250,19.43420015127598,18.49375520985367,2.449489742783178,60.66411906308329,3.449489742783178,906.4139634695284,83.98097008151107,587,0.0089167565964441,587,0,0,1.0,0.0,0.0,True,727.0,15.212208493693998,0.8021633831221066,727,0,0.0,,0.2898979485566356,,,intact
387,2278,19.43420015127598,18.7970417248304,1.0,24.7660229,2.0,904.1312504316928,76.82809066313257,572,0.008688900806075,570,2,0,0.9965034965034965,0.0034965034965034,0.0,True,795.0,15.907745268142609,0.8321856412456521,795,0,0.0,,0.3333333333333333,0.4608128488913787,,intact
388,390,19.31825899596926,19.39810409214662,2.146264369941973,53.15443253543696,3.146264369941973,972.5302363842872,63.28493663108778,875,0.0132915877715308,854,21,0,0.976,0.024,0.0,True,1152.0,19.149229459268767,0.9892060065500672,1152,0,0.0,,0.2958163163244892,0.4415184401122529,,intact
387,1877,19.43420015127598,18.935210909264544,1.0,24.7660229,2.0,896.4722618650434,52.26641315390969,531,0.0080660949790661,529,2,0,0.9962335216572504,0.0037664783427495,0.0,True,649.0,14.372999552399635,0.7491905220917486,649,0,0.0,,0.3203772410170408,0.4318516525781366,,intact
387,2013,19.43420015127598,19.014116821291548,9.348469228349536,231.5244029892499,10.348469228349536,924.3854600556376,50.11422983674704,1468,0.0222994866841226,1432,36,0,0.9754768392370572,0.0245231607629427,0.0,True,502.0,12.640868754332628,0.657551214184577,502,0,0.0,,0.2748886727022299,0.3412600510253555,,intact
387,2111,19.43420015127598,18.761389042754985,8.917213725368399,220.84391932666807,9.9172137253684,928.0426528499988,36.22548854692582,1785,0.0271148390539229,1744,41,0,0.97703081232493,0.02296918767507,0.0,True,393.0,11.18462271470208,0.5856499638157152,393,0,0.0,,0.269128646713734,0.3424321625924286,,intact
387,2123,19.43420015127598,18.824703324290127,1.0,24.7660229,2.0,889.5658004481803,10.624292486907883,584,0.0088711854383703,583,1,0,0.9982876712328768,0.0017123287671232,0.0,True,835.0,16.303029011918774,0.8522475832236351,835,0,0.0,,0.3333333333333333,0.4142135623730951,,intact
388,1354,19.31825899596926,19.043346363331967,1.0,24.7660229,2.0,979.7508568284702,29.302722036087022,655,0.0099497028461173,655,0,0,1.0,0.0,0.0,True,1093.0,18.65241822388945,0.9724524325396592,1096,0,0.0,,0.3333333333333333,,,intact
388,1668,19.31825899596926,18.818638230080737,9.055385138137416,224.2658756994309,10.055385138137416,939.1172234868168,9.39493100491376,1292,0.0196259787437918,1283,9,0,0.9930340557275542,0.0069659442724458,0.0,True,602.0,13.842779759955802,0.7259520709251762,602,0,0.0,,0.2711923793731366,0.2817290466902531,,intact
389,758,19.536689173999385,19.20371481238252,5.414213562373095,134.08853707122265,6.414213562373095,656.5049280570231,34.43313109998336,575,0.0087344719641488,550,25,0,0.9565217391304348,0.0434782608695652,0.0,True,358.0,10.674967880691588,0.5511025586849363,358,0,0.0,,0.2766967754673748,0.3811428388606529,,intact
389,930,19.536689173999385,19.102410121930077,1.0,24.7660229,2.0,694.5404599451932,13.372362008271804,546,0.0082939507694352,544,2,0,0.9963369963369964,0.0036630036630036,0.0,True,820.0,16.15593100600236,0.8362478059991606,820,162,0.164969450101833,,0.3203772410170408,0.3905764746872634,,intact
389,1268,19.536689173999385,19.054530918958243,8.0,198.1281832,9.0,675.9560128533873,87.8359631120903,1552,0.0235754791101895,1541,11,0,0.9929123711340206,0.0070876288659793,0.0,True,713.0,15.065024024177417,0.7807487810900583,713,0,0.0,,0.2817290466902531,0.3333333333333333,,intact
389,1329,19.536689173999385,19.105462739798988,2.863703305156273,70.92254163430594,3.863703305156273,669.990627292419,76.147524898432,903,0.0137169185802198,823,80,0,0.91140642303433,0.08859357696567,0.0,True,684.0,14.755472278097804,0.7636982697554641,684,0,0.0,,0.2742918851774317,0.4364916731037084,,intact
389,1383,19.536689173999385,19.046856657672,3.7320508075688767,92.42805576421428,4.732050807568877,665.6331159830129,63.85943374071468,1105,0.0167853765571904,1079,26,0,0.976470588235294,0.0235294117647058,0.0,True,645.0,14.32863833686038,0.7427331017927692,645,0,0.0,,0.2898979485566356,0.4173603330935221,,intact
389,1550,19.536689173999385,18.95427916732744,1.0,24.7660229,2.0,684.4230212950681,61.60453135954152,569,0.0086433296480012,569,0,0,1.0,0.0,0.0,True,724.0,15.180789096653193,0.7887974634482733,724,0,0.0,,0.3333333333333333,,,intact
389,2254,19.536689173999385,18.62750141635638,1.8284271247461903,45.2828680424453,2.8284271247461903,664.019520313682,57.79720530072621,488,0.007412908380008,486,2,0,0.9959016393442623,0.0040983606557377,0.0,True,589.0,13.692498784453214,0.7175574051301044,589,0,0.0,,0.2989350844248255,0.4641016151377545,,intact
390,520,19.39810409214662,19.265446225861204,4.841619252963779,119.90765329198184,5.841619252963779,1000.3947646143888,33.873678956975354,1224,0.0185930324941186,1222,2,0,0.9983660130718954,0.0016339869281045,0.0,True,775.0,15.706373285785544,0.8124640989562818,779,0,0.0,,0.2857142857142857,0.4637353158950487,,intact
390,931,19.39810409214662,19.10807849321883,1.0,24.7660229,2.0,971.6368380528868,58.18470564189511,584,0.0088711854383703,584,0,0,1.0,0.0,0.0,True,613.0,13.968677826861914,0.7255290911216324,613,0,0.0,,0.3333333333333333,,,intact
390,1225,19.39810409214662,19.097392987798774,3.0,74.2980687,4.0,982.3656901672528,88.73383298081382,836,0.0126991627165712,834,2,0,0.9976076555023924,0.0023923444976076,0.0,True,544.0,13.159049284959082,0.6836669368176268,544,0,0.0,,0.3021694792519622,0.3725704992501976,,intact
389,1653,19.536689173999385,18.997153297951087,1.0,24.7660229,2.0,675.5506016615951,88.56712027198716,539,0.008187618067263,539,0,0,1.0,0.0,0.0,True,878.0,16.717538098337574,0.8676808242264754,878,172,0.1638095238095238,,0.3203772410170408,,,intact
389,1761,19.536689173999385,18.91476969974324,5.0990195135927845,126.28243404118577,6.0990195135927845,654.5147903062898,19.73165389297101,282,0.004283688858939,280,2,0,0.9929078014184396,0.0070921985815602,0.0,False,316.0,10.02925341359355,0.5216578880153873,316,0,0.0,,0.2052130961576726,0.4570101470712621,,intact
389,1780,19.536689173999385,18.99362460608734,6.89920048531124,170.8657572109093,7.89920048531124,671.2810003769407,80.73665475221482,1369,0.0207956384676865,1347,22,0,0.9839298758217676,0.0160701241782322,0.0,True,630.0,14.161046158239444,0.735059996607563,630,0,0.0,,0.2798057840438667,0.4042284142519979,,intact
389,2038,19.536689173999385,18.867720612901618,1.0,24.7660229,2.0,688.1228681666969,49.40595118966752,547,0.0083091411554598,547,0,0,1.0,0.0,0.0,True,787.0,15.827503922812443,0.8242545067421345,787,77,0.0891203703703703,,0.3203772410170408,,,intact
391,1208,19.27680291858878,19.037200232399154,1.0,24.7660229,2.0,1020.8437754982012,45.76071248041854,586,0.0089015662104195,582,4,0,0.9931740614334472,0.0068259385665529,0.0,True,767.0,15.625097846188597,0.8156337924081264,767,0,0.0,,0.3333333333333333,0.4886127875258306,,intact
391,1508,19.27680291858878,18.99935806484544,1.0,24.7660229,2.0,1018.9332343047718,37.16437042260617,625,0.0094939912653791,625,0,0,1.0,0.0,0.0,True,754.0,15.492115871712882,0.8094916247435479,754,0,0.0,,0.3333333333333333,,,intact
392,687,19.37311714992092,19.262873039477476,1.414213562373095,35.02444547122265,2.414213562373095,1148.2473632443994,63.2560095998437,776,0.0117877395550947,747,29,0,0.9626288659793816,0.0373711340206185,0.0,True,701.0,14.93771167933152,0.7732537256638182,704,0,0.0,,0.3090169943749474,0.4415184401122529,,intact
392,689,19.37311714992092,19.15807596866327,3.685557720282968,91.27660689979976,4.685557720282968,1159.7900388754197,83.2747963285855,1221,0.0185474613360447,1124,97,0,0.9205569205569204,0.0794430794430794,0.0,True,411.0,11.437891554894984,0.5936951663912173,413,0,0.0,,0.2708131845707603,0.4142135623730951,,intact
391,441,19.27680291858878,19.238823411531765,1.0,24.7660229,2.0,1042.419773513118,64.34405044103262,590,0.0089623277545179,590,0,0,1.0,0.0,0.0,True,786.0,15.817445133157866,0.8213520921397081,787,0,0.0,,0.3333333333333333,,,intact
391,947,19.27680291858878,19.137891052279016,1.0,24.7660229,2.0,1041.06438318884,68.80579396314377,563,0.0085521873318535,561,2,0,0.9964476021314388,0.0035523978685612,0.0,True,791.0,15.867675317177952,0.8261253013865673,791,0,0.0,,0.3333333333333333,0.474744871391589,,intact
391,987,19.27680291858878,19.132457732171588,1.0,24.7660229,2.0,1034.7870418770992,88.15677534403021,496,0.0075344314682049,496,0,0,1.0,0.0,0.0,True,684.0,14.755472278097804,0.7683288888199779,684,0,0.0,,0.3203772410170408,,,intact
391,1133,19.27680291858878,19.142018313195525,1.0,24.7660229,2.0,1024.3906107037528,61.32061659218943,445,0.0067597217809499,445,0,0,1.0,0.0,0.0,True,802.0,15.977625878690493,0.8317603386265287,802,0,0.0,,0.3203772410170408,,,intact
392,1022,19.37311714992092,19.16479483105868,4.0197648378370845,99.553588026488,5.0197648378370845,1172.13254193653,46.469276905733054,1068,0.0162233322742799,942,126,0,0.8820224719101124,0.1179775280898876,0.0,True,523.0,12.902560616952067,0.6696035126822715,523,0,0.0,,0.2708131845707603,0.393962439899111,,intact
392,1130,19.37311714992092,19.33870769926697,2.23606797749979,55.37851073671648,3.23606797749979,1165.6527837321814,66.46027934777791,757,0.0114991222206272,739,18,0,0.976221928665786,0.023778071334214,0.0,True,557.0,13.315352289908494,0.6879217056691054,557,0,0.0,,0.2958163163244892,0.4390050566079807,,intact
392,1284,19.37311714992092,19.019837933964556,4.0,99.0640916,5.0,1154.021084176079,81.08770347258628,1463,0.0222235347539996,1297,166,0,0.8865345181134655,0.1134654818865345,0.0,True,606.0,13.888692920047486,0.7235021576068749,608,0,0.0,,0.2612038749637415,0.4057077327363875,,intact
392,1595,19.37311714992092,18.886032945703032,1.0,24.7660229,2.0,1166.2949800625415,63.8504978429916,350,0.0053166351086123,348,2,0,0.9942857142857144,0.0057142857142857,0.0,True,478.0,12.334995970645954,0.6448128586137526,481,0,0.0,,0.3203772410170408,0.4216254894180499,,intact
392,1606,19.37311714992092,18.958043935630823,6.032065437739018,149.39027076534305,7.032065437739018,1146.9356114393984,62.441416895744,1570,0.0238489060586325,1248,322,0,0.7949044585987262,0.2050955414012739,0.0,True,347.0,10.509687459947386,0.5483625938953792,369,0,0.0,,0.2521127429279827,0.3293680812884881,,intact
392,2271,19.37311714992092,18.341739082819966,1.0,24.7660229,2.0,1144.0233418681846,45.83277048710293,634,0.0096307047396006,622,12,0,0.9810725552050472,0.0189274447949526,0.0,True,707.0,15.001502909106808,0.7955222110105119,708,0,0.0,,0.3333333333333333,0.4568586240776848,,intact
393,889,19.50201810398371,19.23602803975912,4.65685424949238,115.33175898489058,5.65685424949238,872.6251260523828,84.51817836642249,1214,0.0184411286338725,1175,39,0,0.9678747940691927,0.0321252059308072,0.0,True,647.0,14.350836085779552,0.7409168770427299,648,52,0.0742857142857142,,0.2833003940990191,0.3740666961489728,,intact
393,1073,19.50201810398371,19.20824521170423,1.0,24.7660229,2.0,887.062716837273,49.98344644019776,651,0.0098889413020189,651,0,0,1.0,0.0,0.0,True,601.0,13.831277655967224,0.7146051962070681,601,58,0.0880121396054628,,0.3333333333333333,,,intact
393,1267,19.50201810398371,18.98082209399017,9.885661164744509,244.82851078770312,10.885661164744509,862.2814039657818,59.86976192000278,1664,0.0252768023449455,1605,59,0,0.9645432692307692,0.0354567307692307,0.0,True,300.0,9.772050238058398,0.507865333628514,300,0,0.0,,0.2817290466902531,0.1907435698305462,,intact
393,1332,19.50201810398371,19.00090109726227,3.16227766016838,78.31704094788851,4.16227766016838,869.4362369773867,75.77513868630274,736,0.0111801241141105,682,54,0,0.9266304347826086,0.0733695652173913,0.0,True,523.0,12.902560616952067,0.6702120714283157,523,21,0.0386029411764705,,0.2898979485566356,0.4407430525840367,,intact
393,1681,19.50201810398371,18.833457122347312,1.0,24.7660229,2.0,855.9241700761918,18.011206790041413,550,0.0083547123135336,451,55,44,0.82,0.1,0.08,True,621.0,14.05953197372281,0.7334998139825282,622,94,0.1312849162011173,0.4721359549995794,0.3090169943749474,0.4494897427831781,0.163118960624632,intact
393,1740,19.50201810398371,18.97640342773171,1.0,24.7660229,2.0,884.4466573872674,59.62870867505198,581,0.0088256142802964,581,0,0,1.0,0.0,0.0,True,684.0,14.755472278097804,0.7669478991457989,684,10,0.0144092219020172,,0.3333333333333333,,,intact
393,1769,19.50201810398371,18.822457448831948,1.0,24.7660229,2.0,860.837305782492,44.23539053677211,596,0.0090534700706655,596,0,0,1.0,0.0,0.0,True,887.0,16.80300178673508,0.8768809772010349,887,0,0.0,,0.3333333333333333,,,intact
393,1820,19.50201810398371,18.82941791923752,2.4641016151377544,61.02599702842861,3.4641016151377544,877.4534563847646,82.47593662137155,900,0.013671347422146,855,45,0,0.95,0.05,0.0,True,609.0,13.923028430838189,0.7264548305679757,609,70,0.1030927835051546,,0.2843646522044218,0.4270509831248423,,intact
393,2005,19.50201810398371,18.845340281579244,2.449489742783178,60.66411906308329,3.449489742783178,873.8573131639091,87.57529096806758,811,0.012319403065956,801,10,0,0.9876695437731196,0.0123304562268803,0.0,True,660.0,14.494292838262302,0.7559473949954856,660,11,0.0163934426229508,,0.2898979485566356,0.4206322727489686,,intact
393,2278,19.50201810398371,18.7970417248304,1.414213562373095,35.02444547122265,2.414213562373095,887.194844447017,52.15841532198978,623,0.0094636104933299,620,3,0,0.9951845906902088,0.0048154093097913,0.0,True,653.0,14.417224270920368,0.7528761455430631,653,0,0.0,,0.3090169943749474,0.4270509831248423,,intact
395,487,19.39598905052356,19.329766714940813,2.146264369941973,53.15443253543696,3.146264369941973,1270.6365550599617,64.95962144904023,598,0.0090838508427148,577,21,0,0.9648829431438128,0.0351170568561872,0.0,True,973.0,17.598736297155778,0.9088905277273028,973,0,0.0,,0.2898979485566356,0.4270509831248423,,intact
395,718,19.39598905052356,19.306310566199773,7.944271909999159,196.74802004686592,8.94427190999916,1270.9126306163537,68.53550418220233,1592,0.0241830945511738,1436,156,0,0.9020100502512562,0.0979899497487437,0.0,True,460.0,12.100518486599809,0.6253126354988555,460,0,0.0,,0.2674822031467518,0.2742105221784858,,intact
396,461,19.386465650113443,19.329766714940813,4.0,99.0640916,5.0,842.23517719818,87.4302402544902,1084,0.0164663784506736,887,197,0,0.8182656826568265,0.1817343173431734,0.0,True,597.0,13.785173268832098,0.7121133657248511,599,226,0.2739393939393939,,0.2674788903885893,0.4,,intact
396,610,19.386465650113443,19.290926534531906,1.0,24.7660229,2.0,845.2343458538471,78.73599725022336,504,0.0076559545564017,503,1,0,0.998015873015873,0.0019841269841269,0.0,True,583.0,13.622579184763431,0.7044207696180459,591,411,0.4101796407185629,,0.3203772410170408,0.4142135623730951,,intact
396,1719,19.386465650113443,18.73036495087332,7.0,173.3621603,8.0,847.5820907449798,73.87055567236825,1602,0.0243349984114199,1013,150,439,0.632334581772784,0.0936329588014981,0.2740324594257178,True,348.0,10.524820207108489,0.5522400494041089,389,372,0.4888304862023653,0.339714227381436,0.2222222222222222,0.3182223199069967,0.1174920051592138,cohesive
396,1848,19.386465650113443,18.93077092248859,5.572595368400839,138.0110245062491,6.572595368400839,851.8408536582273,62.212246270213015,1203,0.0182740343876018,1152,16,35,0.9576059850374063,0.0133000831255195,0.0290939318370739,True,333.0,10.295493776366548,0.5373818519954611,333,439,0.5686528497409327,0.4014916240907943,0.2771863727725964,0.3457009040860209,0.1243052513181979,intact
396,2169,19.386465650113443,18.55705712990826,6.211102550927978,153.82430801053073,7.211102550927978,829.0427237163915,57.28224628769907,1417,0.0215247769968676,1347,70,0,0.9505998588567396,0.0494001411432604,0.0,True,465.0,12.166104433032896,0.6412743752637897,465,0,0.0,,0.2766967754673748,0.2742918851774318,,intact
397,917,19.29199566300815,19.080358699104,1.0,24.7660229,2.0,690.1214090689582,88.06012779700255,510,0.0077470968725494,510,0,0,1.0,0.0,0.0,True,1186.0,19.429758748218564,1.0126956800650728,1186,0,0.0,,0.3333333333333333,,,intact
397,953,19.29199566300815,19.224623107269643,1.0,24.7660229,2.0,695.9992992194789,71.42505346505563,501,0.0076103833983279,501,0,0,1.0,0.0,0.0,True,693.0,14.85223051010746,0.7712115437073886,717,0,0.0,,0.3203772410170408,,,intact
397,1442,19.29199566300815,18.91899487387645,1.0,24.7660229,2.0,677.0548078119836,50.37909629902912,496,0.0075344314682049,496,0,0,1.0,0.0,0.0,True,1231.0,19.794935460673933,1.0360859628365888,1234,5,0.0040355125100887,,0.3333333333333333,,,intact
397,1636,19.29199566300815,18.87174343821372,1.0,24.7660229,2.0,706.7640791978995,26.775804645408897,557,0.0084610450157059,557,0,0,1.0,0.0,0.0,True,950.0,17.38949084575512,0.9113095967684344,967,0,0.0,,0.3333333333333333,,,intact
396,631,19.386465650113443,19.195295537980854,1.0,24.7660229,2.0,845.2984047952903,78.14857446371913,571,0.0086737104200504,567,4,0,0.9929947460595446,0.0070052539404553,0.0,True,780.0,15.7569575497098,0.8168086196423888,782,226,0.2242063492063492,,0.3333333333333333,0.4772255750516612,,intact
396,915,19.386465650113443,19.13071841782272,2.863703305156273,70.92254163430594,3.863703305156273,832.9871415468845,67.04091826657252,859,0.0130485415951371,852,7,0,0.9918509895227008,0.0081490104772991,0.0,True,666.0,14.560026929865362,0.7560275903962531,666,0,0.0,,0.2928571324405624,0.3797958971132712,,intact
396,967,19.386465650113443,19.134848773165523,1.0,24.7660229,2.0,822.1130718598909,6.806008234883809,607,0.0092205643169362,568,39,0,0.9357495881383856,0.0642504118616145,0.0,True,738.0,15.326861909850871,0.7957600689029779,738,0,0.0,,0.3333333333333333,0.4494897427831781,,intact
396,1226,19.386465650113443,19.082325746406504,4.449489742783178,110.1961648630833,5.449489742783178,829.501733816036,57.78962238636037,1261,0.019155076777029,1254,7,0,0.9944488501189532,0.0055511498810467,0.0,True,522.0,12.890219570974685,0.6701650404405888,522,0,0.0,,0.2801868778094689,0.439607805437114,,intact
399,516,19.303321146830783,19.337005292030884,1.0,24.7660229,2.0,1052.5581845512595,57.63113680662484,656,0.0099648932321419,646,10,0,0.9847560975609756,0.0152439024390243,0.0,True,991.0,17.76077411624101,0.9192869601835711,991,0,0.0,,0.3333333333333333,0.4772255750516612,,intact
399,873,19.303321146830783,19.09586551057712,10.099504938362076,250.1245705821383,11.099504938362076,1035.2093893821252,73.36349273015318,1831,0.0278135968110548,1777,54,0,0.9705079191698526,0.0294920808301474,0.0,True,799.0,15.947714540361222,0.8306277256674455,810,0,0.0,,0.2585688584788905,0.2529694819214429,,intact
399,875,19.303321146830783,19.161761089557373,3.16227766016838,78.31704094788851,4.16227766016838,1059.7186156909383,33.91480932960377,1111,0.016876518873338,1007,104,0,0.9063906390639064,0.0936093609360936,0.0,True,621.0,14.05953197372281,0.7310283070406346,623,0,0.0,,0.2742918851774317,0.414213562373095,,intact
399,877,19.303321146830783,19.33232212584608,1.0,24.7660229,2.0,1023.5816339692514,9.62884935587761,607,0.0092205643169362,607,0,0,1.0,0.0,0.0,True,1573.0,22.376359198205208,1.1583272492853651,1573,0,0.0,,0.3333333333333333,,,intact
399,1250,19.303321146830783,19.10851438250185,1.0,24.7660229,2.0,1043.6951658354942,85.93841679112802,656,0.0099648932321419,655,1,0,0.9984756097560976,0.0015243902439024,0.0,True,761.0,15.563862739881277,0.8103680818895603,761,0,0.0,,0.3333333333333333,0.4772255750516612,,intact
399,1511,19.303321146830783,18.923662608596977,1.0,24.7660229,2.0,1038.3339884112352,78.51112238617938,491,0.0074584795380818,491,0,0,1.0,0.0,0.0,True,807.0,16.02735405955453,0.8385361587561218,807,0,0.0,,0.3333333333333333,,,intact
