Repository: AmiraliKhosrozadeh/ice-bonded-granular-microCT

# Grain-scale kinematics, ice-bond failure and damage evolution in ice-bonded granular media under in-situ uniaxial compression

Analysis code, per-specimen tables and supplementary material for the paper of

## Results for every specimen

The paper shows one or two specimens per figure.  The same rendering for
every specimen and every scan is in [`supplementary/`](supplementary/README.md):
the void and crack classes (Fig. 11 of the paper), the crack orientation
classes (Fig. 12), the ice-path maps (Fig. 18) and the per-scan tables behind
Tables 2–4, each as one sheet per material, compiled with their text in
[`supplementary/supplementary.pdf`](supplementary/supplementary.pdf).

File: paper/data/bonds/Alumina_75_1000_T5/Alumina_75_1000_T5_throats_scan03_classified.csv (part 19 of 64)
bead_a,bead_b,r_a_vox,r_b_vox,gap_vox,gap_um,dsum_min,z_mid,axis_dip_deg,lens_vox,lens_mm3,binder_vox,pore_vox,crack_vox,binder_frac,pore_frac,crack_frac,connected,bond_area_vox,r_bond_vox,r_bond_over_R,neck_binder_vox,neck_crack_vox,neck_severed,q_crack_med,q_binder_med,q_pore_med,dq_paired,cls
400,404,19.45671854725131,19.34615220912541,1.0,24.7660229,2.0,1011.8163559102449,46.750989213007,617,0.0093724681771823,617,0,0,1.0,0.0,0.0,True,829.0,16.244349652921244,0.8372756621493892,830,0,0.0,,0.3333333333333333,,,intact
400,609,19.45671854725131,19.294347328633823,1.0,24.7660229,2.0,983.1673779414087,37.547742482805766,600,0.009114231614764,580,20,0,0.9666666666666668,0.0333333333333333,0.0,True,640.0,14.27299292922217,0.7366503401448001,641,0,0.0,,0.3333333333333333,0.4494897427831781,,intact
400,755,19.45671854725131,19.24312239795737,3.685557720282968,91.27660689979976,4.685557720282968,995.4416984314864,81.78939448120768,1054,0.0160106668699354,1046,8,0,0.9924098671726757,0.0075901328273244,0.0,True,586.0,13.657583728599336,0.7058211814325426,586,0,0.0,,0.2989350844248255,0.3420988687076606,,intact
400,935,19.45671854725131,19.446202423232293,1.0,24.7660229,2.0,1008.9460566769488,58.6505197831466,609,0.0092509450889854,592,17,0,0.9720853858784894,0.0279146141215106,0.0,True,791.0,15.867675317177952,0.8157575277813747,791,0,0.0,,0.3203772410170408,0.4494897427831781,,intact
400,994,19.45671854725131,19.11156505081709,3.16227766016838,78.31704094788851,4.16227766016838,1000.887730575746,83.51905007029714,1347,0.0204614499751452,1258,89,0,0.9339272457312546,0.0660727542687453,0.0,True,624.0,14.093451279891855,0.7308311371469842,624,0,0.0,,0.2612038749637415,0.4,,intact
400,1366,19.45671854725131,19.09193658950527,10.015099296692402,248.0341785276579,11.015099296692402,995.6255482988302,83.18500975597648,2356,0.0357885494739733,2147,209,0,0.9112903225806452,0.0887096774193548,0.0,True,256.0,9.0270333367641,0.4683449165600966,256,0,0.0,,0.2559069656516945,0.2967640600249788,,intact
400,1399,19.45671854725131,19.13006609339701,4.155870949147037,102.92439509602023,5.155870949147037,983.4317268385583,46.81171672769281,820,0.0124561165401774,820,0,0,1.0,0.0,0.0,True,639.0,14.261837794318172,0.7392084065638567,639,0,0.0,,0.2933997741163456,,,intact
400,1904,19.45671854725131,18.81661566299282,4.196152422706632,103.92200699264292,5.196152422706632,1015.3083898189466,40.2340941463824,939,0.0142637724771056,850,89,0,0.9052183173588924,0.0947816826411075,0.0,True,585.0,13.64592552440169,0.7130774366007162,586,0,0.0,,0.2817290466902531,0.3900959445746376,,intact
400,1927,19.45671854725131,18.827622161473613,1.0,24.7660229,2.0,991.227056035688,68.50153415246156,578,0.0087800431222226,543,35,0,0.9394463667820068,0.060553633217993,0.0,True,444.0,11.888212206450683,0.6210482921410939,452,0,0.0,,0.3090169943749474,0.4721359549995794,,intact
401,413,19.368451432794508,19.37332917458002,10.70628140548591,265.15201046210825,11.70628140548591,1103.82388769123,23.78367041928144,2280,0.0346340801361032,2280,0,0,1.0,0.0,0.0,True,381.0,11.012541334134651,0.5685098186756241,389,1,0.0025641025641025,,0.2510489592449695,,,intact
401,1115,19.368451432794508,19.16717781147279,1.0,24.7660229,2.0,1094.6862057195349,43.67605628444743,659,0.0100104643902158,653,6,0,0.9908952959028832,0.0091047040971168,0.0,True,767.0,15.625097846188597,0.8109429197143857,768,0,0.0,,0.3333333333333333,0.4860679774997897,,intact
402,463,19.319325101520747,19.2607281922223,1.7320508075688772,42.89600996421431,2.732050807568877,1305.7443810355535,58.15159742299994,564,0.0085673777178781,563,1,0,0.99822695035461,0.00177304964539,0.0,True,1039.0,18.185817873963178,0.9427575299338724,1039,8,0.0076408787010506,,0.3090169943749474,0.3761785115301142,,intact
402,743,19.319325101520747,19.12941372448049,5.81864367245563,144.10466243897622,6.81864367245563,1321.6654161564263,77.53285961880941,1310,0.0198994056922347,1309,1,0,0.999236641221374,0.0007633587786259,0.0,True,651.0,14.395128895068906,0.7487958947217326,652,35,0.0509461426491994,,0.2771863727725964,0.25,,intact
402,797,19.319325101520747,19.079921522398894,1.0,24.7660229,2.0,1329.3148404801636,49.6293667524302,305,0.004633067737505,305,0,0,1.0,0.0,0.0,True,488.0,12.463355264843006,0.6491458224120125,488,0,0.0,,0.3333333333333333,,,intact
401,435,19.368451432794508,19.41015103182395,7.803118619434352,193.2522144203276,8.803118619434352,1091.216656559778,64.30211249325885,1618,0.0245780445878136,1616,2,0,0.9987639060568604,0.0012360939431396,0.0,True,511.0,12.753679933255228,0.6577689304245384,513,0,0.0,,0.2779262976266636,0.3244473044015319,,intact
401,548,19.368451432794508,19.618285041561524,2.449489742783178,60.66411906308329,3.449489742783178,1069.8939475207608,58.92062260201359,762,0.0115750741507503,743,19,0,0.9750656167979004,0.0249343832020997,0.0,True,656.0,14.450303987687134,0.7412933368860963,662,0,0.0,,0.2898979485566356,0.424807680927192,,intact
401,787,19.368451432794508,19.085384791945668,6.0,148.5961374,7.0,1078.490555932229,84.14191687144606,1448,0.0219956789636305,1445,3,0,0.99792817679558,0.0020718232044198,0.0,True,561.0,13.36307771993812,0.6950192247056314,561,0,0.0,,0.2714970279031851,0.2989350844248254,,intact
401,1019,19.368451432794508,19.076204711264374,1.7320508075688772,42.89600996421431,2.732050807568877,1072.362651947522,65.8231067573155,666,0.010116797092388,666,0,0,1.0,0.0,0.0,True,819.0,16.146076823319174,0.8399646891269874,824,4,0.0048309178743961,,0.3090169943749474,,,intact
402,1173,19.319325101520747,19.099356528115692,3.1815405503520555,78.79410612729761,4.181540550352056,1300.6981602610472,40.42616124502644,891,0.0135346339479245,821,70,0,0.9214365881032548,0.0785634118967452,0.0,True,1134.0,18.999037105401385,0.9890520080077604,1134,22,0.0190311418685121,,0.2817290466902531,0.3726822671238252,,intact
402,2253,19.319325101520747,18.628189412715876,1.0,24.7660229,2.0,1318.7804035450688,84.00488668375522,553,0.0084002834716075,552,1,0,0.9981916817359856,0.0018083182640144,0.0,True,679.0,14.701442538703263,0.7748303269342072,679,0,0.0,,0.3333333333333333,0.4772255750516612,,intact
402,2564,19.319325101520747,17.36770345312681,5.324555320336759,131.868058995777,6.324555320336759,1320.1515587280282,79.79777530359324,1578,0.0239704291468293,638,940,0,0.4043092522179974,0.5956907477820025,0.0,True,12.0,1.95441004761168,0.1065450173867565,56,30,0.3488372093023256,,0.1555000588105585,0.3660254037844386,,intact
403,670,19.29391979570448,19.33594113527013,1.0,24.7660229,2.0,1001.2153692540136,88.51789456994527,523,0.0079445718908693,520,3,0,0.994263862332696,0.005736137667304,0.0,True,855.0,16.497119526970184,0.8541122918587722,855,0,0.0,,0.3203772410170408,0.4721359549995794,,intact
403,963,19.29391979570448,19.099138376906343,1.0,24.7660229,2.0,1016.535538439555,38.91471297401928,611,0.0092813258610346,609,2,0,0.9967266775777414,0.0032733224222585,0.0,True,723.0,15.170301503624794,0.7902627311125279,723,0,0.0,,0.3333333333333333,0.4772255750516612,,intact
403,1044,19.29391979570448,19.118316638444128,1.0,24.7660229,2.0,1016.664980469654,38.49696228687693,677,0.0102838913386587,677,0,0,1.0,0.0,0.0,True,1025.0,18.06287998460892,0.9404753100265182,1025,0,0.0,,0.3333333333333333,,,intact
403,1100,19.29391979570448,19.110911418166676,4.55269276785519,112.752093345366,5.55269276785519,980.405738510528,11.840199228469295,1152,0.0174993247003469,1144,8,0,0.9930555555555556,0.0069444444444444,0.0,True,465.0,12.166104433032896,0.6335715611029017,465,0,0.0,,0.2857142857142857,0.3518555860683412,,intact
403,1511,19.29391979570448,18.923662608596977,1.8284271247461903,45.2828680424453,2.8284271247461903,1018.0407082666188,37.9498757594238,583,0.0088559950523457,583,0,0,1.0,0.0,0.0,True,689.0,14.809304898631527,0.7749995665327442,689,0,0.0,,0.2989350844248255,,,intact
403,1771,19.29391979570448,19.06548343779137,1.0,24.7660229,2.0,992.8924420218248,64.15768019146732,475,0.0072154333616881,471,4,0,0.991578947368421,0.0084210526315789,0.0,True,787.0,15.827503922812443,0.8252215930716926,787,0,0.0,,0.3203772410170408,0.4772255750516612,,intact
404,422,19.34615220912541,19.44241383286661,8.22446323827975,203.68724489944444,9.22446323827975,1043.1689145590908,40.783912614615296,2022,0.0307149605417547,1055,142,825,0.5217606330365975,0.0702274975272008,0.4080118694362017,True,286.0,9.541311620975604,0.4919651636849014,301,355,0.5411585365853658,0.3574704445205464,0.1961253358470784,0.33789208526296,0.1613451086734679,cohesive
404,738,19.34615220912541,19.239468381977503,1.0,24.7660229,2.0,1024.9128600407862,89.50324806514072,472,0.0071698622036143,471,1,0,0.9978813559322034,0.0021186440677966,0.0,True,501.0,12.628271971179554,0.6545584483402807,505,0,0.0,,0.3333333333333333,0.3797958971132712,,intact
404,935,19.34615220912541,19.446202423232293,10.0,247.660229,11.0,1022.21776538919,83.37977766395699,2064,0.0313529567547882,1534,113,417,0.7432170542635659,0.0547480620155038,0.2020348837209302,True,395.0,11.213046198183497,0.5781059852876476,408,228,0.3584905660377358,0.2653311931459037,0.2599411014535234,0.2600070273452875,0.0053900916923803,mixed
408,644,19.17583820385468,19.256437064043705,1.0,24.7660229,2.0,1110.3088709497038,88.31667520306426,488,0.007412908380008,488,0,0,1.0,0.0,0.0,True,965.0,17.52623862006215,0.9120583414795338,967,0,0.0,,0.3333333333333333,,,intact
408,775,19.17583820385468,19.100010951845118,1.0,24.7660229,2.0,1093.3914796230183,31.234524143472385,564,0.0085673777178781,555,9,0,0.9840425531914894,0.0159574468085106,0.0,True,1344.0,20.683531783305643,1.080761484829166,1344,0,0.0,,0.3333333333333333,0.4772255750516612,,intact
404,950,19.34615220912541,19.43420015127598,8.00692826708518,198.2997688212889,9.00692826708518,1031.194409596093,75.34060743291921,1617,0.024562854201789,1473,144,0,0.9109461966604824,0.0890538033395176,0.0,True,205.0,8.07796550300118,0.4166009337888114,223,0,0.0,,0.2597106754733818,0.3983200950426391,,intact
404,994,19.34615220912541,19.11156505081709,1.0,24.7660229,2.0,1014.1594392879872,55.17751623314746,595,0.0090382796846409,588,7,0,0.9882352941176472,0.0117647058823529,0.0,True,527.0,12.951807210534664,0.6735608940588496,527,0,0.0,,0.3333333333333333,0.5,,intact
404,1175,19.34615220912541,19.148097350360946,1.0,24.7660229,2.0,1017.9346743134192,68.72304542012729,578,0.0087800431222226,577,1,0,0.9982698961937716,0.0017301038062283,0.0,True,723.0,15.170301503624794,0.7881853355879378,724,122,0.1442080378250591,,0.3333333333333333,0.4772255750516612,,intact
404,1266,19.34615220912541,19.02555560691801,1.0,24.7660229,2.0,1041.4325302486368,31.622005944276083,605,0.009190183544887,601,4,0,0.993388429752066,0.0066115702479338,0.0,True,544.0,13.159049284959082,0.6858724843858636,553,120,0.1783060921248142,,0.3333333333333333,0.474744871391589,,intact
404,1366,19.34615220912541,19.09193658950527,1.0,24.7660229,2.0,1008.8972570110716,32.57924827585765,583,0.0088559950523457,582,1,0,0.9982847341337908,0.0017152658662092,0.0,True,600.0,13.81976597885342,0.7190662392842868,600,0,0.0,,0.3333333333333333,0.414213562373095,,intact
405,505,19.396200575443427,19.261586188445552,1.0,24.7660229,2.0,1095.6532712935546,15.47055858433488,612,0.0092965162470593,612,0,0,1.0,0.0,0.0,True,1553.0,22.233651370016283,1.1502806151740268,1553,1,0.0006435006435006,,0.3333333333333333,,,intact
405,741,19.396200575443427,19.11592145968711,1.0,24.7660229,2.0,1127.732183625908,44.602292700980975,586,0.0089015662104195,584,2,0,0.9965870307167236,0.0034129692832764,0.0,True,1115.0,18.83920176374059,0.9783517899406102,1115,500,0.3095975232198142,,0.3333333333333333,0.4772255750516612,,intact
406,515,19.252788100817344,19.239898338251898,4.0,99.0640916,5.0,1237.7019136788272,71.1617290515207,1044,0.0158587630096893,1040,4,0,0.9961685823754788,0.003831417624521,0.0,True,748.0,15.430353037616328,0.8017290797326555,748,0,0.0,,0.2933997741163456,0.3588270542794229,,intact
406,970,19.252788100817344,19.045101672251796,1.0,24.7660229,2.0,1249.308373408494,15.375346150455034,579,0.0087952335082472,557,22,0,0.9620034542314336,0.0379965457685664,0.0,True,982.0,17.679940843579836,0.9232853793428728,982,0,0.0,,0.3333333333333333,0.414213562373095,,intact
406,1107,19.252788100817344,19.12767385646803,5.19114712955712,128.56406868788088,6.19114712955712,1218.5954557901125,56.940993816052085,1260,0.0191398863910044,1237,23,0,0.9817460317460316,0.0182539682539682,0.0,True,998.0,17.823390990813817,0.9287741773744118,998,0,0.0,,0.2801868778094689,0.375,,intact
406,1198,19.252788100817344,19.00046025643065,1.0,24.7660229,2.0,1241.287011047299,56.645340427953776,586,0.0089015662104195,586,0,0,1.0,0.0,0.0,True,737.0,15.316474337048122,0.8007933963676604,737,0,0.0,,0.3333333333333333,,,intact
406,1211,19.252788100817344,18.983030655841805,1.414213562373095,35.02444547122265,2.414213562373095,1222.3425800801388,65.38620524081173,708,0.0107547933054215,691,17,0,0.9759887005649718,0.0240112994350282,0.0,True,907.0,16.991382132383997,0.8887677933887465,907,0,0.0,,0.3090169943749474,0.4415184401122529,,intact
409,1023,19.340835286907136,19.10044720941871,1.414213562373095,35.02444547122265,2.414213562373095,759.1367943782616,81.923074443952,656,0.0099648932321419,656,0,0,1.0,0.0,0.0,True,780.0,15.7569575497098,0.8197935410305743,780,0,0.0,,0.3090169943749474,,,intact
409,1064,19.340835286907136,19.266946933873697,1.414213562373095,35.02444547122265,2.414213562373095,756.4324536939746,89.63341773536403,634,0.0096307047396006,634,0,0,1.0,0.0,0.0,True,629.0,14.14980276928284,0.7330026204751351,629,0,0.0,,0.314697117695994,,,intact
409,1076,19.340835286907136,19.16284467893569,1.0,24.7660229,2.0,757.1088215297862,87.75674672099495,374,0.0056812043732029,374,0,0,1.0,0.0,0.0,True,625.0,14.104739588693908,0.7326437161957728,625,0,0.0,,0.314697117695994,,,intact
409,1232,19.340835286907136,19.113307852673447,1.0,24.7660229,2.0,740.8286644756699,36.19020180006183,559,0.0084914257877551,559,0,0,1.0,0.0,0.0,True,760.0,15.553633450087505,0.8089444819316886,762,0,0.0,,0.3333333333333333,,,intact
408,954,19.17583820385468,19.123105196349684,5.19114712955712,128.56406868788088,6.19114712955712,1120.6394717582627,60.38879382382311,1285,0.0195196460416196,1258,27,0,0.978988326848249,0.0210116731517509,0.0,True,783.0,15.787230310662732,0.8244211933313278,783,0,0.0,,0.2833003940990191,0.3726822671238252,,intact
408,1231,19.17583820385468,19.06154198088181,1.8284271247461903,45.2828680424453,2.8284271247461903,1108.830207055386,87.50400690283875,683,0.0103750336548063,660,23,0,0.9663250366032212,0.0336749633967789,0.0,True,844.0,16.39065416446578,0.8573105210282459,844,0,0.0,,0.2989350844248255,0.4270509831248423,,intact
409,539,19.340835286907136,19.266946933873697,2.146264369941973,53.15443253543696,3.146264369941973,746.1936940558024,60.51478978163389,880,0.0133675397016538,876,4,0,0.9954545454545456,0.0045454545454545,0.0,True,777.0,15.726626515715484,0.8146868642069033,777,0,0.0,,0.2989350844248255,0.4342847116185476,,intact
409,646,19.340835286907136,19.30268043648954,1.0,24.7660229,2.0,762.1624024529523,73.05531917182726,532,0.0080812853650907,531,1,0,0.9981203007518796,0.0018796992481203,0.0,True,736.0,15.306079714651624,0.7921680741581478,736,0,0.0,,0.3333333333333333,0.3660254037844386,,intact
409,1523,19.340835286907136,19.011475146175577,10.190632664367213,252.38144193120635,11.190632664367213,750.0169451833492,75.2005004445071,2449,0.0372012553742618,2405,44,0,0.982033483054308,0.0179665169456921,0.0,True,371.0,10.86705883733894,0.5666964370399449,371,0,0.0,,0.260205226099576,0.4084832622572536,,intact
409,1636,19.340835286907136,18.87174343821372,9.392304845413264,232.6100368852859,10.392304845413264,740.1906487063849,48.46020249585585,1541,0.0234083848639189,1539,2,0,0.99870214146658,0.0012978585334198,0.0,True,379.0,10.98359899412104,0.5748682428961774,379,0,0.0,,0.2754854602270282,0.1725910648308487,,intact
409,1643,19.340835286907136,19.057379785038037,1.0,24.7660229,2.0,771.6602413069454,36.31586891927423,574,0.0087192815781242,574,0,0,1.0,0.0,0.0,True,648.0,14.361922094451575,0.7480515470597906,649,0,0.0,,0.3333333333333333,,,intact
410,449,19.4261903932565,19.305243022704374,2.449489742783178,60.66411906308329,3.449489742783178,1238.1108573189354,77.47262775969456,704,0.0106940317613231,704,0,0,1.0,0.0,0.0,True,715.0,15.086138293858053,0.7790126501045629,720,0,0.0,,0.2958163163244892,,,intact
410,2578,19.4261903932565,17.718062284236982,1.0,24.7660229,2.0,1256.4813989802044,37.027933871494255,726,0.0110282202538644,722,4,0,0.9944903581267218,0.0055096418732782,0.0,True,946.0,17.35284277373209,0.9343487362310864,948,0,0.0,,0.3333333333333333,0.4216254894180499,,intact
411,434,19.363358994545443,19.390699427415573,8.06225774829855,199.6700600200643,9.06225774829855,924.182959723885,77.8371662965983,1712,0.0260059408741266,1706,6,0,0.9964953271028038,0.0035046728971962,0.0,True,535.0,13.049742875180646,0.6734645818558018,535,0,0.0,,0.2775144043792301,0.2519908079077337,,intact
411,752,19.363358994545443,19.231510722219216,1.0,24.7660229,2.0,921.4502153781772,66.29457900460216,607,0.0092205643169362,606,1,0,0.99835255354201,0.0016474464579901,0.0,True,708.0,15.012108426804138,0.7779328463587608,708,0,0.0,,0.3333333333333333,0.4142135623730951,,intact
411,790,19.363358994545443,19.20630387369838,11.044359375107746,273.5248571997481,12.044359375107746,943.0612084852324,56.74616297431341,2173,0.0330087088314703,2033,140,0,0.9355729406350668,0.0644270593649332,0.0,True,459.0,12.087358593107094,0.6267806194935228,459,0,0.0,,0.266978077589994,0.3480480539734337,,intact
412,493,19.32635844902664,19.3410480199276,1.0,24.7660229,2.0,905.742025900422,83.62919072470528,629,0.0095547528094776,629,0,0,1.0,0.0,0.0,True,1070.0,18.455123359562137,0.9545570828175204,1094,0,0.0,,0.3333333333333333,,,intact
412,592,19.32635844902664,19.22613019474909,1.0,24.7660229,2.0,885.0789096881388,14.117814176271384,569,0.0086433296480012,569,0,0,1.0,0.0,0.0,True,867.0,16.612485404699278,0.8618113117520547,868,3,0.0034443168771526,,0.3333333333333333,,,intact
412,621,19.32635844902664,19.187733485671107,3.0,74.2980687,4.0,897.6408738839662,73.81784522909703,908,0.0137928705103428,838,70,0,0.922907488986784,0.0770925110132158,0.0,True,848.0,16.42944866646031,0.8531655734901982,863,15,0.0170842824601366,,0.2817290466902531,0.4270509831248423,,intact
412,911,19.32635844902664,19.12201709832082,1.0,24.7660229,2.0,894.2421399008247,60.75459820858173,606,0.0092053739309116,606,0,0,1.0,0.0,0.0,True,773.0,15.686093905752006,0.8159561324735438,773,39,0.0480295566502463,,0.3333333333333333,,,intact
411,868,19.363358994545443,19.117010251707445,1.7320508075688772,42.89600996421431,2.732050807568877,944.658769410587,41.44314029171521,645,0.0097977989858713,607,38,0,0.9410852713178296,0.0589147286821705,0.0,True,588.0,13.680870333281758,0.7110571234767432,588,0,0.0,,0.2898979485566356,0.4415184401122529,,intact
411,956,19.363358994545443,19.09302811867062,1.0,24.7660229,2.0,911.8570380978672,26.07376151307023,609,0.0092509450889854,607,2,0,0.9967159277504104,0.0032840722495894,0.0,True,646.0,14.339741506551947,0.7457664426112405,646,0,0.0,,0.3333333333333333,0.4860679774997897,,intact
411,1322,19.363358994545443,19.02511590792417,5.19114712955712,128.56406868788088,6.19114712955712,940.0510447072712,60.58794194444165,1414,0.0214792058387938,1410,4,0,0.9971711456859972,0.0028288543140028,0.0,True,418.0,11.534883286137944,0.600955537590053,418,0,0.0,,0.2850394689593538,0.4134103264406587,,intact
411,1352,19.363358994545443,19.017637913363345,2.23606797749979,55.37851073671648,3.23606797749979,933.5808211850842,78.05131905528268,623,0.0094636104933299,623,0,0,1.0,0.0,0.0,True,539.0,13.098436114783444,0.6825479883293172,539,0,0.0,,0.3021694792519622,,,intact
411,1506,19.363358994545443,18.856089470908906,1.0,24.7660229,2.0,914.7379803433691,41.69244694150726,600,0.009114231614764,598,2,0,0.9966666666666668,0.0033333333333333,0.0,True,650.0,14.38406847937898,0.752709369544168,653,0,0.0,,0.3333333333333333,0.4146428199482246,,intact
411,1570,19.363358994545443,18.9031964021419,3.2426406871192857,80.30731351366796,4.242640687119286,927.9623618503272,86.59025734414979,714,0.0108459356215691,710,4,0,0.9943977591036416,0.0056022408963585,0.0,True,531.0,13.000867261978827,0.6794898117798335,531,0,0.0,,0.2898979485566356,0.424198319483382,,intact
411,1607,19.363358994545443,19.03588268791212,11.12435565298214,275.50604684950014,12.12435565298214,914.91105165456,55.242490166479485,2523,0.0383253439400827,2445,78,0,0.9690844233055886,0.0309155766944114,0.0,True,277.0,9.389986074159536,0.4890714328064082,277,0,0.0,,0.2519182086293273,0.342834197535681,,intact
411,1686,19.363358994545443,18.975961447914905,2.146264369941973,53.15443253543696,3.146264369941973,933.8167899924758,77.16812053822936,684,0.0103902240408309,682,2,0,0.9970760233918128,0.0029239766081871,0.0,True,608.0,13.911592676604096,0.7257088814332332,608,0,0.0,,0.3090169943749474,0.4812534746451158,,intact
414,2310,19.274875366787523,19.459871168757527,8.438793109825916,208.99534340631084,9.438793109825916,765.3000912388941,80.96253383819098,1741,0.0264464620688402,1690,51,0,0.970706490522688,0.0292935094773118,0.0,True,417.0,11.521077316754743,0.5948704120824643,427,0,0.0,,0.2758872381516119,0.3850786724304072,,intact
416,691,19.248922984488875,19.14440696679708,2.0,49.5320458,3.0,708.5261432234756,80.77247434483364,814,0.0123649742240298,812,2,0,0.9975429975429976,0.0024570024570024,0.0,True,1105.0,18.75453076547341,0.976968175944595,1105,79,0.0667229729729729,,0.3090169943749474,0.3927409831932979,,intact
413,435,19.37332917458002,19.41015103182395,1.0,24.7660229,2.0,1114.2169529909456,49.16765373691697,604,0.0091749931588624,594,10,0,0.9834437086092715,0.0165562913907284,0.0,True,1141.0,19.05758589474819,0.9827682195266932,1157,0,0.0,,0.3333333333333333,0.4431747586863372,,intact
413,489,19.37332917458002,19.30075805021684,1.0,24.7660229,2.0,1137.3746879372825,57.62915162162849,597,0.0090686604566902,595,2,0,0.9966499162479062,0.0033500837520938,0.0,True,846.0,16.41006287957139,0.8486334937492548,847,0,0.0,,0.3333333333333333,0.4772255750516612,,intact
413,883,19.37332917458002,19.13702192837531,2.863703305156273,70.92254163430594,3.863703305156273,1134.7440231168246,68.00724177518451,895,0.0135953954920229,854,41,0,0.9541899441340782,0.0458100558659217,0.0,True,593.0,13.73891416768399,0.7135179905762868,593,0,0.0,,0.2898979485566356,0.4142135623730951,,intact
413,1115,19.37332917458002,19.16717781147279,1.414213562373095,35.02444547122265,2.414213562373095,1117.6865021507028,62.80307673838708,738,0.0112105048861597,697,41,0,0.9444444444444444,0.0555555555555555,0.0,True,655.0,14.439285835884782,0.7493044054199975,655,0,0.0,,0.3203772410170408,0.4415184401122529,,intact
414,645,19.274875366787523,19.152220214054385,1.0,24.7660229,2.0,779.331443623278,25.405952459834555,543,0.0082483796113614,533,10,0,0.98158379373849,0.0184162062615101,0.0,True,822.0,16.175621361885174,0.8418862324817304,825,0,0.0,,0.3333333333333333,0.4364916731037084,,intact
414,1203,19.274875366787523,18.993183427405445,1.0,24.7660229,2.0,753.8033995938135,68.44356566388493,390,0.0059242505495966,390,0,0,1.0,0.0,0.0,True,813.0,16.086824965400158,0.8407442380035892,813,0,0.0,,0.3203772410170408,,,intact
414,1520,19.274875366787523,18.88090014356729,10.366600265340756,256.73945956657525,11.366600265340756,747.1508728805657,55.20267639505711,1936,0.0294085873436385,1924,12,0,0.993801652892562,0.006198347107438,0.0,True,766.0,15.614908671419878,0.818482049575025,767,0,0.0,,0.2742918851774317,0.2218691425340777,,intact
414,1678,19.274875366787523,18.82784664992779,3.1815405503520555,78.79410612729761,4.181540550352056,772.7038984154857,57.31020992919704,949,0.0144156763373517,945,4,0,0.9957850368809272,0.0042149631190727,0.0,True,584.0,13.63425735166143,0.7156579178611023,584,0,0.0,,0.2898979485566356,0.4457195687123781,,intact
416,829,19.248922984488875,19.173890297613955,1.0,24.7660229,2.0,686.9075089886528,17.595719791624404,651,0.0098889413020189,651,0,0,1.0,0.0,0.0,True,624.0,14.093451279891855,0.7335980932170066,624,0,0.0,,0.3333333333333333,,,intact
416,990,19.248922984488875,19.112654339223603,1.414213562373095,35.02444547122265,2.414213562373095,691.0807599768511,44.90318175769959,704,0.0106940317613231,704,0,0,1.0,0.0,0.0,True,757.0,15.522905135351744,0.8092944147923008,757,0,0.0,,0.3090169943749474,,,intact
416,1030,19.248922984488875,19.09237321614837,1.0,24.7660229,2.0,700.6706824739699,76.91871911938337,380,0.0057723466893505,380,0,0,1.0,0.0,0.0,True,876.0,16.698486766680407,0.8710444570939088,876,0,0.0,,0.3203772410170408,,,intact
416,1055,19.248922984488875,19.099356528115692,1.0,24.7660229,2.0,724.4530646786454,1.9536373386660792,591,0.0089775181405425,581,10,0,0.9830795262267344,0.0169204737732656,0.0,True,844.0,16.39065416446578,0.8548312661108246,845,239,0.2204797047970479,,0.3333333333333333,0.4721359549995794,,intact
418,1292,19.43525357539431,18.88335531011677,8.0,198.1281832,9.0,1268.3876240464356,3.2873996586607186,1733,0.0263249389806434,1715,18,0,0.9896133871898442,0.0103866128101558,0.0,True,675.0,14.6580753570876,0.7650630220362757,675,0,0.0,,0.2758872381516119,0.2411773985225952,,intact
418,1827,19.43525357539431,18.68101324210449,1.0,24.7660229,2.0,1283.4148950282852,64.48156892318525,562,0.0085369969458289,555,7,0,0.9875444839857652,0.0124555160142348,0.0,True,1155.0,19.174147139893297,1.0060873606378804,1155,0,0.0,,0.3203772410170408,0.4772255750516612,,intact
419,620,19.350828684372395,19.152654096460296,1.0,24.7660229,2.0,723.3738622189933,9.605147931713889,584,0.0088711854383703,584,0,0,1.0,0.0,0.0,True,955.0,17.435192608787553,0.9056423652910128,961,0,0.0,,0.3333333333333333,,,intact
419,668,19.350828684372395,19.138325584629783,1.0,24.7660229,2.0,687.8242592447191,30.779389926227186,661,0.010040845162265,661,0,0,1.0,0.0,0.0,True,888.0,16.812470934731934,0.8736212189662015,902,5,0.0055126791620727,,0.3333333333333333,,,intact
416,1140,19.248922984488875,18.988329108606194,3.3166247903554,82.13960550864952,4.3166247903554,716.8479154227534,57.21962264342569,836,0.0126991627165712,834,2,0,0.9976076555023924,0.0023923444976076,0.0,True,576.0,13.540550005146152,0.7082386554441407,576,1,0.0017331022530329,,0.2898979485566356,0.472779273727095,,intact
416,1485,19.248922984488875,18.8679441482026,7.4852813742385695,185.38064992733587,8.48528137423857,689.7766999677597,48.8241180641937,1395,0.0211905885043263,1388,7,0,0.9949820788530466,0.0050179211469534,0.0,True,392.0,11.170383851240114,0.5861123797165206,392,0,0.0,,0.2803372644579915,0.3516287047744073,,intact
416,1536,19.248922984488875,18.94319764240533,9.198039027185567,227.7988451823715,10.198039027185567,719.4204995734199,54.25065291123209,2042,0.0310187682622468,2028,14,0,0.9931439764936336,0.0068560235063663,0.0,True,432.0,11.726460285670075,0.6140774637903984,432,0,0.0,,0.2722532679199031,0.1971831835677476,,intact
416,1851,19.248922984488875,18.86839120291544,1.8284271247461903,45.2828680424453,2.8284271247461903,705.8378353756189,88.41499430954451,826,0.0125472588563251,826,0,0,1.0,0.0,0.0,True,693.0,14.85223051010746,0.7792905049440924,693,73,0.0953002610966057,,0.3090169943749474,,,intact
417,1109,19.27937238816749,19.1805980871652,3.414213562373095,84.55649127122264,4.414213562373095,1074.5757249906987,78.65636541014771,1061,0.0161169995721077,1045,16,0,0.9849198868991518,0.0150801131008482,0.0,True,983.0,17.688940559532284,0.9198624097164894,985,0,0.0,,0.2817290466902531,0.4415184401122529,,intact
417,1165,19.27937238816749,19.04554044892911,4.855156433186538,120.24291540738012,5.855156433186538,1057.141001725258,52.99140203963401,1173,0.0178183228068636,1171,2,0,0.998294970161978,0.0017050298380221,0.0,True,774.0,15.696236870863476,0.8191140283909687,779,0,0.0,,0.2801868778094689,0.3316106514886336,,intact
418,693,19.43525357539431,19.160460620512044,1.0,24.7660229,2.0,1305.7454473458454,44.43979257370025,591,0.0089775181405425,582,9,0,0.9847715736040608,0.015228426395939,0.0,True,932.0,17.22396045987371,0.892532283374643,948,0,0.0,,0.3333333333333333,0.4494897427831781,,intact
418,892,19.43525357539431,19.072705212511497,1.0,24.7660229,2.0,1282.6493834522753,61.430446531730354,567,0.0086129488759519,566,1,0,0.9982363315696648,0.001763668430335,0.0,True,760.0,15.553633450087505,0.8078139657182989,760,0,0.0,,0.3333333333333333,0.4142135623730951,,intact
416,2140,19.248922984488875,18.67074631450133,1.0,24.7660229,2.0,698.2588986099603,68.30105009165767,554,0.0084154738576321,554,0,0,1.0,0.0,0.0,True,578.0,13.564037533648712,0.7154090626001278,578,0,0.0,,0.3333333333333333,,,intact
417,549,19.27937238816749,19.22376180832325,4.55269276785519,112.752093345366,5.55269276785519,1090.4857754391046,24.08330072880812,1095,0.0166334726969443,1094,1,0,0.9990867579908675,0.0009132420091324,0.0,True,819.0,16.146076823319174,0.8386889618347362,819,0,0.0,,0.2898979485566356,0.2898979485566356,,intact
417,551,19.27937238816749,19.19183933920921,4.55269276785519,112.752093345366,5.55269276785519,1075.8411408341085,75.68826322268308,1258,0.0191095056189552,1258,0,0,1.0,0.0,0.0,True,760.0,15.553633450087505,0.8085855761605399,761,0,0.0,,0.2898979485566356,,,intact
417,958,19.27937238816749,19.098265722230305,3.898979485566356,96.5622152261666,4.898979485566356,1085.135245520644,47.14271944386176,1059,0.0160866188000584,1054,5,0,0.9952785646836638,0.0047214353163361,0.0,True,895.0,16.878606226063,0.8796063049794622,901,0,0.0,,0.2933997741163456,0.304845440523399,,intact
419,1304,19.350828684372395,19.09259152198116,5.81864367245563,144.10466243897622,6.81864367245563,715.7121039151666,60.567186333029895,1098,0.0166790438550181,1096,2,0,0.9981785063752276,0.0018214936247723,0.0,True,525.0,12.927207364566026,0.6725315955331957,525,0,0.0,,0.2791745113185196,0.2402530733520421,,intact
419,1442,19.350828684372395,18.91899487387645,6.559265477474685,162.44691902231747,7.559265477474685,684.5605457490796,29.47753611622688,1518,0.0230590059853529,1500,18,0,0.9881422924901184,0.0118577075098814,0.0,True,485.0,12.424986712231869,0.6493359810410588,490,0,0.0,,0.2766967754673748,0.3789205475019364,,intact
419,1636,19.350828684372395,18.87174343821372,1.0,24.7660229,2.0,714.2698171349955,60.46195936090672,540,0.0082028084532876,540,0,0,1.0,0.0,0.0,True,1040.0,18.19456736586892,0.9520326003972696,1054,0,0.0,,0.3203772410170408,,,intact
420,850,19.396623611443022,19.239038406485257,1.0,24.7660229,2.0,1012.9764996293012,62.47834965574471,648,0.0098433701439451,648,0,0,1.0,0.0,0.0,True,872.0,16.66031874701878,0.8624321612135346,872,0,0.0,,0.3333333333333333,,,intact
420,860,19.396623611443022,19.19291953504305,1.0,24.7660229,2.0,1033.04452533689,55.80649026166986,562,0.0085369969458289,559,3,0,0.994661921708185,0.0053380782918149,0.0,True,659.0,14.48330815094114,0.7506338230521382,660,1,0.0015128593040847,,0.3333333333333333,0.3797958971132712,,intact
420,988,19.396623611443022,19.26780437635695,5.0990195135927845,126.28243404118577,6.0990195135927845,1018.715463370212,81.68650169150148,1457,0.0221323924378519,1404,53,0,0.963623884694578,0.0363761153054221,0.0,True,733.0,15.274853405932202,0.7901243701705335,733,0,0.0,,0.2714970279031851,0.4142135623730951,,intact
420,1278,19.396623611443022,19.041590730763403,1.0,24.7660229,2.0,1040.5047530336644,13.273507062905354,571,0.0086737104200504,564,7,0,0.9877408056042032,0.0122591943957968,0.0,True,780.0,15.7569575497098,0.8198589772890746,780,0,0.0,,0.3333333333333333,0.4142135623730951,,intact
420,1702,19.396623611443022,19.019617954806822,1.0,24.7660229,2.0,1006.0167504387438,33.18224054217232,600,0.009114231614764,600,0,0,1.0,0.0,0.0,True,870.0,16.641201909113953,0.8663628314818745,871,0,0.0,,0.3333333333333333,,,intact
421,872,19.373753209976204,19.284509273643067,1.0,24.7660229,2.0,1188.7572486817808,82.70527307892127,549,0.008339521927509,546,3,0,0.994535519125683,0.0054644808743169,0.0,True,461.0,12.11366408361762,0.6267050459782336,461,116,0.2010398613518197,,0.3333333333333333,0.4772255750516612,,intact
421,1065,19.373753209976204,19.16089412980822,1.0,24.7660229,2.0,1181.638185007073,75.97277395362069,600,0.009114231614764,598,2,0,0.9966666666666668,0.0033333333333333,0.0,True,537.0,13.074112164146964,0.6785639971667172,550,226,0.2912371134020619,,0.3333333333333333,0.4077575732838083,,intact
421,1106,19.373753209976204,19.04948852956644,1.0,24.7660229,2.0,1174.7612302728971,52.64918890686917,642,0.0097522278277975,639,3,0,0.9953271028037384,0.0046728971962616,0.0,True,677.0,14.679774962390477,0.7641091327951658,677,6,0.0087847730600292,,0.3333333333333333,0.4142135623730951,,intact
421,1564,19.373753209976204,18.95073448929493,8.22446323827975,203.68724489944444,9.22446323827975,1202.2535030933475,47.94999918712765,1661,0.0252312311868717,1188,111,362,0.7152317880794702,0.0668272125225767,0.217940999397953,True,367.0,10.808317548511017,0.5640423758993429,368,200,0.352112676056338,0.320933514943492,0.2402530733520421,0.3291532341215497,0.0806804415914498,cohesive
422,1535,19.44241383286661,18.97817114114927,4.123105625617661,102.1129283431658,5.123105625617661,1058.8799814375657,83.74779515821956,987,0.0149929110062868,928,59,0,0.940222897669706,0.0597771023302938,0.0,True,524.0,12.914889870235298,0.6722901215049032,524,80,0.1324503311258278,,0.2817290466902531,0.4014916240907943,,intact
422,1721,19.44241383286661,18.95073448929493,1.0,24.7660229,2.0,1075.3378575530255,43.41477355095872,603,0.0091598027728378,581,19,3,0.9635157545605308,0.0315091210613598,0.0049751243781094,True,492.0,12.514330345744634,0.6519043575554356,496,285,0.3649167733674776,0.3660254037844386,0.3333333333333333,0.4721359549995794,0.0326920704511053,intact
422,1731,19.44241383286661,18.885586725831494,6.164414002968976,152.66801836261033,7.164414002968976,1065.2817491626097,79.77923081088464,1357,0.0206133538353912,764,119,474,0.5630066322770818,0.0876934414148857,0.3492999263080324,True,264.0,9.16699568847508,0.4783445812382579,316,429,0.5758389261744966,0.3824338721645792,0.1827439976315568,0.3164309725825327,0.1996898745330224,cohesive
422,1776,19.44241383286661,18.936320580671417,1.0,24.7660229,2.0,1079.288789008738,21.70695506368384,579,0.0087952335082472,565,12,2,0.9758203799654576,0.0207253886010362,0.003454231433506,True,520.0,12.865501965161371,0.6704495164709283,521,315,0.3767942583732057,0.4318516525781366,0.3203772410170408,0.4608128488913787,0.1114744115610958,intact
421,1625,19.373753209976204,19.178002080083733,1.0,24.7660229,2.0,1201.9212983202706,36.34439418770109,584,0.0088711854383703,581,3,0,0.9948630136986302,0.0051369863013698,0.0,True,567.0,13.434347973244154,0.6969512994760072,567,0,0.0,,0.3333333333333333,0.3874258867227931,,intact
421,1787,19.373753209976204,18.760484683300074,2.146264369941973,53.15443253543696,3.146264369941973,1170.4565981534042,40.091469597548375,670,0.0101775586364864,670,0,0,1.0,0.0,0.0,True,537.0,13.074112164146964,0.6856889182228632,537,48,0.082051282051282,,0.2989350844248255,,,intact
421,1908,19.373753209976204,18.81661566299282,7.60555127546399,188.35925705526537,8.60555127546399,1185.1549155833957,87.19098359915361,1440,0.0218741558754336,1017,113,310,0.70625,0.0784722222222222,0.2152777777777778,True,398.0,11.255546841497692,0.5894442590453385,398,103,0.2055888223552894,0.3425150876001214,0.2349754290854105,0.3179891830424227,0.1075396585147108,cohesive
421,2153,19.373753209976204,18.840185279936787,1.0,24.7660229,2.0,1184.947714892192,85.96740583362683,613,0.0093117066330839,603,10,0,0.9836867862969004,0.0163132137030995,0.0,True,544.0,13.159049284959082,0.6887041642374844,544,0,0.0,,0.3333333333333333,0.4772255750516612,,intact
421,2245,19.373753209976204,18.702423381117757,1.0,24.7660229,2.0,1171.1021243063624,38.68103984758879,563,0.0085521873318535,527,17,19,0.9360568383658968,0.0301953818827708,0.0337477797513321,True,658.0,14.472315126092791,0.7601769096468514,661,208,0.239355581127733,0.4641016151377545,0.3203772410170408,0.414213562373095,0.1437243741207137,intact
422,935,19.44241383286661,19.446202423232293,7.152147760599405,177.13025522318858,8.152147760599405,1040.2986153257948,27.289850519987603,1642,0.0249426138524042,813,171,658,0.4951278928136419,0.1041412911084043,0.4007308160779537,True,237.0,8.685588237163813,0.4466905266037411,244,566,0.6987654320987654,0.3550392228080413,0.1613904777964089,0.3364707442038019,0.1936487450116323,cohesive
422,1266,19.44241383286661,19.02555560691801,3.16227766016838,78.31704094788851,4.16227766016838,1059.5133801852417,85.32069265420184,841,0.0127751146466942,676,43,122,0.8038049940546967,0.0511296076099881,0.1450653983353151,True,425.0,11.631066229203196,0.60471433239593,434,315,0.4205607476635514,0.414213562373095,0.25,0.3740666961489728,0.1642135623730949,intact
422,1501,19.44241383286661,19.06811017063731,1.0,24.7660229,2.0,1048.4328261891724,50.33855521555525,515,0.0078230488026724,515,0,0,1.0,0.0,0.0,True,724.0,15.180789096653193,0.7883969117258417,730,170,0.1888888888888888,,0.3333333333333333,,,intact
422,2015,19.44241383286661,18.9407579662937,7.0990195135927845,175.81447984118574,8.099019513592784,1074.646085213101,55.25346136681403,1090,0.0165575207668213,959,62,69,0.8798165137614679,0.0568807339449541,0.0633027522935779,True,274.0,9.338999347593866,0.4866194694101945,286,106,0.2704081632653061,0.269128646713734,0.2766967754673748,0.2631536266286884,-0.0075681287536408,intact
422,2156,19.44241383286661,18.792085530565014,8.9498743710662,221.6527936259486,9.9498743710662,1065.8251664409554,78.92339996252369,1956,0.0297123950641307,1418,233,305,0.7249488752556237,0.119120654396728,0.1559304703476482,True,347.0,10.509687459947386,0.5497489249198382,348,345,0.4978354978354978,0.2540111516219911,0.2958607006338953,0.2758872381516119,-0.0418495490119041,mixed
422,2230,19.44241383286661,18.557981424233137,5.708203932499369,141.36950931014945,6.708203932499369,1065.8925312841543,77.90199457831449,1582,0.0240311906909278,1383,193,6,0.8742098609355247,0.1219974715549936,0.0037926675094816,True,4.0,1.1283791670955126,0.059387759493617,390,75,0.1612903225806451,0.4530587556489548,0.2612038749637414,0.3874258867227931,0.1918548806852134,intact
423,435,19.373541194598367,19.41015103182395,1.0,24.7660229,2.0,1092.2317462509982,61.22627928020916,697,0.0105876990591508,691,6,0,0.9913916786226684,0.0086083213773314,0.0,True,799.0,15.947714540361222,0.8223927957790702,810,0,0.0,,0.3333333333333333,0.4633576589174196,,intact
426,497,19.430406878541124,19.37332917458002,6.348469228349534,157.22633428924988,7.348469228349534,815.5172397174634,64.72509267470186,1387,0.0210690654161294,1386,1,0,0.9992790194664743,0.0007209805335255,0.0,True,567.0,13.434347973244154,0.692425489898856,568,0,0.0,,0.2801868778094689,0.2290162883342605,,intact
426,1024,19.430406878541124,19.23215618322733,1.0,24.7660229,2.0,820.0222928594353,40.642185645970365,629,0.0095547528094776,629,0,0,1.0,0.0,0.0,True,921.0,17.12201521945566,0.8857154758261123,950,0,0.0,,0.3333333333333333,,,intact
425,628,19.34317509279579,19.265231819915765,1.0,24.7660229,2.0,1304.9876126267266,69.76818644165166,618,0.0093876585632069,618,0,0,1.0,0.0,0.0,True,947.0,17.362012044001403,0.899390232974626,947,0,0.0,,0.3333333333333333,,,intact
425,640,19.34317509279579,19.18362587421284,1.0,24.7660229,2.0,1309.2226968608416,56.993149618182976,533,0.0080964757511153,533,0,0,1.0,0.0,0.0,True,577.0,13.552298857686369,0.7035257803673608,577,0,0.0,,0.3203772410170408,,,intact
425,1310,19.34317509279579,19.10262819841987,1.0,24.7660229,2.0,1280.06060149552,17.549929459844343,605,0.009190183544887,605,0,0,1.0,0.0,0.0,True,842.0,16.371222439596615,0.8516519899760928,848,0,0.0,,0.3333333333333333,,,intact
425,1488,19.34317509279579,18.92099561361999,2.863703305156273,70.92254163430594,3.863703305156273,1289.6079057414854,65.31874288191132,1031,0.0156612879913695,835,196,0,0.8098933074684772,0.1901066925315228,0.0,True,740.0,15.347615963921076,0.802192530536026,747,0,0.0,,0.2553967929896867,0.4142135623730951,,intact
