Repository: AmiraliKhosrozadeh/ice-bonded-granular-microCT

# Grain-scale kinematics, ice-bond failure and damage evolution in ice-bonded granular media under in-situ uniaxial compression

Analysis code, per-specimen tables and supplementary material for the paper of

## Results for every specimen

The paper shows one or two specimens per figure.  The same rendering for
every specimen and every scan is in [`supplementary/`](supplementary/README.md):
the void and crack classes (Fig. 11 of the paper), the crack orientation
classes (Fig. 12), the ice-path maps (Fig. 18) and the per-scan tables behind
Tables 2–4, each as one sheet per material, compiled with their text in
[`supplementary/supplementary.pdf`](supplementary/supplementary.pdf).

File: paper/data/bonds/Alumina_75_1000_T5/Alumina_75_1000_T5_throats_scan03_classified.csv (part 20 of 64)
bead_a,bead_b,r_a_vox,r_b_vox,gap_vox,gap_um,dsum_min,z_mid,axis_dip_deg,lens_vox,lens_mm3,binder_vox,pore_vox,crack_vox,binder_frac,pore_frac,crack_frac,connected,bond_area_vox,r_bond_vox,r_bond_over_R,neck_binder_vox,neck_crack_vox,neck_severed,q_crack_med,q_binder_med,q_pore_med,dq_paired,cls
423,1738,19.373541194598367,18.83502745575371,2.0,49.5320458,3.0,1078.4455355052523,77.79566231786224,583,0.0088559950523457,577,6,0,0.9897084048027444,0.0102915951972555,0.0,True,764.0,15.594510349620345,0.816283409741215,766,0,0.0,,0.3021694792519622,0.4633999071754117,,intact
424,523,19.249137753897152,19.375873108582685,1.414213562373095,35.02444547122265,2.414213562373095,822.932940764063,57.12182919213163,502,0.0076255737843525,485,17,0,0.9661354581673308,0.0338645418326693,0.0,True,545.0,13.171138446245484,0.6820005044472295,546,0,0.0,,0.3090169943749474,0.4641016151377545,,intact
424,1024,19.249137753897152,19.23215618322733,1.0,24.7660229,2.0,823.097540625268,53.482913620232495,644,0.0097826085998467,644,0,0,1.0,0.0,0.0,True,1089.0,18.61825625707596,0.9676522981528004,1105,0,0.0,,0.3333333333333333,,,intact
425,477,19.34317509279579,19.274446969584112,1.0,24.7660229,2.0,1288.3187224131725,59.15458730262034,585,0.0088863758243949,585,0,0,1.0,0.0,0.0,True,843.0,16.3809411833672,0.848366124506926,843,0,0.0,,0.3333333333333333,,,intact
425,1592,19.34317509279579,18.87397760028673,1.0,24.7660229,2.0,1308.112679162837,58.89982586280189,543,0.0082483796113614,540,3,0,0.994475138121547,0.005524861878453,0.0,True,920.0,17.112717355495807,0.8955516646112301,920,0,0.0,,0.3333333333333333,0.4721359549995794,,intact
425,1703,19.34317509279579,18.87799775964725,10.88347087483978,269.540288917765,11.88347087483978,1278.5804371882627,38.29861071982018,1807,0.0274490275464643,1805,2,0,0.9988931931377976,0.0011068068622025,0.0,True,580.0,13.58748446131949,0.7109925440423001,580,0,0.0,,0.2690005236784504,0.3162630488921367,,intact
425,1791,19.34317509279579,18.84421986895582,2.0,49.5320458,3.0,1318.2759373274362,0.7077708554679615,824,0.0125168780842759,823,1,0,0.9987864077669902,0.0012135922330097,0.0,True,748.0,15.430353037616328,0.8081385521621115,748,0,0.0,,0.3333333333333333,0.4270509831248423,,intact
426,490,19.430406878541124,19.22720654116586,1.0,24.7660229,2.0,791.6793323653044,42.80531355526879,622,0.0094484201073053,622,0,0,1.0,0.0,0.0,True,1094.0,18.66094894385243,0.9654475428293976,1115,72,0.0606571187868576,,0.3333333333333333,,,intact
423,860,19.373541194598367,19.19291953504305,4.55269276785519,112.752093345366,5.55269276785519,1063.5093097683225,28.950176683388097,1238,0.018805697898463,1238,0,0,1.0,0.0,0.0,True,444.0,11.888212206450683,0.6165052214559913,447,0,0.0,,0.2898979485566356,,,intact
423,1019,19.373541194598367,19.076204711264374,2.6502815398728847,65.63693330793913,3.6502815398728847,1073.3777416387425,64.10971450613685,585,0.0088863758243949,584,1,0,0.9982905982905984,0.0017094017094017,0.0,True,691.0,14.83078323464406,0.7714372558380258,700,0,0.0,,0.2898979485566356,0.3827822185373187,,intact
423,1278,19.373541194598367,19.041590730763403,1.0,24.7660229,2.0,1070.969537465097,51.307267850300256,578,0.0087800431222226,577,1,0,0.9982698961937716,0.0017301038062283,0.0,True,762.0,15.574085310927526,0.810830760190386,762,0,0.0,,0.3333333333333333,0.5,,intact
423,1417,19.373541194598367,19.057817996535004,1.0,24.7660229,2.0,1093.599610712712,57.769571760799344,489,0.0074280987660326,484,5,0,0.9897750511247444,0.0102249488752556,0.0,True,693.0,14.85223051010746,0.7729224686663734,693,0,0.0,,0.3203772410170408,0.4494897427831781,,intact
428,532,19.37438922826923,19.26994764875545,1.8284271247461903,45.2828680424453,2.8284271247461903,1231.8346926977847,44.19045329864137,589,0.0089471373684933,586,3,0,0.99490662139219,0.0050933786078098,0.0,True,613.0,13.968677826861914,0.7229353098392405,613,0,0.0,,0.2989350844248255,0.4415184401122529,,intact
428,718,19.37438922826923,19.306310566199773,9.634842514655627,238.61673035585488,10.634842514655627,1254.4928367403693,71.4616919684152,2307,0.0350442205587676,2133,174,0,0.9245773732119636,0.0754226267880364,0.0,True,315.0,10.013371767186818,0.5177451194209595,315,0,0.0,,0.2565236958429578,0.2714970279031851,,intact
428,764,19.37438922826923,19.20026164429093,8.9498743710662,221.6527936259486,9.9498743710662,1223.5711583213251,16.78675982032051,1791,0.0272059813700706,1490,301,0,0.8319374651032942,0.1680625348967057,0.0,True,205.0,8.07796550300118,0.4188224816182272,205,0,0.0,,0.2488514440330445,0.3683260446735303,,intact
428,867,19.37438922826923,19.20889223717754,1.7320508075688772,42.89600996421431,2.732050807568877,1241.1271940225622,73.92189480167065,808,0.0122738319078822,806,2,0,0.9975247524752476,0.0024752475247524,0.0,True,643.0,14.306406146065385,0.7415857647503349,643,0,0.0,,0.2989350844248255,0.4382703629540102,,intact
428,909,19.37438922826923,19.155040098376997,1.0,24.7660229,2.0,1234.1953578948544,49.02263916180249,580,0.0088104238942718,580,0,0,1.0,0.0,0.0,True,706.0,14.99088988838742,0.7781527082219204,706,0,0.0,,0.3333333333333333,,,intact
428,1189,19.37438922826923,19.08407389251219,6.6212327846342935,163.98160277048368,7.621232784634293,1249.9688668939148,81.99031297391846,1613,0.0245020926576906,1602,11,0,0.9931804091754496,0.0068195908245505,0.0,True,493.0,12.527041705391134,0.651458258539823,493,0,0.0,,0.2696862318229452,0.3874258867227931,,intact
428,1277,19.37438922826923,19.178002080083733,1.0,24.7660229,2.0,1262.730264185736,33.393739241938334,557,0.0084610450157059,540,17,0,0.9694793536804308,0.0305206463195691,0.0,True,602.0,13.842779759955802,0.7181282037338396,602,0,0.0,,0.3333333333333333,0.4494897427831781,,intact
428,1515,19.37438922826923,18.94763180788233,2.6502815398728847,65.63693330793913,3.6502815398728847,1258.2768123679643,57.03931550598348,717,0.010891506779643,708,9,0,0.98744769874477,0.0125523012552301,0.0,True,611.0,13.945871807036522,0.7278254867550178,611,0,0.0,,0.2898979485566356,0.3827822185373187,,intact
429,447,19.34636482523262,19.354440776817743,8.54400374531753,211.6009924142197,9.54400374531753,644.1951963120712,50.07409966344209,108,0.0016405616906575,106,2,0,0.9814814814814816,0.0185185185185185,0.0,True,89.0,5.322553886092406,0.2750616584482891,89,0,0.0,,0.1272968391391531,0.2156874290855718,,intact
429,606,19.34636482523262,19.25557860887621,15.811388300841898,391.5852047394425,16.811388300841898,640.5566783460552,44.72672240125497,81,0.0012304212679931,79,2,0,0.9753086419753086,0.0246913580246913,0.0,False,48.0,3.90882009522336,0.2025193421619031,52,0,0.0,,0.0778012157070229,0.1439587023119315,,intact
429,829,19.34636482523262,19.173890297613955,3.16227766016838,78.31704094788851,4.16227766016838,662.7514085161671,74.37268089097927,753,0.0114383606765288,741,12,0,0.9840637450199204,0.0159362549800796,0.0,True,484.0,12.412170838050638,0.6444490462727445,484,0,0.0,,0.303832434700687,0.3893019813836184,,intact
429,1810,19.34636482523262,18.80492119710326,2.23606797749979,55.37851073671648,3.23606797749979,663.1638485011667,72.52224516315694,638,0.009691466283699,637,1,0,0.9984326018808778,0.0015673981191222,0.0,True,602.0,13.842779759955802,0.7256782773640432,602,3,0.0049586776859504,,0.2958163163244892,0.4270509831248423,,intact
429,2133,19.34636482523262,18.607067696948167,1.0,24.7660229,2.0,652.9422772718524,78.18115694964138,146,0.0022177963595925,146,0,0,1.0,0.0,0.0,True,264.0,9.16699568847508,0.4830654346279586,266,0,0.0,,0.3090169943749474,,,intact
429,2248,19.34636482523262,18.38398281535765,1.0,24.7660229,2.0,669.3021812908105,51.19502821123848,528,0.0080205238209923,528,0,0,1.0,0.0,0.0,True,558.0,13.327299669871431,0.7064498740814112,558,0,0.0,,0.3203772410170408,,,intact
430,504,19.36017485994312,19.237963383662425,3.0,74.2980687,4.0,743.8426351139387,76.98582152824551,738,0.0112105048861597,694,44,0,0.940379403794038,0.059620596205962,0.0,True,773.0,15.686093905752006,0.8127901820938569,773,0,0.0,,0.2989350844248255,0.4364916731037084,,intact
429,1030,19.34636482523262,19.09237321614837,2.0,49.5320458,3.0,676.5145820014843,18.789790342637698,633,0.009615514353576,597,36,0,0.943127962085308,0.0568720379146919,0.0,True,704.0,14.96964127403822,0.7788830766464157,704,0,0.0,,0.3021694792519622,0.4195106216501436,,intact
429,1120,19.34636482523262,19.09106327630096,1.0,24.7660229,2.0,663.1939952855032,71.9179102023761,529,0.0080357142070169,529,0,0,1.0,0.0,0.0,True,668.0,14.581872443920645,0.7587329935500474,668,0,0.0,,0.3203772410170408,,,intact
429,1269,19.34636482523262,18.997814781753213,13.490737563232042,334.1119154288949,14.490737563232042,643.5118453120853,54.65889199032342,95,0.0014430866723376,95,0,0,1.0,0.0,0.0,False,90.0,5.352372348458314,0.2791752178984253,90,0,0.0,,0.0919607132545673,,,intact
430,686,19.36017485994312,19.33381247028141,1.0,24.7660229,2.0,732.9960175155009,36.91551887681388,558,0.0084762354017305,558,0,0,1.0,0.0,0.0,True,797.0,15.927742441679586,0.8232670521002706,797,0,0.0,,0.3333333333333333,,,intact
430,761,19.36017485994312,19.287718437862868,1.0,24.7660229,2.0,757.7247810425758,63.18706972308642,497,0.0075496218542295,494,3,0,0.993963782696177,0.0060362173038229,0.0,True,788.0,15.837556323903858,0.8195818696696175,788,0,0.0,,0.3333333333333333,0.5,,intact
430,1270,19.36017485994312,19.12941372448049,1.0,24.7660229,2.0,763.1042971572057,41.53515435135552,544,0.008263569997386,544,0,0,1.0,0.0,0.0,True,988.0,17.733870630789692,0.9214892277630856,994,0,0.0,,0.3333333333333333,,,intact
430,1458,19.36017485994312,19.006850447424053,1.0,24.7660229,2.0,733.4830535256474,38.54353241129328,624,0.0094788008793545,620,4,0,0.9935897435897436,0.0064102564102564,0.0,True,932.0,17.22396045987371,0.897852274023777,932,0,0.0,,0.3333333333333333,0.4253526177384017,,intact
433,595,19.291140369707552,19.26951903241693,1.0,24.7660229,2.0,1067.779647733698,61.19568177449461,540,0.0082028084532876,540,0,0,1.0,0.0,0.0,True,656.0,14.450303987687134,0.7494842781081176,659,0,0.0,,0.3333333333333333,,,intact
433,675,19.291140369707552,19.176271018169324,1.0,24.7660229,2.0,1069.318688016254,54.3621303736463,596,0.0090534700706655,596,0,0,1.0,0.0,0.0,True,816.0,16.11647812414279,0.837928913990919,816,0,0.0,,0.3333333333333333,,,intact
430,1627,19.36017485994312,19.04554044892911,1.0,24.7660229,2.0,762.8210274831823,43.71779158627661,605,0.009190183544887,578,27,0,0.9553719008264464,0.0446280991735537,0.0,True,783.0,15.787230310662732,0.8221292161177726,783,0,0.0,,0.3333333333333333,0.4641016151377545,,intact
430,1907,19.36017485994312,18.86615571746694,4.841619252963779,119.90765329198184,5.841619252963779,761.5924899124502,53.5985292839357,1291,0.0196107883577672,1286,5,0,0.9961270333075136,0.0038729666924864,0.0,True,489.0,12.476118560829471,0.6527499957425819,489,0,0.0,,0.2898979485566356,0.3090169943749474,,intact
430,1973,19.36017485994312,18.880230441862636,2.6502815398728847,65.63693330793913,3.6502815398728847,751.4038926617725,82.39531292076589,784,0.0119092626432916,780,4,0,0.9948979591836736,0.0051020408163265,0.0,True,514.0,12.791062563308351,0.6689815373219564,514,0,0.0,,0.2898979485566356,0.459372007581957,,intact
430,2187,19.36017485994312,18.894284212799835,10.360566425675607,256.5900253552532,11.360566425675607,772.8948191335264,13.19282680517572,1787,0.0271452198259721,1740,47,0,0.9736989367655288,0.0263010632344711,0.0,True,138.0,6.627726932618989,0.3465074186523459,138,0,0.0,,0.2634281733127919,0.2334837886975944,,intact
433,863,19.291140369707552,19.31569986244093,5.0,123.8301145,6.0,1053.51779713185,77.98204414428268,1303,0.0197930729900625,1232,71,0,0.945510360706063,0.054489639293937,0.0,True,464.0,12.153015559492998,0.6295783589858776,464,0,0.0,,0.2817290466902531,0.3333333333333333,,intact
433,919,19.291140369707552,19.079921522398894,6.894954260780955,170.7605951169537,7.894954260780955,1051.679867016531,73.9159502674422,1376,0.0209019711698588,1375,1,0,0.9992732558139537,0.0007267441860465,0.0,True,510.0,12.741194683142286,0.6641043565053567,510,0,0.0,,0.2766967754673748,0.414213562373095,,intact
433,1016,19.291140369707552,19.15243715771465,2.146264369941973,53.15443253543696,3.146264369941973,1055.7524651587855,83.33855377334154,718,0.0109066971656676,718,0,0,1.0,0.0,0.0,True,900.0,16.925687506432688,0.8805469519250344,900,0,0.0,,0.2989350844248255,,,intact
433,1242,19.291140369707552,19.040493295988867,1.0,24.7660229,2.0,1041.0166884899031,26.32090181293082,604,0.0091749931588624,598,6,0,0.9900662251655628,0.009933774834437,0.0,True,814.0,16.096715421277896,0.839865869618967,814,0,0.0,,0.3333333333333333,0.4142135623730951,,intact
434,790,19.390699427415573,19.20630387369838,1.0,24.7660229,2.0,938.0179671634428,21.455655443811622,479,0.0072761949057866,461,18,0,0.9624217118997912,0.0375782881002087,0.0,True,630.0,14.161046158239444,0.7337899291176702,637,5,0.0077881619937694,,0.3090169943749474,0.4746807650256203,,intact
434,956,19.390699427415573,19.09302811867062,4.65685424949238,115.33175898489058,5.65685424949238,906.813796776078,56.20363131882275,1006,0.0152815283407543,986,20,0,0.9801192842942346,0.0198807157057654,0.0,True,483.0,12.39934171747722,0.6443940079675694,483,0,0.0,,0.2857142857142857,0.397989586078551,,intact
434,1075,19.390699427415573,18.99362460608734,2.23606797749979,55.37851073671648,3.23606797749979,929.416124269684,60.356831399029325,788,0.01197002418739,788,0,0,1.0,0.0,0.0,True,558.0,13.327299669871431,0.6944136704472895,568,16,0.0273972602739726,,0.2989350844248255,,,intact
434,1150,19.390699427415573,19.291781846792777,1.0,24.7660229,2.0,906.8204992675484,52.16965675298351,617,0.0093724681771823,617,0,0,1.0,0.0,0.0,True,926.0,17.1684290081006,0.8876591388436965,926,0,0.0,,0.3333333333333333,,,intact
434,1570,19.390699427415573,18.9031964021419,1.0,24.7660229,2.0,922.9191205285376,78.79642224711175,625,0.0094939912653791,615,10,0,0.984,0.016,0.0,True,737.0,15.316474337048122,0.799943385505633,737,0,0.0,,0.3333333333333333,0.4567956789604663,,intact
435,1019,19.41015103182395,19.076204711264374,1.0,24.7660229,2.0,1082.7557172472375,8.313731943721656,591,0.0089775181405425,583,8,0,0.9864636209813876,0.0135363790186125,0.0,True,958.0,17.462556255144076,0.9074673825557068,960,0,0.0,,0.3333333333333333,0.4746807650256203,,intact
435,1115,19.41015103182395,19.16717781147279,1.0,24.7660229,2.0,1105.0792710192504,79.89741688931188,590,0.0089623277545179,590,0,0,1.0,0.0,0.0,True,712.0,15.054455784347004,0.780482020696614,712,0,0.0,,0.3333333333333333,,,intact
435,1417,19.41015103182395,19.057817996535004,3.16227766016838,78.31704094788851,4.16227766016838,1102.9775863212071,86.3632355526531,780,0.0118485010991932,684,96,0,0.8769230769230769,0.123076923076923,0.0,True,561.0,13.36307771993812,0.6947638805722616,561,0,0.0,,0.2553967929896867,0.414213562373095,,intact
433,1391,19.291140369707552,19.07729804135488,3.1815405503520555,78.79410612729761,4.181540550352056,1049.5971295476834,66.27627154090209,921,0.0139903455286627,906,15,0,0.98371335504886,0.01628664495114,0.0,True,573.0,13.505242122350568,0.7039766371339586,573,0,0.0,,0.2898979485566356,0.414213562373095,,intact
433,1610,19.291140369707552,18.98810839877264,1.0,24.7660229,2.0,1071.191301583387,47.94054408886622,598,0.0090838508427148,598,0,0,1.0,0.0,0.0,True,997.0,17.81445919822545,0.9307632605838488,997,0,0.0,,0.3333333333333333,,,intact
433,1617,19.291140369707552,19.085384791945668,4.449489742783178,110.1961648630833,5.449489742783178,1043.2642215413775,46.74966016814531,1053,0.0159954764839108,1048,5,0,0.9952516619183286,0.0047483380816714,0.0,True,842.0,16.371222439596615,0.8531894104865517,842,0,0.0,,0.2838325231517205,0.3660254037844386,,intact
434,633,19.390699427415573,19.152220214054385,3.16227766016838,78.31704094788851,4.16227766016838,901.082024899216,31.04678263138808,1103,0.0167549957851411,1088,15,0,0.986400725294651,0.013599274705349,0.0,True,1049.0,18.27312427054543,0.9481961636805843,1049,0,0.0,,0.2898979485566356,0.4415184401122529,,intact
436,496,19.384136284154188,19.441150641242164,4.123105625617661,102.1129283431658,5.123105625617661,944.69699021852,71.49910037526188,1135,0.0172410881379286,1112,23,0,0.9797356828193832,0.0202643171806167,0.0,True,541.0,13.122714979204218,0.6759880489444833,550,0,0.0,,0.2898979485566356,0.4083069769263126,,intact
436,575,19.384136284154188,19.294774842617077,2.146264369941973,53.15443253543696,3.146264369941973,950.469973275204,86.92547068302581,714,0.0108459356215691,707,7,0,0.9901960784313726,0.0098039215686274,0.0,True,611.0,13.945871807036522,0.7211098451726585,611,0,0.0,,0.2958163163244892,0.424807680927192,,intact
436,614,19.384136284154188,19.233877200803445,1.0,24.7660229,2.0,965.2171340872686,44.95814234561903,618,0.0093876585632069,612,6,0,0.9902912621359224,0.0097087378640776,0.0,True,687.0,14.787795366729425,0.7658496143251656,688,0,0.0,,0.3333333333333333,0.474744871391589,,intact
436,871,19.384136284154188,19.122452352391907,4.766114533138578,118.03770167173282,5.766114533138578,947.0764877534024,78.40937181468475,858,0.0130333512091125,844,14,0,0.9836829836829836,0.0163170163170163,0.0,True,543.0,13.146949007195484,0.6828415329795218,543,0,0.0,,0.2817290466902531,0.3380642523071235,,intact
436,1148,19.384136284154188,19.123105196349684,3.685557720282968,91.27660689979976,4.685557720282968,938.9168990045708,53.6738584227488,1158,0.0175904670164945,1139,19,0,0.9835924006908464,0.0164075993091537,0.0,True,508.0,12.716187407449045,0.6604569384118164,508,0,0.0,,0.2817290466902531,0.3874258867227931,,intact
436,1244,19.384136284154188,19.1528710302916,1.0,24.7660229,2.0,933.4694410806871,20.07655456312509,635,0.0096458951256252,630,5,0,0.9921259842519684,0.0078740157480314,0.0,True,780.0,15.7569575497098,0.8177571974460626,780,0,0.0,,0.3333333333333333,0.4721359549995794,,intact
436,1275,19.384136284154188,19.093246409527872,3.685557720282968,91.27660689979976,4.685557720282968,961.6033335875004,62.13491708559742,1130,0.0171651362078055,1092,38,0,0.9663716814159292,0.0336283185840707,0.0,True,631.0,14.172280627406863,0.7366551275190522,631,0,0.0,,0.2804517790043864,0.414213562373095,,intact
436,1754,19.384136284154188,19.02159758407083,1.0,24.7660229,2.0,967.926102310536,33.399943937087244,587,0.0089167565964441,587,0,0,1.0,0.0,0.0,True,859.0,16.5356642513047,0.8611039334928831,859,0,0.0,,0.3333333333333333,,,intact
437,1018,19.321243795058194,19.00618959243074,1.414213562373095,35.02444547122265,2.414213562373095,662.9420023382393,78.10909255033077,588,0.0089319469824687,577,11,0,0.9812925170068028,0.0187074829931972,0.0,True,520.0,12.865501965161371,0.6713469088885563,520,0,0.0,,0.3090169943749474,0.4641016151377545,,intact
437,1305,19.321243795058194,19.182760889728204,16.0,396.2563664,17.0,640.6828233993463,21.920603834009373,131,0.0019899405692234,131,0,0,1.0,0.0,0.0,True,231.0,8.574939283076915,0.4454050612800296,231,0,0.0,,0.0588235294117647,,,intact
437,1379,19.321243795058194,18.898741358164106,2.8284271247461903,70.0488909424453,3.8284271247461903,650.8919182323341,66.45728995487798,216,0.003281123381315,209,7,0,0.9675925925925926,0.0324074074074074,0.0,True,161.0,7.158763278359629,0.3746083756788733,167,0,0.0,,0.3021694792519622,0.414213562373095,,intact
437,1435,19.321243795058194,18.98060120953525,1.414213562373095,35.02444547122265,2.414213562373095,669.923017649067,56.828477186346745,514,0.0078078584166478,512,2,0,0.9961089494163424,0.0038910505836575,0.0,True,960.0,17.480774889473267,0.9127902265479296,965,0,0.0,,0.3090169943749474,0.4207592200561265,,intact
437,1663,19.321243795058194,18.906313683927,8.06225774829855,199.6700600200643,9.06225774829855,646.0609349715648,52.68402589108946,101,0.0015342289884852,101,0,0,1.0,0.0,0.0,False,224.0,8.444016491289505,0.4417764067678887,224,0,0.0,,0.1757340838011157,,,intact
437,1763,19.321243795058194,18.782390867978798,10.295630140987,254.98181184161427,11.295630140987,644.7411744147926,48.94492937721683,98,0.0014886578304114,98,0,0,1.0,0.0,0.0,False,207.0,8.117274569709014,0.4260630064030768,207,0,0.0,,0.1497250670656087,,,intact
437,1916,19.321243795058194,18.72945759284301,8.54400374531753,211.6009924142197,9.54400374531753,652.873057268227,75.41529328866334,497,0.0075496218542295,486,11,0,0.977867203219316,0.0221327967806841,0.0,True,294.0,9.673836185197391,0.5084708471772527,294,0,0.0,,0.2758067637633262,0.3597752501562547,,intact
438,442,19.29691212841528,19.354865640240305,1.0,24.7660229,2.0,879.0783963642707,66.03427085883459,570,0.0086585200340258,569,1,0,0.9982456140350876,0.0017543859649122,0.0,True,696.0,14.884343478431232,0.770176397448999,696,0,0.0,,0.3333333333333333,0.4364916731037084,,intact
438,972,19.29691212841528,19.142669823298245,7.0670198723450905,175.0219759932536,8.06701987234509,884.7923775951435,84.59633320603403,1224,0.0185930324941186,1205,19,0,0.9844771241830066,0.0155228758169934,0.0,True,709.0,15.022706457370044,0.7816269425739879,709,0,0.0,,0.2843646522044218,0.2857142857142857,,intact
438,1997,19.29691212841528,18.92521800857181,1.8284271247461903,45.2828680424453,2.8284271247461903,894.4188489627943,68.56938201537456,730,0.0110889817979628,728,2,0,0.9972602739726028,0.0027397260273972,0.0,True,596.0,13.773623058786647,0.720714570821791,596,0,0.0,,0.3090169943749474,0.427866001242674,,intact
439,597,19.29199566300815,19.285365155201266,9.680544149919662,239.74857810137135,10.680544149919662,1122.049944137192,54.88981696321127,1994,0.0302896297330657,1951,43,0,0.9784353059177532,0.0215646940822467,0.0,True,341.0,10.418429401242426,0.5401317861186961,341,0,0.0,,0.2753930227658979,0.2474401533514073,,intact
439,942,19.29199566300815,19.118969764867103,1.0,24.7660229,2.0,1153.2614093589127,27.811646320682488,558,0.0084762354017305,545,12,1,0.9767025089605734,0.021505376344086,0.0017921146953405,True,715.0,15.086138293858053,0.7855120602050725,715,30,0.0402684563758389,0.4494897427831781,0.3333333333333333,0.4746807650256203,0.1161564094498447,intact
439,964,19.29199566300815,19.08844285717857,1.0,24.7660229,2.0,1148.1287581619847,52.37871742311702,552,0.0083850930855828,548,4,0,0.9927536231884058,0.0072463768115942,0.0,True,1139.0,19.040876039808087,0.9922177428896896,1141,39,0.0330508474576271,,0.3333333333333333,0.4772255750516612,,intact
439,1121,19.29199566300815,19.170859434328097,1.0,24.7660229,2.0,1144.7414018883894,64.29168884377991,563,0.0085521873318535,562,1,0,0.9982238010657194,0.0017761989342806,0.0,True,780.0,15.7569575497098,0.8193337447173054,780,0,0.0,,0.3333333333333333,0.4142135623730951,,intact
439,1349,19.29199566300815,19.162411257890174,1.0,24.7660229,2.0,1121.0970107107728,37.58461426637143,633,0.009615514353576,633,0,0,1.0,0.0,0.0,True,714.0,15.07558485549488,0.7840757958642158,714,0,0.0,,0.3333333333333333,,,intact
439,1522,19.29199566300815,18.99979895682492,3.1815405503520555,78.79410612729761,4.181540550352056,1128.8044730990575,69.50362788364268,727,0.011043410639889,716,11,0,0.984869325997249,0.015130674002751,0.0,True,686.0,14.777028859756632,0.771811768367886,686,0,0.0,,0.2898979485566356,0.4494897427831781,,intact
438,467,19.29691212841528,19.352528660545985,9.29832572579834,230.2825478567808,10.29832572579834,876.5916481063741,65.07453833757033,1391,0.0211298269602279,1372,19,0,0.9863407620416966,0.0136592379583033,0.0,True,383.0,11.041407809169618,0.5713618403670759,383,0,0.0,,0.2717266004949575,0.4452989835235553,,intact
438,571,19.29691212841528,19.264374148407107,1.0,24.7660229,2.0,901.2270663037972,43.81817941699689,597,0.0090686604566902,597,0,0,1.0,0.0,0.0,True,905.0,16.97263818610208,0.8802941926915774,905,0,0.0,,0.3333333333333333,,,intact
438,805,19.29691212841528,19.04817268453017,1.0,24.7660229,2.0,866.941947399144,5.735220413665906,425,0.0064559140604578,425,0,0,1.0,0.0,0.0,True,1012.0,17.94796937867892,0.9361288137049376,1012,0,0.0,,0.3090169943749474,,,intact
438,817,19.29691212841528,19.07926571977508,7.0990195135927845,175.81447984118574,8.099019513592784,882.0260170054933,77.88620303417638,1618,0.0245780445878136,1610,8,0,0.9950556242274412,0.0049443757725587,0.0,True,541.0,13.122714979204218,0.6838990079270245,548,0,0.0,,0.2843646522044218,0.2558939777580468,,intact
440,1102,19.87259799200211,19.128543830037398,23.62202362203543,585.0235779676705,24.62202362203543,632.730091036155,15.123204980280082,78,0.0011848501099193,78,0,0,1.0,0.0,0.0,True,155.0,7.024103669400641,0.3601998988363632,169,0,0.0,,0.0400675178543653,,,intact
440,1571,19.87259799200211,18.955386607364503,28.705400188814647,710.9185984298479,29.705400188814647,626.2779678767486,50.62982519324419,122,0.001853227095002,122,0,0,1.0,0.0,0.0,True,133.0,6.506551687525748,0.3351475362247819,133,0,0.0,,0.0724105069026546,,,intact
439,1707,19.29199566300815,18.791409483310037,1.0,24.7660229,2.0,1120.3359008919324,33.925207766701696,587,0.0089167565964441,572,15,0,0.9744463373083476,0.0255536626916524,0.0,True,962.0,17.498974555922032,0.918981613576316,962,123,0.1133640552995391,,0.3333333333333333,0.4721359549995794,,intact
439,1975,19.29199566300815,19.463652966708946,1.0,24.7660229,2.0,1135.8657409270168,88.76352805108282,383,0.0058179178474243,383,0,0,1.0,0.0,0.0,True,695.0,14.873646859386389,0.7675602078805903,695,13,0.0183615819209039,,0.3203772410170408,,,intact
439,2014,19.29199566300815,18.908094526369965,8.70820393249937,215.66757801014944,9.70820393249937,1140.8132396586648,79.30623997634893,1364,0.0207196865375635,1273,91,0,0.9332844574780058,0.0667155425219941,0.0,True,385.0,11.070199012698888,0.5795902029454923,385,1,0.0025906735751295,,0.2661832955178855,0.3470920764022717,,intact
439,2143,19.29199566300815,18.526271769486364,5.708203932499369,141.36950931014945,6.708203932499369,1146.120516156018,63.42373721253146,1266,0.019231028707152,597,669,0,0.471563981042654,0.5284360189573459,0.0,True,412.0,11.451797811161432,0.6056225516730958,412,9,0.0213776722090261,,0.1652960191502464,0.356789172325331,,intact
441,595,19.238823411531765,19.26951903241693,1.0,24.7660229,2.0,1064.0556316509608,45.89684851470685,636,0.0096610855116498,636,0,0,1.0,0.0,0.0,True,858.0,16.526036498377113,0.8583094181439668,858,0,0.0,,0.3333333333333333,,,intact
441,947,19.238823411531765,19.137891052279016,1.8284271247461903,45.2828680424453,2.8284271247461903,1049.3486126259704,86.26123331274992,548,0.0083243315414844,548,0,0,1.0,0.0,0.0,True,667.0,14.57095378088162,0.7593643168501055,667,0,0.0,,0.3090169943749474,,,intact
441,1133,19.238823411531765,19.142018313195525,4.841619252963779,119.90765329198184,5.841619252963779,1032.6748401408831,35.14766832410498,1193,0.0181221305273557,1175,18,0,0.9849119865884324,0.0150880134115674,0.0,True,436.0,11.780624362746345,0.6138804587579717,436,0,0.0,,0.2801868778094689,0.4295775099874812,,intact
441,1391,19.238823411531765,19.07729804135488,1.0,24.7660229,2.0,1045.8731134649463,75.71688083010424,570,0.0086585200340258,561,9,0,0.9842105263157894,0.0157894736842105,0.0,True,798.0,15.937731619482898,0.8319073546668795,798,0,0.0,,0.3333333333333333,0.414213562373095,,intact
442,467,19.354865640240305,19.352528660545985,1.0,24.7660229,2.0,868.6628681524949,82.90269336338243,613,0.0093117066330839,612,1,0,0.99836867862969,0.0016313213703099,0.0,True,700.0,14.927053303604616,0.7712765776797015,700,0,0.0,,0.3333333333333333,0.4772255750516612,,intact
442,537,19.354865640240305,19.26994764875545,2.146264369941973,53.15443253543696,3.146264369941973,874.0317861520145,82.2111219885619,586,0.0089015662104195,577,9,0,0.984641638225256,0.015358361774744,0.0,True,650.0,14.38406847937898,0.74480973522153,651,172,0.2089914945321992,,0.2958163163244892,0.4852813742385704,,intact
442,805,19.354865640240305,19.04817268453017,4.855156433186538,120.24291540738012,5.855156433186538,859.0131674452648,56.67577548906513,1165,0.0176967997186668,1144,21,0,0.9819742489270388,0.0180257510729613,0.0,True,678.0,14.690612745308144,0.765075545381132,698,89,0.1130876747141041,,0.2898979485566356,0.3126480851423008,,intact
442,817,19.354865640240305,19.07926571977508,6.158776208911124,152.5283926258681,7.158776208911124,874.097237051614,82.60884560559275,1096,0.0166486630829689,910,186,0,0.8302919708029197,0.1697080291970802,0.0,True,593.0,13.73891416768399,0.714932986984436,593,0,0.0,,0.2588283628687876,0.3458436024779615,,intact
442,974,19.354865640240305,19.07926571977508,2.6502815398728847,65.63693330793913,3.6502815398728847,858.5316004504865,53.31514144655601,695,0.0105573182871016,648,33,14,0.9323741007194244,0.0474820143884892,0.0201438848920863,True,548.0,13.207339536360733,0.6872713949300217,548,170,0.2367688022284122,0.4270509831248423,0.2817290466902531,0.4270509831248423,0.1453219364345891,intact
442,1079,19.354865640240305,19.115703686398952,1.0,24.7660229,2.0,856.7118600524906,41.94507988423641,547,0.0083091411554598,525,17,5,0.959780621572212,0.0310786106032906,0.0091407678244972,True,735.0,15.295678028289108,0.7951885452185128,737,240,0.2456499488229273,0.4721359549995794,0.3333333333333333,0.4721359549995794,0.138802621666246,intact
443,959,19.33594113527013,19.22376180832325,4.841619252963779,119.90765329198184,5.841619252963779,665.9885748316698,89.86362923281166,886,0.0134586820178015,885,1,0,0.9988713318284425,0.0011286681715575,0.0,True,434.0,11.753573524837677,0.609629879256656,434,0,0.0,,0.2817290466902531,0.2801868778094689,,intact
443,1090,19.33594113527013,19.09455604986461,1.414213562373095,35.02444547122265,2.414213562373095,682.8015347682497,34.21331609776634,612,0.0092965162470593,610,2,0,0.9967320261437908,0.0032679738562091,0.0,True,919.0,17.10341443697438,0.8900959232757536,919,0,0.0,,0.3090169943749474,0.4216254894180499,,intact
443,1245,19.33594113527013,18.985459480466897,1.0,24.7660229,2.0,668.5203031673211,82.50865400741742,535,0.0081268565231645,530,5,0,0.9906542056074766,0.0093457943925233,0.0,True,684.0,14.755472278097804,0.7700904476877778,684,0,0.0,,0.3203772410170408,0.4721359549995794,,intact
443,1426,19.33594113527013,18.946966815364046,4.242640687119285,105.07333641366796,5.242640687119285,650.1668645746793,36.80944896432989,106,0.0016101809186083,106,0,0,1.0,0.0,0.0,True,184.0,7.653039857325812,0.3998149705447877,184,0,0.0,,0.2013813610568356,,,intact
444,1091,19.22419246744361,19.14028073606864,1.0,24.7660229,2.0,1097.0967986252358,80.67142681505003,503,0.0076407641703771,502,1,0,0.9980119284294234,0.0019880715705765,0.0,True,735.0,15.295678028289108,0.7973876219881886,735,0,0.0,,0.3333333333333333,0.5,,intact
444,1605,19.22419246744361,18.945193273734045,1.0,24.7660229,2.0,1082.0304701641971,51.09436900813348,632,0.0096003239675514,632,0,0,1.0,0.0,0.0,True,813.0,16.086824965400158,0.8429176761964744,813,0,0.0,,0.3333333333333333,,,intact
445,503,19.272304697863092,19.250855736659087,1.0,24.7660229,2.0,1180.003261584245,54.23752524855966,509,0.0077319064865248,502,7,0,0.986247544204322,0.0137524557956778,0.0,True,523.0,12.902560616952067,0.6698599217414962,526,608,0.5361552028218695,,0.3203772410170408,0.4494897427831781,,intact
445,872,19.272304697863092,19.284509273643067,6.211102550927978,153.82430801053073,7.211102550927978,1191.498410424599,89.28778621517431,1597,0.0242590464812968,1059,133,405,0.6631183469004384,0.0832811521603005,0.2536005009392611,True,212.0,8.214724333230155,0.4261101209918906,312,182,0.3684210526315789,0.3660254037844386,0.2108967220595339,0.3217311600325895,0.1551286817249046,cohesive
442,1950,19.354865640240305,18.839288469897355,3.3166247903554,82.13960550864952,4.3166247903554,877.3317347975978,73.11963671027989,895,0.0135953954920229,876,19,0,0.9787709497206704,0.0212290502793296,0.0,True,594.0,13.750493532712625,0.720031316471172,594,229,0.2782503037667072,,0.2958163163244892,0.4270509831248423,,intact
442,1997,19.354865640240305,18.92521800857181,1.414213562373095,35.02444547122265,2.414213562373095,886.4900690089149,40.57562706906392,642,0.0097522278277975,629,13,0,0.9797507788161994,0.0202492211838006,0.0,True,516.0,12.815923738491737,0.6695870289138949,516,0,0.0,,0.3090169943749474,0.4270509831248423,,intact
443,649,19.33594113527013,19.33594113527013,2.449489742783178,60.66411906308329,3.449489742783178,670.2012746846311,78.28617156152357,800,0.0121523088196853,792,8,0,0.99,0.01,0.0,True,717.0,15.10722305368455,0.7813027019475096,717,0,0.0,,0.2973757003746574,0.422109093980765,,intact
443,908,19.33594113527013,19.10982193104723,1.0,24.7660229,2.0,676.1738192598767,57.850612826930494,562,0.0085369969458289,562,0,0,1.0,0.0,0.0,True,992.0,17.769732893161912,0.924405264762718,993,0,0.0,,0.3333333333333333,,,intact
443,1452,19.33594113527013,18.991639140592607,6.4031242374328485,158.57992149580696,7.403124237432848,651.6131837510358,49.55369832757706,263,0.0039950715244715,248,15,0,0.9429657794676806,0.0570342205323193,0.0,False,222.0,8.406235467365967,0.4386520310889491,222,0,0.0,,0.2627012779854805,0.3443593434156103,,intact
443,1982,19.33594113527013,18.737620652428607,2.6502815398728847,65.63693330793913,3.6502815398728847,651.8599251611067,44.27622023225971,152,0.0023089386757402,150,2,0,0.986842105263158,0.0131578947368421,0.0,True,209.0,8.156394191823509,0.428454486990433,209,0,0.0,,0.2958163163244892,0.4439905610439237,,intact
443,2113,19.33594113527013,18.92855014787733,3.0,74.2980687,4.0,651.7190169284721,43.65808178074802,163,0.0024760329220108,163,0,0,1.0,0.0,0.0,True,421.0,11.57620240335214,0.6050623967631609,421,0,0.0,,0.3164309725825327,,,intact
444,505,19.22419246744361,19.261586188445552,1.7320508075688772,42.89600996421431,2.732050807568877,1085.5095528509496,65.99926349599954,616,0.0093572777911577,613,3,0,0.99512987012987,0.0048701298701298,0.0,True,1191.0,19.470672162123595,1.0118372470109376,1191,0,0.0,,0.3164309725825327,0.5,,intact
445,1017,19.272304697863092,19.18362587421284,1.0,24.7660229,2.0,1207.6586870362603,35.733921870424915,564,0.0085673777178781,525,16,23,0.9308510638297872,0.0283687943262411,0.0407801418439716,True,550.0,13.231418571003069,0.6881340991712119,553,495,0.4723282442748092,0.4364916731037084,0.3333333333333333,0.3970047297431831,0.103158339770375,intact
445,1022,19.272304697863092,19.16479483105868,1.8284271247461903,45.2828680424453,2.8284271247461903,1189.3875610047817,83.21012031989221,784,0.0119092626432916,679,78,27,0.8660714285714286,0.0994897959183673,0.034438775510204,True,454.0,12.02134303343187,0.6255072927334946,492,427,0.4646354733405876,0.4270509831248423,0.2742918851774317,0.4142135623730951,0.1527590979474105,intact
445,1595,19.272304697863092,18.886032945703032,7.3484692283495345,181.9923571892499,8.348469228349535,1183.549999130793,69.04244827227919,1735,0.0263553197526926,1534,167,34,0.884149855907781,0.0962536023054755,0.0195965417867435,True,610.0,13.934454799959427,0.7303491535779161,613,213,0.2578692493946731,0.2918256742691262,0.2725338062053596,0.3090169943749474,0.0192918680637665,intact
445,1695,19.272304697863092,18.87621123355772,3.1815405503520555,78.79410612729761,4.181540550352056,1207.2115909528395,42.94438732058448,918,0.0139447743705889,843,31,44,0.9183006535947712,0.0337690631808278,0.0479302832244008,True,500.0,12.6156626101008,0.6613972943419264,501,197,0.2822349570200573,0.4333293942809781,0.2742918851774317,0.4270509831248423,0.1590375091035464,intact
447,829,19.354440776817743,19.173890297613955,7.0,173.3621603,8.0,649.977299497059,16.25026548748011,139,0.0021114636574203,138,1,0,0.9928057553956836,0.0071942446043165,0.0,True,125.0,6.3078313050504,0.3274385953995513,125,0,0.0,,0.1347248475773249,0.226969554074083,,intact
445,2153,19.272304697863092,18.840185279936787,1.0,24.7660229,2.0,1187.6888766350098,77.93730066873906,552,0.0083850930855828,538,14,0,0.9746376811594204,0.0253623188405797,0.0,True,778.0,15.736743355948496,0.8258050505288413,779,423,0.3519134775374376,,0.3203772410170408,0.4608128488913787,,intact
446,535,19.246560204622376,19.21083305211435,1.0,24.7660229,2.0,1197.2256390789437,30.31627477587829,607,0.0092205643169362,603,4,0,0.9934102141680397,0.0065897858319604,0.0,True,1186.0,19.429758748218564,1.010456357169501,1197,3,0.0025,,0.3333333333333333,0.4608128488913787,,intact
446,552,19.246560204622376,19.109386101413783,10.0,247.660229,11.0,1238.0914905502964,9.914998266436,2061,0.0313073855967144,1929,51,81,0.935953420669578,0.024745269286754,0.0393013100436681,True,410.0,11.423968370726268,0.5956817375629944,420,43,0.0928725701943844,0.3451409985003952,0.2600070273452875,0.3140844721052404,0.0851339711551077,intact
446,800,19.246560204622376,19.163711462213467,1.0,24.7660229,2.0,1221.4965693050467,66.30840422066561,596,0.0090534700706655,584,12,0,0.9798657718120806,0.0201342281879194,0.0,True,998.0,17.823390990813817,0.9280533678809084,998,0,0.0,,0.3333333333333333,0.4429907079434432,,intact
446,1281,19.246560204622376,19.030830410336964,1.0,24.7660229,2.0,1204.582863126691,61.8550013737815,608,0.0092357547029608,608,0,0,1.0,0.0,0.0,True,1012.0,17.94796937867892,0.9377843729851636,1012,0,0.0,,0.3333333333333333,,,intact
446,1491,19.246560204622376,18.862130508102727,1.0,24.7660229,2.0,1227.9491741799156,41.70546812815983,573,0.0087040911920996,569,4,0,0.9930191972076788,0.0069808027923211,0.0,True,841.0,16.361497922884933,0.8586754158636872,863,21,0.0237556561085972,,0.3333333333333333,0.4772255750516612,,intact
446,1846,19.246560204622376,18.709246095636985,2.449489742783178,60.66411906308329,3.449489742783178,1225.2040487890397,56.36911061968672,844,0.012820685804768,823,21,0,0.9751184834123224,0.0248815165876777,0.0,True,884.0,16.774562271083887,0.8838996668064071,898,23,0.0249728555917481,,0.2989350844248255,0.414213562373095,,intact
447,573,19.354440776817743,19.169343643240133,20.621731155451087,510.7182660335451,21.621731155451087,634.3502101549884,81.605432433182,84,0.0012759924260669,81,3,0,0.9642857142857144,0.0357142857142857,0.0,True,30.0,3.0901936161855166,0.1604304282513101,30,0,0.0,,0.2168574211767536,0.3028309038707599,,intact
448,745,19.51038385108373,19.19853459435802,1.0,24.7660229,2.0,1319.9186276679156,63.463648888928695,547,0.0083091411554598,547,0,0,1.0,0.0,0.0,True,793.0,15.887722925068465,0.8208817793481571,793,0,0.0,,0.3333333333333333,,,intact
448,880,19.51038385108373,19.241832903723267,1.0,24.7660229,2.0,1329.790160892025,86.60318567408102,323,0.0049064946859479,323,0,0,1.0,0.0,0.0,True,255.0,9.009385160867897,0.4649739248658766,255,0,0.0,,0.3333333333333333,,,intact
448,1001,19.51038385108373,19.10829644034616,1.0,24.7660229,2.0,1311.7704896580285,29.81155354811392,554,0.0084154738576321,554,0,0,1.0,0.0,0.0,True,855.0,16.497119526970184,0.8543595691244353,855,0,0.0,,0.3333333333333333,,,intact
448,1031,19.51038385108373,19.22548432904736,1.0,24.7660229,2.0,1315.663263323414,48.32804532662938,611,0.0092813258610346,611,0,0,1.0,0.0,0.0,True,813.0,16.086824965400158,0.8305906500193855,813,0,0.0,,0.3333333333333333,,,intact
448,1504,19.51038385108373,20.782040860002997,14.3066575518229,354.31900855090385,15.3066575518229,1345.6928732887773,44.52751218843352,141,0.0021418444294695,141,0,0,1.0,0.0,0.0,False,157.0,7.069275219628611,0.3508984763423013,157,0,0.0,,0.1275338984846032,,,intact
449,501,19.305243022704374,19.321243795058194,1.0,24.7660229,2.0,1242.6866293463336,62.62935669133494,531,0.0080660949790661,527,4,0,0.992467043314501,0.007532956685499,0.0,True,755.0,15.50238575409482,0.8026816327994901,760,0,0.0,,0.3333333333333333,0.4543138140516439,,intact
449,518,19.305243022704374,19.238393407208708,1.0,24.7660229,2.0,1252.4729675131225,4.951419346437339,615,0.0093420874051331,615,0,0,1.0,0.0,0.0,True,688.0,14.798554040663838,0.767885721814194,701,0,0.0,,0.3333333333333333,,,intact
449,1057,19.305243022704374,19.077516692335312,2.4641016151377544,61.02599702842861,3.4641016151377544,1223.233882275444,61.1835003403845,726,0.0110282202538644,724,2,0,0.9972451790633609,0.0027548209366391,0.0,True,624.0,14.093451279891855,0.7343636249464134,635,0,0.0,,0.2989350844248255,0.388383221999125,,intact
449,2235,19.305243022704374,19.31783252079949,1.0,24.7660229,2.0,1212.7510341265713,1.9200142583122737,418,0.0063495813582856,405,13,0,0.9688995215311004,0.0311004784688995,0.0,True,684.0,14.755472278097804,0.7640754688982593,688,0,0.0,,0.3090169943749474,0.4721359549995794,,intact
