Repository: AmiraliKhosrozadeh/ice-bonded-granular-microCT

# Grain-scale kinematics, ice-bond failure and damage evolution in ice-bonded granular media under in-situ uniaxial compression

Analysis code, per-specimen tables and supplementary material for the paper of

## Results for every specimen

The paper shows one or two specimens per figure.  The same rendering for
every specimen and every scan is in [`supplementary/`](supplementary/README.md):
the void and crack classes (Fig. 11 of the paper), the crack orientation
classes (Fig. 12), the ice-path maps (Fig. 18) and the per-scan tables behind
Tables 2–4, each as one sheet per material, compiled with their text in
[`supplementary/supplementary.pdf`](supplementary/supplementary.pdf).

File: paper/data/bonds/Alumina_75_1000_T5/Alumina_75_1000_T5_throats_scan03_classified.csv (part 21 of 64)
bead_a,bead_b,r_a_vox,r_b_vox,gap_vox,gap_um,dsum_min,z_mid,axis_dip_deg,lens_vox,lens_mm3,binder_vox,pore_vox,crack_vox,binder_frac,pore_frac,crack_frac,connected,bond_area_vox,r_bond_vox,r_bond_over_R,neck_binder_vox,neck_crack_vox,neck_severed,q_crack_med,q_binder_med,q_pore_med,dq_paired,cls
450,923,19.400430105348185,19.253861468873005,1.0,24.7660229,2.0,1320.245006034314,82.44095871874399,537,0.0081572372952137,537,0,0,1.0,0.0,0.0,True,694.0,14.86294254216004,0.7690190111812701,694,0,0.0,,0.3333333333333333,,,intact
450,1035,19.400430105348185,19.137891052279016,1.0,24.7660229,2.0,1304.680099949518,22.223862450933694,562,0.0085369969458289,562,0,0,1.0,0.0,0.0,True,717.0,15.10722305368455,0.7840104394736794,717,0,0.0,,0.3203772410170408,,,intact
450,1123,19.400430105348185,19.075767344134928,10.579760212000645,262.0185836869168,11.579760212000645,1305.2613035527688,44.943723133278205,2438,0.0370341611279911,2409,29,0,0.9881050041017228,0.0118949958982772,0.0,True,153.0,6.978639737521917,0.3627510097215008,153,0,0.0,,0.2659858398756301,0.3003066590419384,,intact
450,1489,19.400430105348185,18.9986966885068,4.39834563766817,108.929528784605,5.39834563766817,1321.418832066321,86.36233983534046,1171,0.0177879420348144,1167,4,0,0.9965841161400512,0.0034158838599487,0.0,True,580.0,13.58748446131949,0.707697575221627,580,0,0.0,,0.2898979485566356,0.4281839708188446,,intact
450,1923,19.400430105348185,18.899855316066773,1.0,24.7660229,2.0,1308.0818860616484,39.34538214396551,642,0.0097522278277975,642,0,0,1.0,0.0,0.0,True,848.0,16.42944866646031,0.8579282627107558,848,0,0.0,,0.3333333333333333,,,intact
450,2078,19.400430105348185,18.89584445286508,1.0,24.7660229,2.0,1334.918029793315,50.88341124057841,126,0.0019139886391004,126,0,0,1.0,0.0,0.0,True,332.0,10.280023453913834,0.5368680673253171,332,0,0.0,,0.3203772410170408,,,intact
450,2243,19.400430105348185,19.007951770301872,4.358898943540674,107.95259105451412,5.358898943540674,1336.358493701748,49.73014439756599,147,0.0022329867456171,147,0,0,1.0,0.0,0.0,False,160.0,7.136496464611085,0.3716114095988742,160,0,0.0,,0.2708131845707603,,,intact
450,2284,19.400430105348185,18.70310587658897,3.0,74.2980687,4.0,1336.1168685112343,45.94222689375591,169,0.0025671752381585,169,0,0,1.0,0.0,0.0,True,281.0,9.45754080179648,0.4964127637014996,281,0,0.0,,0.3090169943749474,,,intact
451,839,19.24398196477845,19.209970516113543,1.0,24.7660229,2.0,1309.515266229634,45.49332638825557,584,0.0088711854383703,563,21,0,0.964041095890411,0.035958904109589,0.0,True,1124.0,18.91508160359296,0.9837782793845172,1124,0,0.0,,0.3333333333333333,0.4494897427831781,,intact
452,465,19.27680291858878,19.22978928101037,1.0,24.7660229,2.0,868.2456127290184,62.336613619578856,530,0.0080509045930415,523,7,0,0.9867924528301888,0.0132075471698113,0.0,True,843.0,16.3809411833672,0.8508123023952103,843,4,0.0047225501770956,,0.3203772410170408,0.4772255750516612,,intact
452,842,19.27680291858878,19.06351291306455,1.0,24.7660229,2.0,862.5875061656965,79.08587070067996,585,0.0088863758243949,580,5,0,0.9914529914529916,0.0085470085470085,0.0,True,863.0,16.574119336381386,0.8645791760900405,863,2,0.0023121387283236,,0.3333333333333333,0.414213562373095,,intact
452,854,19.27680291858878,19.284723251154883,1.0,24.7660229,2.0,839.6548309736806,11.784196365967636,606,0.0092053739309116,590,16,0,0.9735973597359736,0.0264026402640264,0.0,True,777.0,15.726626515715484,0.8156641127993005,777,40,0.0489596083231334,,0.3203772410170408,0.4391575887554247,,intact
452,1101,19.27680291858878,19.02005790803394,3.47213595499958,85.99099857343296,4.47213595499958,862.5152884454956,80.47286772481387,737,0.0111953145001351,579,45,113,0.7856173677069199,0.0610583446404341,0.1533242876526458,True,513.0,12.778613837669742,0.6673452372778538,516,139,0.2122137404580152,0.3827822185373187,0.25,0.3451409985003952,0.1327822185373186,intact
452,1385,19.27680291858878,18.98413474407907,5.477225575051661,135.6490940201951,6.477225575051661,861.8142938713374,82.69131904932406,1311,0.0199145960782593,1294,17,0,0.9870327993897788,0.0129672006102212,0.0,True,483.0,12.39934171747722,0.6481462543755463,483,42,0.08,,0.2771863727725964,0.375,,intact
452,1736,19.27680291858878,18.814143045925853,8.00692826708518,198.2997688212889,9.00692826708518,849.7758054794615,66.98507465213675,1775,0.0269629351936768,1434,131,210,0.8078873239436619,0.0738028169014084,0.1183098591549295,True,447.0,11.92830747106036,0.6263067072250043,447,31,0.0648535564853556,0.3595004765437228,0.2474401533514073,0.3602425986153711,0.1120603231923155,cohesive
452,1742,19.27680291858878,18.884917356485012,9.074467600217485,224.73847239229423,10.074467600217485,843.1436179394743,49.53304920607686,1496,0.0227248174928116,1273,120,103,0.8509358288770054,0.0802139037433155,0.0688502673796791,True,399.0,11.269678104867614,0.5906273628984522,417,58,0.1221052631578947,0.3874258867227931,0.2597106754733818,0.2862481509884374,0.1277152112494113,intact
452,1752,19.27680291858878,18.888932861040757,1.0,24.7660229,2.0,875.5202525609293,29.978302015470355,629,0.0095547528094776,594,35,0,0.9443561208267092,0.0556438791732909,0.0,True,582.0,13.610890997982688,0.7132518590272967,586,0,0.0,,0.3203772410170408,0.4641016151377545,,intact
452,2071,19.27680291858878,19.190542943681137,1.0,24.7660229,2.0,847.4494181058101,53.81054213138404,598,0.0090838508427148,595,3,0,0.9949832775919732,0.0050167224080267,0.0,True,746.0,15.40971041561482,0.8011839689064272,746,119,0.1375722543352601,,0.3333333333333333,0.5,,intact
453,855,19.35146621043896,19.200477503687942,1.8284271247461903,45.2828680424453,2.8284271247461903,852.3396200664258,89.8337539200429,737,0.0111953145001351,735,2,0,0.9972862957937584,0.0027137042062415,0.0,True,633.0,14.194722891072566,0.7363946677412833,633,0,0.0,,0.3090169943749474,0.4429907079434433,,intact
453,1285,19.35146621043896,18.99406576427503,9.680544149919662,239.74857810137135,10.680544149919662,838.7722166843917,56.79397831291606,1722,0.0261578447343727,1316,406,0,0.7642276422764228,0.2357723577235772,0.0,True,265.0,9.18434101276213,0.4790305696537743,265,0,0.0,,0.2539205456456563,0.3240051877532701,,intact
453,1294,19.35146621043896,18.996932793113185,9.954451150103322,246.53216514039025,10.954451150103322,849.6575557651538,83.84422214121004,2143,0.0325529972507321,1839,304,0,0.8581427904806346,0.1418572095193653,0.0,True,187.0,7.715176518808164,0.4023728092582702,194,0,0.0,,0.2548900045979163,0.275739128975014,,intact
453,1374,19.35146621043896,19.24591570942032,7.4852813742385695,185.38064992733587,8.48528137423857,870.3715814752536,38.592404572410864,2038,0.0309580067181484,2010,28,0,0.9862610402355252,0.0137389597644749,0.0,True,314.0,9.99746489174682,0.5180384986994616,314,0,0.0,,0.2766967754673748,0.3266316347104093,,intact
453,1586,19.35146621043896,19.05540758386644,1.0,24.7660229,2.0,856.9592103455213,75.95331381465373,579,0.0087952335082472,572,7,0,0.9879101899827288,0.0120898100172711,0.0,True,763.0,15.5843011764478,0.811537083695601,763,0,0.0,,0.3333333333333333,0.4494897427831781,,intact
453,1813,19.35146621043896,19.016097596028565,2.146264369941973,53.15443253543696,3.146264369941973,839.9472370827996,52.97383900066544,845,0.0128358761907926,756,89,0,0.8946745562130177,0.1053254437869822,0.0,True,639.0,14.261837794318172,0.743432023271391,639,0,0.0,,0.2898979485566356,0.4364916731037084,,intact
453,1852,19.35146621043896,19.01499721656634,1.0,24.7660229,2.0,857.6156816719938,74.17222255469522,552,0.0083850930855828,550,2,0,0.9963768115942028,0.0036231884057971,0.0,True,767.0,15.625097846188597,0.814518537832728,816,0,0.0,,0.3333333333333333,0.4886127875258306,,intact
453,1855,19.35146621043896,18.899632534991312,4.123105625617661,102.1129283431658,5.123105625617661,856.9241116208278,77.63106568065675,959,0.0145675801975978,849,110,0,0.8852971845672576,0.1147028154327424,0.0,True,553.0,13.267455184007076,0.6937032199940188,553,0,0.0,,0.2612038749637415,0.3928699341567988,,intact
453,1994,19.35146621043896,19.046637302180763,1.0,24.7660229,2.0,839.2562861401573,47.57754963930587,572,0.008688900806075,564,8,0,0.986013986013986,0.0139860139860139,0.0,True,535.0,13.049742875180646,0.6797076772758731,536,0,0.0,,0.3333333333333333,0.4772255750516612,,intact
453,2123,19.35146621043896,18.824703324290127,4.841619252963779,119.90765329198184,5.841619252963779,861.3987795695797,65.86263104421784,978,0.0148561975320653,975,3,0,0.9969325153374232,0.0030674846625766,0.0,True,470.0,12.231338704589191,0.640783968305792,475,0,0.0,,0.2898979485566356,0.4403389552322883,,intact
448,1667,19.51038385108373,18.88737147881965,4.766114533138578,118.03770167173282,5.766114533138578,1329.4626278836902,87.74021784897361,629,0.0095547528094776,620,9,0,0.985691573926868,0.0143084260731319,0.0,True,435.0,11.767106717028996,0.6129059688999589,435,0,0.0,,0.2708131845707603,0.4463593566567284,,intact
448,1859,19.51038385108373,18.8878176143675,10.862780491200215,269.0278704027378,11.862780491200215,1331.781854144038,82.60385967540834,1174,0.0178335131928882,1165,9,0,0.9923339011925044,0.0076660988074957,0.0,True,231.0,8.574939283076915,0.446632339839782,231,0,0.0,,0.2481296291666435,0.2459454694465688,,intact
448,1878,19.51038385108373,20.67852890745755,12.0,297.1922748,13.0,1346.798451404573,30.4933776049579,123,0.0018684174810266,123,0,0,1.0,0.0,0.0,True,148.0,6.863662517577698,0.3415699528282947,148,0,0.0,,0.0968299889894048,,,intact
448,2208,19.51038385108373,20.464348069164444,5.916079783099616,146.51776738647212,6.916079783099616,1343.4256819834409,50.3744742877381,128,0.0019443694111496,128,0,0,1.0,0.0,0.0,True,107.0,5.836022431559495,0.2919855694443523,107,0,0.0,,0.208239775477504,,,intact
453,2200,19.35146621043896,18.839512680411747,1.0,24.7660229,2.0,870.5454976472107,18.002217051632346,635,0.0096458951256252,604,31,0,0.9511811023622048,0.0488188976377952,0.0,True,610.0,13.934454799959427,0.729724935293432,615,0,0.0,,0.3203772410170408,0.4494897427831781,,intact
454,482,19.349766047568668,19.26951903241693,4.65685424949238,115.33175898489058,5.65685424949238,1271.4133764235844,47.28177415481838,1079,0.0163904265205506,1079,0,0,1.0,0.0,0.0,True,543.0,13.146949007195484,0.6808489064448723,543,0,0.0,,0.2898979485566356,,,intact
454,900,19.349766047568668,19.16674458637915,2.4641016151377544,61.02599702842861,3.4641016151377544,1267.6002487962692,57.1900738649329,695,0.0105573182871016,695,0,0,1.0,0.0,0.0,True,599.0,13.808244704671576,0.7170039277909676,599,0,0.0,,0.2898979485566356,,,intact
454,1009,19.349766047568668,19.15091844887015,7.547442467302883,186.92013298165568,8.547442467302883,1249.4413227811565,73.05021724979811,2019,0.0306693893836809,1491,203,325,0.7384843982169391,0.1005448241703813,0.1609707776126795,True,412.0,11.451797811161432,0.5948880110025412,412,238,0.3661538461538461,0.3333333333333333,0.2296684845121643,0.3090169943749474,0.103664848821169,cohesive
454,1035,19.349766047568668,19.137891052279016,1.0,24.7660229,2.0,1271.3967543720405,38.54515210468162,626,0.0095091816514037,624,2,0,0.9968051118210862,0.0031948881789137,0.0,True,870.0,16.641201909113953,0.8647552572993492,870,1,0.0011481056257175,,0.3333333333333333,0.4323257308872271,,intact
454,1123,19.349766047568668,19.075767344134928,1.0,24.7660229,2.0,1271.9779579752912,38.54083071827945,468,0.0071091006595159,461,7,0,0.9850427350427352,0.0149572649572649,0.0,True,693.0,14.85223051010746,0.7730396535400695,693,0,0.0,,0.3203772410170408,0.4494897427831781,,intact
454,1746,19.349766047568668,18.81346858300913,3.685557720282968,91.27660689979976,4.685557720282968,1248.8767452672218,69.95066085190354,872,0.013246016613457,804,22,46,0.9220183486238532,0.0252293577981651,0.0527522935779816,True,376.0,10.94004191971426,0.5733288609110033,389,257,0.3978328173374613,0.4211646096066227,0.2791745113185196,0.3766525344389433,0.1419900982881031,intact
454,1786,19.349766047568668,18.869285248793386,1.0,24.7660229,2.0,1247.0070827698946,61.21881469025151,566,0.0085977584899273,561,5,0,0.991166077738516,0.0088339222614841,0.0,True,641.0,14.284139352575984,0.7474879081541014,641,91,0.1243169398907103,,0.3333333333333333,0.5,,intact
455,618,19.27873008498244,19.2112642910714,1.0,24.7660229,2.0,885.2268375476406,42.1492164803196,610,0.00926613547501,590,20,0,0.9672131147540984,0.0327868852459016,0.0,True,843.0,16.3809411833672,0.8511791933936178,844,0,0.0,,0.3333333333333333,0.4567956789604663,,intact
455,647,19.27873008498244,19.22720654116586,1.0,24.7660229,2.0,872.424879424957,86.38689063574326,477,0.0072458141337373,471,6,0,0.9874213836477987,0.0125786163522012,0.0,True,714.0,15.07558485549488,0.7830265240325293,717,0,0.0,,0.3333333333333333,0.4772255750516612,,intact
455,657,19.27873008498244,19.20155672787681,6.071067811865476,150.35620445611326,7.071067811865476,855.0831179030408,45.483725828840925,1269,0.0192765998652259,1138,131,0,0.8967691095350669,0.103230890464933,0.0,True,317.0,10.045109950630788,0.5220912203426683,319,17,0.050595238095238,,0.2612038749637414,0.3577747210701756,,intact
455,1193,19.27873008498244,19.07423640122001,5.572595368400839,138.0110245062491,6.572595368400839,862.2480997366525,67.15071934661368,971,0.0147498648298931,943,28,0,0.9711637487126672,0.0288362512873326,0.0,True,439.0,11.821084554078958,0.6164365178026902,439,0,0.0,,0.2766967754673748,0.3259264862803842,,intact
455,1412,19.27873008498244,18.967117524536715,1.0,24.7660229,2.0,885.1177220392339,42.94789024025186,594,0.0090230892986163,594,0,0,1.0,0.0,0.0,True,744.0,15.389040103942165,0.8047430539942813,744,50,0.0629722921914357,,0.3333333333333333,,,intact
455,1445,19.27873008498244,19.096956590669,1.0,24.7660229,2.0,883.9100688506037,48.198483946854815,600,0.009114231614764,578,22,0,0.9633333333333334,0.0366666666666666,0.0,True,748.0,15.430353037616328,0.8041733907217122,748,60,0.0742574257425742,,0.3333333333333333,0.4772255750516612,,intact
455,1484,19.27873008498244,19.105462739798988,5.422466567392307,134.29293118252227,6.422466567392307,863.4747269556648,70.37562762978952,641,0.0097370374417728,568,73,0,0.8861154446177847,0.1138845553822152,0.0,True,498.0,12.590406002966215,0.6560203602790187,498,83,0.1428571428571428,,0.2766967754673748,0.3699677034698106,,intact
456,583,19.37163284734463,19.194647595514947,1.0,24.7660229,2.0,1078.343894888846,31.21640517481496,553,0.0084002834716075,518,17,18,0.9367088607594936,0.0307414104882459,0.0325497287522604,True,980.0,17.66192765414112,0.9159259047711026,980,154,0.1358024691358024,0.4494897427831781,0.3333333333333333,0.4641016151377545,0.1161564094498447,intact
454,1856,19.349766047568668,18.838840032857604,9.816653826391969,243.1194734657961,10.816653826391969,1255.8766277872362,89.14943281024435,2425,0.0368366861096712,1632,220,573,0.6729896907216495,0.090721649484536,0.2362886597938144,True,527.0,12.951807210534664,0.6783074084064654,529,182,0.2559774964838256,0.3188774558117566,0.248709106879833,0.2765092460972355,0.0701683489319235,cohesive
454,1963,19.349766047568668,18.97772924366754,1.7320508075688772,42.89600996421431,2.732050807568877,1239.559559310143,35.155570881324024,672,0.0102079394085357,660,12,0,0.9821428571428572,0.0178571428571428,0.0,True,639.0,14.261837794318172,0.74420922556759,659,285,0.3019067796610169,,0.3090169943749474,0.4206322727489686,,intact
454,2034,19.349766047568668,18.999137611182118,8.516177866780307,210.91185606915425,9.516177866780309,1263.3409017465426,72.75327289447064,1454,0.0220868212797781,1297,157,0,0.8920220082530949,0.107977991746905,0.0,True,430.0,11.69928421139644,0.6101496050840449,430,4,0.0092165898617511,,0.266756504300101,0.3090169943749474,,intact
455,561,19.27873008498244,19.2302196702066,2.863703305156273,70.92254163430594,3.863703305156273,867.974884511618,81.43295273845682,854,0.0129725896650141,811,43,0,0.949648711943794,0.050351288056206,0.0,True,740.0,15.347615963921076,0.7970934580916741,740,9,0.0120160213618157,,0.2898979485566356,0.439607805437114,,intact
456,674,19.37163284734463,19.16457816708834,5.741657386773941,142.19801832479757,6.741657386773941,1085.4587654554896,65.28278422082205,1260,0.0191398863910044,826,124,310,0.6555555555555556,0.0984126984126984,0.246031746031746,True,343.0,10.448937312523231,0.5422918879393612,356,398,0.5278514588859416,0.3811428388606529,0.1967542279556572,0.3447501709580027,0.1843886109049956,cohesive
456,899,19.37163284734463,19.17194199551096,5.19114712955712,128.56406868788088,6.19114712955712,1105.8618483525847,60.410083422737095,1178,0.0178942747369866,721,124,333,0.6120543293718166,0.1052631578947368,0.2826825127334465,True,620.0,14.048207338801282,0.7289519664990414,620,245,0.2832369942196532,0.4014916240907943,0.1983555576735248,0.3443593434156103,0.2031360664172695,cohesive
456,1105,19.37163284734463,19.20716673903896,1.0,24.7660229,2.0,1089.6655466686848,74.23712423495022,582,0.0088408046663211,581,1,0,0.9982817869415808,0.0017182130584192,0.0,True,944.0,17.334489682638438,0.8986536578891717,944,35,0.0357507660878447,,0.3333333333333333,0.4772255750516612,,intact
456,1490,19.37163284734463,18.96955042558337,1.0,24.7660229,2.0,1113.6475544102134,11.439783127559403,541,0.0082179988393122,509,16,16,0.9408502772643254,0.0295748613678373,0.0295748613678373,True,876.0,16.698486766680407,0.8710470226134568,877,168,0.1607655502392344,0.4746807650256203,0.3333333333333333,0.4364916731037084,0.1413474316922869,intact
459,2331,19.340197059765472,18.267638874513175,5.0,123.8301145,6.0,1337.477845992015,21.78388183211977,91,0.0013823251282392,91,0,0,1.0,0.0,0.0,True,438.0,11.807613228273542,0.6279336704673922,438,0,0.0,,0.1680743603534396,,,intact
456,1688,19.37163284734463,18.883132139538475,10.364905678081108,256.6974913796967,11.364905678081108,1108.017193521328,57.66834490100207,1896,0.0288009719026543,1465,342,89,0.7726793248945147,0.180379746835443,0.0469409282700422,True,188.0,7.735777827895049,0.4044347327998231,189,84,0.3076923076923077,0.1893313957435601,0.2692803301885514,0.2511076889886642,-0.0799489344449912,intact
456,1844,19.37163284734463,18.882685782555928,8.516177866780307,210.91185606915425,9.516177866780309,1092.8149984029128,85.08382737207307,1933,0.0293630161855647,1351,220,362,0.6989136057941024,0.1138127263321262,0.1872736678737713,True,833.0,16.283492720884475,0.8513283364643112,833,246,0.2279888785912882,0.2710027819719485,0.2782648450059398,0.2699709156422472,-0.0072620630339913,mixed
456,2048,19.37163284734463,18.902082838017,7.840676900366725,194.1823836659833,8.840676900366725,1078.7903309954531,47.44893800286567,1556,0.023636240654288,1142,81,333,0.7339331619537275,0.0520565552699228,0.2140102827763496,True,312.0,9.965574970333758,0.520752939289103,313,272,0.4649572649572649,0.3786695003500701,0.2330240281039237,0.3,0.1456454722461463,cohesive
456,2219,19.37163284734463,18.388220058012774,1.414213562373095,35.02444547122265,2.414213562373095,1104.8424596899172,60.68913484872939,450,0.006835673711073,428,11,11,0.9511111111111112,0.0244444444444444,0.0244444444444444,True,618.0,14.02553063743339,0.7428805759697985,620,471,0.4317140238313474,0.4415184401122529,0.3090169943749474,0.4415184401122529,0.1325014457373055,intact
457,692,19.23731831229475,19.10895025189941,6.0,148.5961374,7.0,1199.3373140495326,81.18874656015522,1428,0.0216918712431383,1259,169,0,0.8816526610644257,0.1183473389355742,0.0,True,566.0,13.422495877444907,0.7000679012600546,566,0,0.0,,0.2592192604530755,0.356789172325331,,intact
457,851,19.23731831229475,19.09062658973517,1.0,24.7660229,2.0,1218.1663369678167,36.635794659936565,586,0.0089015662104195,578,8,0,0.9863481228668942,0.0136518771331058,0.0,True,961.0,17.489877089980446,0.9126436147143464,961,0,0.0,,0.3333333333333333,0.4494897427831781,,intact
457,993,19.23731831229475,19.038298046843224,1.0,24.7660229,2.0,1190.9351644336084,52.1028859259259,597,0.0090686604566902,585,12,0,0.9798994974874372,0.0201005025125628,0.0,True,1016.0,17.983404693292407,0.9396794306095624,1020,0,0.0,,0.3333333333333333,0.4364916731037084,,intact
457,1007,19.23731831229475,19.17735296848804,1.8284271247461903,45.2828680424453,2.8284271247461903,1208.9563679797598,72.62228964957635,633,0.009615514353576,628,5,0,0.9921011058451816,0.0078988941548183,0.0,True,711.0,15.043880120390323,0.7832361761177495,711,0,0.0,,0.2989350844248255,0.4270509831248423,,intact
457,1070,19.23731831229475,19.175405370001204,10.015099296692402,248.0341785276579,11.015099296692402,1223.30060154275,33.93437939527797,1874,0.0284667834101129,1869,5,0,0.9973319103521878,0.0026680896478121,0.0,True,319.0,10.076748170547344,0.5246567910096736,319,1,0.003125,,0.2765092460972355,0.2369092993793367,,intact
457,1147,19.23731831229475,18.97087719952899,1.0,24.7660229,2.0,1185.114688521613,22.759747034851053,614,0.0093268970191085,614,0,0,1.0,0.0,0.0,True,919.0,17.10341443697438,0.8952746502609176,919,0,0.0,,0.3333333333333333,,,intact
457,1939,19.23731831229475,18.748946449514538,4.155870949147037,102.92439509602023,5.155870949147037,1210.8256325364346,68.00609746741561,967,0.0146891032857946,906,61,0,0.936918304033092,0.0630816959669079,0.0,True,893.0,16.859736900738547,0.8876754272343736,893,4,0.0044593088071348,,0.2742918851774317,0.3613020955135854,,intact
458,571,19.278301859080813,19.264374148407107,1.0,24.7660229,2.0,932.9610997627416,24.093915931059183,606,0.0092053739309116,604,2,0,0.9966996699669968,0.0033003300330033,0.0,True,824.0,16.195287778099022,0.8403821143582592,829,21,0.0247058823529411,,0.3333333333333333,0.474744871391589,,intact
458,1082,19.278301859080813,19.1289787871486,1.0,24.7660229,2.0,944.9702102946908,73.21350410984202,584,0.0088711854383703,580,4,0,0.9931506849315068,0.0068493150684931,0.0,True,560.0,13.351162356249093,0.6952412215395847,560,0,0.0,,0.3333333333333333,0.4457195687123781,,intact
458,1179,19.278301859080813,19.064607699313616,1.0,24.7660229,2.0,961.4480436679764,55.04454044206692,587,0.0089167565964441,582,5,0,0.9914821124361158,0.0085178875638841,0.0,True,737.0,15.316474337048122,0.7989208181357161,737,0,0.0,,0.3333333333333333,0.4772255750516612,,intact
458,1977,19.278301859080813,19.158292779726388,8.486832980505138,210.1850999436655,9.486832980505138,973.7618959347736,14.297063719203283,1432,0.0217526327872367,1309,123,0,0.9141061452513968,0.0858938547486033,0.0,True,306.0,9.869286963719311,0.5135359704189228,306,0,0.0,,0.2711923793731366,0.3552435190021288,,intact
459,771,19.340197059765472,19.361236354515004,3.16227766016838,78.31704094788851,4.16227766016838,1320.1986711477996,85.28499702348245,907,0.0137776801243182,890,17,0,0.9812568908489526,0.0187431091510474,0.0,True,561.0,13.36307771993812,0.6905727535666555,564,0,0.0,,0.2989350844248255,0.3797958971132712,,intact
461,904,19.329766714940813,19.236673197662736,2.863703305156273,70.92254163430594,3.863703305156273,853.8864575530406,59.7954348389271,875,0.0132915877715308,858,17,0,0.9805714285714284,0.0194285714285714,0.0,True,572.0,13.49345229721172,0.6997509921988961,572,1,0.0017452006980802,,0.2958163163244892,0.4270509831248423,,intact
461,915,19.329766714940813,19.13071841782272,1.0,24.7660229,2.0,833.9662571461129,62.25054065319876,580,0.0088104238942718,569,11,0,0.9810344827586208,0.0189655172413793,0.0,True,674.0,14.647213499088313,0.7616759616279887,674,0,0.0,,0.3333333333333333,0.4772255750516612,,intact
459,1243,19.340197059765472,19.089098029406895,1.0,24.7660229,2.0,1311.2102937871855,67.86109806745304,603,0.0091598027728378,603,0,0,1.0,0.0,0.0,True,657.0,14.461313744703505,0.7526192562807662,657,0,0.0,,0.3333333333333333,,,intact
459,1295,19.340197059765472,20.1869800389977,8.48528137423857,210.1466728273359,9.48528137423857,1338.5564134342644,34.12443080926071,139,0.0021114636574203,132,7,0,0.9496402877697842,0.0503597122302158,0.0,False,182.0,7.611333607551958,0.3851190075392518,183,0,0.0,,0.1344235121800738,0.23582845781094,,intact
459,1928,19.340197059765472,20.24131548119837,1.0,24.7660229,2.0,1335.3795406244571,35.92695580529448,196,0.0029773156608229,196,0,0,1.0,0.0,0.0,True,230.0,8.556358677747903,0.4323411678061936,230,0,0.0,,0.3333333333333333,,,intact
459,1948,19.340197059765472,18.76387558180925,4.766114533138578,118.03770167173282,5.766114533138578,1323.07419958541,77.70567971399056,1082,0.0164359976786244,1082,0,0,1.0,0.0,0.0,True,728.0,15.222667215103916,0.799004734128851,728,0,0.0,,0.2857142857142857,,,intact
461,1086,19.329766714940813,19.140932364460387,4.0,99.0640916,5.0,821.4394868242362,4.824742257633719,745,0.0113168375883319,741,4,0,0.9946308724832216,0.0053691275167785,0.0,True,463.0,12.139912573947766,0.6311251349444792,481,0,0.0,,0.2933997741163456,0.3111064321612226,,intact
461,1098,19.329766714940813,19.0759860302066,1.0,24.7660229,2.0,832.7064688872691,56.43972299462168,563,0.0085521873318535,563,0,0,1.0,0.0,0.0,True,634.0,14.20593072771099,0.7397813979576754,634,0,0.0,,0.3333333333333333,,,intact
461,1197,19.329766714940813,19.07511125583367,2.23606797749979,55.37851073671648,3.23606797749979,849.2613616499684,73.0044608522942,784,0.0119092626432916,710,72,2,0.9056122448979592,0.0918367346938775,0.0025510204081632,True,560.0,13.351162356249093,0.6952847170304314,560,3,0.0053285968028419,0.3936597425777912,0.2817290466902531,0.4317713281142753,0.111930695887538,intact
461,1453,19.329766714940813,18.926995295539992,9.770329614269007,241.9722069675344,10.770329614269007,843.2803269205169,89.84569748630999,1943,0.0295149200458108,1899,44,0,0.97735460627895,0.0226453937210499,0.0,True,189.0,7.756324418739616,0.4054877627445154,189,0,0.0,,0.2711923793731366,0.249482754678992,,intact
461,1568,19.329766714940813,18.885809838403,3.1815405503520555,78.79410612729761,4.181540550352056,831.091357484613,55.16718565314783,895,0.0135953954920229,883,12,0,0.9865921787709496,0.0134078212290502,0.0,True,525.0,12.927207364566026,0.676541270888397,525,0,0.0,,0.2898979485566356,0.4494897427831781,,intact
461,1755,19.329766714940813,18.889601945836787,3.0,74.2980687,4.0,844.9549131964233,85.28742445308797,879,0.0133523493156292,809,70,0,0.9203640500568828,0.0796359499431171,0.0,True,587.0,13.669231989760256,0.7153039136299613,587,74,0.1119515885022692,,0.2817290466902531,0.414213562373095,,intact
461,1848,19.329766714940813,18.93077092248859,2.146264369941973,53.15443253543696,3.146264369941973,852.8199692574558,62.327646642544046,674,0.0102383201805849,635,39,0,0.9421364985163204,0.0578635014836795,0.0,True,621.0,14.05953197372281,0.7349364563015807,621,25,0.0386996904024767,,0.2958163163244892,0.4270509831248423,,intact
461,2103,19.329766714940813,18.886256047731894,1.0,24.7660229,2.0,862.7428044892847,5.546812350634346,600,0.009114231614764,546,39,15,0.91,0.065,0.025,True,680.0,14.712264360219256,0.7699526688888922,710,203,0.2223439211391018,0.4721359549995794,0.3333333333333333,0.4641016151377545,0.138802621666246,intact
462,680,19.42197207678729,19.35231617985711,10.360566425675607,256.5900253552532,11.360566425675607,772.3342418864174,80.8508678242417,2103,0.0319453818097478,2082,21,0,0.9900142653352354,0.0099857346647646,0.0,True,270.0,9.27058084855655,0.4781818707900039,270,0,0.0,,0.2680748568360903,0.3029481428933683,,intact
462,840,19.42197207678729,19.22957407918754,1.0,24.7660229,2.0,786.2305938491365,59.851568060581805,542,0.0082331892253368,540,2,0,0.996309963099631,0.003690036900369,0.0,True,709.0,15.022706457370044,0.7773405181126397,709,0,0.0,,0.3333333333333333,0.4886127875258306,,intact
462,933,19.42197207678729,19.165878077433987,1.0,24.7660229,2.0,794.354572805251,21.619557543223024,581,0.0088256142802964,577,4,0,0.9931153184165232,0.0068846815834767,0.0,True,600.0,13.81976597885342,0.7162755076336699,600,0,0.0,,0.3333333333333333,0.4543138140516439,,intact
462,1159,19.42197207678729,19.27316166370076,1.0,24.7660229,2.0,774.9904213053835,86.03066053061478,560,0.0085066161737797,560,0,0,1.0,0.0,0.0,True,712.0,15.054455784347004,0.7781058923486808,712,325,0.313404050144648,,0.3333333333333333,,,intact
462,1166,19.42197207678729,19.086258624866257,1.0,24.7660229,2.0,765.4047424520539,56.08628533639454,601,0.0091294220007886,597,4,0,0.9933444259567388,0.0066555740432612,0.0,True,802.0,15.977625878690493,0.829829134580541,802,127,0.1367061356297093,,0.3333333333333333,0.4772255750516612,,intact
462,1314,19.42197207678729,19.072923968807896,3.1815405503520555,78.79410612729761,4.181540550352056,780.5349309097965,78.67190962528126,923,0.0140207263007119,894,29,0,0.9685807150595884,0.0314192849404117,0.0,True,559.0,13.339236349084567,0.6930392191881719,559,0,0.0,,0.2928571324405624,0.4270509831248423,,intact
462,1673,19.42197207678729,18.90119189224011,1.0,24.7660229,2.0,784.3439631110044,66.51253681207035,502,0.0076255737843525,485,17,0,0.9661354581673308,0.0338645418326693,0.0,True,619.0,14.036873567421145,0.732552958245602,619,0,0.0,,0.3203772410170408,0.414213562373095,,intact
462,2062,19.42197207678729,18.847580707241622,5.324555320336759,131.868058995777,6.324555320336759,786.6494953825095,62.47362456352664,1215,0.0184563190198971,1191,24,0,0.980246913580247,0.019753086419753,0.0,True,339.0,10.387831891992912,0.542877098701194,339,0,0.0,,0.2833003940990191,0.3789154633348925,,intact
462,2098,19.42197207678729,18.94097978100231,7.0,173.3621603,8.0,777.4202105482307,87.33253342276035,1596,0.0242438560952722,1579,17,0,0.9893483709273184,0.0106516290726817,0.0,True,408.0,11.396070970426017,0.5941185658846554,408,0,0.0,,0.2857142857142857,0.2918256742691262,,intact
462,2270,19.42197207678729,18.481881430678712,1.0,24.7660229,2.0,791.2777921227166,40.4765409981952,515,0.0078230488026724,513,2,0,0.996116504854369,0.003883495145631,0.0,True,509.0,12.728697186576063,0.6716307714765131,509,0,0.0,,0.3203772410170408,0.474744871391589,,intact
463,797,19.2607281922223,19.079921522398894,8.0,198.1281832,9.0,1318.287866728272,7.704572848257648,1468,0.0222994866841226,1466,2,0,0.9986376021798364,0.0013623978201634,0.0,True,502.0,12.640868754332628,0.6593977331329384,502,0,0.0,,0.2757262893750405,0.341687730405197,,intact
463,1037,19.2607281922223,19.097392987798774,4.39834563766817,108.929528784605,5.39834563766817,1305.1857130677097,61.082694247192514,1129,0.0171499458217809,1106,23,0,0.9796279893711248,0.0203720106288751,0.0,True,763.0,15.5843011764478,0.8125685355290511,763,0,0.0,,0.2843646522044218,0.4068781988545112,,intact
463,1783,19.2607281922223,18.77471822965209,4.39834563766817,108.929528784605,5.39834563766817,1274.3910437450018,21.43875067327201,961,0.014597960969647,813,124,24,0.8459937565036421,0.1290322580645161,0.0249739854318418,True,580.0,13.58748446131949,0.7144643084039236,890,15,0.0165745856353591,0.3898979485566356,0.2612038749637414,0.3797958971132713,0.1286940735928942,intact
463,1867,19.2607281922223,18.785097361891104,1.0,24.7660229,2.0,1286.259989340682,63.5925576623656,533,0.0080964757511153,527,5,1,0.9887429643527204,0.0093808630393996,0.0018761726078799,True,895.0,16.878606226063,0.8872776963168372,895,18,0.0197152245345016,0.4494897427831781,0.3333333333333333,0.4772255750516612,0.1161564094498447,intact
464,780,19.26201515789446,19.16674458637915,1.0,24.7660229,2.0,1214.3653728890752,60.06362365388282,593,0.0090078989125917,576,17,0,0.9713322091062394,0.0286677908937605,0.0,True,808.0,16.03728119216293,0.8346499496150248,808,0,0.0,,0.3333333333333333,0.4364916731037084,,intact
464,785,19.26201515789446,19.188381895156787,1.0,24.7660229,2.0,1197.4143978014308,68.28157075227278,579,0.0087952335082472,579,0,0,1.0,0.0,0.0,True,710.0,15.033297016639144,0.7819579598045358,710,0,0.0,,0.3333333333333333,,,intact
464,835,19.26201515789446,19.16327808037605,9.198039027185567,227.7988451823715,10.198039027185567,1182.1630628639375,20.22451070725631,2045,0.0310643394203207,2044,1,0,0.9995110024449878,0.0004889975550122,0.0,True,262.0,9.13220620552083,0.4753226552569498,262,0,0.0,,0.2704741492077023,0.1820021359817107,,intact
464,1223,19.26201515789446,19.1069886829975,1.0,24.7660229,2.0,1220.0950027889792,36.73784280214649,636,0.0096610855116498,636,0,0,1.0,0.0,0.0,True,939.0,17.288521716057144,0.9011712572861644,950,0,0.0,,0.3333333333333333,,,intact
464,1469,19.26201515789446,18.954057663790387,1.414213562373095,35.02444547122265,2.414213562373095,1195.0038515547749,60.78068273349543,612,0.0092965162470593,611,1,0,0.9983660130718954,0.0016339869281045,0.0,True,833.0,16.283492720884475,0.8521803272074976,833,0,0.0,,0.3090169943749474,0.4270509831248423,,intact
465,1150,19.22978928101037,19.291781846792777,5.6332495807108,139.51318811729905,6.6332495807108,886.025114651876,68.30813816106553,1082,0.0164359976786244,1021,61,0,0.94362292051756,0.0563770794824399,0.0,True,797.0,15.927742441679586,0.8269518597170433,797,0,0.0,,0.2714970279031851,0.39564392373896,,intact
465,1668,19.22978928101037,18.818638230080737,1.0,24.7660229,2.0,896.3093112381913,15.965856347393766,520,0.0078990007327954,520,0,0,1.0,0.0,0.0,True,1005.0,17.88578864950354,0.9401591508237672,1005,0,0.0,,0.3333333333333333,,,intact
465,1736,19.22978928101037,18.814143045925853,5.741657386773941,142.19801832479757,6.741657386773941,859.0791419211944,33.941848823162964,1289,0.019580407585718,1109,133,47,0.8603568657874321,0.1031807602792862,0.0364623739332816,True,711.0,15.043880120390323,0.7908688298101516,711,9,0.0125,0.3090169943749474,0.2661832955178855,0.356789172325331,0.0428336988570618,intact
465,1752,19.22978928101037,18.888932861040757,10.364087933439295,256.67723909717125,11.364087933439295,884.8235890026623,72.90824225269371,2028,0.0308061028579023,1880,148,0,0.9270216962524654,0.0729783037475345,0.0,True,474.0,12.283276682185289,0.6444747353497898,474,0,0.0,,0.2795838930531923,0.2417921750801156,,intact
466,748,19.26887607215512,19.19637534489436,10.051815009825804,248.9434807199096,11.051815009825804,995.6557902569104,37.57583170482795,1996,0.0303200105051149,1990,6,0,0.996993987975952,0.003006012024048,0.0,True,456.0,12.047792665040705,0.6264247455146281,456,0,0.0,,0.2639311605905289,0.2811239237659405,,intact
466,750,19.26887607215512,19.21449796632033,1.0,24.7660229,2.0,999.360756608047,33.80434355755235,594,0.0090230892986163,594,0,0,1.0,0.0,0.0,True,1251.0,19.95509127054853,1.0370759721118812,1251,0,0.0,,0.3333333333333333,,,intact
466,919,19.26887607215512,19.079921522398894,9.816653826391969,243.1194734657961,10.816653826391969,1030.2367245254077,52.58609590253239,1775,0.0269629351936768,1757,18,0,0.9898591549295774,0.0101408450704225,0.0,True,331.0,10.264529815185629,0.5353247277115836,331,0,0.0,,0.2674788903885893,0.4243404601704584,,intact
466,1016,19.26887607215512,19.15243715771465,1.0,24.7660229,2.0,1034.3093226676622,6.723136221963415,577,0.008764852736198,577,0,0,1.0,0.0,0.0,True,1469.0,21.623996457731597,1.1256250575485542,1469,0,0.0,,0.3333333333333333,,,intact
466,1242,19.26887607215512,19.040493295988867,1.414213562373095,35.02444547122265,2.414213562373095,1019.57354599878,77.71500369425848,614,0.0093268970191085,601,13,0,0.978827361563518,0.021172638436482,0.0,True,824.0,16.195287778099022,0.8455000980290819,824,0,0.0,,0.3090169943749474,0.4270509831248423,,intact
466,1934,19.26887607215512,18.79523977479062,4.55269276785519,112.752093345366,5.55269276785519,1011.8678995166156,80.91816111286697,1230,0.0186841748102662,1223,7,0,0.9943089430894309,0.0056910569105691,0.0,True,712.0,15.054455784347004,0.7910051474664672,712,0,0.0,,0.2857142857142857,0.3524704450894247,,intact
467,805,19.352528660545985,19.04817268453017,6.6212327846342935,163.98160277048368,7.621232784634293,856.5264191873682,65.40580261686425,1090,0.0165575207668213,932,158,0,0.8550458715596331,0.1449541284403669,0.0,True,551.0,13.243441670776848,0.6897499892915346,551,0,0.0,,0.2592192604530755,0.3659593630260118,,intact
467,932,19.352528660545985,19.067015786571304,1.0,24.7660229,2.0,854.9595298467343,55.94750040249404,554,0.0084154738576321,552,2,0,0.9963898916967509,0.003610108303249,0.0,True,784.0,15.797308339337176,0.8223579205152437,784,0,0.0,,0.3333333333333333,0.4886127875258306,,intact
467,972,19.352528660545985,19.142669823298245,1.0,24.7660229,2.0,874.3768493833676,65.48153216733378,580,0.0088104238942718,579,1,0,0.9982758620689656,0.0017241379310344,0.0,True,940.0,17.297725082009,0.8986952016505932,940,0,0.0,,0.3333333333333333,0.353889367864523,,intact
467,1997,19.352528660545985,18.92521800857181,1.0,24.7660229,2.0,884.0033207510182,20.9915190166393,604,0.0091749931588624,603,1,0,0.9983443708609272,0.0016556291390728,0.0,True,760.0,15.553633450087505,0.8126723646789827,760,0,0.0,,0.3333333333333333,0.4142135623730951,,intact
468,536,19.286648835116875,19.365268972758123,2.863703305156273,70.92254163430594,3.863703305156273,892.9057016533432,79.52328616637719,837,0.0127143531025958,816,21,0,0.974910394265233,0.025089605734767,0.0,True,523.0,12.902560616952067,0.6676284825547922,523,0,0.0,,0.2989350844248255,0.4026997478492771,,intact
468,636,19.286648835116875,19.25793917643876,1.0,24.7660229,2.0,908.8993594984524,50.578647163244575,646,0.0098129893718959,646,0,0,1.0,0.0,0.0,True,697.0,14.895032415879534,0.7728728303653949,697,0,0.0,,0.3660254037844386,,,intact
468,648,19.286648835116875,19.257510025380075,5.414213562373095,134.08853707122265,6.414213562373095,914.7222912140786,37.59383529734927,1163,0.0176664189466175,1158,5,0,0.9957007738607052,0.0042992261392949,0.0,True,594.0,13.750493532712625,0.7134929877432192,594,0,0.0,,0.2801868778094689,0.4403389552322883,,intact
467,974,19.352528660545985,19.07926571977508,2.863703305156273,70.92254163430594,3.863703305156273,856.0448521925898,61.36460716527568,811,0.012319403065956,722,89,0,0.8902589395807645,0.1097410604192355,0.0,True,592.0,13.727325035155395,0.7143733596880635,592,0,0.0,,0.2843646522044218,0.4026997478492771,,intact
467,1139,19.352528660545985,19.11853435221004,3.0,74.2980687,4.0,868.1597666977773,84.51493452944976,1072,0.0162840938183783,946,126,0,0.8824626865671642,0.1175373134328358,0.0,True,668.0,14.581872443920645,0.7580696399829486,668,0,0.0,,0.2592440747056068,0.414213562373095,,intact
467,1806,19.352528660545985,18.73966030636189,5.572595368400839,138.0110245062491,6.572595368400839,855.5755989446146,62.104296381323934,992,0.0150688629364098,971,21,0,0.9788306451612904,0.0211693548387096,0.0,True,359.0,10.689866656791414,0.5612629227518591,365,0,0.0,,0.2771863727725964,0.4096424282282281,,intact
467,1950,19.352528660545985,18.839288469897355,2.146264369941973,53.15443253543696,3.146264369941973,874.8449865397013,65.2804854070424,673,0.0102231297945603,665,8,0,0.9881129271916792,0.0118870728083209,0.0,True,413.0,11.465687201119064,0.6004263773026696,415,0,0.0,,0.2989350844248255,0.4382703629540102,,intact
468,782,19.286648835116875,19.18167954941262,4.65685424949238,115.33175898489058,5.65685424949238,895.968733456206,87.87824406748643,904,0.0137321089662444,893,11,0,0.9878318584070797,0.0121681415929203,0.0,True,616.0,14.002817212590296,0.7280179722195413,616,0,0.0,,0.2898979485566356,0.4403389552322883,,intact
468,812,19.286648835116875,19.10829644034616,1.0,24.7660229,2.0,897.833039102986,87.13155828156442,334,0.0050735889322186,333,1,0,0.997005988023952,0.0029940119760479,0.0,True,540.0,13.110581167104948,0.6829326659039932,550,0,0.0,,0.3090169943749474,0.4721359549995794,,intact
468,1309,19.286648835116875,19.14744620956572,2.146264369941973,53.15443253543696,3.146264369941973,906.2233718050848,63.00266510551734,734,0.0111497433420613,726,8,0,0.989100817438692,0.0108991825613079,0.0,True,599.0,13.808244704671576,0.7185414246709038,599,0,0.0,,0.2989350844248255,0.4206322727489686,,intact
468,1482,19.286648835116875,18.996712283156192,1.414213562373095,35.02444547122265,2.414213562373095,898.3265382458262,85.67327361367093,648,0.0098433701439451,648,0,0,1.0,0.0,0.0,True,775.0,15.706373285785544,0.8205326192369625,775,0,0.0,,0.3090169943749474,,,intact
469,714,19.38794768250589,19.24956727833674,7.79385036540706,193.0226766288446,8.79385036540706,690.2611771426007,75.4669157906872,1170,0.0177727516487898,1119,51,0,0.9564102564102565,0.0435897435897435,0.0,True,240.0,8.740387444736633,0.4524301034160514,252,0,0.0,,0.2711923793731366,0.4,,intact
