Repository: AmiraliKhosrozadeh/ice-bonded-granular-microCT

# Grain-scale kinematics, ice-bond failure and damage evolution in ice-bonded granular media under in-situ uniaxial compression

Analysis code, per-specimen tables and supplementary material for the paper of

## Results for every specimen

The paper shows one or two specimens per figure.  The same rendering for
every specimen and every scan is in [`supplementary/`](supplementary/README.md):
the void and crack classes (Fig. 11 of the paper), the crack orientation
classes (Fig. 12), the ice-path maps (Fig. 18) and the per-scan tables behind
Tables 2–4, each as one sheet per material, compiled with their text in
[`supplementary/supplementary.pdf`](supplementary/supplementary.pdf).

File: paper/data/bonds/Alumina_75_1000_T5/Alumina_75_1000_T5_throats_scan03_classified.csv (part 22 of 64)
bead_a,bead_b,r_a_vox,r_b_vox,gap_vox,gap_um,dsum_min,z_mid,axis_dip_deg,lens_vox,lens_mm3,binder_vox,pore_vox,crack_vox,binder_frac,pore_frac,crack_frac,connected,bond_area_vox,r_bond_vox,r_bond_over_R,neck_binder_vox,neck_crack_vox,neck_severed,q_crack_med,q_binder_med,q_pore_med,dq_paired,cls
469,753,19.38794768250589,19.14657795294304,6.89920048531124,170.8657572109093,7.89920048531124,704.468854263713,69.45991070338998,1602,0.0243349984114199,1576,26,0,0.9837702871410736,0.0162297128589263,0.0,True,731.0,15.254000354017007,0.7917056251490195,731,0,0.0,,0.2681374218932859,0.4006994075193981,,intact
469,778,19.38794768250589,19.25622245742749,1.0,24.7660229,2.0,681.5264872018297,42.25858234413329,616,0.0093572777911577,614,2,0,0.9967532467532468,0.0032467532467532,0.0,True,732.0,15.26443044094783,0.7899991323749069,732,0,0.0,,0.3333333333333333,0.4886127875258306,,intact
469,1258,19.38794768250589,19.067891303873783,1.0,24.7660229,2.0,698.643643624291,83.28096887985252,513,0.0077926680306232,512,1,0,0.9980506822612084,0.0019493177387914,0.0,True,790.0,15.85764200898717,0.8247195966575398,804,0,0.0,,0.3333333333333333,0.4772255750516612,,intact
468,1574,19.286648835116875,19.16674458637915,3.414213562373095,84.55649127122264,4.414213562373095,882.931382307499,49.99245256069334,812,0.0123345934519806,803,9,0,0.9889162561576356,0.0110837438423645,0.0,True,411.0,11.437891554894984,0.5948963426723755,412,0,0.0,,0.2817290466902531,0.3585701736362872,,intact
468,1634,19.286648835116875,18.939648814812767,1.0,24.7660229,2.0,881.5500081076591,37.33469274337277,585,0.0088863758243949,584,1,0,0.9982905982905984,0.0017094017094017,0.0,True,617.0,14.01417852659937,0.7332218597228007,619,0,0.0,,0.3333333333333333,0.4772255750516612,,intact
468,1740,19.286648835116875,18.97640342773171,2.23606797749979,55.37851073671648,3.23606797749979,895.4741732724017,86.3633445652199,689,0.010466175970954,688,1,0,0.9985486211901308,0.0014513788098693,0.0,True,668.0,14.581872443920645,0.7621907600967252,668,0,0.0,,0.2898979485566356,0.4415184401122529,,intact
468,1932,19.286648835116875,19.031050130363887,1.0,24.7660229,2.0,879.975997335079,28.09694625952901,561,0.0085218065598043,535,26,0,0.9536541889483066,0.0463458110516934,0.0,True,679.0,14.701442538703263,0.7673447485428259,679,0,0.0,,0.3333333333333333,0.4429907079434432,,intact
469,1276,19.38794768250589,19.029731734091545,1.414213562373095,35.02444547122265,2.414213562373095,694.190006277199,84.05837770912717,651,0.0098889413020189,651,0,0,1.0,0.0,0.0,True,645.0,14.32863833686038,0.7459398149212539,650,0,0.0,,0.3090169943749474,,,intact
469,1327,19.38794768250589,19.21471350597402,7.840676900366725,194.1823836659833,8.840676900366725,676.5949354448943,33.43790319445598,1797,0.0272971236862182,1595,202,0,0.887590428491931,0.112409571508069,0.0,True,303.0,9.82078894558317,0.5088140891444013,303,0,0.0,,0.2535548202751237,0.3838506423261194,,intact
469,1700,19.38794768250589,18.84421986895582,1.0,24.7660229,2.0,708.6792004337503,51.42804561071189,536,0.0081420469091891,527,9,0,0.9832089552238806,0.0167910447761194,0.0,True,661.0,14.505269206998044,0.7587992068445237,661,0,0.0,,0.3203772410170408,0.4494897427831781,,intact
469,1920,19.38794768250589,18.806271300937965,2.863703305156273,70.92254163430594,3.863703305156273,677.1393010103822,23.74012262740432,822,0.0124864973122267,819,3,0,0.9963503649635036,0.0036496350364963,0.0,True,762.0,15.574085310927526,0.8155205539183017,762,0,0.0,,0.3021694792519622,0.4641016151377545,,intact
469,1976,19.38794768250589,18.935876727715435,1.414213562373095,35.02444547122265,2.414213562373095,707.704142996245,56.47896821075567,473,0.0071850525896389,473,0,0,1.0,0.0,0.0,True,577.0,13.552298857686369,0.7072519022434431,577,0,0.0,,0.3090169943749474,,,intact
469,2017,19.38794768250589,18.745550147279246,9.498655478055456,235.24391908873187,10.498655478055456,718.641827481232,24.05166546218313,1481,0.0224969617024425,1456,25,0,0.9831195138419988,0.0168804861580013,0.0,True,338.0,10.37249929043725,0.5440098538422324,338,0,0.0,,0.2756058748010344,0.3783339250091166,,intact
469,2212,19.38794768250589,18.57344968656558,7.694323451653613,190.5577908036604,8.694323451653613,716.6749059984809,29.25443245087933,1622,0.024638806131912,1597,25,0,0.9845869297163996,0.0154130702836004,0.0,True,697.0,14.895032415879534,0.7847462658482143,697,0,0.0,,0.2779262976266636,0.3696030018711294,,intact
472,540,19.42112819357629,19.3985270451288,6.071067811865476,150.35620445611326,7.071067811865476,773.7946784879248,52.18977383330345,1751,0.0265983659290863,1623,128,0,0.926898914905768,0.0731010850942318,0.0,True,661.0,14.505269206998044,0.7473157150831974,661,0,0.0,,0.2742918851774317,0.380469367986962,,intact
472,576,19.42112819357629,19.287932344177005,1.0,24.7660229,2.0,795.0625431140486,68.44792305861064,559,0.0084914257877551,556,3,0,0.9946332737030412,0.0053667262969588,0.0,True,857.0,16.516403133234203,0.8533610944716988,857,0,0.0,,0.3333333333333333,0.4772255750516612,,intact
472,599,19.42112819357629,19.253861468873005,6.0,148.5961374,7.0,792.5583146006289,77.71448545853532,1516,0.0230286252133037,1510,6,0,0.996042216358839,0.0039577836411609,0.0,True,690.0,14.820047957642227,0.7663892395054189,690,0,0.0,,0.2714970279031851,0.2460508618465741,,intact
472,1064,19.42112819357629,19.266946933873697,1.0,24.7660229,2.0,772.1520603051042,35.985894607830744,633,0.009615514353576,632,1,0,0.9984202211690364,0.0015797788309636,0.0,True,821.0,16.165779181867237,0.8356982935239019,821,0,0.0,,0.3333333333333333,0.5,,intact
472,1643,19.42112819357629,19.057379785038037,6.0,148.5961374,7.0,787.3798479180749,89.09779378447942,1207,0.0183347959317002,1178,29,0,0.975973487986744,0.024026512013256,0.0,True,532.0,13.013103375051497,0.6763829503100249,532,0,0.0,,0.2708131845707603,0.3987945679840713,,intact
472,1893,19.42112819357629,18.77878099565253,2.23606797749979,55.37851073671648,3.23606797749979,807.0521157157997,20.821477775257712,686,0.0104206048128801,648,38,0,0.9446064139941692,0.0553935860058309,0.0,True,580.0,13.58748446131949,0.7113883121560264,580,0,0.0,,0.2817290466902531,0.4270509831248423,,intact
472,2292,19.42112819357629,19.17735296848804,1.0,24.7660229,2.0,773.8495939506333,44.621088712720976,573,0.0087040911920996,573,0,0,1.0,0.0,0.0,True,888.0,16.812470934731934,0.8711467616635497,890,35,0.0378378378378378,,0.3333333333333333,,,intact
473,613,19.27144765580665,19.3989499796682,1.0,24.7660229,2.0,781.1490810458005,5.882066974215083,588,0.0089319469824687,572,11,5,0.9727891156462584,0.0187074829931972,0.0085034013605442,True,421.0,11.57620240335214,0.5987113198304713,430,48,0.100418410041841,0.4721359549995794,0.3333333333333333,0.3660254037844386,0.138802621666246,intact
473,859,19.27144765580665,19.09957467434175,1.0,24.7660229,2.0,747.6384896995462,43.75162317105915,645,0.0097977989858713,644,1,0,0.9984496124031008,0.0015503875968992,0.0,True,694.0,14.86294254216004,0.7746961972645756,712,0,0.0,,0.3599573858244808,0.353889367864523,,intact
473,1313,19.27144765580665,18.97087719952899,1.0,24.7660229,2.0,745.4246630217317,30.33230017174754,616,0.0093572777911577,611,5,0,0.9918831168831168,0.0081168831168831,0.0,True,884.0,16.774562271083887,0.8772773273873526,885,1,0.0011286681715575,,0.3333333333333333,0.4721359549995794,,intact
473,1368,19.27144765580665,19.187733485671107,1.7320508075688772,42.89600996421431,2.732050807568877,773.9747050070598,53.72727461994022,675,0.0102535105666095,663,12,0,0.9822222222222222,0.0177777777777777,0.0,True,603.0,13.85427231466257,0.7204663179747687,603,0,0.0,,0.3090169943749474,0.4317713281142753,,intact
474,622,19.17107595634567,19.129196258286814,1.8284271247461903,45.2828680424453,2.8284271247461903,1252.4238516507698,61.8369479398221,476,0.0072306237477127,438,19,19,0.9201680672268908,0.0399159663865546,0.0399159663865546,True,970.0,17.5715847207438,0.9175697040623454,972,87,0.0821529745042493,0.4270509831248423,0.2817290466902531,0.414213562373095,0.1453219364345891,intact
474,653,19.17107595634567,19.253002784003144,9.510746888517914,235.5433752371384,10.510746888517914,1252.7327173255965,65.61776945103301,1702,0.0258540370138806,1689,13,0,0.992361927144536,0.0076380728554641,0.0,True,932.0,17.22396045987371,0.896519111168017,932,0,0.0,,0.2696862318229452,0.3679776429393676,,intact
474,1070,19.17107595634567,19.175405370001204,8.899494936611665,220.40509539855856,9.899494936611664,1243.1835330764743,88.50819461658895,1013,0.0153878610429265,873,140,0,0.861796643632774,0.138203356367226,0.0,True,465.0,12.166104433032896,0.634535634677588,465,6,0.0127388535031847,,0.2642788416911127,0.3060175126340532,,intact
474,1173,19.17107595634567,19.099356528115692,10.44948974278318,258.7923022630833,11.44948974278318,1263.5857768972764,31.98703925921649,2212,0.03360113388643,2007,72,133,0.9073236889692586,0.0325497287522604,0.060126582278481,True,825.0,16.205112036071434,0.8468737343196246,825,19,0.0225118483412322,0.3259156091181791,0.2705042601214877,0.2469173629392393,0.0554113489966913,intact
474,1939,19.17107595634567,18.748946449514538,1.0,24.7660229,2.0,1230.7085640701591,51.28240077289205,585,0.0088863758243949,579,6,0,0.9897435897435898,0.0102564102564102,0.0,True,1145.0,19.090961727488757,1.0069066691552593,1147,5,0.0043402777777777,,0.3333333333333333,0.4886127875258306,,intact
471,744,23.113612670042198,19.49804185860613,21.228322942549617,525.7411321237792,22.228322942549617,1353.889461842623,76.4776637795324,352,0.0053470158806615,32,320,0,0.0909090909090909,0.9090909090909092,0.0,False,1.0,0.5641895835477563,0.0264805293194351,1,0,0.0,,0.1165674350586314,0.3239829618268918,,intact
471,1041,23.113612670042198,19.091499942890227,1.0,24.7660229,2.0,1341.5817941974417,33.74220096333527,125,0.0018987982530758,125,0,0,1.0,0.0,0.0,True,305.0,9.853147481188747,0.4669172463323583,307,0,0.0,,0.3333333333333333,,,intact
471,2053,23.113612670042198,19.01081461267681,13.366600265340756,331.03752826657524,14.366600265340756,1353.6896231865512,75.15802618440426,196,0.0029773156608229,196,0,0,1.0,0.0,0.0,True,9.0,1.692568750643269,0.0803604397649637,9,0,0.0,,0.2611179748897064,,,intact
475,1367,19.39027613287883,19.008612502774955,1.7320508075688772,42.89600996421431,2.732050807568877,674.8789721896829,47.08946660225608,641,0.0097370374417728,609,32,0,0.9500780031201248,0.0499219968798752,0.0,True,737.0,15.316474337048122,0.7977561268701203,737,0,0.0,,0.2989350844248255,0.4317713281142753,,intact
475,1408,19.39027613287883,19.14701209109756,1.0,24.7660229,2.0,653.7514849893209,68.98707413770742,180,0.0027342694844292,177,3,0,0.9833333333333332,0.0166666666666666,0.0,True,304.0,9.83698151873187,0.5105175777579329,304,0,0.0,,0.3203772410170408,0.5,,intact
475,1465,19.39027613287883,19.00288462790831,4.155870949147037,102.92439509602023,5.155870949147037,657.5638872782173,81.53774505937771,382,0.0058027274613997,363,19,0,0.950261780104712,0.0497382198952879,0.0,True,289.0,9.591222920311855,0.4996318474569488,289,0,0.0,,0.2857142857142857,0.3740666961489728,,intact
475,1682,19.39027613287883,18.922106952892907,1.0,24.7660229,2.0,675.0938479350052,42.53223791193959,596,0.0090534700706655,596,0,0,1.0,0.0,0.0,True,701.0,14.93771167933152,0.779785044740744,701,0,0.0,,0.3333333333333333,,,intact
475,1780,19.39027613287883,18.99362460608734,2.0,49.5320458,3.0,664.1654123636838,80.53750473693381,732,0.0111193625700121,720,12,0,0.9836065573770492,0.0163934426229508,0.0,True,423.0,11.603666741842574,0.6046111269802698,423,0,0.0,,0.3090169943749474,0.4148753654870597,,intact
475,1881,19.39027613287883,18.882462596151058,7.071067811865476,175.12222735611326,8.071067811865476,663.248089493828,83.98039954144087,1499,0.0227703886508854,1473,26,0,0.982655103402268,0.0173448965977318,0.0,True,401.0,11.297887606083718,0.5903882492482444,401,0,0.0,,0.2898979485566356,0.2344123783149211,,intact
475,1891,19.39027613287883,18.836821801934807,2.8284271247461903,70.0488909424453,3.8284271247461903,652.0178690256553,64.05599633991015,244,0.003706454190004,244,0,0,1.0,0.0,0.0,True,204.0,8.058239062071396,0.4215982639232841,204,0,0.0,,0.3145198591387564,,,intact
475,1996,19.39027613287883,18.722422585330783,9.899494936611664,245.17111829855853,10.899494936611664,645.0885968226743,41.5106003554921,95,0.0014430866723376,95,0,0,1.0,0.0,0.0,False,171.0,7.377736139048903,0.3871536987499624,171,0,0.0,,0.117417084489846,,,intact
475,2130,19.39027613287883,20.0410331102399,2.23606797749979,55.37851073671648,3.23606797749979,660.8652802139379,89.88267017592402,716,0.0108763163936183,713,3,0,0.9958100558659218,0.0041899441340782,0.0,True,596.0,13.773623058786647,0.6986135293587961,596,0,0.0,,0.2958163163244892,0.3827822185373187,,intact
475,2178,19.39027613287883,18.787126720642423,19.0,470.5544351,20.0,640.3606970171522,28.97062185055053,99,0.001503848216436,99,0,0,1.0,0.0,0.0,False,76.0,4.918490759365935,0.2576650265203822,76,0,0.0,,0.0645520418477963,,,intact
475,2286,19.39027613287883,18.34788712582624,14.0,346.7243206,15.0,642.8459371369499,30.592008349225143,95,0.0014430866723376,90,5,0,0.9473684210526316,0.0526315789473684,0.0,False,105.0,5.781222885281108,0.306386023381652,105,0,0.0,,0.0666666666666666,0.1377222601308746,,intact
476,502,19.280014648558005,19.17410675118577,1.0,24.7660229,2.0,832.2187156927441,10.380174165764062,610,0.00926613547501,599,11,0,0.981967213114754,0.0180327868852459,0.0,True,755.0,15.50238575409482,0.8062795450683791,757,0,0.0,,0.3333333333333333,0.4721359549995794,,intact
476,633,19.280014648558005,19.152220214054385,4.773112505913769,118.21101362573678,5.773112505913769,867.1316027401404,44.190097132011935,1253,0.0190335536888321,1157,96,0,0.9233838786911412,0.0766161213088587,0.0,True,1022.0,18.03642713177513,0.9386093312684926,1022,0,0.0,,0.2771863727725964,0.3898534213910276,,intact
476,717,19.280014648558005,19.120928876446023,1.0,24.7660229,2.0,847.3853250998895,79.0069800895094,494,0.0075040506961557,493,1,0,0.9979757085020244,0.0020242914979757,0.0,True,909.0,17.01010542416083,0.8859212229035484,909,0,0.0,,0.3203772410170408,0.3660254037844386,,intact
476,960,19.280014648558005,18.99053592480251,1.0,24.7660229,2.0,864.5197437904383,47.43370397106658,629,0.0095547528094776,623,6,0,0.9904610492845788,0.0095389507154213,0.0,True,1163.0,19.24043652393959,1.0054956741245595,1165,0,0.0,,0.3333333333333333,0.4429907079434432,,intact
476,2188,19.280014648558005,18.578984294018447,10.224972160321824,253.2318946743928,11.224972160321824,855.4515295111676,80.24282655933924,1542,0.0234235752499435,1440,102,0,0.933852140077821,0.0661478599221789,0.0,True,282.0,9.474354220939228,0.5005073818940476,300,0,0.0,,0.2656585165107669,0.3893459487105319,,intact
471,2185,23.113612670042198,21.560809779199303,20.68857754044952,512.3737851351985,21.68857754044952,1360.2177272066538,88.42101332543457,63,0.0009569943195502,63,0,0,1.0,0.0,0.0,True,,,,0,0,,,0.1394210173801721,,,intact
471,2227,23.113612670042198,18.957379673404084,17.384776310850235,430.5517682258944,18.384776310850235,1356.3968094523698,79.81294457417529,53,0.0008050904593041,53,0,0,1.0,0.0,0.0,True,3.0,0.9772050238058398,0.0464550498751459,3,0,0.0,,0.1246297069358998,,,intact
472,507,19.42112819357629,19.1595935430654,3.3166247903554,82.13960550864952,4.3166247903554,796.7199753658849,65.57534308471803,745,0.0113168375883319,743,2,0,0.9973154362416108,0.0026845637583892,0.0,True,773.0,15.686093905752006,0.8131571002133058,773,35,0.0433168316831683,,0.2898979485566356,0.3662019316360578,,intact
477,501,19.274446969584112,19.321243795058194,4.155870949147037,102.92439509602023,5.155870949147037,1265.1426336900784,52.21103968045117,1261,0.019155076777029,1197,64,0,0.9492466296590008,0.0507533703409992,0.0,True,1181.0,19.388759000592504,1.0047110761056588,1181,0,0.0,,0.2843646522044218,0.3693538354541319,,intact
477,588,19.274446969584112,19.24118809178941,1.0,24.7660229,2.0,1259.9713767982323,16.89213928923554,597,0.0090686604566902,597,0,0,1.0,0.0,0.0,True,977.0,17.634873370726638,0.9157254368323924,977,0,0.0,,0.3333333333333333,,,intact
477,628,19.274446969584112,19.265231819915765,4.449489742783178,110.1961648630833,5.449489742783178,1295.037763988309,40.62166960662439,1243,0.0188816498285861,1243,0,0,1.0,0.0,0.0,True,561.0,13.36307771993812,0.6934711517927278,561,0,0.0,,0.2857142857142857,,,intact
477,640,19.274446969584112,19.18362587421284,3.685557720282968,91.27660689979976,4.685557720282968,1299.2728482224245,14.125432252423442,972,0.0147650552159177,893,74,5,0.918724279835391,0.0761316872427983,0.0051440329218107,True,766.0,15.614908671419878,0.812048421398654,767,3,0.0038961038961038,0.414213562373095,0.2708131845707603,0.4142135623730951,0.1434003778023347,intact
477,1053,19.274446969584112,19.072923968807896,10.6619037896906,264.0529534130742,11.6619037896906,1280.4158823678854,85.3012275971238,1901,0.0288769238327773,1814,87,0,0.9542346133613888,0.0457653866386112,0.0,True,478.0,12.334995970645954,0.6433294209641163,478,0,0.0,,0.2758709355271362,0.2284989041564256,,intact
477,1310,19.274446969584112,19.10262819841987,3.414213562373095,84.55649127122264,4.414213562373095,1270.1107528571024,67.44614944466929,775,0.0117725491690701,699,76,0,0.9019354838709678,0.0980645161290322,0.0,True,481.0,12.373643572303322,0.6448455760703498,481,0,0.0,,0.2572842744474721,0.4013498739246386,,intact
477,1641,19.274446969584112,18.882462596151058,1.414213562373095,35.02444547122265,2.414213562373095,1286.0903090195714,67.23231441828688,682,0.0103598432687817,659,23,0,0.966275659824047,0.033724340175953,0.0,True,1403.0,21.13264702577172,1.1076707870885223,1403,0,0.0,,0.3090169943749474,0.4415184401122529,,intact
477,1703,19.274446969584112,18.87799775964725,9.74165738677394,241.2621099247976,10.74165738677394,1268.630588549845,66.47356343845755,2004,0.0304415335933118,1996,8,0,0.996007984031936,0.0039920159680638,0.0,True,501.0,12.628271971179554,0.6619901849437249,501,0,0.0,,0.2653311931459037,0.2764808292737967,,intact
478,722,19.236458149836512,19.118316638444128,3.898979485566356,96.5622152261666,4.898979485566356,1105.2499985417178,81.56252279376028,779,0.0118333107131686,633,146,0,0.8125802310654685,0.1874197689345314,0.0,True,615.0,13.991446672986724,0.7295804368671112,615,0,0.0,,0.25,0.4,,intact
478,775,19.236458149836512,19.100010951845118,5.741657386773941,142.19801832479757,6.741657386773941,1092.759455895062,45.97673931232157,1314,0.0199601672363332,1314,0,0,1.0,0.0,0.0,True,1109.0,18.78844495368959,0.9801865113793402,1109,0,0.0,,0.278180442045558,,,intact
478,896,19.236458149836512,19.10502671125421,1.0,24.7660229,2.0,1121.762168190931,46.194075472194434,577,0.008764852736198,576,1,0,0.9982668977469672,0.0017331022530329,0.0,True,906.0,16.982012745328934,0.8858296858796114,906,0,0.0,,0.3333333333333333,0.5,,intact
478,1144,19.236458149836512,19.163928145781764,5.708203932499369,141.36950931014945,6.708203932499369,1089.6092611369434,33.02098158872354,1417,0.0215247769968676,1407,10,0,0.9929428369795342,0.0070571630204657,0.0,True,534.0,13.037541149394093,0.6790317706195448,534,0,0.0,,0.2801868778094689,0.3377184919447451,,intact
481,946,19.394508246886428,19.24011330918307,1.0,24.7660229,2.0,763.1929967139374,26.170041950579265,585,0.0088863758243949,578,7,0,0.988034188034188,0.0119658119658119,0.0,True,630.0,14.161046158239444,0.7330754431067926,630,0,0.0,,0.3333333333333333,0.4364916731037084,,intact
481,961,19.394508246886428,19.094337788950728,1.0,24.7660229,2.0,732.0567163446924,44.76147702543164,636,0.0096610855116498,632,4,0,0.9937106918238994,0.0062893081761006,0.0,True,636.0,14.228319915327,0.7393477009977872,636,0,0.0,,0.3203772410170408,0.4886127875258306,,intact
481,1026,19.394508246886428,19.041590730763403,1.0,24.7660229,2.0,743.6100564221931,83.687115592767,546,0.0082939507694352,542,4,0,0.9926739926739928,0.0073260073260073,0.0,True,889.0,16.821934752500674,0.8753195667584498,889,0,0.0,,0.3333333333333333,0.4568586240776848,,intact
481,1138,19.394508246886428,19.158726387131555,1.0,24.7660229,2.0,759.4811018534899,45.04337551911088,626,0.0095091816514037,625,1,0,0.9984025559105432,0.0015974440894568,0.0,True,483.0,12.39934171747722,0.6432322390161518,485,0,0.0,,0.3333333333333333,0.4772255750516612,,intact
481,1481,19.394508246886428,18.9052004870142,2.449489742783178,60.66411906308329,3.449489742783178,742.228231166656,79.91673615674114,814,0.0123649742240298,802,12,0,0.9852579852579852,0.0147420147420147,0.0,True,522.0,12.890219570974685,0.6731236344659209,522,0,0.0,,0.2898979485566356,0.4521382790882517,,intact
481,1860,19.394508246886428,18.810770247630877,1.0,24.7660229,2.0,738.8604208637788,69.77227832017292,467,0.0070939102734913,467,0,0,1.0,0.0,0.0,True,603.0,13.85427231466257,0.7252543554499018,603,0,0.0,,0.3203772410170408,,,intact
481,1913,19.394508246886428,18.882908963684965,1.0,24.7660229,2.0,750.8133213628141,75.21964644549824,602,0.0091446123868132,590,12,0,0.9800664451827242,0.0199335548172757,0.0,True,457.0,12.060995729457511,0.6301885868164859,460,0,0.0,,0.3333333333333333,0.4633576589174196,,intact
479,1837,19.52542414266708,18.775395479426493,1.0,24.7660229,2.0,1331.3920157534412,35.31776913441422,268,0.0040710234545945,264,4,0,0.9850746268656716,0.0149253731343283,0.0,True,454.0,12.02134303343187,0.6277329389837621,454,0,0.0,,0.3333333333333333,0.4772255750516612,,intact
479,1930,19.52542414266708,19.065702359840788,20.12446709693349,498.4030129729513,21.12446709693349,1347.4261101171392,89.45756735634853,139,0.0021114636574203,115,24,0,0.8273381294964028,0.1726618705035971,0.0,False,,,,0,0,,,0.2622154943646779,0.1922752805804548,,intact
479,2706,19.52542414266708,21.173349342116804,34.23448553724738,847.8520527851874,35.23448553724738,1361.6342830292592,37.85077780503232,131,0.0019899405692234,129,2,0,0.9847328244274808,0.015267175572519,0.0,True,127.0,6.358093703724522,0.3124464527709481,127,0,0.0,,0.0388979461873858,0.0958641319645502,,intact
479,2736,19.52542414266708,7.656372945784155,2.8284271247461903,70.0488909424453,3.8284271247461903,1339.15681432262,61.084152715813765,53,0.0008050904593041,53,0,0,1.0,0.0,0.0,True,139.0,6.651697090182843,0.4894229081718043,139,0,0.0,,0.3090169943749474,,,intact
481,1922,19.394508246886428,18.838167337265784,1.0,24.7660229,2.0,755.0334983311291,62.02692834746443,555,0.0084306642436567,555,0,0,1.0,0.0,0.0,True,661.0,14.505269206998044,0.7587891239822414,661,0,0.0,,0.3333333333333333,,,intact
482,698,19.26951903241693,19.277445350200217,7.324233081729782,181.3921242270573,8.324233081729782,1292.7295369878389,74.62036212023669,1885,0.0286338776563836,1466,419,0,0.7777188328912467,0.2222811671087533,0.0,True,445.0,11.901592303208291,0.6175112615910864,446,0,0.0,,0.2466060555964672,0.3273531727209286,,intact
482,776,19.26951903241693,19.113090019822344,1.0,24.7660229,2.0,1305.687671034782,7.728313562365074,571,0.0086737104200504,571,0,0,1.0,0.0,0.0,True,1000.0,17.841241161527712,0.929652340060861,1000,0,0.0,,0.3333333333333333,,,intact
482,888,19.26951903241693,19.141366758740716,6.032065437739018,149.39027076534305,7.032065437739018,1275.4857124087207,61.03358862390294,1083,0.016451188064649,1029,54,0,0.9501385041551248,0.0498614958448753,0.0,True,323.0,10.139728459745085,0.5279611886523737,323,0,0.0,,0.2791745113185196,0.3063869780689344,,intact
482,1541,19.26951903241693,18.92943852025147,1.0,24.7660229,2.0,1277.166014068539,60.53426320841633,582,0.0088408046663211,581,1,0,0.9982817869415808,0.0017182130584192,0.0,True,684.0,14.755472278097804,0.7725588981193051,684,0,0.0,,0.3333333333333333,0.4772255750516612,,intact
482,1614,19.26951903241693,18.98082209399017,2.6502815398728847,65.63693330793913,3.6502815398728847,1289.0186051410933,83.52302879355159,454,0.0068964352551714,454,0,0,1.0,0.0,0.0,True,585.0,13.64592552440169,0.7135060824323407,585,0,0.0,,0.2843646522044218,,,intact
482,2034,19.26951903241693,18.999137611182118,1.0,24.7660229,2.0,1278.5191972725097,65.1351645053689,638,0.009691466283699,638,0,0,1.0,0.0,0.0,True,740.0,15.347615963921076,0.8020984957405436,748,0,0.0,,0.3333333333333333,,,intact
483,518,19.40275556092908,19.238393407208708,4.65685424949238,115.33175898489058,5.65685424949238,1287.9495060450854,41.98556902285101,1316,0.0199905480083824,1315,1,0,0.9992401215805472,0.0007598784194528,0.0,True,524.0,12.914889870235298,0.6684526839967667,528,0,0.0,,0.2843646522044218,0.4364916731037084,,intact
482,900,19.26951903241693,19.16674458637915,1.0,24.7660229,2.0,1282.778544322236,78.80964004104695,620,0.0094180393352561,620,0,0,1.0,0.0,0.0,True,855.0,16.497119526970184,0.8584143188622929,856,0,0.0,,0.3333333333333333,,,intact
482,1035,19.26951903241693,19.137891052279016,5.477225575051661,135.6490940201951,6.477225575051661,1286.5750498980071,89.95720332811749,1366,0.0207500673096127,1224,142,0,0.8960468521229868,0.1039531478770131,0.0,True,717.0,15.10722305368455,0.7866827271284436,717,0,0.0,,0.2702497081968528,0.347438841905158,,intact
482,1320,19.26951903241693,19.02489605080548,6.032065437739018,149.39027076534305,7.032065437739018,1297.431930136473,61.12142480768752,1661,0.0252312311868717,1107,554,0,0.6664659843467791,0.3335340156532209,0.0,True,316.0,10.02925341359355,0.5237971851403249,316,0,0.0,,0.2108967220595339,0.3660254037844387,,intact
482,1489,19.26951903241693,18.9986966885068,10.80391513507249,267.5700096448619,11.80391513507249,1303.3137820148104,48.23755555143126,1848,0.0280718333734731,1593,255,0,0.862012987012987,0.137987012987013,0.0,True,393.0,11.18462271470208,0.5845385003715611,393,0,0.0,,0.2402530733520421,0.369776508408664,,intact
487,807,19.329766714940813,19.12528102101049,1.0,24.7660229,2.0,1246.3646544965925,37.34612629695648,604,0.0091749931588624,604,0,0,1.0,0.0,0.0,True,687.0,14.787795366729425,0.7690951506948428,687,54,0.0728744939271255,,0.3333333333333333,,,intact
483,612,19.40275556092908,19.443045367130445,1.0,24.7660229,2.0,1311.4742318265376,69.15669716293088,541,0.0082179988393122,536,5,0,0.9907578558225508,0.0092421441774491,0.0,True,591.0,13.715726110367628,0.7061626112829269,591,0,0.0,,0.3333333333333333,0.4721359549995794,,intact
483,1847,19.40275556092908,19.11875206101761,1.0,24.7660229,2.0,1324.318403248588,10.99360096183841,395,0.0060002024797196,395,0,0,1.0,0.0,0.0,True,568.0,13.446189622059965,0.6981133632682294,569,0,0.0,,0.3203772410170408,,,intact
483,2363,19.40275556092908,18.651093604445556,1.0,24.7660229,2.0,1316.444567057492,53.35168889397325,631,0.0095851335815268,629,2,0,0.9968304278922344,0.0031695721077654,0.0,True,634.0,14.20593072771099,0.7466225382864571,637,0,0.0,,0.3333333333333333,0.4772255750516612,,intact
483,2578,19.40275556092908,17.718062284236982,1.0,24.7660229,2.0,1287.3039452804971,20.72012919945857,625,0.0094939912653791,624,1,0,0.9984,0.0016,0.0,True,581.0,13.599192765483634,0.7326989842846119,589,0,0.0,,0.3333333333333333,0.3660254037844386,,intact
484,487,19.25965558943609,19.329766714940813,1.8284271247461903,45.2828680424453,2.8284271247461903,1275.7691202178808,46.920680500092416,730,0.0110889817979628,720,10,0,0.9863013698630136,0.0136986301369863,0.0,True,1304.0,20.37341629633241,1.0559067785796634,1305,0,0.0,,0.3090169943749474,0.4772255750516612,,intact
484,594,19.25965558943609,19.461342042613765,1.0,24.7660229,2.0,1300.7236319002636,55.778206044791744,632,0.0096003239675514,618,14,0,0.9778481012658228,0.0221518987341772,0.0,True,817.0,16.126350393444792,0.8329511830602635,845,0,0.0,,0.3333333333333333,0.4429907079434432,,intact
484,943,19.25965558943609,19.04312692696349,2.6502815398728847,65.63693330793913,3.6502815398728847,1279.4938038346695,60.32853231160942,716,0.0108763163936183,716,0,0,1.0,0.0,0.0,True,747.0,15.42003518087075,0.805165273529074,747,0,0.0,,0.2958163163244892,,,intact
485,664,19.341898905215864,19.21773055352236,1.0,24.7660229,2.0,1167.6449693396958,26.875272247668445,540,0.0082028084532876,534,3,3,0.9888888888888888,0.0055555555555555,0.0055555555555555,True,479.0,12.34789194486394,0.6404569814695515,482,795,0.6225528582615505,0.4142135623730951,0.3333333333333333,0.4142135623730951,0.0808802290397617,intact
485,1130,19.341898905215864,19.33870769926697,6.834654549917682,169.2672110968505,7.834654549917682,1162.1994972754717,59.58809480728946,1432,0.0217526327872367,1132,261,39,0.7905027932960894,0.1822625698324022,0.0272346368715083,True,231.0,8.574939283076915,0.4433714998711077,235,97,0.2921686746987952,0.4211646096066226,0.2421017236931483,0.3625686785136398,0.1790628859134742,intact
485,1177,19.341898905215864,19.124628325595985,1.0,24.7660229,2.0,1131.9273098066285,17.19150087692543,568,0.0086281392619766,567,1,0,0.9982394366197184,0.0017605633802816,0.0,True,739.0,15.33724244738347,0.7974331738009495,740,0,0.0,,0.3333333333333333,0.5,,intact
485,1432,19.341898905215864,18.992962830378428,5.81864367245563,144.10466243897622,6.81864367245563,1153.812913124079,81.066552903516,1568,0.0238185252865833,1267,301,0,0.8080357142857143,0.1919642857142857,0.0,True,429.0,11.685672474138842,0.6096629514272427,429,0,0.0,,0.2582456997612433,0.3443593434156103,,intact
485,1528,19.341898905215864,18.936764412821223,11.544621651056168,285.91436418189284,12.544621651056168,1155.6869419960462,77.75975356753084,2433,0.0369582091978681,757,163,1513,0.3111385121249486,0.0669954788327168,0.6218660090423346,False,9.0,1.692568750643269,0.0884340571968573,13,815,0.9842995169082126,0.3508579981463932,0.1064234217535731,0.2158344610587697,0.2444345763928201,cohesive
478,1296,19.236458149836512,19.113090019822344,6.28538328578604,155.6639463910543,7.28538328578604,1113.4316780475235,77.60165113769017,850,0.0129118281209156,646,204,0,0.76,0.24,0.0,True,565.0,13.410633306963607,0.6993893772951278,565,0,0.0,,0.2411773985225952,0.3697853526704699,,intact
478,2180,19.236458149836512,18.51861743457573,1.0,24.7660229,2.0,1096.238121883514,50.31370248321829,578,0.0087800431222226,578,0,0,1.0,0.0,0.0,True,1091.0,18.63534506861935,0.987170322408955,1091,0,0.0,,0.3333333333333333,,,intact
479,749,19.52542414266708,31.213227772677293,31.171615133860747,771.9969342351818,32.17161513386075,1359.261297992151,64.22446219905572,111,0.0016861328487313,111,0,0,1.0,0.0,0.0,True,,,,0,0,,,0.1129197843281648,,,intact
479,1652,19.52542414266708,19.076642058339388,7.6602540378443855,189.7140269210715,8.660254037844386,1334.3425345661158,56.877124844492776,324,0.0049216850719725,324,0,0,1.0,0.0,0.0,True,302.0,9.804569629897316,0.5079815976089738,302,0,0.0,,0.2711923793731366,,,intact
485,1606,19.341898905215864,18.958043935630823,5.741657386773941,142.19801832479757,6.741657386773941,1143.4823249826886,71.97868606347362,1504,0.0228463405810084,1294,210,0,0.8603723404255319,0.139627659574468,0.0,True,385.0,11.070199012698888,0.5780791401543597,385,0,0.0,,0.2661832955178855,0.3531799064769738,,intact
485,1622,19.341898905215864,19.07379894381716,2.449489742783178,60.66411906308329,3.449489742783178,1141.1676908769132,64.12982844840275,604,0.0091749931588624,603,1,0,0.9983443708609272,0.0016556291390728,0.0,True,600.0,13.81976597885342,0.7194853537823358,600,24,0.0384615384615384,,0.2989350844248255,0.5,,intact
485,1778,19.341898905215864,18.775621218494237,1.0,24.7660229,2.0,1141.1575662101775,61.21671384450846,526,0.0079901430489431,520,6,0,0.988593155893536,0.0114068441064638,0.0,True,524.0,12.914889870235298,0.6776353670606131,529,194,0.268326417704011,,0.3333333333333333,0.4746807650256203,,intact
485,1919,19.341898905215864,18.91432483475178,3.414213562373095,84.55649127122264,4.414213562373095,1143.8044624192405,72.45691819954794,702,0.0106636509892739,696,6,0,0.9914529914529916,0.0085470085470085,0.0,True,670.0,14.60368527951557,0.7634671617762722,671,200,0.2296211251435132,,0.2958163163244892,0.3875269887355728,,intact
487,943,19.329766714940813,19.04312692696349,3.1815405503520555,78.79410612729761,4.181540550352056,1265.383692640687,79.95068454034946,853,0.0129573992789895,832,21,0,0.9753810082063306,0.0246189917936694,0.0,True,527.0,12.951807210534664,0.6750498063242703,527,17,0.03125,,0.2898979485566356,0.4045372666182638,,intact
487,1223,19.329766714940813,19.1069886829975,1.7320508075688772,42.89600996421431,2.732050807568877,1248.5157018492982,49.18034036164974,834,0.0126687819445219,821,13,0,0.9844124700239808,0.0155875299760191,0.0,True,878.0,16.717538098337574,0.8698724918510825,878,65,0.0689289501590668,,0.3090169943749474,0.4415184401122529,,intact
487,1942,19.329766714940813,18.82874455021648,1.0,24.7660229,2.0,1265.8857256771437,77.65163467916658,526,0.0079901430489431,523,3,0,0.994296577946768,0.0057034220532319,0.0,True,627.0,14.127289146798006,0.7404528467386879,632,75,0.106082036775106,,0.3333333333333333,0.4772255750516612,,intact
487,2280,19.329766714940813,18.88357847542016,1.0,24.7660229,2.0,1246.4499576070357,36.4590267074175,615,0.0093420874051331,609,6,0,0.9902439024390244,0.0097560975609756,0.0,True,1069.0,18.44649745427224,0.965447927281971,1069,0,0.0,,0.3333333333333333,0.4253526177384017,,intact
488,519,19.392815622939025,19.309725912272008,1.0,24.7660229,2.0,1231.815636946334,52.49415525099578,541,0.0082179988393122,529,10,2,0.977818853974122,0.0184842883548983,0.0036968576709796,True,485.0,12.424986712231869,0.6420760094490328,495,616,0.5544554455445545,0.4494897427831781,0.3333333333333333,0.4886127875258306,0.1161564094498447,intact
488,884,19.392815622939025,19.147229152792296,8.281885242839627,205.10935957933825,9.281885242839628,1229.7105904815828,54.597699109615256,1212,0.0184107478618233,657,95,460,0.5420792079207921,0.0783828382838283,0.3795379537953795,False,75.0,4.886025119029199,0.2535557572629459,232,564,0.7085427135678392,0.3730875391668194,0.1866054968633707,0.3203772410170407,0.1864820423034486,cohesive
488,1042,19.392815622939025,19.120928876446023,9.259739418689833,229.3269184913051,10.259739418689833,1252.262189067206,69.13059137448518,2272,0.0345125570479064,2117,155,0,0.9317781690140844,0.0682218309859155,0.0,True,323.0,10.139728459745085,0.5265511620095515,323,39,0.1077348066298342,,0.269128646713734,0.2758872381516119,,intact
488,1909,19.392815622939025,18.73059177664537,3.0,74.2980687,4.0,1244.4766520735106,87.70829304269255,1022,0.015524574517148,1003,19,0,0.9814090019569472,0.0185909980430528,0.0,True,617.0,14.01417852659937,0.7352007327000968,617,269,0.3036117381489842,,0.2989350844248255,0.4,,intact
489,835,19.30075805021684,19.16327808037605,1.414213562373095,35.02444547122265,2.414213562373095,1153.716853288391,73.54225122165997,470,0.0071394814315651,448,22,0,0.9531914893617022,0.0468085106382978,0.0,True,623.0,14.082153922340916,0.732224453748393,624,0,0.0,,0.2898979485566356,0.4342847116185476,,intact
489,883,19.30075805021684,19.13702192837531,1.0,24.7660229,2.0,1145.2945269317088,82.26702576064363,540,0.0082028084532876,538,2,0,0.9962962962962963,0.0037037037037037,0.0,True,717.0,15.10722305368455,0.7860611649319231,725,0,0.0,,0.3333333333333333,0.5,,intact
489,1555,19.30075805021684,18.888486778174983,1.0,24.7660229,2.0,1164.1056630434348,34.58046613776491,599,0.0090990412287394,599,0,0,1.0,0.0,0.0,True,1013.0,17.956834762958085,0.9404131892971112,1016,0,0.0,,0.3333333333333333,,,intact
489,2132,19.30075805021684,18.66366696824488,1.414213562373095,35.02444547122265,2.414213562373095,1138.2104843895968,62.137261948051965,320,0.0048609235278741,309,11,0,0.965625,0.034375,0.0,True,751.0,15.461265295053533,0.8145133391344593,753,0,0.0,,0.3090169943749474,0.4270509831248423,,intact
488,2026,19.392815622939025,19.025995285589044,1.0,24.7660229,2.0,1257.8618819646674,42.66811259121657,638,0.009691466283699,637,1,0,0.9984326018808778,0.0015673981191222,0.0,True,778.0,15.736743355948496,0.819220740247081,778,108,0.1218961625282167,,0.3333333333333333,0.4772255750516612,,intact
488,2241,19.392815622939025,18.37597380127807,1.0,24.7660229,2.0,1236.4645391657714,68.64066033635217,463,0.0070331487293929,445,9,9,0.961123110151188,0.019438444924406,0.019438444924406,True,383.0,11.041407809169618,0.5846842314776413,405,393,0.4924812030075188,0.4721359549995794,0.3203772410170408,0.4641016151377545,0.1517587139825386,intact
488,2361,19.392815622939025,18.76816896132822,1.414213562373095,35.02444547122265,2.414213562373095,1255.6604630429702,55.22005649445466,536,0.0081420469091891,535,1,0,0.9981343283582088,0.001865671641791,0.0,True,689.0,14.809304898631527,0.7761489940559348,691,106,0.1329987452948557,,0.3090169943749474,0.4494897427831781,,intact
488,2391,19.392815622939025,19.484007402734445,1.0,24.7660229,2.0,1256.0947268839102,50.78606015736542,615,0.0093420874051331,615,0,0,1.0,0.0,0.0,True,853.0,16.4778133535604,0.8476934106821838,853,34,0.0383314543404735,,0.3333333333333333,,,intact
490,809,19.22720654116586,18.982147292772247,1.0,24.7660229,2.0,790.3787637608788,48.68999893746242,537,0.0081572372952137,525,10,2,0.9776536312849162,0.0186219739292365,0.0037243947858473,True,600.0,13.81976597885342,0.7233708289815935,626,173,0.2165206508135169,0.4772255750516612,0.3333333333333333,0.4431747586863372,0.1438922417183278,intact
490,1392,19.22720654116586,18.88759454922807,1.0,24.7660229,2.0,762.311569490064,35.60789574993264,601,0.0091294220007886,601,0,0,1.0,0.0,0.0,True,516.0,12.815923738491737,0.6724906530718711,546,5,0.0090744101633393,,0.3333333333333333,,,intact
490,1519,19.22720654116586,18.979938525322385,1.0,24.7660229,2.0,765.214663770141,48.78147943419035,570,0.0086585200340258,547,23,0,0.9596491228070176,0.0403508771929824,0.0,True,846.0,16.41006287957139,0.8590049243938288,854,0,0.0,,0.3333333333333333,0.4142135623730951,,intact
490,1972,19.22720654116586,18.813018914197144,4.242640687119285,105.07333641366796,5.242640687119285,775.909324821222,85.1689589558709,944,0.0143397244072287,742,202,0,0.7860169491525424,0.2139830508474576,0.0,True,590.0,13.704117368456696,0.7205066323561791,592,55,0.0850077279752704,,0.2553967929896867,0.4014916240907943,,intact
491,969,19.38477162129932,19.262229635454165,7.803118619434352,193.2522144203276,8.803118619434352,890.9897441094793,50.57367893504328,2004,0.0304415335933118,1960,44,0,0.9780439121756488,0.0219560878243512,0.0,True,549.0,13.21938453616132,0.6841091989692867,549,0,0.0,,0.2775144043792301,0.2582517674502738,,intact
491,1168,19.38477162129932,19.049269234684253,1.0,24.7660229,2.0,893.8439742847947,50.98569957001289,608,0.0092357547029608,605,3,0,0.9950657894736842,0.0049342105263157,0.0,True,1016.0,17.983404693292407,0.9358060871443692,1017,0,0.0,,0.3333333333333333,0.5,,intact
491,1244,19.38477162129932,19.1528710302916,1.0,24.7660229,2.0,910.613355073748,76.14717413333837,568,0.0086281392619766,567,1,0,0.9982394366197184,0.0017605633802816,0.0,True,748.0,15.430353037616328,0.8007938200640993,748,0,0.0,,0.3333333333333333,0.5,,intact
491,1450,19.38477162129932,19.06920442909685,1.0,24.7660229,2.0,903.7770452953746,84.12057155428812,386,0.0058634890054981,378,8,0,0.9792746113989638,0.0207253886010362,0.0,True,581.0,13.599192765483634,0.7072970944622788,581,0,0.0,,0.3090169943749474,0.4012585384440735,,intact
491,1656,19.38477162129932,18.929882675171275,1.0,24.7660229,2.0,893.6122789936802,50.14185636419347,583,0.0088559950523457,578,5,0,0.9914236706689536,0.0085763293310463,0.0,True,898.0,16.906870727400857,0.8825276405512685,898,0,0.0,,0.3333333333333333,0.4772255750516612,,intact
492,642,19.19918227449461,19.203283234284942,2.146264369941973,53.15443253543696,3.146264369941973,868.7301923185214,60.80359137342979,776,0.0117877395550947,695,81,0,0.895618556701031,0.104381443298969,0.0,True,789.0,15.847602348589229,0.8253429637201891,790,165,0.1727748691099476,,0.2898979485566356,0.4270509831248423,,intact
492,735,19.19918227449461,19.11918746375881,1.0,24.7660229,2.0,839.8188352543551,18.675864161084696,519,0.0078838103467708,517,1,1,0.9961464354527938,0.001926782273603,0.001926782273603,True,679.0,14.701442538703263,0.767331315978547,681,239,0.2597826086956522,0.4772255750516612,0.3203772410170408,0.4772255750516612,0.1568483340346204,intact
492,960,19.19918227449461,18.99053592480251,1.7320508075688772,42.89600996421431,2.732050807568877,868.200030132625,61.781917591248586,721,0.0109522683237414,712,9,0,0.9875173370319,0.0124826629680998,0.0,True,803.0,15.987583888930306,0.837271634501066,803,271,0.2523277467411545,,0.3090169943749474,0.4270509831248423,,intact
