Repository: AmiraliKhosrozadeh/ice-bonded-granular-microCT

# Grain-scale kinematics, ice-bond failure and damage evolution in ice-bonded granular media under in-situ uniaxial compression

Analysis code, per-specimen tables and supplementary material for the paper of

## Results for every specimen

The paper shows one or two specimens per figure.  The same rendering for
every specimen and every scan is in [`supplementary/`](supplementary/README.md):
the void and crack classes (Fig. 11 of the paper), the crack orientation
classes (Fig. 12), the ice-path maps (Fig. 18) and the per-scan tables behind
Tables 2–4, each as one sheet per material, compiled with their text in
[`supplementary/supplementary.pdf`](supplementary/supplementary.pdf).

File: paper/data/bonds/Alumina_75_1000_T5/Alumina_75_1000_T5_throats_scan03_classified.csv (part 23 of 64)
bead_a,bead_b,r_a_vox,r_b_vox,gap_vox,gap_um,dsum_min,z_mid,axis_dip_deg,lens_vox,lens_mm3,binder_vox,pore_vox,crack_vox,binder_frac,pore_frac,crack_frac,connected,bond_area_vox,r_bond_vox,r_bond_over_R,neck_binder_vox,neck_crack_vox,neck_severed,q_crack_med,q_binder_med,q_pore_med,dq_paired,cls
492,1453,19.19918227449461,18.926995295539992,6.117215614703381,151.4991019979815,7.117215614703381,850.9729039059714,70.21261209954302,1340,0.0203551172729729,903,116,321,0.6738805970149254,0.0865671641791044,0.2395522388059701,True,416.0,11.507254783503184,0.6036406226333766,417,386,0.4806973848069738,0.3704152082810797,0.2129088554318267,0.3011054968529804,0.1575063528492529,cohesive
492,1848,19.19918227449461,18.93077092248859,8.06225774829855,199.6700600200643,9.06225774829855,860.5125462429103,85.38102659535568,1392,0.0211450173462525,1185,110,97,0.8512931034482759,0.0790229885057471,0.069683908045977,True,484.0,12.412170838050638,0.6510456896670239,504,278,0.3554987212276215,0.3313696228756063,0.2696862318229452,0.329390293447943,0.061683391052661,intact
493,618,19.3410480199276,19.2112642910714,5.414213562373095,134.08853707122265,6.414213562373095,903.6027085412296,79.24150631905627,927,0.0140814878448104,905,7,15,0.976267529665588,0.0075512405609492,0.0161812297734627,True,631.0,14.172280627406863,0.7352233771650322,649,40,0.058055152394775,0.3699677034698106,0.2801868778094689,0.2958163163244893,0.0897808256603417,intact
493,662,19.3410480199276,19.26373084465493,1.0,24.7660229,2.0,922.1238171875827,41.16643310244432,724,0.0109978394818152,724,0,0,1.0,0.0,0.0,True,925.0,17.159156293944243,0.8889653974776007,925,0,0.0,,0.3333333333333333,,,intact
493,715,19.3410480199276,19.15807596866327,3.1815405503520555,78.79410612729761,4.181540550352056,923.6459024549716,42.30627106437103,989,0.015023291778336,907,46,36,0.917087967644085,0.0465116279069767,0.0364004044489383,True,417.0,11.521077316754743,0.5985111411973422,435,33,0.0705128205128205,0.4045372666182638,0.2791745113185196,0.4012610612967355,0.1253627552997442,intact
493,911,19.3410480199276,19.12201709832082,9.498655478055456,235.24391908873187,10.498655478055456,896.3946893320201,62.24346279617965,1346,0.0204462595891206,1279,67,0,0.950222882615156,0.0497771173848439,0.0,True,293.0,9.657370069115643,0.5021633111883119,293,0,0.0,,0.2657173740704291,0.2380067155369107,,intact
493,1412,19.3410480199276,18.967117524536715,1.414213562373095,35.02444547122265,2.414213562373095,903.4935930328228,77.46213723119344,665,0.0101016067063634,660,5,0,0.9924812030075189,0.0075187969924812,0.0,True,875.0,16.688952945311364,0.8713000326753044,875,0,0.0,,0.3090169943749474,0.4142135623730951,,intact
497,1745,19.37332917458002,18.96446273864935,1.0,24.7660229,2.0,823.8802661470654,85.62627811498342,570,0.0086585200340258,568,2,0,0.9964912280701754,0.0035087719298245,0.0,True,990.0,17.751810818109593,0.926073721631522,1052,45,0.0410209662716499,,0.3203772410170408,0.4431747586863372,,intact
496,871,19.441150641242164,19.122452352391907,3.2426406871192857,80.30731351366796,4.242640687119286,940.175982151017,83.66578128330441,705,0.0107092221473477,701,4,0,0.9943262411347518,0.0056737588652482,0.0,True,457.0,12.060995729457511,0.625511870944657,457,0,0.0,,0.2989350844248255,0.400819724547944,,intact
496,1148,19.441150641242164,19.123105196349684,9.839639641948532,243.6887407002452,10.839639641948532,932.0163934021851,76.5318774106146,1837,0.0279047391272025,1833,4,0,0.9978225367446923,0.0021774632553075,0.0,True,413.0,11.465687201119064,0.5946276909584491,413,0,0.0,,0.2782648450059398,0.4469967897879635,,intact
496,1244,19.441150641242164,19.1528710302916,1.0,24.7660229,2.0,926.5689354783016,53.92262807890631,672,0.0102079394085357,672,0,0,1.0,0.0,0.0,True,711.0,15.043880120390323,0.7795963969977459,711,0,0.0,,0.3333333333333333,,,intact
496,1275,19.441150641242164,19.093246409527872,1.0,24.7660229,2.0,954.7028279851148,27.41580419122045,597,0.0090686604566902,595,2,0,0.9966499162479062,0.0033500837520938,0.0,True,741.0,15.35798247369064,0.7971051138262841,746,0,0.0,,0.3333333333333333,0.5,,intact
496,1826,19.441150641242164,18.92410703468001,2.6502815398728847,65.63693330793913,3.6502815398728847,948.6689376723056,58.839228102396994,780,0.0118485010991932,768,12,0,0.9846153846153848,0.0153846153846153,0.0,True,651.0,14.395128895068906,0.750425242372513,651,0,0.0,,0.2898979485566356,0.4142135623730951,,intact
496,1957,19.441150641242164,18.911655205240702,1.8284271247461903,45.2828680424453,2.8284271247461903,924.3247388490807,48.772792607676855,743,0.0112864568162827,730,13,0,0.9825033647375504,0.0174966352624495,0.0,True,742.0,15.368341990871128,0.8014194347285533,742,0,0.0,,0.3090169943749474,0.4026997478492771,,intact
496,2108,19.441150641242164,18.73036495087332,7.0670198723450905,175.0219759932536,8.06701987234509,940.7128290473952,82.89829885088609,1032,0.0156764783773941,1000,32,0,0.9689922480620154,0.0310077519379844,0.0,True,579.0,13.575766059431594,0.7113034863219178,579,0,0.0,,0.2794901476811932,0.3202632056360832,,intact
496,2124,19.441150641242164,18.841082004606392,1.0,24.7660229,2.0,929.7482208917336,66.24042268032122,516,0.007838239188697,516,0,0,1.0,0.0,0.0,True,666.0,14.560026929865362,0.7606675955690008,666,0,0.0,,0.3333333333333333,,,intact
496,1321,19.441150641242164,19.01499721656634,9.44986131927331,234.035481834947,10.44986131927331,957.4505878756216,36.77709802458622,2026,0.0307757220858531,1973,53,0,0.9738400789733463,0.0261599210266535,0.0,True,274.0,9.338999347593866,0.4856960391417668,290,0,0.0,,0.2680748568360903,0.385289927928485,,intact
496,1387,19.441150641242164,19.24956727833674,10.0,247.660229,11.0,913.9159643778175,13.206037286810972,2412,0.0366392110913513,1416,996,0,0.5870646766169154,0.4129353233830846,0.0,True,260.0,9.09728368293446,0.4702566492482118,283,0,0.0,,0.1741123948954683,0.3714871254372016,,intact
496,1709,19.441150641242164,18.90698153915677,1.0,24.7660229,2.0,926.877667266564,56.45582422287063,564,0.0085673777178781,564,0,0,1.0,0.0,0.0,True,643.0,14.306406146065385,0.7461331403972727,643,0,0.0,,0.3333333333333333,,,intact
496,1712,19.441150641242164,18.938539533407447,7.0670198723450905,175.0219759932536,8.06701987234509,943.647583326589,75.49432294377813,1329,0.0201880230267023,1151,178,0,0.8660647103085026,0.1339352896914973,0.0,True,365.0,10.77882685903636,0.5616943133197018,367,0,0.0,,0.2898979485566356,0.2705916298630652,,intact
497,523,19.37332917458002,19.375873108582685,1.414213562373095,35.02444547122265,2.414213562373095,829.7385424527415,77.8327197698907,630,0.0095699431955022,630,0,0,1.0,0.0,0.0,True,772.0,15.67594437773643,0.8090976564205524,772,67,0.0798569725864123,,0.3090169943749474,,,intact
497,561,19.37332917458002,19.2302196702066,1.0,24.7660229,2.0,845.1025124253856,9.607140725882168,536,0.0081420469091891,390,49,97,0.7276119402985075,0.0914179104477612,0.1809701492537313,True,75.0,4.886025119029199,0.2531386499554459,788,352,0.3087719298245614,0.4721359549995794,0.2612038749637414,0.4142135623730951,0.2109320800358379,intact
497,1024,19.37332917458002,19.23215618322733,5.0,123.8301145,6.0,829.9031423139465,78.32816255547465,1253,0.0190335536888321,1236,17,0,0.9864325618515564,0.0135674381484437,0.0,True,676.0,14.668929172241665,0.7599401502810068,676,66,0.0889487870619946,,0.2857142857142857,0.2714970279031851,,intact
497,1235,19.37332917458002,19.138977346160893,5.19114712955712,128.56406868788088,6.19114712955712,813.4742097429715,58.279564016531424,1046,0.0158891437817386,1043,3,0,0.997131931166348,0.002868068833652,0.0,True,764.0,15.594510349620345,0.8098455667007052,764,0,0.0,,0.2928060946961875,0.2958163163244893,,intact
499,792,19.22957407918754,19.194431604971705,2.146264369941973,53.15443253543696,3.146264369941973,1286.2275218103428,60.50441470013545,497,0.0075496218542295,496,1,0,0.9979879275653925,0.0020120724346076,0.0,True,822.0,16.175621361885174,0.841953933426247,822,0,0.0,,0.3005522818383939,0.3827822185373187,,intact
499,1053,19.22957407918754,19.072923968807896,11.044359375107746,273.5248571997481,12.044359375107746,1279.1599665481594,82.30657113970253,2687,0.0408165672481182,1891,796,0,0.7037588388537402,0.2962411611462597,0.0,True,281.0,9.45754080179648,0.4938341509708107,334,0,0.0,,0.2558282556946193,0.2765092460972355,,intact
499,1273,19.22957407918754,18.967338723150384,1.0,24.7660229,2.0,1294.5368197067028,14.05805566380134,563,0.0085521873318535,552,11,0,0.9804618117229128,0.019538188277087,0.0,True,743.0,15.378694529593744,0.8052323290720217,743,0,0.0,,0.3333333333333333,0.4494897427831781,,intact
499,1421,19.22957407918754,18.968665806500745,1.0,24.7660229,2.0,1263.273111644447,49.24329396512533,534,0.0081116661371399,472,57,5,0.8838951310861424,0.1067415730337078,0.0093632958801498,True,735.0,15.295678028289108,0.8008577397316117,740,3,0.0040376850605652,0.5,0.3203772410170408,0.4364916731037084,0.1796227589829592,intact
499,1641,19.22957407918754,18.882462596151058,5.0990195135927845,126.28243404118577,6.0990195135927845,1284.8343931998454,65.9471084964982,1353,0.0205525922912928,1084,269,0,0.8011825572801182,0.1988174427198817,0.0,True,565.0,13.410633306963607,0.7037479220123292,570,0,0.0,,0.2572842744474721,0.3660254037844386,,intact
499,1728,19.22957407918754,18.82582606108957,8.018397960625059,198.5838275141535,9.01839796062506,1267.763088836365,69.51609645448775,2154,0.0327200914970028,1832,322,0,0.8505106778087279,0.149489322191272,0.0,True,640.0,14.27299292922217,0.7501165604150831,640,0,0.0,,0.2914719243378125,0.2540111516219911,,intact
500,898,19.40338967935429,19.14418984109994,1.0,24.7660229,2.0,1170.9820255266677,43.7756225321076,581,0.0088256142802964,559,8,14,0.9621342512908778,0.0137693631669535,0.0240963855421686,True,616.0,14.002817212590296,0.7265212180266768,616,287,0.3178294573643411,0.4721359549995794,0.3333333333333333,0.4608128488913787,0.138802621666246,intact
500,971,19.40338967935429,19.11635699137849,1.0,24.7660229,2.0,1152.817624500624,78.5699261509072,430,0.0065318659905808,406,24,0,0.944186046511628,0.055813953488372,0.0,True,692.0,14.841510746523856,0.7705923340248965,692,11,0.0156472261735419,,0.3090169943749474,0.4721359549995794,,intact
500,1106,19.40338967935429,19.04948852956644,4.449489742783178,110.1961648630833,5.449489742783178,1160.03710019123,81.82357556139581,793,0.0120459761175131,667,60,66,0.8411097099621689,0.0756620428751576,0.0832282471626734,True,297.0,9.72306722164286,0.5057133652683087,297,93,0.2384615384615384,0.3705127018922193,0.2612038749637414,0.3762390821185483,0.1093088269284779,intact
500,1425,19.40338967935429,19.13919459014037,1.0,24.7660229,2.0,1139.998057508528,28.79320163053059,554,0.0084154738576321,554,0,0,1.0,0.0,0.0,True,594.0,13.750493532712625,0.7135221362723069,594,0,0.0,,0.3333333333333333,,,intact
500,1528,19.40338967935429,18.936764412821223,7.0,173.3621603,8.0,1158.9299556965225,84.85969499051043,1504,0.0228463405810084,1351,142,11,0.8982712765957447,0.0944148936170212,0.007313829787234,True,416.0,11.507254783503184,0.6002717023952489,416,251,0.376311844077961,0.3333333333333333,0.2779262976266636,0.3090169943749474,0.0554070357066697,intact
500,1778,19.40338967935429,18.775621218494237,2.863703305156273,70.92254163430594,3.863703305156273,1144.400579910654,53.84656093923255,795,0.0120763568895623,794,1,0,0.99874213836478,0.0012578616352201,0.0,True,495.0,12.552425807826008,0.6575563647476979,495,125,0.2016129032258064,,0.303832434700687,0.4494897427831781,,intact
501,518,19.321243795058194,19.238393407208708,1.0,24.7660229,2.0,1261.7027317721904,59.71088480758838,615,0.0093420874051331,615,0,0,1.0,0.0,0.0,True,824.0,16.195287778099022,0.8400124561932814,842,0,0.0,,0.3333333333333333,,,intact
501,588,19.321243795058194,19.24118809178941,1.0,24.7660229,2.0,1246.745136713556,74.7228141222013,549,0.008339521927509,547,2,0,0.9963570127504554,0.0036429872495446,0.0,True,850.0,16.448811606198852,0.8531003259578662,850,0,0.0,,0.3333333333333333,0.4457195687123781,,intact
501,1057,19.321243795058194,19.077516692335312,1.0,24.7660229,2.0,1232.463646534512,2.2960175031870294,609,0.0092509450889854,608,1,0,0.9983579638752051,0.0016420361247947,0.0,True,1102.0,18.72905482330962,0.9755030936198296,1107,0,0.0,,0.3333333333333333,0.3797958971132712,,intact
501,1310,19.321243795058194,19.10262819841987,1.0,24.7660229,2.0,1256.8845127724258,75.04231509779238,592,0.0089927085265671,591,1,0,0.9983108108108107,0.0016891891891891,0.0,True,865.0,16.5933134590105,0.8636981437907659,865,0,0.0,,0.3333333333333333,0.4772255750516612,,intact
500,1794,19.40338967935429,18.96556898975952,1.0,24.7660229,2.0,1173.7821292007616,28.589426821408136,609,0.0092509450889854,571,20,18,0.9376026272577996,0.0328407224958949,0.0295566502463054,True,731.0,15.254000354017007,0.7951219362278992,740,244,0.2479674796747967,0.4608128488913787,0.3333333333333333,0.4494897427831781,0.1274795155580454,intact
500,1945,19.40338967935429,18.81369340935455,1.0,24.7660229,2.0,1144.6044993828175,50.62309600670333,574,0.0087192815781242,564,10,0,0.9825783972125436,0.0174216027874564,0.0,True,623.0,14.082153922340916,0.736955978019236,623,13,0.020440251572327,,0.3333333333333333,0.4429907079434432,,intact
500,2083,19.40338967935429,18.70128577796042,1.0,24.7660229,2.0,1147.374773612563,60.434144307976375,584,0.0088711854383703,574,6,4,0.9828767123287672,0.0102739726027397,0.0068493150684931,True,636.0,14.228319915327,0.746801789783814,636,187,0.2272174969623329,0.4772255750516612,0.3333333333333333,0.4457195687123781,0.1438922417183278,intact
500,2274,19.40338967935429,18.168616889992435,9.74165738677394,241.2621099247976,10.74165738677394,1175.2440992154366,40.99154689924893,1588,0.0241223330070754,557,116,915,0.3507556675062972,0.0730478589420654,0.5761964735516373,False,17.0,2.326213245840639,0.1238269370334077,86,474,0.8464285714285714,0.3606449097327238,0.1244458482419617,0.2917767092108959,0.236199061490762,cohesive
502,717,19.17410675118577,19.120928876446023,8.899494936611665,220.40509539855856,9.899494936611664,828.3651667086897,50.60279830643413,2170,0.0329631376733965,2058,112,0,0.9483870967741936,0.0516129032258064,0.0,True,559.0,13.339236349084567,0.6966561660258458,559,0,0.0,,0.2708131845707603,0.297290233351456,,intact
502,828,19.17410675118577,19.181895827229184,3.3166247903554,82.13960550864952,4.3166247903554,809.5061924648703,80.17747233401187,589,0.0089471373684933,574,15,0,0.9745331069609507,0.0254668930390492,0.0,True,687.0,14.787795366729425,0.7710811540643357,687,0,0.0,,0.2898979485566356,0.439607805437114,,intact
502,1735,19.17410675118577,18.755509147057563,1.0,24.7660229,2.0,795.07447404808,17.585127471203858,584,0.0088711854383703,568,16,0,0.9726027397260274,0.0273972602739726,0.0,True,827.0,16.224742705941285,0.8555184291593478,828,62,0.0696629213483146,,0.3333333333333333,0.4142135623730951,,intact
503,872,19.250855736659087,19.284509273643067,1.0,24.7660229,2.0,1179.721055680135,53.463152625232,573,0.0087040911920996,573,0,0,1.0,0.0,0.0,True,762.0,15.574085310927526,0.808300910437148,762,4,0.0052219321148825,,0.3333333333333333,,,intact
503,939,19.250855736659087,19.160677377612163,1.0,24.7660229,2.0,1184.0482177923873,34.22518735377183,580,0.0088104238942718,562,18,0,0.9689655172413794,0.0310344827586206,0.0,True,795.0,15.907745268142609,0.8282796326206681,796,35,0.0421179302045728,,0.3333333333333333,0.4429907079434432,,intact
503,1141,19.250855736659087,19.04795335934869,7.547442467302883,186.92013298165568,8.547442467302883,1158.8106631853398,66.25282004710296,1760,0.0267350794033077,1699,32,29,0.9653409090909092,0.0181818181818181,0.0164772727272727,True,257.0,9.044647077096718,0.4723200167620628,257,198,0.4351648351648352,0.3735453699999129,0.2653311931459037,0.3960291575002128,0.1082141768540092,intact
503,1469,19.250855736659087,18.954057663790387,8.797958971132712,217.8904533523332,9.797958971132712,1176.7079995230351,69.21722485601326,1800,0.027342694844292,1547,204,49,0.8594444444444445,0.1133333333333333,0.0272222222222222,True,375.0,10.925484305920792,0.5719413202906125,375,183,0.3279569892473118,0.3455110085502099,0.2711923793731366,0.266756504300101,0.0743186291770733,intact
503,1545,19.250855736659087,18.99208039102296,10.194173437483135,252.4691327992791,11.194173437483135,1152.9085101370883,52.29763380711877,1563,0.0237425733564602,838,116,609,0.5361484325015995,0.074216250799744,0.3896353166986564,True,1.0,0.5641895835477563,0.0295055579239047,144,381,0.7257142857142858,0.3777135495558997,0.1828104011140522,0.2733025942918644,0.1949031484418474,cohesive
504,1589,19.237963383662425,18.968002288037685,1.0,24.7660229,2.0,749.4760823363199,57.15883253822429,589,0.0089471373684933,589,0,0,1.0,0.0,0.0,True,860.0,16.545286401814263,0.866110101442596,865,0,0.0,,0.3333333333333333,,,intact
504,1907,19.237963383662425,18.86615571746694,1.0,24.7660229,2.0,756.8293545302712,20.3387620006692,607,0.0092205643169362,605,2,0,0.9967051070840196,0.0032948929159802,0.0,True,944.0,17.334489682638438,0.909848598605953,944,0,0.0,,0.3333333333333333,0.4772255750516612,,intact
505,751,19.261586188445552,19.1065527240975,3.3166247903554,82.13960550864952,4.3166247903554,1066.6743806391517,60.75701416507823,835,0.0126839723305465,827,8,0,0.9904191616766468,0.0095808383233532,0.0,True,1150.0,19.13259964331453,0.9973170544928271,1150,0,0.0,,0.2898979485566356,0.3525603248400596,,intact
505,1605,19.261586188445552,18.945193273734045,1.0,24.7660229,2.0,1073.64398806891,79.48751734469242,627,0.0095243720374284,627,0,0,1.0,0.0,0.0,True,1223.0,19.730509136937545,1.0328276507298149,1223,0,0.0,,0.3333333333333333,,,intact
503,1787,19.250855736659087,18.760484683300074,4.773112505913769,118.21101362573678,5.773112505913769,1161.420405151758,71.9385225872196,983,0.0149321494621883,648,43,292,0.659206510681587,0.0437436419125127,0.2970498474059003,True,276.0,9.373021315815206,0.4931697336773517,282,659,0.7003188097768331,0.3740666961489728,0.2222452234756691,0.2898979485566356,0.1518214726733037,cohesive
503,1980,19.250855736659087,18.784420811528136,8.018397960625059,198.5838275141535,9.01839796062506,1171.4354753907878,82.09100935513963,1680,0.0255198485213392,931,155,594,0.5541666666666667,0.0922619047619047,0.3535714285714286,True,105.0,5.781222885281108,0.3039926831060016,365,203,0.3573943661971831,0.3292994999874795,0.1940499650128638,0.2592192604530755,0.1352495349746157,cohesive
503,1992,19.250855736659087,18.90052362778289,1.0,24.7660229,2.0,1155.7319867272945,49.142079789149975,579,0.0087952335082472,551,18,10,0.9516407599309152,0.0310880829015544,0.0172711571675302,True,744.0,15.389040103942165,0.8067357123284055,748,178,0.1922246220302375,0.4429907079434432,0.3333333333333333,0.4567956789604663,0.1096573746101099,intact
503,2184,19.250855736659087,18.86235417591776,1.0,24.7660229,2.0,1154.789058859042,44.8011315417066,557,0.0084610450157059,536,12,9,0.96229802513465,0.0215439856373429,0.0161579892280071,True,367.0,10.808317548511017,0.5671691034842183,377,754,0.6666666666666666,0.4494897427831781,0.3333333333333333,0.3729106504488549,0.1161564094498447,intact
506,579,19.497413882121474,19.211695510669102,8.538251967009057,211.45854374091635,9.538251967009057,1335.4846966766088,55.94126589058438,352,0.0053470158806615,352,0,0,1.0,0.0,0.0,False,291.0,9.624353322664494,0.4972655518887754,291,0,0.0,,0.2758067637633262,,,intact
506,2112,19.497413882121474,18.8055962732525,12.4370171016066,308.0154503460807,13.4370171016066,1345.674480807901,81.46534591812508,266,0.0040406426825453,263,3,0,0.9887218045112782,0.0112781954887218,0.0,False,144.0,6.770275002573076,0.3535113807040147,144,0,0.0,,0.3150371094195804,0.2530366355513301,,intact
504,769,19.237963383662425,19.146143795099945,2.146264369941973,53.15443253543696,3.146264369941973,729.0159565395762,61.22686908619502,630,0.0095699431955022,624,6,0,0.9904761904761904,0.0095238095238095,0.0,True,689.0,14.809304898631527,0.7716373252951628,690,0,0.0,,0.2989350844248255,0.381289057825295,,intact
504,862,19.237963383662425,19.114179134429342,9.74165738677394,241.2621099247976,10.74165738677394,718.046210962557,31.402063544097143,1868,0.0283756410939653,1078,790,0,0.5770877944325482,0.4229122055674518,0.0,True,105.0,5.781222885281108,0.3014810910526808,122,0,0.0,,0.1820021359817107,0.3850786724304072,,intact
504,1313,19.237963383662425,18.97087719952899,6.358898943540674,157.48463685451412,7.358898943540674,734.0132454426482,77.19978152990474,1301,0.0197626922180133,1276,25,0,0.980784012298232,0.0192159877017678,0.0,True,410.0,11.423968370726268,0.5979751385469584,419,0,0.0,,0.2766967754673748,0.3021694792519622,,intact
504,1458,19.237963383662425,19.006850447424053,3.685557720282968,91.27660689979976,4.685557720282968,728.7199181434684,61.07233648440529,907,0.0137776801243182,906,1,0,0.9988974641675854,0.0011025358324145,0.0,True,602.0,13.842779759955802,0.7239036289257078,603,0,0.0,,0.2898979485566356,0.4541634565979919,,intact
507,1893,19.1595935430654,18.77878099565253,1.0,24.7660229,2.0,816.0316074420027,56.38013001467677,611,0.0092813258610346,607,4,0,0.9934533551554828,0.0065466448445171,0.0,True,855.0,16.497119526970184,0.8696798282769908,855,0,0.0,,0.3333333333333333,0.4318516525781366,,intact
507,2292,19.1595935430654,19.17735296848804,7.4852813742385695,185.38064992733587,8.48528137423857,782.8290856768363,21.36051408826316,739,0.0112256952721843,523,216,0,0.7077131258457375,0.2922868741542625,0.0,True,124.0,6.282549314314218,0.3277542885383881,139,0,0.0,,0.226969554074083,0.3916982318703404,,intact
508,541,19.26008464488672,19.26373084465493,8.0,198.1281832,9.0,972.7074841839964,9.18303632143182,2135,0.0324314741625353,2120,15,0,0.9929742388758782,0.0070257611241217,0.0,True,384.0,11.055812783082736,0.5739728862570294,384,0,0.0,,0.2612038749637415,0.2758872381516119,,intact
508,590,19.26008464488672,19.234092306346103,2.863703305156273,70.92254163430594,3.863703305156273,932.507918510138,34.93790977949278,962,0.0146131513556716,700,262,0,0.7276507276507277,0.2723492723492723,0.0,True,563.0,13.38687663054658,0.6955273597617652,563,0,0.0,,0.2449655295864103,0.4026997478492771,,intact
506,2152,19.497413882121474,21.027322829498797,20.362291495737217,504.2929774799032,21.362291495737217,1355.3827392118826,71.51501636264777,132,0.002005130955248,132,0,0,1.0,0.0,0.0,True,36.0,3.385137501286538,0.1670652434030924,36,0,0.0,,0.2119171351748066,,,intact
506,2177,19.497413882121474,18.624978328128357,1.0,24.7660229,2.0,1333.282183562147,35.54279936761291,167,0.0025367944661093,167,0,0,1.0,0.0,0.0,True,450.0,11.96826841204298,0.6278865369222615,450,0,0.0,,0.3333333333333333,,,intact
508,748,19.26008464488672,19.19637534489436,1.0,24.7660229,2.0,962.840939048227,46.32577665416531,606,0.0092053739309116,606,0,0,1.0,0.0,0.0,True,825.0,16.205112036071434,0.8427771063887611,825,0,0.0,,0.3333333333333333,,,intact
508,791,19.26008464488672,19.15243715771465,1.8284271247461903,45.2828680424453,2.8284271247461903,948.7399349631246,87.45743988822882,840,0.0127599242606696,832,8,0,0.9904761904761904,0.0095238095238095,0.0,True,652.0,14.406180819073164,0.7500773259878787,652,0,0.0,,0.3090169943749474,0.4364916731037084,,intact
508,977,19.26008464488672,19.116574749782277,1.0,24.7660229,2.0,932.3385617386548,26.373059596557884,561,0.0085218065598043,477,84,0,0.8502673796791443,0.1497326203208556,0.0,True,702.0,14.948362455500638,0.7790340634795928,702,0,0.0,,0.3090169943749474,0.4494897427831781,,intact
508,1407,19.26008464488672,19.10306433646265,6.164414002968976,152.66801836261033,7.164414002968976,942.874477404166,72.85365307546837,1187,0.0180309882112081,1116,71,0,0.9401853411962932,0.0598146588037068,0.0,True,564.0,13.398760233979036,0.6985224409233443,564,0,0.0,,0.2801868778094689,0.2898979485566356,,intact
508,1477,19.26008464488672,19.07226768486378,1.0,24.7660229,2.0,961.5202778153842,53.199367799570624,528,0.0080205238209923,528,0,0,1.0,0.0,0.0,True,637.0,14.239501307948768,0.7429495161400363,637,0,0.0,,0.3333333333333333,,,intact
508,2074,19.26008464488672,18.93232515475249,1.0,24.7660229,2.0,960.6651478686086,56.53200535821573,482,0.0073217660638604,482,0,0,1.0,0.0,0.0,True,757.0,15.522905135351744,0.812879062451743,757,0,0.0,,0.3203772410170408,,,intact
508,2190,19.26008464488672,18.56629593315209,1.0,24.7660229,2.0,959.629796463247,58.254646494070215,596,0.0090534700706655,596,0,0,1.0,0.0,0.0,True,729.0,15.23311875578942,0.8054230155254899,729,0,0.0,,0.3333333333333333,,,intact
508,2306,19.26008464488672,19.551272685063203,7.194052389321207,178.16806621772872,8.194052389321207,943.7462941024244,75.49826946700153,1633,0.0248059003781827,1122,511,0,0.6870789957134109,0.3129210042865891,0.0,True,492.0,12.514330345744634,0.6448798087299865,492,0,0.0,,0.23166247903554,0.3273531727209286,,intact
509,521,19.262229635454165,19.26973334296962,2.23606797749979,55.37851073671648,3.23606797749979,974.11491239069,89.0727880420714,863,0.0131093031392355,855,8,0,0.9907300115874856,0.0092699884125144,0.0,True,638.0,14.250673927406329,0.7396806612414779,638,0,0.0,,0.2958163163244892,0.4415184401122529,,intact
509,767,19.262229635454165,19.23215618322733,6.071067811865476,150.35620445611326,7.071067811865476,986.0401175724046,56.83241221005941,1667,0.0253223735030193,1606,61,0,0.9634073185362928,0.0365926814637072,0.0,True,610.0,13.934454799959427,0.7239733537038003,610,0,0.0,,0.2801868778094689,0.3090169943749474,,intact
509,868,19.262229635454165,19.117010251707445,1.0,24.7660229,2.0,966.9357881381756,68.86990094094747,552,0.0083850930855828,543,9,0,0.9836956521739132,0.0163043478260869,0.0,True,893.0,16.859736900738547,0.8785862852056309,893,0,0.0,,0.3333333333333333,0.4364916731037084,,intact
509,887,19.262229635454165,19.192487471300453,3.898979485566356,96.5622152261666,4.898979485566356,953.7520380023254,21.74697093123849,992,0.0150688629364098,992,0,0,1.0,0.0,0.0,True,657.0,14.461313744703505,0.7521217074387662,657,0,0.0,,0.3008613653919205,,,intact
509,931,19.262229635454165,19.10807849321883,3.898979485566356,96.5622152261666,4.898979485566356,967.5791077530264,73.39201414711847,982,0.0149169590761637,972,10,0,0.989816700610998,0.010183299389002,0.0,True,460.0,12.100518486599809,0.6307230291725204,460,0,0.0,,0.2958163163244892,0.3927409831932979,,intact
509,973,19.262229635454165,19.102192040460967,1.0,24.7660229,2.0,967.2038501131858,70.5189094947037,548,0.0083243315414844,548,0,0,1.0,0.0,0.0,True,865.0,16.5933134590105,0.8650365486639223,865,0,0.0,,0.3333333333333333,,,intact
509,1075,19.262229635454165,18.99362460608734,9.839639641948532,243.6887407002452,10.839639641948532,956.7363843190622,46.32016370951949,1644,0.0249729946244534,1624,20,0,0.9878345498783456,0.0121654501216545,0.0,True,339.0,10.387831891992912,0.5430714905178046,339,0,0.0,,0.2765092460972355,0.2789717288635112,,intact
509,1354,19.262229635454165,19.043346363331967,2.6502815398728847,65.63693330793913,3.6502815398728847,985.0585892448948,57.17195152344975,812,0.0123345934519806,769,43,0,0.9470443349753694,0.0529556650246305,0.0,True,449.0,11.954962939989484,0.6241891749842543,449,0,0.0,,0.2817290466902531,0.4270509831248423,,intact
509,1716,19.262229635454165,18.93898326156294,1.0,24.7660229,2.0,992.2267033305524,14.274369620519202,580,0.0088104238942718,568,12,0,0.9793103448275862,0.0206896551724137,0.0,True,711.0,15.043880120390323,0.7876126949657668,712,0,0.0,,0.3333333333333333,0.4253526177384017,,intact
510,520,19.279800566515675,19.265446225861204,1.0,24.7660229,2.0,1032.1574317368763,46.57353077338085,628,0.009539562423453,623,5,0,0.9920382165605096,0.0079617834394904,0.0,True,1098.0,18.695032897264507,0.970030520129493,1101,22,0.0195903829029385,,0.3333333333333333,0.4494897427831781,,intact
510,551,19.279800566515675,19.19183933920921,9.681145747868609,239.7634772899516,10.681145747868609,1063.3420262979007,43.69817226718288,1877,0.0285123545681867,1724,153,0,0.91848694725626,0.08151305274374,0.0,True,541.0,13.122714979204218,0.6822020070556677,555,0,0.0,,0.2639311605905289,0.3506753762832776,,intact
510,878,19.279800566515675,19.132457732171588,1.0,24.7660229,2.0,1051.0982484698834,73.77751090299724,436,0.0066230083067285,433,3,0,0.993119266055046,0.0068807339449541,0.0,True,970.0,17.5715847207438,0.9148946455639296,970,0,0.0,,0.3333333333333333,0.4772255750516612,,intact
510,1110,19.279800566515675,19.20867656686296,9.510746888517914,235.5433752371384,10.510746888517914,1050.2535138433475,78.59868395032119,1865,0.0283300699358914,1816,49,0,0.9737265415549596,0.0262734584450402,0.0,True,625.0,14.104739588693908,0.7329331082554967,625,0,0.0,,0.2692803301885514,0.3174017425546639,,intact
510,1165,19.279800566515675,19.04554044892911,2.6502815398728847,65.63693330793913,3.6502815398728847,1044.64188718905,87.85682868913906,812,0.0123345934519806,794,18,0,0.9778325123152708,0.022167487684729,0.0,True,822.0,16.175621361885174,0.8441214576729552,827,11,0.013126491646778,,0.2817290466902531,0.4494897427831781,,intact
510,1802,19.279800566515675,18.75641398636556,7.0670198723450905,175.0219759932536,8.06701987234509,1063.5824233297926,37.82319270995242,1621,0.0246236157458874,1589,32,0,0.9802590993214064,0.0197409006785934,0.0,True,669.0,14.592782937361742,0.7673099496835362,670,0,0.0,,0.2742918851774317,0.4076696830622021,,intact
510,1938,19.279800566515675,18.734900422919555,10.468901523086457,259.273054858604,11.468901523086457,1047.7112064531334,84.67835478626571,2239,0.0340112743090944,2082,157,0,0.9298794104510942,0.0701205895489057,0.0,True,456.0,12.047792665040705,0.633849134753891,456,0,0.0,,0.2600070273452875,0.2488514440330445,,intact
511,1498,19.37332917458002,19.00046025643065,4.0197648378370845,99.553588026488,5.0197648378370845,1110.7659114500952,81.80622535067356,835,0.0126839723305465,833,2,0,0.9976047904191616,0.0023952095808383,0.0,True,502.0,12.640868754332628,0.6588282753288512,503,94,0.1574539363484087,,0.2898979485566356,0.480109279885835,,intact
511,1724,19.37332917458002,18.82380503841585,3.685557720282968,91.27660689979976,4.685557720282968,1115.9049834028517,67.59760165372184,829,0.0125928300143989,820,9,0,0.9891435464414958,0.0108564535585042,0.0,True,423.0,11.603666741842574,0.6075673990167901,426,0,0.0,,0.2878061171354606,0.3956439237389599,,intact
511,1842,19.37332917458002,18.77246037745065,4.123105625617661,102.1129283431658,5.123105625617661,1107.4341778859705,89.43713187792547,960,0.0145827705836224,956,4,0,0.9958333333333332,0.0041666666666666,0.0,True,524.0,12.914889870235298,0.6771331788856777,583,192,0.2477419354838709,,0.2933997741163456,0.3538066682447203,,intact
511,1992,19.37332917458002,18.90052362778289,1.0,24.7660229,2.0,1125.4428398606906,21.565966279804343,570,0.0086585200340258,570,0,0,1.0,0.0,0.0,True,707.0,15.001502909106808,0.7839034646744872,721,359,0.3324074074074074,,0.3333333333333333,,,intact
511,548,19.37332917458002,19.618285041561524,11.224972160321824,277.9979175743928,12.224972160321824,1083.305958444016,17.029854205084966,2124,0.0322643799162646,1503,621,0,0.7076271186440678,0.2923728813559322,0.0,True,434.0,11.753573524837677,0.6028769909183188,435,0,0.0,,0.2135936553235556,0.3674679274431887,,intact
511,883,19.37332917458002,19.13702192837531,5.513233075965879,136.54085661240842,6.513233075965879,1125.1557376089122,38.81400657568851,1251,0.0190031729167829,1128,39,84,0.9016786570743404,0.0311750599520383,0.0671462829736211,True,275.0,9.356025796273888,0.485896676000749,332,157,0.3210633946830266,0.3660254037844387,0.2742918851774318,0.3126480851423008,0.0917335186070069,intact
511,1115,19.37332917458002,19.16717781147279,1.0,24.7660229,2.0,1108.0982166427902,88.64231814150489,626,0.0095091816514037,622,4,0,0.9936102236421726,0.0063897763578274,0.0,True,574.0,13.517021664164629,0.7014449326811513,582,98,0.1441176470588235,,0.3333333333333333,0.5,,intact
511,1264,19.37332917458002,19.05431174012645,1.0,24.7660229,2.0,1093.7133089344034,43.64996928242937,576,0.0087496623501734,573,3,0,0.9947916666666666,0.0052083333333333,0.0,True,720.0,15.13879513212096,0.787911762042476,720,0,0.0,,0.3333333333333333,0.4772255750516612,,intact
513,1420,19.27915829186111,18.83592467157747,3.0,74.2980687,4.0,1044.7770701545655,88.78757655123577,918,0.0139447743705889,909,9,0,0.9901960784313726,0.0098039215686274,0.0,True,1192.0,19.47884453275087,1.0221068940836733,1192,0,0.0,,0.303832434700687,0.4270509831248423,,intact
513,2691,19.27915829186111,11.268757759164174,1.0,24.7660229,2.0,1061.0319249986928,23.245166964885097,261,0.0039646907524223,261,0,0,1.0,0.0,0.0,True,849.0,16.439132987175398,1.076285070295239,849,0,0.0,,0.3660254037844386,,,intact
511,2154,19.37332917458002,18.665494410434984,7.152147760599405,177.13025522318858,8.152147760599405,1104.1250547177506,81.22083138185053,1702,0.0258540370138806,1674,23,5,0.9835487661574618,0.0135135135135135,0.0029377203290246,True,556.0,13.303394180365686,0.6994640173681089,556,217,0.2807244501940492,0.286169028098801,0.2857142857142857,0.2588283628687876,0.0004547423845153,intact
511,2155,19.37332917458002,18.753699206477247,5.414213562373095,134.08853707122265,6.414213562373095,1089.5198757584408,34.968407094813955,1389,0.0210994461881787,1341,48,0,0.9654427645788336,0.0345572354211663,0.0,True,568.0,13.446189622059965,0.7053363554942279,568,0,0.0,,0.2833003940990191,0.356789172325331,,intact
512,746,19.2205312496955,19.207813837170946,1.0,24.7660229,2.0,1057.3607657225157,56.29481807361026,629,0.0095547528094776,629,0,0,1.0,0.0,0.0,True,1363.0,20.829219257295907,1.0840549708925489,1408,0,0.0,,0.3333333333333333,,,intact
512,962,19.2205312496955,19.10720665498733,5.19114712955712,128.56406868788088,6.19114712955712,1036.785415815058,63.6661878554865,1093,0.0166030919248951,1059,34,0,0.9688929551692588,0.031107044830741,0.0,True,972.0,17.58969042850512,0.9178569563509792,972,0,0.0,,0.2779262976266636,0.4165966302415452,,intact
512,1558,19.2205312496955,18.8639197021193,5.414213562373095,134.08853707122265,6.414213562373095,1046.860380933458,89.78811896651608,1817,0.0276009314067103,1562,255,0,0.8596587782058338,0.1403412217941662,0.0,True,699.0,14.916387312029334,0.7833321441814582,699,0,0.0,,0.2588283628687876,0.3660254037844386,,intact
513,702,19.27915829186111,19.41690767705919,2.6502815398728847,65.63693330793913,3.6502815398728847,1061.2811139867938,36.27437836235432,779,0.0118333107131686,774,5,0,0.993581514762516,0.0064184852374839,0.0,True,733.0,15.274853405932202,0.789478362901313,733,0,0.0,,0.2817290466902531,0.4026997478492771,,intact
513,919,19.27915829186111,19.079921522398894,3.16227766016838,78.31704094788851,4.16227766016838,1044.7714100929982,88.81793900656425,959,0.0145675801975978,959,0,0,1.0,0.0,0.0,True,904.0,16.96325844612841,0.8844455356211288,904,0,0.0,,0.2989350844248255,,,intact
513,1016,19.27915829186111,19.15243715771465,6.330293345472711,156.77618995769478,7.330293345472711,1048.8440082352529,78.63342028816236,1541,0.0234083848639189,1529,12,0,0.9922128487994808,0.0077871512005191,0.0,True,931.0,17.214717657780774,0.8958627637703657,931,0,0.0,,0.2833003940990191,0.3163227624533933,,intact
515,560,19.239898338251898,19.2205312496955,1.0,24.7660229,2.0,1262.488654190843,27.1023867846269,485,0.0073673372219342,485,0,0,1.0,0.0,0.0,True,1106.0,18.763015059400036,0.97570491335749,1106,0,0.0,,0.3333333333333333,,,intact
515,970,19.239898338251898,19.045101672251796,1.0,24.7660229,2.0,1256.3166464356636,53.06092980825016,559,0.0084914257877551,559,0,0,1.0,0.0,0.0,True,930.0,17.205469890442554,0.898809971828243,930,0,0.0,,0.3333333333333333,,,intact
515,1052,19.239898338251898,19.086258624866257,9.071067811865476,224.65427315611325,10.071067811865476,1260.1274975557176,50.778302645074334,1531,0.0232564810036728,1531,0,0,1.0,0.0,0.0,True,424.0,11.617374563210364,0.6062373837476032,424,0,0.0,,0.2775144043792301,,,intact
515,1107,19.239898338251898,19.12767385646803,1.0,24.7660229,2.0,1225.6037288172815,5.854860717334467,569,0.0086433296480012,569,0,0,1.0,0.0,0.0,True,844.0,16.39065416446578,0.8544014242694997,845,0,0.0,,0.3203772410170408,,,intact
515,1248,19.239898338251898,19.145275420339075,1.0,24.7660229,2.0,1248.6862551152028,78.06043084263887,587,0.0089167565964441,587,0,0,1.0,0.0,0.0,True,918.0,17.094106455639025,0.8906619291680657,918,0,0.0,,0.3333333333333333,,,intact
515,1353,19.239898338251898,18.975961447914905,3.7320508075688767,92.42805576421428,4.732050807568877,1230.9646594210578,50.59716667754602,762,0.0115750741507503,572,190,0,0.7506561679790026,0.2493438320209973,0.0,True,803.0,15.987583888930306,0.8366988982264069,803,0,0.0,,0.2433607328111082,0.3816524151396708,,intact
516,637,19.337005292030884,19.342324319787444,1.7320508075688772,42.89600996421431,2.732050807568877,1066.7145976029417,78.93849109756154,703,0.0106788413752985,702,1,0,0.9985775248933144,0.0014224751066856,0.0,True,704.0,14.96964127403822,0.7740383002638339,704,0,0.0,,0.3090169943749474,0.4026997478492771,,intact
516,873,19.337005292030884,19.09586551057712,1.0,24.7660229,2.0,1045.4418080599737,24.6436918216724,608,0.0092357547029608,601,7,0,0.9884868421052632,0.0115131578947368,0.0,True,1118.0,18.864528956575565,0.9816872152727888,1119,0,0.0,,0.3333333333333333,0.4721359549995794,,intact
516,875,19.337005292030884,19.161761089557373,3.1815405503520555,78.79410612729761,4.181540550352056,1069.951034368787,70.35350794835375,957,0.0145371994255486,941,16,0,0.9832810867293624,0.0167189132706374,0.0,True,629.0,14.14980276928284,0.7350782427174019,629,0,0.0,,0.2898979485566356,0.4223572182080777,,intact
516,1214,19.337005292030884,18.970213835754773,1.7320508075688772,42.89600996421431,2.732050807568877,1071.2950778070283,65.36476099659026,741,0.0112560760442335,740,1,0,0.9986504723346828,0.0013495276653171,0.0,True,939.0,17.288521716057144,0.9026247328674992,947,0,0.0,,0.3090169943749474,0.3660254037844386,,intact
516,1250,19.337005292030884,19.10851438250185,2.863703305156273,70.92254163430594,3.863703305156273,1053.927584513343,65.09439433099048,870,0.0132156358414078,859,11,0,0.9873563218390804,0.0126436781609195,0.0,True,509.0,12.728697186576063,0.6621680390502236,509,0,0.0,,0.2989350844248255,0.3516287047744073,,intact
517,695,19.21385131834359,19.102192040460967,4.0197648378370845,99.553588026488,5.0197648378370845,728.7592257600445,50.54946093765195,772,0.0117269780109963,746,13,13,0.966321243523316,0.0168393782383419,0.0168393782383419,True,379.0,10.98359899412104,0.5733159288534494,380,523,0.5791805094130675,0.414213562373095,0.2898979485566356,0.304845440523399,0.1243156138164594,intact
517,1265,19.21385131834359,18.92721743294313,1.0,24.7660229,2.0,761.9546980840257,4.133586476435894,569,0.0086433296480012,561,8,0,0.9859402460456942,0.0140597539543057,0.0,True,832.0,16.273715780512877,0.853343459598985,834,173,0.1717974180734856,,0.3333333333333333,0.4429907079434432,,intact
517,1316,19.21385131834359,18.94319764240533,1.0,24.7660229,2.0,751.9490931785723,62.951036052083815,534,0.0081116661371399,534,0,0,1.0,0.0,0.0,True,1096.0,18.67799869518773,0.979006459037294,1096,0,0.0,,0.3333333333333333,,,intact
517,1518,19.21385131834359,18.859669811961364,1.0,24.7660229,2.0,723.8615890496978,7.825862435925395,586,0.0089015662104195,584,2,0,0.9965870307167236,0.0034129692832764,0.0,True,1101.0,18.720555138359373,0.9833897460804372,1101,3,0.0027173913043478,,0.3333333333333333,0.4860679774997897,,intact
518,1310,19.238393407208708,19.10262819841987,4.766114533138578,118.03770167173282,5.766114533138578,1266.6708509392147,77.46259239160857,1144,0.01737780161215,1144,0,0,1.0,0.0,0.0,True,607.0,13.900147514093543,0.7250796630861271,607,0,0.0,,0.2898979485566356,,,intact
518,2578,19.238393407208708,17.718062284236982,3.0,74.2980687,4.0,1270.843509174391,88.16443190916881,952,0.0144612474954255,917,35,0,0.9632352941176472,0.0367647058823529,0.0,True,614.0,13.980066885278037,0.7565696776768558,657,0,0.0,,0.2791745113185196,0.414213562373095,,intact
519,898,19.309725912272008,19.14418984109994,1.0,24.7660229,2.0,1202.5460340218392,26.507478502356214,604,0.0091749931588624,563,22,19,0.9321192052980132,0.0364238410596026,0.0314569536423841,True,426.0,11.64474179680661,0.6056466067846683,430,412,0.4893111638954869,0.4721359549995794,0.3203772410170408,0.4253526177384017,0.1517587139825386,intact
