Repository: AmiraliKhosrozadeh/ice-bonded-granular-microCT

# Grain-scale kinematics, ice-bond failure and damage evolution in ice-bonded granular media under in-situ uniaxial compression

Analysis code, per-specimen tables and supplementary material for the paper of

## Results for every specimen

The paper shows one or two specimens per figure.  The same rendering for
every specimen and every scan is in [`supplementary/`](supplementary/README.md):
the void and crack classes (Fig. 11 of the paper), the crack orientation
classes (Fig. 12), the ice-path maps (Fig. 18) and the per-scan tables behind
Tables 2–4, each as one sheet per material, compiled with their text in
[`supplementary/supplementary.pdf`](supplementary/supplementary.pdf).

File: paper/data/bonds/Alumina_75_1000_T5/Alumina_75_1000_T5_throats_scan03_classified.csv (part 24 of 64)
bead_a,bead_b,r_a_vox,r_b_vox,gap_vox,gap_um,dsum_min,z_mid,axis_dip_deg,lens_vox,lens_mm3,binder_vox,pore_vox,crack_vox,binder_frac,pore_frac,crack_frac,connected,bond_area_vox,r_bond_vox,r_bond_over_R,neck_binder_vox,neck_crack_vox,neck_severed,q_crack_med,q_binder_med,q_pore_med,dq_paired,cls
519,1042,19.309725912272008,19.120928876446023,4.0197648378370845,99.553588026488,5.0197648378370845,1240.424601790954,19.29194785151356,1043,0.0158435726236647,886,45,112,0.8494726749760306,0.0431447746883988,0.1073825503355704,True,399.0,11.269678104867614,0.586494201924242,400,372,0.4818652849740932,0.4109416227176485,0.2553967929896867,0.3538893678645229,0.1555448297279618,intact
519,1085,19.309725912272008,19.15547385304978,10.015099296692402,248.0341785276579,11.015099296692402,1214.1076988381656,76.27067719341521,2040,0.0309883874901976,714,150,1176,0.35,0.0735294117647058,0.5764705882352941,False,1.0,0.5641895835477563,0.0293350658252085,2,449,0.9955654101995566,0.3558132066731865,0.117417084489846,0.2325672450543258,0.2383961221833405,cohesive
519,1517,19.309725912272008,18.935210909264544,1.0,24.7660229,2.0,1216.2608969779485,78.83097056716205,562,0.0085369969458289,562,0,0,1.0,0.0,0.0,True,557.0,13.315352289908494,0.6963197430312046,563,453,0.4458661417322834,,0.3333333333333333,,,intact
519,1794,19.309725912272008,18.96556898975952,1.0,24.7660229,2.0,1205.3461376959333,40.20960339826821,591,0.0089775181405425,590,1,0,0.9983079526226736,0.0016920473773265,0.0,True,750.0,15.450968080927584,0.8073598450632706,750,204,0.2138364779874214,,0.3333333333333333,0.5,,intact
519,2115,19.309725912272008,18.917883168921847,6.4031242374328485,158.57992149580696,7.403124237432848,1228.3892187701608,68.37654829476827,1305,0.0198234537621117,1069,236,0,0.8191570881226053,0.1808429118773946,0.0,True,415.0,11.493415626621754,0.6013149084061321,416,210,0.3354632587859425,,0.252650308587072,0.3690444308357147,,intact
519,2241,19.309725912272008,18.37597380127807,10.015099296692402,248.0341785276579,11.015099296692402,1224.6269518895192,78.91035788762993,1991,0.0302440585749919,1409,127,455,0.7076845806127574,0.0637870416875941,0.2285283776996484,True,162.0,7.1809610472257885,0.3810973977826309,162,67,0.2925764192139738,0.2860288452819985,0.2540111516219911,0.2576674052298064,0.0320176936600073,mixed
519,2274,19.309725912272008,18.168616889992435,6.358898943540674,157.48463685451412,7.358898943540674,1206.808107710608,54.46321280520488,1049,0.0159347149398124,907,54,88,0.8646329837940896,0.0514775977121067,0.0838894184938036,True,267.0,9.218933756735217,0.4919605866979907,270,423,0.6103896103896104,0.3387894220414094,0.2592192604530755,0.3152321449458419,0.0795701615883339,intact
520,878,19.265446225861204,19.132457732171588,10.31370849898476,255.4295408697812,11.31370849898476,1037.834646861212,40.107379191662375,2145,0.0325833780227813,2130,15,0,0.993006993006993,0.0069930069930069,0.0,True,565.0,13.410633306963607,0.6985086124295137,565,0,0.0,,0.266978077589994,0.2828484039289171,,intact
520,1354,19.265446225861204,19.043346363331967,1.0,24.7660229,2.0,1007.6153850585716,54.067385259963714,586,0.0089015662104195,586,0,0,1.0,0.0,0.0,True,1138.0,19.0325156108475,0.993636934212149,1138,0,0.0,,0.3333333333333333,,,intact
520,1938,19.265446225861204,18.734900422919555,1.0,24.7660229,2.0,1034.447604844462,34.282115445818896,616,0.0093572777911577,616,0,0,1.0,0.0,0.0,True,1159.0,19.207320429643836,1.010902379768691,1159,0,0.0,,0.3333333333333333,,,intact
521,739,19.26973334296962,19.29263708321885,9.680544149919662,239.74857810137135,10.680544149919662,985.4126650774962,63.53412755640172,1744,0.026492033226914,1648,96,0,0.944954128440367,0.055045871559633,0.0,True,243.0,8.79484521425256,0.4561361304843338,245,0,0.0,,0.268574925671901,0.3243543356092868,,intact
521,790,19.26973334296962,19.20630387369838,1.0,24.7660229,2.0,965.6729011026594,63.58445993206411,651,0.0098889413020189,649,2,0,0.9969278033794164,0.0030721966205837,0.0,True,1031.0,18.11566980973897,0.9416598548195176,1031,0,0.0,,0.3333333333333333,0.4608128488913787,,intact
521,868,19.26973334296962,19.117010251707445,1.0,24.7660229,2.0,967.270462028014,68.94692557169658,509,0.0077319064865248,508,1,0,0.9980353634577604,0.0019646365422396,0.0,True,735.0,15.295678028289108,0.7969250108732899,735,0,0.0,,0.3333333333333333,0.4142135623730951,,intact
521,1075,19.26973334296962,18.99362460608734,1.0,24.7660229,2.0,957.0710582089006,24.15127196366602,582,0.0088408046663211,544,38,0,0.9347079037800688,0.0652920962199312,0.0,True,944.0,17.334489682638438,0.9060621237538647,944,0,0.0,,0.3333333333333333,0.4142135623730951,,intact
521,1354,19.26973334296962,19.043346363331967,1.0,24.7660229,2.0,985.3932631347332,56.17120016099984,645,0.0097977989858713,631,14,0,0.9782945736434108,0.0217054263565891,0.0,True,858.0,16.526036498377113,0.8626837949369534,858,0,0.0,,0.3333333333333333,0.4721359549995794,,intact
521,1716,19.26973334296962,18.93898326156294,11.371561507692038,281.6283527082595,12.371561507692038,992.5613772203908,43.312874074712624,2365,0.0359252629481948,1214,1151,0,0.5133192389006342,0.4866807610993657,0.0,True,58.0,4.296739856991561,0.2249088814713999,85,0,0.0,,0.1900332398552315,0.3090169943749474,,intact
522,691,19.299262596098227,19.14440696679708,4.39834563766817,108.929528784605,5.39834563766817,730.6784986871937,30.263284830206533,1133,0.0172107073658793,1045,88,0,0.9223300970873788,0.0776699029126213,0.0,True,806.0,16.017420774398584,0.833293021010571,806,0,0.0,,0.2771863727725964,0.3892130711381393,,intact
522,793,19.299262596098227,19.112654339223603,3.0,74.2980687,4.0,746.9896721169242,82.88235312861997,910,0.013823251282392,848,62,0,0.931868131868132,0.0681318681318681,0.0,True,755.0,15.50238575409482,0.807165431509071,755,0,0.0,,0.2742918851774317,0.414213562373095,,intact
522,1055,19.299262596098227,19.099356528115692,5.324555320336759,131.868058995777,6.324555320336759,746.6054201423636,82.26515831320012,1460,0.0221779635959257,1227,233,0,0.8404109589041096,0.1595890410958904,0.0,True,396.0,11.227230955528665,0.5847726408707674,396,0,0.0,,0.2582456997612433,0.3827822185373187,,intact
522,1185,19.299262596098227,19.13767377870378,1.0,24.7660229,2.0,761.1530881658261,55.09274889793308,428,0.0065014852185316,417,11,0,0.9742990654205608,0.0257009345794392,0.0,True,670.0,14.60368527951557,0.7598776935348712,670,0,0.0,,0.3203772410170408,0.4772255750516612,,intact
522,1513,19.299262596098227,19.02907246744511,4.65685424949238,115.33175898489058,5.65685424949238,766.0941514594313,41.31269283369616,1237,0.0187905075124384,1219,18,0,0.9854486661277284,0.0145513338722716,0.0,True,649.0,14.372999552399635,0.7499934201979342,652,0,0.0,,0.2898979485566356,0.4,,intact
523,1024,19.375873108582685,19.23215618322733,2.6502815398728847,65.63693330793913,3.6502815398728847,834.2435955947134,89.54986302298582,834,0.0126687819445219,782,47,5,0.9376498800959232,0.0563549160671462,0.0059952038369304,True,528.0,12.964089628857147,0.6715747924283327,530,249,0.3196405648267009,0.3956439237389599,0.2817290466902531,0.4270509831248423,0.1139148770487067,intact
523,1332,19.375873108582685,19.00090109726227,1.8284271247461903,45.2828680424453,2.8284271247461903,849.1050277084107,41.74651494045418,811,0.012319403065956,586,89,136,0.7225647348951911,0.1097410604192355,0.1676942046855733,True,388.0,11.11324596323283,0.579165195262307,458,224,0.3284457478005865,0.4270509831248423,0.2612038749637414,0.414213562373095,0.1658471081611008,intact
523,1681,19.375873108582685,18.833457122347312,1.0,24.7660229,2.0,835.5929608072158,85.68040418937781,532,0.0080812853650907,532,0,0,1.0,0.0,0.0,True,640.0,14.27299292922217,0.7470946411758013,640,18,0.0273556231003039,,0.3203772410170408,,,intact
523,1745,19.375873108582685,18.96446273864935,1.414213562373095,35.02444547122265,2.414213562373095,828.2207194278323,73.13982048375117,673,0.0102231297945603,645,28,0,0.9583952451708768,0.0416047548291233,0.0,True,640.0,14.27299292922217,0.7445418833102164,640,0,0.0,,0.3090169943749474,0.4364916731037084,,intact
522,1536,19.299262596098227,18.94319764240533,1.0,24.7660229,2.0,741.572855037138,66.19897865433292,536,0.0081420469091891,532,4,0,0.9925373134328358,0.0074626865671641,0.0,True,789.0,15.847602348589229,0.8287961731412576,789,0,0.0,,0.3333333333333333,0.4772255750516612,,intact
522,2650,19.299262596098227,15.032409226271024,3.16227766016838,78.31704094788851,4.16227766016838,730.2552282166645,26.458406356749396,425,0.0064559140604578,413,12,0,0.971764705882353,0.028235294117647,0.0,True,618.0,14.02553063743339,0.817060742628611,620,0,0.0,,0.2958163163244892,0.4036185072337704,,intact
523,592,19.375873108582685,19.22613019474909,9.770329614269007,241.9722069675344,10.770329614269007,850.3236693202796,49.09391924088808,1861,0.028269308391793,1340,132,389,0.7200429876410532,0.0709296077377753,0.2090274046211714,True,256.0,9.0270333367641,0.467697661483023,257,160,0.3836930455635491,0.3550392228080413,0.2461924989228624,0.2715742762299333,0.1088467238851788,cohesive
523,889,19.375873108582685,19.23602803975912,3.3166247903554,82.13960550864952,4.3166247903554,852.2939167834069,31.46626808729315,906,0.0137624897382936,718,71,117,0.7924944812362031,0.0783664459161147,0.1291390728476821,True,517.0,12.828336258339183,0.6644757640425122,561,172,0.2346521145975443,0.4270509831248423,0.25,0.3827822185373187,0.1770509831248422,intact
526,579,19.1595935430654,19.211695510669102,2.863703305156273,70.92254163430594,3.863703305156273,1309.1206000136983,51.04236221900331,1002,0.0152207667966559,748,118,136,0.7465069860279441,0.1177644710578842,0.1357285429141716,True,816.0,16.11647812414279,0.8400279751651579,816,156,0.1604938271604938,0.4270509831248423,0.2553967929896867,0.4093754144956794,0.1716541901351556,intact
526,665,19.1595935430654,19.19313555961969,4.0197648378370845,99.553588026488,5.0197648378370845,1281.979990496483,49.57230787502383,1104,0.0167701861711657,1099,5,0,0.9954710144927535,0.0045289855072463,0.0,True,970.0,17.5715847207438,0.9163146994675592,970,0,0.0,,0.2898979485566356,0.3900959445746376,,intact
524,605,19.291354200142734,19.2054409308204,1.0,24.7660229,2.0,980.7050961472132,46.9693563030281,566,0.0085977584899273,566,0,0,1.0,0.0,0.0,True,685.0,14.766254502611575,0.7671420154523468,685,2,0.0029112081513828,,0.3203772410170408,,,intact
524,1529,19.291354200142734,18.95582954714916,2.4641016151377544,61.02599702842861,3.4641016151377544,980.6231218078046,49.608232639583576,742,0.0112712664302581,698,16,28,0.9407008086253368,0.0215633423180593,0.0377358490566037,True,496.0,12.565098628628435,0.6570469978468996,512,82,0.138047138047138,0.414213562373095,0.2871313003805287,0.3939624398991109,0.1270822619925663,intact
524,1702,19.291354200142734,19.019617954806822,1.0,24.7660229,2.0,992.21010460828,83.85851653165197,613,0.0093117066330839,613,0,0,1.0,0.0,0.0,True,824.0,16.195287778099022,0.8454647254889188,824,0,0.0,,0.3333333333333333,,,intact
524,2029,19.291354200142734,18.60913606820764,1.0,24.7660229,2.0,982.4516505101964,51.60785510921999,617,0.0093724681771823,617,0,0,1.0,0.0,0.0,True,767.0,15.625097846188597,0.8245327559383404,777,24,0.0299625468164794,,0.3333333333333333,,,intact
527,754,19.37756869354035,19.14418984109994,3.685557720282968,91.27660689979976,4.685557720282968,1127.8885275298617,49.28171492208353,953,0.0144764378814501,948,5,0,0.994753410283316,0.0052465897166841,0.0,True,724.0,15.180789096653193,0.7881669827197544,726,0,0.0,,0.2898979485566356,0.414213562373095,,intact
527,756,19.37756869354035,19.18492320470129,1.0,24.7660229,2.0,1146.8586802297282,76.27560686426865,556,0.0084458546296813,551,5,0,0.9910071942446044,0.0089928057553956,0.0,True,791.0,15.867675317177952,0.8229590224122151,791,0,0.0,,0.3203772410170408,0.4772255750516612,,intact
527,824,19.37756869354035,19.247204656663865,8.851841083363698,219.22489897774616,9.851841083363698,1148.1078417942929,75.76565737305073,1393,0.0211602077322771,1393,0,0,1.0,0.0,0.0,True,1081.0,18.54974358218134,0.9605101582859262,1081,0,0.0,,0.2758872381516119,,,intact
527,1092,19.37756869354035,19.11809891971958,1.0,24.7660229,2.0,1141.4714177182764,88.23347977006416,489,0.0074280987660326,489,0,0,1.0,0.0,0.0,True,1076.0,18.5067943613625,0.9615001120275564,1076,0,0.0,,0.3203772410170408,,,intact
526,697,19.1595935430654,19.20134089274429,1.0,24.7660229,2.0,1313.0089989315395,28.1942224250072,583,0.0088559950523457,558,25,0,0.9571183533447684,0.0428816466552315,0.0,True,1311.0,20.42802635564556,1.0650432089879505,1311,0,0.0,,0.3333333333333333,0.4494897427831781,,intact
526,729,19.1595935430654,19.12158182443439,10.364905678081108,256.6974913796967,11.364905678081108,1298.2928395280424,84.78079253541223,1815,0.0275705506346611,1278,235,302,0.7041322314049587,0.1294765840220385,0.1663911845730027,True,773.0,15.686093905752006,0.8195199732069509,773,6,0.0077021822849807,0.2358336240809723,0.3102111576391408,0.2600070273452875,-0.0743775335581685,mixed
526,1293,19.1595935430654,19.00486774455692,1.0,24.7660229,2.0,1286.5134835480758,60.13102779376919,635,0.0096458951256252,634,1,0,0.9984251968503935,0.0015748031496062,0.0,True,1400.0,21.11004122822376,1.1062669570588315,1400,0,0.0,,0.3333333333333333,0.4772255750516612,,intact
526,1306,19.1595935430654,18.94851839197028,5.324555320336759,131.868058995777,6.324555320336759,1275.369439214135,21.6606893131333,1217,0.0184866997919463,1203,14,0,0.9884963023829088,0.0115036976170912,0.0,True,831.0,16.263932962808536,0.8535680272239291,831,0,0.0,,0.2817290466902531,0.4007458120453971,,intact
528,1847,19.680323630654836,19.11875206101761,5.414213562373095,134.08853707122265,6.414213562373095,1344.792047225139,88.37016283392883,133,0.0020203213412726,133,0,0,1.0,0.0,0.0,True,49.0,3.949327084834294,0.2035784107961082,49,0,0.0,,0.252650308587072,,,intact
528,2363,19.680323630654836,18.651093604445556,2.23606797749979,55.37851073671648,3.23606797749979,1336.9182110340437,61.38933120071973,206,0.0031292195210689,206,0,0,1.0,0.0,0.0,True,205.0,8.07796550300118,0.4214801374786696,209,0,0.0,,0.2989350844248255,,,intact
529,574,19.3152732742527,19.25879742118064,4.449489742783178,110.1961648630833,5.449489742783178,1014.6761449465868,67.50200516308176,1229,0.0186689844242416,1059,170,0,0.8616761594792515,0.1383238405207486,0.0,True,529.0,12.976360421598397,0.6728022315329363,529,0,0.0,,0.2553967929896867,0.4,,intact
529,676,19.3152732742527,19.23000447801663,2.23606797749979,55.37851073671648,3.23606797749979,1006.0923579272478,89.33872115494007,721,0.0109522683237414,700,21,0,0.970873786407767,0.029126213592233,0.0,True,1005.0,17.88578864950354,0.928040460076878,1005,0,0.0,,0.2898979485566356,0.4415184401122529,,intact
529,1275,19.3152732742527,19.093246409527872,1.0,24.7660229,2.0,988.9715063330024,25.38314610362154,601,0.0091294220007886,601,0,0,1.0,0.0,0.0,True,818.0,16.13621662281282,0.8402415274352237,818,0,0.0,,0.3333333333333333,,,intact
529,1339,19.3152732742527,19.02929222806954,1.0,24.7660229,2.0,1024.2763129785712,19.77326100104145,574,0.0087192815781242,574,0,0,1.0,0.0,0.0,True,1071.0,18.463745234996065,0.9630436539372368,1071,0,0.0,,0.3333333333333333,,,intact
529,1365,19.3152732742527,19.12484589568424,5.741657386773941,142.19801832479757,6.741657386773941,1000.5647398430134,75.37605836415118,768,0.0116662164668979,754,14,0,0.9817708333333334,0.0182291666666666,0.0,True,380.0,10.998079684646791,0.572218813163728,381,0,0.0,,0.2843646522044218,0.4395261310611322,,intact
527,1222,19.37756869354035,19.1124364914754,1.0,24.7660229,2.0,1160.7464378673028,15.08068758345882,602,0.0091446123868132,598,4,0,0.9933554817275748,0.0066445182724252,0.0,True,1409.0,21.177786230693734,1.1004304171379171,1409,0,0.0,,0.3333333333333333,0.4721359549995794,,intact
528,612,19.680323630654836,19.443045367130445,1.0,24.7660229,2.0,1331.947875803089,54.26708401803808,100,0.0015190386024606,100,0,0,1.0,0.0,0.0,True,296.0,9.70668461991024,0.4962090366225732,296,0,0.0,,0.3333333333333333,,,intact
528,640,19.680323630654836,19.18362587421284,7.60555127546399,188.35925705526537,8.60555127546399,1332.7670263871937,58.161983095635335,648,0.0098433701439451,648,0,0,1.0,0.0,0.0,True,151.0,6.93287767191607,0.356776794959953,159,0,0.0,,0.2798057840438667,,,intact
528,1791,19.680323630654836,18.84421986895582,8.660424813608417,214.48427925755428,9.660424813608415,1341.820266853788,80.31957305488385,310,0.004709019667628,310,0,0,1.0,0.0,0.0,True,177.0,7.506054213402069,0.3896764779822987,177,0,0.0,,0.2857142857142857,,,intact
533,1080,19.34870329403784,19.00068067940348,25.58746742362936,633.6998041666086,26.58746742362936,631.0021110561152,70.02210741914848,89,0.0013519443561899,63,26,0,0.7078651685393258,0.2921348314606741,0.0,False,,,,0,0,,,0.1019315509736123,0.1801111682670133,,intact
529,1397,19.3152732742527,19.21040179379579,1.0,24.7660229,2.0,995.9465037647911,58.05195808768986,628,0.009539562423453,627,1,0,0.998407643312102,0.001592356687898,0.0,True,800.0,15.957691216057308,0.8284185124788077,800,0,0.0,,0.3333333333333333,0.4772255750516612,,intact
529,1608,19.3152732742527,18.98810839877264,1.0,24.7660229,2.0,1018.8362898368316,49.15095010113704,642,0.0097522278277975,642,0,0,1.0,0.0,0.0,True,909.0,17.01010542416083,0.8881777368571077,909,0,0.0,,0.3333333333333333,,,intact
529,1825,19.3152732742527,18.78622483754754,1.0,24.7660229,2.0,991.665372333904,39.4023042224092,564,0.0085673777178781,559,5,0,0.9911347517730495,0.0088652482269503,0.0,True,764.0,15.594510349620345,0.8185772802876032,764,0,0.0,,0.3333333333333333,0.4772255750516612,,intact
530,554,19.352528660545985,19.283439314849417,1.0,24.7660229,2.0,1166.961863754272,44.73152983772981,641,0.0097370374417728,635,6,0,0.9906396255850234,0.0093603744149766,0.0,True,1099.0,18.703544180608816,0.9681933783835736,1102,0,0.0,,0.3333333333333333,0.4429907079434432,,intact
531,762,19.20393059415714,19.0797029265334,6.032065437739018,149.39027076534305,7.032065437739018,1160.883421786085,58.66058434238548,1468,0.0222994866841226,1467,1,0,0.9993188010899182,0.0006811989100817,0.0,True,589.0,13.692498784453214,0.7153186636296186,589,0,0.0,,0.2771863727725964,0.3273531727209286,,intact
531,918,19.20393059415714,19.13071841782272,1.0,24.7660229,2.0,1181.6833100152144,62.39403048420904,614,0.0093268970191085,607,7,0,0.988599348534202,0.011400651465798,0.0,True,999.0,17.83231830967603,0.9303498933355724,999,0,0.0,,0.3333333333333333,0.4772255750516612,,intact
531,924,19.20393059415714,19.046198576040076,1.0,24.7660229,2.0,1154.095069124667,11.111375241922753,572,0.008688900806075,571,1,0,0.9982517482517482,0.0017482517482517,0.0,True,893.0,16.859736900738547,0.8815518936273239,893,0,0.0,,0.3333333333333333,0.3660254037844386,,intact
531,951,19.20393059415714,19.159159974910484,1.0,24.7660229,2.0,1174.6811097539962,84.476998201963,507,0.0077015257144755,506,1,0,0.9980276134122288,0.0019723865877712,0.0,True,793.0,15.887722925068465,0.8282816993831474,793,0,0.0,,0.3333333333333333,0.3797958971132712,,intact
530,689,19.352528660545985,19.15807596866327,1.0,24.7660229,2.0,1171.4231456949956,61.5483545430258,603,0.0091598027728378,599,4,0,0.9933665008291874,0.0066334991708126,0.0,True,643.0,14.306406146065385,0.7429852781493003,643,0,0.0,,0.3333333333333333,0.4746807650256203,,intact
530,764,19.352528660545985,19.20026164429093,1.0,24.7660229,2.0,1190.4522975649752,60.55466014679255,522,0.0079293815048446,521,1,0,0.9980842911877394,0.0019157088122605,0.0,True,714.0,15.07558485549488,0.7820749022984969,734,0,0.0,,0.3333333333333333,0.414213562373095,,intact
530,1363,19.352528660545985,18.96534774986181,1.0,24.7660229,2.0,1199.5106091164903,1.4328016501294474,646,0.0098129893718959,635,11,0,0.9829721362229102,0.0170278637770897,0.0,True,849.0,16.439132987175398,0.8580398773200411,855,0,0.0,,0.3333333333333333,0.4142135623730951,,intact
531,641,19.20393059415714,19.12528102101049,7.152147760599405,177.13025522318858,8.152147760599405,1179.5903747211912,73.18838370626091,1378,0.020932351941908,1361,17,0,0.9876632801161104,0.0123367198838896,0.0,True,822.0,16.175621361885174,0.8440362157349544,822,0,0.0,,0.2825983534202392,0.3192840717722345,,intact
533,2036,19.34870329403784,18.67645155672044,21.342663098829444,528.572883052595,22.342663098829444,632.6094123264211,64.44907741933001,127,0.001929179025125,58,69,0,0.4566929133858268,0.5433070866141733,0.0,False,49.0,3.949327084834294,0.2077218146952813,49,0,0.0,,0.0677956830010698,0.1997731460648735,,intact
533,2042,19.34870329403784,18.967781104900567,14.352700094407323,355.459299214924,15.352700094407323,642.3992037585126,17.093835862287044,88,0.0013367539701653,88,0,0,1.0,0.0,0.0,True,133.0,6.506551687525748,0.3396215383322598,133,0,0.0,,0.0626972045831478,,,intact
531,1048,19.20393059415714,19.06504557860909,6.69041575982343,165.69498991830795,7.69041575982343,1163.230176506208,65.37379695917282,1426,0.0216614904710891,1316,110,0,0.9228611500701264,0.0771388499298737,0.0,True,278.0,9.40692023773423,0.4916212127163506,278,0,0.0,,0.2771863727725964,0.2984090475245642,,intact
531,1282,19.20393059415714,18.95051290288553,1.0,24.7660229,2.0,1163.1321474545202,61.23587942829908,534,0.0081116661371399,534,0,0,1.0,0.0,0.0,True,899.0,16.91628173326597,0.8867266919816108,899,0,0.0,,0.3333333333333333,,,intact
532,764,19.26994764875545,19.20026164429093,2.23606797749979,55.37851073671648,3.23606797749979,1208.6313376750531,67.03930286475637,605,0.009190183544887,605,0,0,1.0,0.0,0.0,True,590.0,13.704117368456696,0.7124534864921446,590,0,0.0,,0.2989350844248255,,,intact
532,807,19.26994764875545,19.12528102101049,5.196152422706632,128.68802989264293,6.196152422706632,1223.9825860103997,71.7226594639594,900,0.013671347422146,836,64,0,0.9288888888888888,0.0711111111111111,0.0,True,502.0,12.640868754332628,0.6584603968923145,502,0,0.0,,0.2771863727725964,0.3660254037844386,,intact
532,867,19.26994764875545,19.20889223717754,5.6332495807108,139.51318811729905,6.6332495807108,1226.1873733762905,65.97706358147336,1150,0.0174689439282977,1135,15,0,0.9869565217391304,0.0130434782608695,0.0,True,474.0,12.283276682185289,0.6384431920815669,474,0,0.0,,0.2771863727725964,0.3465462064555278,,intact
532,1002,19.26994764875545,19.215791131715516,8.657737169873558,214.41771701126973,9.657737169873558,1213.0901633902463,80.79005980563261,2012,0.0305630566815086,1909,103,0,0.948807157057654,0.0511928429423459,0.0,True,371.0,10.86705883733894,0.5647317256569476,371,0,0.0,,0.2779262976266636,0.2254734080984753,,intact
532,1022,19.26994764875545,19.16479483105868,3.7320508075688767,92.42805576421428,4.732050807568877,1201.9446888661837,48.14195212268513,392,0.0059546313216458,392,0,0,1.0,0.0,0.0,True,531.0,13.000867261978827,0.6765164235876883,531,0,0.0,,0.304845440523399,,,intact
532,1695,19.26994764875545,18.87621123355772,6.4031242374328485,158.57992149580696,7.403124237432848,1219.7687188142418,82.79587252162223,1097,0.0166638534689935,983,114,0,0.8960802187784868,0.1039197812215132,0.0,True,598.0,13.796713809378916,0.7233605801278142,598,0,0.0,,0.2612038749637414,0.3255657172751246,,intact
534,624,19.29691212841528,19.26973334296962,4.155870949147037,102.92439509602023,5.155870949147037,1241.9208936779814,43.94033470000701,911,0.0138384416684167,903,8,0,0.991218441273326,0.0087815587266739,0.0,True,388.0,11.11324596323283,0.576313849825413,389,0,0.0,,0.2933997741163456,0.3565617175319494,,intact
534,978,19.29691212841528,19.0097136214997,6.28538328578604,155.6639463910543,7.28538328578604,1224.8162150048197,86.56005097313634,1667,0.0253223735030193,1388,279,0,0.8326334733053389,0.167366526694661,0.0,True,289.0,9.591222920311855,0.5007605202780434,291,0,0.0,,0.2565236958429578,0.339714227381436,,intact
534,1112,19.29691212841528,19.03698065431597,3.2426406871192857,80.30731351366796,4.242640687119286,1213.5124849372896,53.633933517617365,837,0.0127143531025958,827,10,0,0.98805256869773,0.01194743130227,0.0,True,551.0,13.243441670776848,0.6909520901432057,551,0,0.0,,0.2898979485566356,0.36284770046169,,intact
534,1162,19.29691212841528,19.03346671588208,1.0,24.7660229,2.0,1211.4472326131438,40.23952264207597,563,0.0085521873318535,551,12,0,0.9786856127886324,0.0213143872113676,0.0,True,789.0,15.847602348589229,0.8268951586919665,789,0,0.0,,0.3333333333333333,0.4543138140516439,,intact
534,1330,19.29691212841528,19.11221863876093,1.0,24.7660229,2.0,1232.2041524092813,71.99639960840868,603,0.0091598027728378,594,9,0,0.9850746268656716,0.0149253731343283,0.0,True,620.0,14.048207338801282,0.731503528364492,620,0,0.0,,0.3333333333333333,0.4364916731037084,,intact
534,1588,19.29691212841528,18.971982702736515,4.55269276785519,112.752093345366,5.55269276785519,1231.7086704596409,75.28949789509485,1026,0.0155853360612464,782,244,0,0.7621832358674464,0.2378167641325536,0.0,True,376.0,10.94004191971426,0.5717459031928357,376,0,0.0,,0.252650308587072,0.3658586518973326,,intact
534,1739,19.29691212841528,18.859222343669792,10.31370849898476,255.4295408697812,11.31370849898476,1243.0421752325235,46.913002458846336,2069,0.0314289086849112,1749,320,0,0.8453359110681489,0.1546640889318511,0.0,True,252.0,8.95623198216277,0.4694517464139416,256,0,0.0,,0.25,0.3333333333333333,,intact
534,1818,19.29691212841528,18.936986321094576,1.0,24.7660229,2.0,1209.455974698877,29.16741791524584,550,0.0083547123135336,545,5,0,0.990909090909091,0.009090909090909,0.0,True,595.0,13.762063154896342,0.7198880424432769,595,0,0.0,,0.3333333333333333,0.4142135623730951,,intact
534,1872,19.29691212841528,18.85720847353876,2.863703305156273,70.92254163430594,3.863703305156273,1218.092146816247,66.92207821898887,960,0.0145827705836224,846,114,0,0.88125,0.11875,0.0,True,613.0,13.968677826861914,0.7322238126042154,613,0,0.0,,0.2742918851774317,0.4142135623730951,,intact
534,1946,19.29691212841528,18.79501450674032,1.0,24.7660229,2.0,1234.7622085817316,64.45634882631057,502,0.0076255737843525,501,1,0,0.99800796812749,0.0019920318725099,0.0,True,795.0,15.907745268142609,0.8352292295691401,795,0,0.0,,0.3333333333333333,0.5,,intact
534,1999,19.29691212841528,18.65772530822325,1.0,24.7660229,2.0,1240.1866133166857,42.28895175368584,572,0.008688900806075,572,0,0,1.0,0.0,0.0,True,553.0,13.267455184007076,0.6991216926340433,553,0,0.0,,0.3333333333333333,,,intact
534,2033,19.29691212841528,18.71265558765685,1.0,24.7660229,2.0,1223.4978076973089,82.23498267113435,562,0.0085369969458289,562,0,0,1.0,0.0,0.0,True,589.0,13.692498784453214,0.7204764277633928,589,0,0.0,,0.3203772410170408,,,intact
535,692,19.21083305211435,19.10895025189941,4.766114533138578,118.03770167173282,5.766114533138578,1188.2842133217744,69.95385190386315,1211,0.0183955574757987,1179,32,0,0.9735755573905864,0.0264244426094137,0.0,True,1122.0,18.898245746582223,0.986344082201673,1124,12,0.0105633802816901,,0.2833003940990191,0.394586871230296,,intact
535,1259,19.21083305211435,19.09106327630096,10.06225774829855,249.2021058200643,11.06225774829855,1188.619187247094,71.24623641476572,1955,0.029697204678106,1801,154,0,0.921227621483376,0.078772378516624,0.0,True,590.0,13.704117368456696,0.715584275564441,590,0,0.0,,0.2730095079366211,0.3232710606241717,,intact
535,1281,19.21083305211435,19.030830410336964,8.16515138991168,202.21832630451948,9.16515138991168,1188.0317475846862,71.94088006418734,1423,0.0216159193130153,1376,47,0,0.966971187631764,0.0330288123682361,0.0,True,427.0,11.65840132267193,0.6097224998655756,427,0,0.0,,0.2775144043792301,0.2970504159217058,,intact
536,636,19.365268972758123,19.25793917643876,1.0,24.7660229,2.0,905.0086151100666,34.00307399895519,651,0.0098889413020189,645,6,0,0.9907834101382488,0.0092165898617511,0.0,True,613.0,13.968677826861914,0.7233307897625989,626,13,0.0203442879499217,,0.3333333333333333,0.5,,intact
536,782,19.365268972758123,19.18167954941262,8.06225774829855,199.6700600200643,9.06225774829855,892.0779890678201,82.7235629138811,1129,0.0171499458217809,1119,10,0,0.991142604074402,0.0088573959255978,0.0,True,485.0,12.424986712231869,0.6446677202002378,491,0,0.0,,0.2725338062053596,0.4580926980630885,,intact
536,1000,19.365268972758123,19.083199859494755,1.0,24.7660229,2.0,874.2934113016645,39.89572661686705,642,0.0097522278277975,642,0,0,1.0,0.0,0.0,True,622.0,14.070847494245603,0.7319327880460164,629,0,0.0,,0.3333333333333333,,,intact
536,1309,19.365268972758123,19.14744620956572,2.4641016151377544,61.02599702842861,3.4641016151377544,902.332627416699,49.98918456855795,827,0.0125624492423497,826,1,0,0.9987908101571948,0.0012091898428053,0.0,True,569.0,13.458020851469092,0.6988871487121693,569,0,0.0,,0.2989350844248255,0.4772255750516612,,intact
536,1820,19.365268972758123,18.82941791923752,1.0,24.7660229,2.0,884.5902278815131,76.84583432996904,615,0.0093420874051331,613,2,0,0.9967479674796748,0.0032520325203252,0.0,True,711.0,15.043880120390323,0.7877472677249792,711,0,0.0,,0.3333333333333333,0.4886127875258306,,intact
536,1932,19.365268972758123,19.031050130363887,1.0,24.7660229,2.0,876.0852529466931,46.985441594797415,632,0.0096003239675514,632,0,0,1.0,0.0,0.0,True,634.0,14.20593072771099,0.7399631558201059,634,0,0.0,,0.3333333333333333,,,intact
537,610,19.26994764875545,19.290926534531906,1.0,24.7660229,2.0,863.0632930011901,45.63356371108834,581,0.0088256142802964,555,26,0,0.955249569707401,0.0447504302925989,0.0,True,511.0,12.753679933255228,0.6614829255495869,514,280,0.3526448362720403,,0.3333333333333333,0.4364916731037084,,intact
537,817,19.26994764875545,19.07926571977508,4.0197648378370845,99.553588026488,5.0197648378370845,876.9794067932371,89.82564476404151,1077,0.0163600457485014,1013,64,0,0.9405756731662024,0.0594243268337975,0.0,True,695.0,14.873646859386389,0.7756950170765038,695,0,0.0,,0.2857142857142857,0.4072739409583566,,intact
537,849,19.26994764875545,19.0759860302066,1.0,24.7660229,2.0,892.9395930721756,33.127821731892766,620,0.0094180393352561,576,43,1,0.9290322580645162,0.0693548387096774,0.0016129032258064,True,750.0,15.450968080927584,0.8058725710155044,750,397,0.3461203138622493,0.5,0.3333333333333333,0.4364916731037084,0.1666666666666666,intact
537,1079,19.26994764875545,19.115703686398952,1.0,24.7660229,2.0,859.5940297941137,27.13811679167295,577,0.008764852736198,561,16,0,0.9722703639514731,0.0277296360485268,0.0,True,565.0,13.410633306963607,0.6987315749769165,574,257,0.309265944645006,,0.3203772410170408,0.4721359549995794,,intact
537,1145,19.26994764875545,18.9467451408178,1.0,24.7660229,2.0,882.8552580450989,72.02105164625938,570,0.0086585200340258,569,1,0,0.9982456140350876,0.0017543859649122,0.0,True,755.0,15.50238575409482,0.8112887129953,755,133,0.1497747747747747,,0.3333333333333333,0.4721359549995794,,intact
537,1149,19.26994764875545,18.975519447508336,9.0,222.8942061,10.0,878.6448884988804,85.88792236418757,1734,0.026340129366668,1249,135,350,0.7202998846597463,0.0778546712802768,0.2018454440599769,True,183.0,7.632215220473915,0.3991173752049434,195,113,0.3668831168831168,0.3690512765410972,0.2240092377397959,0.3520019314316693,0.1450420388013013,cohesive
537,1395,19.26994764875545,19.051023452389856,10.70628140548591,265.15201046210825,11.70628140548591,878.1112437342027,87.26686410088834,1769,0.0268717928775292,1592,173,4,0.899943470887507,0.0977953646127755,0.0022611644997173,True,261.0,9.114761669619748,0.4757061946870826,261,303,0.5372340425531915,0.4239706633170858,0.2522842586081997,0.3950565800602317,0.1716864047088861,intact
537,1406,19.26994764875545,19.01873798728661,5.414213562373095,134.08853707122265,6.414213562373095,891.7160007119494,48.78977120069151,1137,0.0172714689099778,1099,38,0,0.9665787159190852,0.0334212840809146,0.0,True,729.0,15.23311875578942,0.7956981809503598,729,6,0.0081632653061224,,0.2801868778094689,0.4060746857081642,,intact
538,821,19.20867656686296,19.19853459435802,1.0,24.7660229,2.0,1003.0618544777112,85.24417458572603,548,0.0083243315414844,548,0,0,1.0,0.0,0.0,True,1190.0,19.46249635988947,1.0134813630800863,1190,0,0.0,,0.3333333333333333,,,intact
538,913,19.20867656686296,19.159159974910484,2.6502815398728847,65.63693330793913,3.6502815398728847,1001.2431602692008,80.4516653692347,934,0.0141878205469826,930,4,0,0.9957173447537472,0.0042826552462526,0.0,True,687.0,14.787795366729425,0.7708433260566586,687,0,0.0,,0.2898979485566356,0.4195957104764928,,intact
538,1094,19.20867656686296,19.167611016983425,1.0,24.7660229,2.0,1018.7276089608878,42.9187157857369,555,0.0084306642436567,555,0,0,1.0,0.0,0.0,True,798.0,15.937731619482898,0.8306030949273748,798,0,0.0,,0.3333333333333333,,,intact
538,1280,19.20867656686296,18.98060120953525,7.0,173.3621603,8.0,1005.752401990206,87.36765455599856,2002,0.0304111528212626,1945,57,0,0.9715284715284715,0.0284715284715284,0.0,True,833.0,16.283492720884475,0.8527782492366494,840,0,0.0,,0.2687959533979827,0.3333333333333333,,intact
538,1437,19.20867656686296,18.977950194980775,1.0,24.7660229,2.0,987.8266850338111,26.736533692769225,568,0.0086281392619766,568,0,0,1.0,0.0,0.0,True,1312.0,20.435815879801165,1.070312704353385,1312,0,0.0,,0.3333333333333333,,,intact
538,1977,19.20867656686296,19.158292779726388,9.498655478055456,235.24391908873187,10.498655478055456,1000.8768578521896,81.09730651088891,1457,0.0221323924378519,631,826,0,0.4330816746739876,0.5669183253260124,0.0,False,709.0,15.022706457370044,0.7831062350357625,712,0,0.0,,0.1554873770386002,0.3640098806511709,,intact
539,562,19.266946933873697,19.196591291700063,1.0,24.7660229,2.0,735.2845714010866,87.71953560002414,574,0.0087192815781242,574,0,0,1.0,0.0,0.0,True,714.0,15.07558485549488,0.7838896550328995,716,0,0.0,,0.3333333333333333,,,intact
539,953,19.266946933873697,19.224623107269643,1.0,24.7660229,2.0,719.3182923663437,29.452724495135197,553,0.0084002834716075,553,0,0,1.0,0.0,0.0,True,713.0,15.065024024177417,0.782770045912626,717,0,0.0,,0.3333333333333333,,,intact
539,1023,19.266946933873697,19.10044720941871,9.29832572579834,230.2825478567808,10.29832572579834,749.0292180166412,57.8542895188888,1994,0.0302896297330657,1956,38,0,0.9809428284854564,0.0190571715145436,0.0,True,705.0,14.980269348699055,0.7808854201956786,707,0,0.0,,0.2723063142621584,0.1952011947959325,,intact
539,1636,19.266946933873697,18.87174343821372,1.0,24.7660229,2.0,730.0830723447644,72.34311667871154,530,0.0080509045930415,530,0,0,1.0,0.0,0.0,True,1018.0,18.00109619259613,0.9439808245629012,1023,0,0.0,,0.3333333333333333,,,intact
540,599,19.3985270451288,19.253861468873005,1.0,24.7660229,2.0,778.6125094488718,13.097181660419398,576,0.0087496623501734,564,12,0,0.9791666666666666,0.0208333333333333,0.0,True,825.0,16.205112036071434,0.8385050786810311,825,0,0.0,,0.3333333333333333,0.4721359549995794,,intact
540,761,19.3985270451288,19.287718437862868,10.0,247.660229,11.0,763.3463324626007,81.89172531448445,1941,0.0294845392737616,1898,43,0,0.9778464708912932,0.0221535291087068,0.0,True,612.0,13.957279475043832,0.7215628862811267,612,0,0.0,,0.2588283628687876,0.4119045328348581,,intact
540,941,19.3985270451288,19.173457375808464,7.152147760599405,177.13025522318858,8.152147760599405,742.4062486917926,41.68707254209527,1616,0.0245476638157644,1608,8,0,0.995049504950495,0.0049504950495049,0.0,True,721.0,15.149304536463484,0.7855081745931789,722,0,0.0,,0.2766967754673748,0.4311262822335427,,intact
540,1064,19.3985270451288,19.266946933873697,1.0,24.7660229,2.0,758.206255153347,85.35454734379755,534,0.0081116661371399,530,4,0,0.99250936329588,0.0074906367041198,0.0,True,781.0,15.767054928221077,0.8155624802004736,781,0,0.0,,0.3203772410170408,0.4772255750516612,,intact
541,2074,19.26373084465493,18.93232515475249,1.0,24.7660229,2.0,983.7365843364958,50.930665332421135,605,0.009190183544887,592,13,0,0.9785123966942147,0.0214876033057851,0.0,True,650.0,14.38406847937898,0.7531703524364995,650,0,0.0,,0.3333333333333333,0.4494897427831781,,intact
541,2190,19.26373084465493,18.56629593315209,1.0,24.7660229,2.0,982.7012329311342,46.33379893991344,539,0.008187618067263,530,9,0,0.9833024118738404,0.0166975881261595,0.0,True,562.0,13.374982468597496,0.7071093312809351,562,0,0.0,,0.3333333333333333,0.4772255750516612,,intact
540,1523,19.3985270451288,19.011475146175577,4.0197648378370845,99.553588026488,5.0197648378370845,751.7907466427216,68.3166680929129,1041,0.0158131918516155,1036,5,0,0.9951969260326607,0.004803073967339,0.0,True,502.0,12.640868754332628,0.6582071352859432,502,0,0.0,,0.2898979485566356,0.4457990551962238,,intact
540,1907,19.3985270451288,18.86615571746694,2.863703305156273,70.92254163430594,3.863703305156273,767.2140413324752,69.79348442884151,690,0.0104813663569786,681,9,0,0.9869565217391304,0.0130434782608695,0.0,True,693.0,14.85223051010746,0.7762892274452996,693,0,0.0,,0.2958163163244892,0.439607805437114,,intact
540,1959,19.3985270451288,18.83592467157747,1.0,24.7660229,2.0,748.6233078144419,54.11271045798761,583,0.0088559950523457,580,3,0,0.9948542024013722,0.0051457975986277,0.0,True,1060.0,18.36868202552426,0.9608445368394388,1060,0,0.0,,0.3333333333333333,0.4772255750516612,,intact
540,2058,19.3985270451288,18.83637324743817,1.8284271247461903,45.2828680424453,2.8284271247461903,769.7169174682267,60.68707303491205,785,0.0119244530293162,760,25,0,0.9681528662420382,0.0318471337579617,0.0,True,768.0,15.635280380893438,0.8178538592361911,768,0,0.0,,0.2989350844248255,0.4364916731037084,,intact
541,748,19.26373084465493,19.19637534489436,1.0,24.7660229,2.0,985.9123755161144,59.04893154991149,609,0.0092509450889854,608,1,0,0.9983579638752051,0.0016420361247947,0.0,True,705.0,14.980269348699055,0.7790030154815134,705,0,0.0,,0.3333333333333333,0.5,,intact
541,803,19.26373084465493,19.2043621431594,3.47213595499958,85.99099857343296,4.47213595499958,998.074491335784,83.826858209239,1071,0.0162689034323537,1060,11,0,0.9897292250233428,0.0102707749766573,0.0,True,406.0,11.368105109938904,0.5910407419229239,406,0,0.0,,0.2857142857142857,0.439607805437114,,intact
541,891,19.26373084465493,19.14939949911371,1.414213562373095,35.02444547122265,2.414213562373095,1004.7679025643316,63.25446068799796,731,0.0111041721839874,700,31,0,0.957592339261286,0.042407660738714,0.0,True,756.0,15.512648837479231,0.8076742873414733,756,0,0.0,,0.3090169943749474,0.4641016151377545,,intact
541,1157,19.26373084465493,19.080795855776486,1.0,24.7660229,2.0,1006.1067358336912,57.44457630490926,597,0.0090686604566902,597,0,0,1.0,0.0,0.0,True,654.0,14.428259270064393,0.7525589966352126,654,0,0.0,,0.3333333333333333,,,intact
541,1242,19.26373084465493,19.040493295988867,1.0,24.7660229,2.0,1009.830131257984,42.58334002088485,629,0.0095547528094776,628,1,0,0.9984101748807632,0.0015898251192368,0.0,True,803.0,15.987583888930306,0.8347687101155102,803,0,0.0,,0.3333333333333333,0.4772255750516612,,intact
541,1477,19.26373084465493,19.07226768486378,4.0197648378370845,99.553588026488,5.0197648378370845,984.5917142832714,58.95652019748655,999,0.015175195638582,985,14,0,0.985985985985986,0.014014014014014,0.0,True,519.0,12.85312533702941,0.6705512223521454,519,0,0.0,,0.2898979485566356,0.3189150422905235,,intact
541,1800,19.26373084465493,18.950069714520147,3.685557720282968,91.27660689979976,4.685557720282968,990.0536420484466,74.35057793932914,1138,0.0172866592960024,1085,53,0,0.953427065026362,0.0465729349736379,0.0,True,377.0,10.95458018781592,0.5733311017234449,377,0,0.0,,0.2742918851774317,0.4068781988545112,,intact
541,1934,19.26373084465493,18.79523977479062,2.863703305156273,70.92254163430594,3.863703305156273,1002.1244847758196,72.26111479718563,784,0.0119092626432916,651,133,0,0.8303571428571429,0.1696428571428571,0.0,True,606.0,13.888692920047486,0.7298512121581822,606,0,0.0,,0.2553967929896867,0.4142135623730951,,intact
544,575,19.274446969584112,19.294774842617077,1.0,24.7660229,2.0,964.1736258448472,39.05273199661902,608,0.0092357547029608,606,2,0,0.9967105263157896,0.0032894736842105,0.0,True,998.0,17.823390990813817,0.9242287063813912,998,0,0.0,,0.3333333333333333,0.4746807650256203,,intact
544,614,19.274446969584112,19.233877200803445,9.0,222.8942061,10.0,978.920786656912,89.80519864993516,1213,0.0184259382478479,1198,15,0,0.9876339653751032,0.0123660346248969,0.0,True,687.0,14.787795366729425,0.7680311041995986,687,0,0.0,,0.2674811079977414,0.2228126796486022,,intact
