Repository: AmiraliKhosrozadeh/ice-bonded-granular-microCT

# Grain-scale kinematics, ice-bond failure and damage evolution in ice-bonded granular media under in-situ uniaxial compression

Analysis code, per-specimen tables and supplementary material for the paper of

## Results for every specimen

The paper shows one or two specimens per figure.  The same rendering for
every specimen and every scan is in [`supplementary/`](supplementary/README.md):
the void and crack classes (Fig. 11 of the paper), the crack orientation
classes (Fig. 12), the ice-path maps (Fig. 18) and the per-scan tables behind
Tables 2–4, each as one sheet per material, compiled with their text in
[`supplementary/supplementary.pdf`](supplementary/supplementary.pdf).

File: paper/data/bonds/Alumina_75_1000_T5/Alumina_75_1000_T5_throats_scan03_classified.csv (part 25 of 64)
bead_a,bead_b,r_a_vox,r_b_vox,gap_vox,gap_um,dsum_min,z_mid,axis_dip_deg,lens_vox,lens_mm3,binder_vox,pore_vox,crack_vox,binder_frac,pore_frac,crack_frac,connected,bond_area_vox,r_bond_vox,r_bond_over_R,neck_binder_vox,neck_crack_vox,neck_severed,q_crack_med,q_binder_med,q_pore_med,dq_paired,cls
544,1029,19.274446969584112,19.070079745452038,4.977725364273731,123.27846036151404,5.977725364273731,958.1786311169292,19.46518220859573,1242,0.0188664594425615,1241,1,0,0.999194847020934,0.000805152979066,0.0,True,505.0,12.678584010953838,0.6612982397814888,505,0,0.0,,0.2857142857142857,0.5,,intact
544,1529,19.274446969584112,18.95582954714916,1.0,24.7660229,2.0,972.9700672285452,71.64541757956788,573,0.0087040911920996,568,5,0,0.9912739965095986,0.0087260034904013,0.0,True,741.0,15.35798247369064,0.8034460575752572,744,0,0.0,,0.3333333333333333,0.4721359549995794,,intact
544,1702,19.274446969584112,19.019617954806822,7.717797887081348,191.13915920902824,8.717797887081348,984.5570500290204,76.64739750519523,1227,0.0186386036521924,1208,19,0,0.9845150774246128,0.0154849225753871,0.0,True,400.0,11.283791670955123,0.5893232642308522,400,0,0.0,,0.2798057840438667,0.3483314773547883,,intact
545,726,19.255149352587136,19.14549252141433,2.863703305156273,70.92254163430594,3.863703305156273,1199.554209541199,77.19972619820605,1038,0.0157676206935417,971,67,0,0.9354527938342968,0.0645472061657032,0.0,True,1010.0,17.93022545997759,0.9338502996282964,1010,0,0.0,,0.2817290466902531,0.4305008740430604,,intact
545,756,19.255149352587136,19.18492320470129,6.164414002968976,152.66801836261033,7.164414002968976,1173.3017838219182,17.939483578944515,1614,0.0245172830437152,1594,20,0,0.9876084262701365,0.0123915737298636,0.0,True,819.0,16.146076823319174,0.8400648463530436,819,0,0.0,,0.2714970279031851,0.3704152082810797,,intact
545,1222,19.255149352587136,19.1124364914754,2.6502815398728847,65.63693330793913,3.6502815398728847,1187.1895414594928,68.06542863233287,903,0.0137169185802198,783,120,0,0.867109634551495,0.132890365448505,0.0,True,1083.0,18.56689545231096,0.9678427789422264,1083,0,0.0,,0.2612038749637414,0.4,,intact
546,559,19.46092181562806,19.315913149469303,1.0,24.7660229,2.0,709.08650890432,48.661982342799526,622,0.0094484201073053,610,12,0,0.9807073954983924,0.0192926045016077,0.0,True,744.0,15.389040103942165,0.793723372100569,744,0,0.0,,0.3333333333333333,0.4746807650256203,,intact
546,589,19.46092181562806,19.26137169655582,5.928203230275509,146.8180169568572,6.928203230275509,737.5621756694768,46.20603170577938,1462,0.0222083443679749,1366,96,0,0.9343365253077976,0.0656634746922024,0.0,True,546.0,13.183216521636506,0.680910934032791,546,0,0.0,,0.2742918851774317,0.3898590302731249,,intact
546,753,19.46092181562806,19.14657795294304,3.685557720282968,91.27660689979976,4.685557720282968,717.281843849242,77.67840913718275,1073,0.0162992842044029,1070,3,0,0.9972041006523764,0.0027958993476234,0.0,True,602.0,13.842779759955802,0.7171031453958426,602,0,0.0,,0.2898979485566356,0.4721359549995794,,intact
546,1203,19.46092181562806,18.993183427405445,5.741657386773941,142.19801832479757,6.741657386773941,734.0912041728557,57.27663096481399,1181,0.0179398458950605,1168,13,0,0.9889923793395428,0.0110076206604572,0.0,True,418.0,11.534883286137944,0.5999298755353383,418,0,0.0,,0.2801868778094689,0.3443593434156103,,intact
546,1258,19.46092181562806,19.067891303873783,1.0,24.7660229,2.0,711.4566332098201,57.53765683838235,561,0.0085218065598043,561,0,0,1.0,0.0,0.0,True,635.0,14.21712972884144,0.7379998799726982,635,0,0.0,,0.3333333333333333,,,intact
546,1272,19.46092181562806,18.98258898458395,5.708203932499369,141.36950931014945,6.708203932499369,725.3702943458848,81.14081439416772,1477,0.022436200158344,1432,45,0,0.969532836831415,0.0304671631685849,0.0,True,400.0,11.283791670955123,0.5870323202059317,400,0,0.0,,0.2771863727725964,0.3273531727209286,,intact
546,1692,19.46092181562806,18.84354755742544,1.414213562373095,35.02444547122265,2.414213562373095,719.0608230315495,81.68896079312627,658,0.0099952740041912,657,1,0,0.9984802431610942,0.0015197568389057,0.0,True,872.0,16.66031874701878,0.8698890244248633,873,0,0.0,,0.3090169943749474,0.4772255750516612,,intact
546,2040,19.46092181562806,18.67074631450133,3.1815405503520555,78.79410612729761,4.181540550352056,705.1882725311275,39.15883383292884,564,0.0085673777178781,541,23,0,0.9592198581560284,0.0407801418439716,0.0,True,845.0,16.40036139313104,0.8601963773083636,845,0,0.0,,0.2817290466902531,0.4,,intact
547,648,19.290712694615525,19.257510025380075,4.123105625617661,102.1129283431658,5.123105625617661,924.798627554704,68.88181147597383,880,0.0133675397016538,838,42,0,0.9522727272727272,0.0477272727272727,0.0,True,799.0,15.947714540361222,0.8274163328463326,799,0,0.0,,0.2761090914020477,0.381289057825295,,intact
547,650,19.290712694615525,19.19702317073667,3.3166247903554,82.13960550864952,4.3166247903554,897.4250891583448,26.025538506878444,720,0.0109370779377168,720,0,0,1.0,0.0,0.0,True,743.0,15.378694529593744,0.799147790007471,749,10,0.0131752305665349,,0.3021694792519622,,,intact
547,782,19.290712694615525,19.18167954941262,4.155870949147037,102.92439509602023,5.155870949147037,906.0450697968312,60.41093227207643,765,0.0116206453088241,763,2,0,0.9973856209150328,0.0026143790849673,0.0,True,943.0,17.325305846400365,0.9006617387609774,943,0,0.0,,0.304845440523399,0.300943148814956,,intact
547,812,19.290712694615525,19.10829644034616,1.414213562373095,35.02444547122265,2.414213562373095,907.9093754436112,63.44151875594362,673,0.0102231297945603,670,3,0,0.9955423476968795,0.0044576523031203,0.0,True,944.0,17.334489682638438,0.9028613015358076,944,0,0.0,,0.3203772410170408,0.4641016151377545,,intact
547,2365,19.290712694615525,17.909896243076773,1.0,24.7660229,2.0,909.1866604253196,65.44360201674479,454,0.0068964352551714,428,10,16,0.9427312775330396,0.0220264317180616,0.0352422907488986,True,730.0,15.243563130520608,0.8195329896912289,746,77,0.0935601458080194,0.4721359549995794,0.3090169943749474,0.4364916731037084,0.163118960624632,intact
548,787,19.618285041561524,19.085384791945668,4.55269276785519,112.752093345366,5.55269276785519,1067.5609121929274,67.30714170267446,1079,0.0163904265205506,1079,0,0,1.0,0.0,0.0,True,503.0,12.653452997124806,0.6538632151192156,503,0,0.0,,0.2933997741163456,,,intact
548,1050,19.618285041561524,19.102192040460967,4.242640687119285,105.07333641366796,5.242640687119285,1050.8166896857088,68.17488571303731,948,0.0144004859513271,893,55,0,0.9419831223628692,0.0580168776371308,0.0,True,481.0,12.373643572303322,0.639126607148561,481,0,0.0,,0.2857142857142857,0.4045372666182638,,intact
548,1264,19.618285041561524,19.05431174012645,1.0,24.7660229,2.0,1069.3716542718464,58.87705943947932,573,0.0087040911920996,573,0,0,1.0,0.0,0.0,True,653.0,14.417224270920368,0.7456041471591651,653,0,0.0,,0.3333333333333333,,,intact
548,1597,19.618285041561524,18.91187770315483,1.414213562373095,35.02444547122265,2.414213562373095,1046.7482726686212,53.096385913874286,640,0.0097218470557482,564,76,0,0.88125,0.11875,0.0,True,591.0,13.715726110367628,0.7119474787190443,591,0,0.0,,0.3039760393998865,0.4270509831248423,,intact
548,2155,19.618285041561524,18.753699206477247,2.0,49.5320458,3.0,1065.178221095884,72.40413024887368,620,0.0094180393352561,620,0,0,1.0,0.0,0.0,True,633.0,14.194722891072566,0.7398482600908537,633,0,0.0,,0.3090169943749474,,,intact
549,551,19.22376180832325,19.19183933920921,1.0,24.7660229,2.0,1095.9076538552497,39.98904987554779,633,0.009615514353576,631,2,0,0.9968404423380728,0.0031595576619273,0.0,True,981.0,17.670936544119517,0.9199875059226852,986,0,0.0,,0.3333333333333333,0.4571067811865475,,intact
549,879,19.22376180832325,19.1335446430696,1.8284271247461903,45.2828680424453,2.8284271247461903,1122.373277933814,54.863303122903474,698,0.0106028894451754,685,13,0,0.9813753581661891,0.0186246418338108,0.0,True,875.0,16.688952945311364,0.870183779273445,893,0,0.0,,0.2989350844248255,0.4415184401122529,,intact
549,1109,19.22376180832325,19.1805980871652,9.507015194961,235.4509560290521,10.507015194961,1094.6422380118402,49.9609805935891,1715,0.0260515120322004,1564,151,0,0.9119533527696791,0.0880466472303207,0.0,True,428.0,11.67204486311899,0.6078499886410116,428,0,0.0,,0.2579565524955248,0.367798623311118,,intact
549,1622,19.22376180832325,19.07379894381716,2.6502815398728847,65.63693330793913,3.6502815398728847,1121.2618324676432,59.24802650823635,771,0.0117117876249717,766,5,0,0.993514915693904,0.0064850843060959,0.0,True,708.0,15.012108426804138,0.7839720406195911,708,0,0.0,,0.2958163163244892,0.4415184401122529,,intact
550,562,19.285365155201266,19.196591291700063,2.863703305156273,70.92254163430594,3.863703305156273,719.0876433577901,43.572042391656026,819,0.0124409261541528,819,0,0,1.0,0.0,0.0,True,994.0,17.787636910694122,0.9244663501055664,996,0,0.0,,0.2898979485566356,,,intact
550,1954,19.285365155201266,19.25235872008188,4.55269276785519,112.752093345366,5.55269276785519,699.0978620941493,78.09066265378387,998,0.0151600052525574,989,9,0,0.9909819639278558,0.0090180360721442,0.0,True,836.0,16.312788383647018,0.8465880567538921,884,1,0.0011299435028248,,0.2898979485566356,0.39564392373896,,intact
551,1109,19.19183933920921,19.1805980871652,7.0,173.3621603,8.0,1079.997603406844,86.83580476772558,1767,0.02684141210548,1584,183,0,0.8964346349745331,0.1035653650254669,0.0,True,571.0,13.481652161769508,0.7026737453223758,571,0,0.0,,0.257284274447472,0.3333333333333333,,intact
551,1110,19.19183933920921,19.20867656686296,7.135175045001725,176.70990856002126,8.135175045001725,1068.1745067957006,55.086010630207696,2051,0.0311554817364683,1950,101,0,0.9507557289127256,0.0492442710872745,0.0,True,831.0,16.263932962808536,0.8470684614024554,831,0,0.0,,0.2725338062053596,0.3777135495558996,,intact
551,1165,19.19183933920921,19.04554044892911,1.0,24.7660229,2.0,1062.5628801414027,11.590361393581729,581,0.0088256142802964,578,3,0,0.9948364888123924,0.0051635111876075,0.0,True,855.0,16.497119526970184,0.86287918358296,855,0,0.0,,0.3333333333333333,0.5,,intact
550,859,19.285365155201266,19.09957467434175,10.366600265340756,256.73945956657525,11.366600265340756,718.5334530583772,53.4354612697344,2410,0.0366088303193021,2377,33,0,0.9863070539419088,0.0136929460580912,0.0,True,819.0,16.146076823319174,0.8412714410922341,819,0,0.0,,0.2784589286804264,0.1916074179729641,,intact
550,941,19.285365155201266,19.173457375808464,1.8284271247461903,45.2828680424453,2.8284271247461903,714.327942827503,59.08607307025953,602,0.0091446123868132,597,5,0,0.9916943521594684,0.0083056478405315,0.0,True,899.0,16.91628173326597,0.87970877005536,899,0,0.0,,0.2989350844248255,0.4641016151377545,,intact
550,953,19.285365155201266,19.224623107269643,10.246950765959598,253.77621732492796,11.246950765959598,703.1213643230471,88.70409497528745,1624,0.0246691869039612,1621,3,0,0.998152709359606,0.001847290640394,0.0,True,881.0,16.74607445725474,0.8697003147920598,884,0,0.0,,0.2710755134061366,0.3305953784295673,,intact
550,1480,19.285365155201266,19.006409882534754,4.977725364273731,123.27846036151404,5.977725364273731,695.718922876117,68.71433200533578,1287,0.0195500268136688,1276,11,0,0.9914529914529916,0.0085470085470085,0.0,True,809.0,16.047202183642064,0.8381539987544462,809,0,0.0,,0.2817290466902531,0.2771863727725964,,intact
552,774,19.109386101413783,19.083199859494755,8.565401897601228,212.13093954369543,9.565401897601228,1265.5956587568269,82.30105497768918,1717,0.0260818928042497,1474,96,147,0.8584740827023879,0.0559114735002912,0.0856144437973209,True,445.0,11.901592303208291,0.6232409774708627,495,313,0.3873762376237624,0.2817290466902531,0.2742918851774317,0.2879899054096423,0.0074371615128214,intact
552,1491,19.109386101413783,18.862130508102727,1.0,24.7660229,2.0,1252.2639101092636,58.13763759956967,574,0.0087192815781242,566,7,1,0.9860627177700348,0.0121951219512195,0.0017421602787456,True,941.0,17.30692355385402,0.9115739954151064,964,132,0.1204379562043795,0.4772255750516612,0.3333333333333333,0.4772255750516612,0.1438922417183278,intact
552,1846,19.109386101413783,18.709246095636985,1.0,24.7660229,2.0,1249.5187847183872,47.138599336450135,578,0.0087800431222226,572,5,1,0.9896193771626296,0.0086505190311418,0.0017301038062283,True,540.0,13.110581167104948,0.6933397854683575,604,211,0.2588957055214724,0.4772255750516612,0.3333333333333333,0.4772255750516612,0.1438922417183278,intact
553,684,19.3890061383682,19.21385131834359,1.0,24.7660229,2.0,1325.2830065479998,67.06139601263231,436,0.0066230083067285,433,3,0,0.993119266055046,0.0068807339449541,0.0,True,454.0,12.02134303343187,0.6228214088510045,454,0,0.0,,0.3333333333333333,0.4772255750516612,,intact
553,1152,19.3890061383682,19.07489254970354,1.0,24.7660229,2.0,1311.3772021947652,70.6857328225194,597,0.0090686604566902,596,1,0,0.998324958123953,0.0016750418760469,0.0,True,669.0,14.592782937361742,0.7587781496464473,669,0,0.0,,0.3333333333333333,0.4142135623730951,,intact
553,1210,19.3890061383682,19.32635844902664,1.0,24.7660229,2.0,1332.1097034126933,42.64364432800805,222,0.0033722656974626,222,0,0,1.0,0.0,0.0,True,256.0,9.0270333367641,0.4663282101547441,256,0,0.0,,0.3333333333333333,,,intact
553,1547,19.3890061383682,18.997594292270804,1.0,24.7660229,2.0,1321.6666322985666,78.39858874120468,591,0.0089775181405425,591,0,0,1.0,0.0,0.0,True,472.0,12.257335203001883,0.6386257217619331,472,0,0.0,,0.3333333333333333,,,intact
553,1584,19.3890061383682,19.05978969893172,1.414213562373095,35.02444547122265,2.414213562373095,1311.4567344108782,72.31943571875189,497,0.0075496218542295,496,1,0,0.9979879275653925,0.0020120724346076,0.0,True,772.0,15.67594437773643,0.8154192627551105,773,0,0.0,,0.3090169943749474,0.4641016151377545,,intact
553,866,19.3890061383682,19.27316166370076,7.0990195135927845,175.81447984118574,8.099019513592784,1321.7520877319007,80.10856394174643,1492,0.0226640559487131,1487,5,0,0.9966487935656836,0.0033512064343163,0.0,True,450.0,11.96826841204298,0.6191204007656556,450,0,0.0,,0.2766967754673748,0.4239565211505176,,intact
553,922,19.3890061383682,19.128108853144617,2.0,49.5320458,3.0,1297.5472840816915,11.423342821977164,739,0.0112256952721843,739,0,0,1.0,0.0,0.0,True,770.0,15.655625581928012,0.8129178722434276,770,0,0.0,,0.3090169943749474,,,intact
553,1071,19.3890061383682,19.079921522398894,1.0,24.7660229,2.0,1305.879256695952,52.24793239634994,666,0.010116797092388,658,8,0,0.987987987987988,0.012012012012012,0.0,True,786.0,15.817445133157866,0.8223491578783695,787,0,0.0,,0.3333333333333333,0.4721359549995794,,intact
553,1087,19.3890061383682,19.376932883955828,7.639192214932638,189.19240933252345,8.639192214932638,1307.9231519382777,65.77814332882843,1424,0.0216311096990399,1422,2,0,0.9985955056179776,0.0014044943820224,0.0,True,505.0,12.678584010953838,0.6541094750034384,505,0,0.0,,0.2775144043792301,0.4329494716785169,,intact
558,869,19.19183933920921,19.040273793852723,6.817337799805944,168.8383440670296,7.817337799805943,718.2843268676652,77.38271709551503,1344,0.0204158788170714,1069,64,211,0.7953869047619048,0.0476190476190476,0.1569940476190476,True,614.0,13.980066885278037,0.7313258797190842,614,2,0.0032467532467532,0.3333333333333333,0.2517564787261065,0.3797611274246456,0.0815768546072268,cohesive
558,927,19.19183933920921,19.143538434456097,1.0,24.7660229,2.0,708.8609933732389,77.32705778796107,544,0.008263569997386,539,5,0,0.9908088235294118,0.0091911764705882,0.0,True,1009.0,17.921346912535476,0.9349769301006676,1009,104,0.0934411500449236,,0.3090169943749474,0.4721359549995794,,intact
554,879,19.283439314849417,19.1335446430696,1.7320508075688772,42.89600996421431,2.732050807568877,1143.7906015422848,62.129985312808,719,0.0109218875516922,708,11,0,0.9847009735744088,0.015299026425591,0.0,True,1050.0,18.28183197857863,0.9517577953857118,1066,0,0.0,,0.3090169943749474,0.414213562373095,,intact
554,1432,19.283439314849417,18.992962830378428,1.0,24.7660229,2.0,1155.3243783232797,84.16712731775598,607,0.0092205643169362,607,0,0,1.0,0.0,0.0,True,1142.0,19.065935330370998,0.9962240054867884,1142,0,0.0,,0.3333333333333333,,,intact
555,669,19.3043889028925,19.33849491475373,4.155870949147037,102.92439509602023,5.155870949147037,946.035732999499,86.13234934376783,752,0.0114231702905042,751,1,0,0.9986702127659576,0.0013297872340425,0.0,True,722.0,15.159806655254442,0.7846105237276174,726,57,0.0727969348659003,,0.304845440523399,0.3126480851423008,,intact
555,845,19.3043889028925,19.389641156419238,1.0,24.7660229,2.0,938.6303999898104,62.60096084037373,585,0.0088863758243949,568,17,0,0.9709401709401708,0.029059829059829,0.0,True,690.0,14.820047957642227,0.7660121178861686,690,41,0.0560875512995896,,0.3333333333333333,0.4364916731037084,,intact
555,968,19.3043889028925,19.11592145968711,1.414213562373095,35.02444547122265,2.414213562373095,942.1472035083124,74.87373465299066,538,0.0081724276812384,538,0,0,1.0,0.0,0.0,True,487.0,12.450578884995911,0.6481248468582104,487,0,0.0,,0.3090169943749474,,,intact
555,1068,19.3043889028925,19.117010251707445,5.6332495807108,139.51318811729905,6.6332495807108,954.1208286182192,73.28883941111565,1032,0.0156764783773941,1025,7,0,0.993217054263566,0.0067829457364341,0.0,True,489.0,12.476118560829471,0.6494359307753521,489,0,0.0,,0.2843646522044218,0.4096424282282281,,intact
555,1073,19.3043889028925,19.20824521170423,10.468901523086457,259.273054858604,11.468901523086457,923.4669814942024,17.518788355389187,1554,0.0236058598822388,1543,11,0,0.9929214929214928,0.007078507078507,0.0,True,282.0,9.474354220939228,0.492012786907678,282,0,0.0,,0.2563347232703193,0.3282629624997999,,intact
555,1088,19.3043889028925,19.21212671090965,1.0,24.7660229,2.0,957.8436999100848,57.96070718957466,579,0.0087952335082472,579,0,0,1.0,0.0,0.0,True,712.0,15.054455784347004,0.7817143136879356,712,68,0.0871794871794871,,0.3333333333333333,,,intact
555,1100,19.3043889028925,19.110911418166676,1.0,24.7660229,2.0,953.3111075110984,72.90415385064976,611,0.0092813258610346,607,4,0,0.9934533551554828,0.0065466448445171,0.0,True,620.0,14.048207338801282,0.7313860478190815,620,0,0.0,,0.3333333333333333,0.4860679774997897,,intact
555,1137,19.3043889028925,19.062418001057488,5.0990195135927845,126.28243404118577,6.0990195135927845,946.8509152701712,88.18818615473904,1175,0.0178487035789128,1044,131,0,0.8885106382978724,0.1114893617021276,0.0,True,531.0,13.000867261978827,0.6777143218890256,531,108,0.1690140845070422,,0.2714970279031851,0.3451409985003952,,intact
555,1771,19.3043889028925,19.06548343779137,1.0,24.7660229,2.0,965.7978110223952,21.246441183509333,621,0.0094332297212807,619,2,0,0.996779388083736,0.003220611916264,0.0,True,792.0,15.877702285203682,0.8276129846993748,792,81,0.0927835051546391,,0.3333333333333333,0.4633576589174196,,intact
556,656,19.28686276515699,19.12876131106555,4.155870949147037,102.92439509602023,5.155870949147037,985.9770385310776,65.58011002123102,1198,0.0181980824574788,1198,0,0,1.0,0.0,0.0,True,1018.0,18.00109619259613,0.9371757781094052,1028,0,0.0,,0.2933997741163456,,,intact
556,755,19.28686276515699,19.24312239795737,5.196152422706632,128.68802989264293,6.196152422706632,984.6689755246182,70.08977159070336,1120,0.0170132323475595,1115,5,0,0.9955357142857144,0.0044642857142857,0.0,True,703.0,14.959005648344574,0.7764864473742478,703,0,0.0,,0.2857142857142857,0.3827822185373187,,intact
556,1225,19.28686276515699,19.097392987798774,1.0,24.7660229,2.0,979.9174413091002,81.5427653127118,503,0.0076407641703771,503,0,0,1.0,0.0,0.0,True,672.0,14.625465582862905,0.7620554467432484,672,0,0.0,,0.3333333333333333,,,intact
556,1496,19.28686276515699,19.01169531380902,3.1815405503520555,78.79410612729761,4.181540550352056,964.141780375291,52.59735620557391,785,0.0119244530293162,785,0,0,1.0,0.0,0.0,True,560.0,13.351162356249093,0.6972148835849618,560,0,0.0,,0.2958163163244892,,,intact
553,1757,19.3890061383682,19.39577752098998,8.06225774829855,199.6700600200643,9.06225774829855,1338.1946164905576,19.98508151979017,109,0.0016557520766821,96,13,0,0.8807339449541285,0.1192660550458715,0.0,False,132.0,6.482044814428575,0.3342571082184987,132,0,0.0,,0.1230944378387209,0.221636875083904,,intact
553,2051,19.3890061383682,19.98121767301307,10.464089183493986,259.1538723460544,11.464089183493986,1338.8785081209005,31.24663051122688,208,0.0031596002931181,160,48,0,0.7692307692307693,0.2307692307692307,0.0,False,26.0,2.876813695875796,0.1461415972466053,51,0,0.0,,0.1083342883154361,0.2349607789321032,,intact
553,2090,19.3890061383682,19.211695510669102,1.0,24.7660229,2.0,1326.70456588946,63.75129127786021,413,0.0062736294281625,413,0,0,1.0,0.0,0.0,True,463.0,12.139912573947766,0.628999580594439,463,0,0.0,,0.3203772410170408,,,intact
554,689,19.283439314849417,19.15807596866327,7.3484692283495345,181.9923571892499,8.348469228349535,1157.848217617911,79.10557329189403,1314,0.0199601672363332,1246,68,0,0.9482496194824962,0.0517503805175038,0.0,True,688.0,14.798554040663838,0.769925635424202,688,0,0.0,,0.2734128456913957,0.3153527322022944,,intact
558,1049,19.19183933920921,19.03478459483494,4.773112505913769,118.21101362573678,5.773112505913769,726.9751904636701,51.49328052043472,1025,0.0155701456752218,1005,20,0,0.9804878048780488,0.0195121951219512,0.0,True,851.0,16.458484533589534,0.8611006068433794,851,43,0.0480984340044742,,0.2801868778094689,0.4002040087880716,,intact
559,725,19.315913149469303,19.143538434456097,1.0,24.7660229,2.0,691.8861835320765,77.5156534602683,530,0.0080509045930415,530,0,0,1.0,0.0,0.0,True,687.0,14.787795366729425,0.7690070844853213,687,0,0.0,,0.3203772410170408,,,intact
559,1132,19.315913149469303,19.229143661091097,1.0,24.7660229,2.0,680.9948241326008,40.85526884471246,531,0.0080660949790661,530,1,0,0.9981167608286252,0.0018832391713747,0.0,True,872.0,16.66031874701878,0.8644594210303128,880,0,0.0,,0.3203772410170408,0.4772255750516612,,intact
559,1200,19.315913149469303,19.141583948487455,2.146264369941973,53.15443253543696,3.146264369941973,682.2821735408297,48.18312658571078,634,0.0096307047396006,632,2,0,0.996845425867508,0.0031545741324921,0.0,True,635.0,14.21712972884144,0.7393684353731275,636,0,0.0,,0.2989350844248255,0.4886127875258306,,intact
559,1258,19.315913149469303,19.067891303873783,2.23606797749979,55.37851073671648,3.23606797749979,698.6103853363732,83.58156260147676,438,0.0066533890787777,438,0,0,1.0,0.0,0.0,True,622.0,14.070847494245603,0.7331658596452695,622,0,0.0,,0.2958163163244892,,,intact
559,1272,19.315913149469303,18.98258898458395,6.894954260780955,170.7605951169537,7.894954260780955,712.5240464724378,45.46745265904723,1432,0.0217526327872367,1313,119,0,0.9168994413407822,0.0831005586592178,0.0,True,343.0,10.448937312523231,0.5456577531909542,344,0,0.0,,0.2588283628687876,0.3753612022949537,,intact
559,1335,19.315913149469303,18.96402020206593,1.8284271247461903,45.2828680424453,2.8284271247461903,698.8075955112361,82.77246210112843,662,0.0100560355482896,651,11,0,0.9833836858006042,0.0166163141993957,0.0,True,638.0,14.250673927406329,0.7445506133220472,638,0,0.0,,0.3090169943749474,0.4364916731037084,,intact
559,1361,19.315913149469303,18.91766081225133,6.817337799805944,168.8383440670296,7.817337799805943,678.9473458615348,40.17915733109703,1821,0.0276616929508088,1816,5,0,0.9972542559033498,0.0027457440966501,0.0,True,901.0,16.93508805561977,0.8858752295861819,901,0,0.0,,0.2779262976266636,0.3299230723708768,,intact
560,1248,19.2205312496955,19.145275420339075,1.0,24.7660229,2.0,1266.4647226000488,44.01118365798775,614,0.0093268970191085,608,6,0,0.990228013029316,0.009771986970684,0.0,True,1048.0,18.26441241104166,0.9521192956074084,1048,9,0.0085146641438032,,0.3333333333333333,0.4608128488913787,,intact
560,1890,19.2205312496955,18.80357089937865,1.0,24.7660229,2.0,1291.1100411423436,55.73094706261099,555,0.0084306642436567,555,0,0,1.0,0.0,0.0,True,866.0,16.602902199168756,0.8732830631517237,866,0,0.0,,0.3333333333333333,,,intact
560,2174,19.2205312496955,18.44242553004237,1.0,24.7660229,2.0,1292.5060441870355,49.5480551455288,557,0.0084610450157059,557,0,0,1.0,0.0,0.0,True,1099.0,18.703544180608816,0.99320636401394,1099,58,0.0501296456352636,,0.3333333333333333,,,intact
561,911,19.2302196702066,19.12201709832082,1.0,24.7660229,2.0,874.8508695056098,58.445875374950354,621,0.0094332297212807,612,9,0,0.9855072463768116,0.0144927536231884,0.0,True,701.0,14.93771167933152,0.7789747320077921,701,64,0.0836601307189542,,0.3333333333333333,0.4142135623730951,,intact
559,2040,19.315913149469303,18.67074631450133,7.4852813742385695,185.38064992733587,8.48528137423857,692.3420246576807,80.2383232042476,1679,0.0255046581353146,1641,38,0,0.97736748064324,0.0226325193567599,0.0,True,572.0,13.49345229721172,0.7104311085848394,572,0,0.0,,0.2798057840438667,0.2838564562103691,,intact
560,970,19.2205312496955,19.045101672251796,10.764602927211008,266.5964026047148,11.764602927211008,1274.0951139205094,75.71186720540408,2052,0.0311706721224929,2052,0,0,1.0,0.0,0.0,True,330.0,10.249012754438883,0.5356771584227764,330,0,0.0,,0.2564292095566386,,,intact
560,1052,19.2205312496955,19.086258624866257,4.841619252963779,119.90765329198184,5.841619252963779,1277.9059650405636,83.8369833743467,1267,0.0192462190931766,1255,12,0,0.9905288082083662,0.0094711917916337,0.0,True,454.0,12.02134303343187,0.6276351045230671,454,0,0.0,,0.2898979485566356,0.3681510477567927,,intact
560,1216,19.2205312496955,19.006850447424053,1.0,24.7660229,2.0,1291.7938939162116,52.84661328899644,612,0.0092965162470593,611,1,0,0.9983660130718954,0.0016339869281045,0.0,True,690.0,14.820047957642227,0.7753629623427191,690,32,0.0443213296398892,,0.3333333333333333,0.4772255750516612,,intact
561,1028,19.2302196702066,19.12136418005971,7.152147760599405,177.13025522318858,8.152147760599405,859.8711475389032,77.719906876368,1557,0.0236514310403126,1453,104,0,0.9332048811817598,0.0667951188182402,0.0,True,580.0,13.58748446131949,0.7085748799511518,580,0,0.0,,0.2766967754673748,0.2958404315073135,,intact
561,1332,19.2302196702066,19.00090109726227,2.23606797749979,55.37851073671648,3.23606797749979,864.4689976810549,89.06545123911674,720,0.0109370779377168,715,5,0,0.9930555555555556,0.0069444444444444,0.0,True,683.0,14.744682168956,0.7713444896704339,683,35,0.0487465181058495,,0.2958163163244892,0.414213562373095,,intact
561,1412,19.2302196702066,18.967117524536715,1.0,24.7660229,2.0,881.9497732064126,25.429504743567605,626,0.0095091816514037,580,46,0,0.926517571884984,0.0734824281150159,0.0,True,638.0,14.250673927406329,0.7461605951614603,639,60,0.0858369098712446,,0.3203772410170408,0.4429907079434432,,intact
561,1484,19.2302196702066,19.105462739798988,6.032065437739018,149.39027076534305,7.032065437739018,860.3067781228435,78.62484239192274,1241,0.0188512690565369,1164,40,37,0.9379532634971796,0.032232070910556,0.0298146655922643,True,683.0,14.744682168956,0.7692406260704856,683,116,0.1451814768460575,0.3333333333333333,0.2687959533979827,0.3728882052880167,0.0645373799353506,intact
561,1665,19.2302196702066,18.9986966885068,1.0,24.7660229,2.0,877.0279587010173,50.32585202843887,610,0.00926613547501,606,4,0,0.9934426229508196,0.0065573770491803,0.0,True,671.0,14.614579488624488,0.7645824616890263,671,55,0.0757575757575757,,0.3333333333333333,0.4633576589174196,,intact
562,941,19.196591291700063,19.173457375808464,1.0,24.7660229,2.0,729.7233245777044,76.24177154907494,490,0.0074432891520572,490,0,0,1.0,0.0,0.0,True,762.0,15.574085310927526,0.8117834535933516,762,0,0.0,,0.3203772410170408,,,intact
562,953,19.196591291700063,19.224623107269643,1.0,24.7660229,2.0,718.5167460732484,33.72848683677342,736,0.0111801241141105,732,4,0,0.9945652173913044,0.0054347826086956,0.0,True,949.0,17.38033607236688,0.9047260137010632,950,0,0.0,,0.3333333333333333,0.4746807650256203,,intact
562,1064,19.196591291700063,19.266946933873697,4.766114533138578,118.03770167173282,5.766114533138578,745.5233310392589,60.20672274774478,1092,0.0165879015388705,1085,7,0,0.9935897435897436,0.0064102564102564,0.0,True,444.0,11.888212206450683,0.6181548944733541,444,0,0.0,,0.2898979485566356,0.2933997741163456,,intact
563,2088,19.319111889823457,18.910097573229084,1.0,24.7660229,2.0,1210.5550133575398,75.39219250897004,585,0.0088863758243949,579,6,0,0.9897435897435898,0.0102564102564102,0.0,True,597.0,13.785173268832098,0.7211853691170403,597,11,0.0180921052631578,,0.3333333333333333,0.4318516525781366,,intact
564,590,19.1335446430696,19.234092306346103,7.0670198723450905,175.0219759932536,8.06701987234509,915.409911011444,89.92510589878374,1592,0.0241830945511738,1027,565,0,0.6451005025125628,0.3548994974874372,0.0,True,2.0,0.7978845608028654,0.0415915403836209,293,48,0.1407624633431085,,0.230062755503559,0.3203772410170407,,intact
564,949,19.1335446430696,19.016097596028565,1.0,24.7660229,2.0,902.0686658524866,46.4459396015541,607,0.0092205643169362,591,15,1,0.9736408566721582,0.0247116968698517,0.0016474464579901,True,680.0,14.712264360219256,0.7712923894809789,687,124,0.1528976572133168,0.5,0.3333333333333333,0.3797958971132712,0.1666666666666666,intact
564,1145,19.1335446430696,18.9467451408178,9.885661164744509,244.82851078770312,10.885661164744509,902.1182964576408,56.77298980759447,1885,0.0286338776563836,1020,649,216,0.5411140583554377,0.3442970822281167,0.1145888594164456,True,358.0,10.674967880691588,0.5606558112490205,361,34,0.0860759493670886,0.2311604254946383,0.2825891546666882,0.2912278756111366,-0.0514287291720498,mixed
562,2292,19.196591291700063,19.17735296848804,1.0,24.7660229,2.0,747.220864684788,50.51146817631177,479,0.0072761949057866,479,0,0,1.0,0.0,0.0,True,869.0,16.63163525014044,0.8668191696622283,876,11,0.012401352874859,,0.3203772410170408,,,intact
563,1252,19.319111889823457,19.035443465884093,1.8284271247461903,45.2828680424453,2.8284271247461903,1191.159300081241,43.9918001615286,769,0.0116814068529225,736,18,15,0.9570871261378412,0.0234070221066319,0.0195058517555266,True,622.0,14.070847494245603,0.7337249702805756,622,199,0.2423873325213154,0.4270509831248423,0.2898979485566356,0.4390050566079806,0.1371530345682066,intact
563,1336,19.319111889823457,19.01873798728661,1.0,24.7660229,2.0,1222.1591730188882,33.244061914029785,566,0.0085977584899273,549,15,2,0.969964664310954,0.0265017667844522,0.0035335689045936,True,480.0,12.360774464742066,0.6448339958742534,480,169,0.2604006163328197,0.3696938456699069,0.3333333333333333,0.4721359549995794,0.0363605123365735,intact
563,1396,19.319111889823457,18.991197869657334,3.0,74.2980687,4.0,1206.0444337160402,89.01775742851916,609,0.0092509450889854,544,48,17,0.8932676518883416,0.0788177339901477,0.0279146141215106,True,475.0,12.296226898414837,0.6419278244218238,488,111,0.1853088480801335,0.4494897427831781,0.2817290466902531,0.3991718357941185,0.1677606960929249,intact
564,1149,19.1335446430696,18.975519447508336,1.0,24.7660229,2.0,897.9079269114221,23.09287166554952,566,0.0085977584899273,556,10,0,0.9823321554770318,0.0176678445229682,0.0,True,801.0,15.967661658277216,0.837998100416486,801,1,0.0012468827930174,,0.3333333333333333,0.4608128488913787,,intact
564,1406,19.1335446430696,19.01873798728661,2.6502815398728847,65.63693330793913,3.6502815398728847,910.9790391244912,77.85618136421006,693,0.0105269375150524,681,12,0,0.9826839826839828,0.0173160173160173,0.0,True,884.0,16.774562271083887,0.8793477671365882,884,0,0.0,,0.2958163163244892,0.4405631227746834,,intact
564,1554,19.1335446430696,18.788028517155144,1.0,24.7660229,2.0,932.8657327020532,24.504062215003948,490,0.0074432891520572,456,14,20,0.9306122448979592,0.0285714285714285,0.0408163265306122,True,513.0,12.778613837669742,0.6739495634148954,649,244,0.2732362821948488,0.4721359549995794,0.3333333333333333,0.3901194830787668,0.138802621666246,intact
565,707,19.19183933920921,19.20630387369838,2.0,49.5320458,3.0,771.0738746554326,21.83608899225173,676,0.0102687009526341,649,27,0,0.9600591715976332,0.0399408284023668,0.0,True,318.0,10.060941497019323,0.524032708625209,324,0,0.0,,0.3090169943749474,0.4270509831248423,,intact
563,1611,19.319111889823457,18.9722037879183,1.0,24.7660229,2.0,1221.0337769255284,37.27064154335573,618,0.0093876585632069,612,6,0,0.9902912621359224,0.0097087378640776,0.0,True,636.0,14.228319915327,0.7431617150516318,636,115,0.1531291611185086,,0.3333333333333333,0.4259659260564253,,intact
563,1833,19.319111889823457,18.942088776624185,4.0197648378370845,99.553588026488,5.0197648378370845,1205.1656565870394,88.62214410479775,1176,0.0178638939649374,852,80,244,0.7244897959183674,0.0680272108843537,0.2074829931972789,True,433.0,11.740024732409273,0.6136778003783054,433,71,0.1408730158730158,0.3851040526300559,0.2204812092115424,0.3784244573431458,0.1646228434185135,cohesive
563,1908,19.319111889823457,18.81661566299282,3.1815405503520555,78.79410612729761,4.181540550352056,1194.8448248848003,58.52380263191303,1023,0.0155397649031726,633,107,283,0.6187683284457478,0.104594330400782,0.2766373411534701,True,21.0,2.5854414729132054,0.1355915640698075,437,505,0.5360934182590233,0.424807680927192,0.2240092377397959,0.3740666961489728,0.2007984431873961,cohesive
563,2085,19.319111889823457,18.874871117033848,1.0,24.7660229,2.0,1193.6795960715765,51.85579886737056,536,0.0081420469091891,529,7,0,0.9869402985074628,0.0130597014925373,0.0,True,760.0,15.553633450087505,0.8144546457642305,761,286,0.2731614135625597,,0.3333333333333333,0.3797958971132712,,intact
565,1203,19.19183933920921,18.993183427405445,3.898979485566356,96.5622152261666,4.898979485566356,749.1603205492542,82.142610541467,1148,0.0174385631562484,996,152,0,0.867595818815331,0.1324041811846689,0.0,True,620.0,14.048207338801282,0.7357967245253915,620,0,0.0,,0.2708131845707603,0.3740666961489728,,intact
565,1251,19.19183933920921,19.116792503225167,2.23606797749979,55.37851073671648,3.23606797749979,758.424419724276,71.99716231579573,752,0.0114231702905042,718,34,0,0.9547872340425532,0.0452127659574468,0.0,True,903.0,16.95387351680916,0.8851202823708987,903,0,0.0,,0.2898979485566356,0.414213562373095,,intact
565,1270,19.19183933920921,19.12941372448049,1.8284271247461903,45.2828680424453,2.8284271247461903,764.8369066744287,51.12313732805387,716,0.0108763163936183,705,11,0,0.98463687150838,0.0153631284916201,0.0,True,766.0,15.614908671419878,0.814947707762478,766,0,0.0,,0.2989350844248255,0.414213562373095,,intact
565,1458,19.19183933920921,19.006850447424053,9.074467600217485,224.73847239229423,10.074467600217485,735.2156630428706,45.394312864422574,2236,0.0339657031510205,2175,61,0,0.9727191413237924,0.0272808586762075,0.0,True,797.0,15.927742441679586,0.8339418200282421,797,0,0.0,,0.2687959533979826,0.349188562111735,,intact
565,1520,19.19183933920921,18.88090014356729,8.126822193908446,201.2690645585648,9.126822193908446,742.5077938360063,66.0558615721809,1660,0.0252160408008471,1627,33,0,0.9801204819277108,0.0198795180722891,0.0,True,383.0,11.041407809169618,0.5800164610778573,383,0,0.0,,0.2817290466902531,0.221636875083904,,intact
565,1589,19.19183933920921,18.968002288037685,1.414213562373095,35.02444547122265,2.414213562373095,755.971827235722,78.719777677396,694,0.010542127901077,693,1,0,0.9985590778097982,0.0014409221902017,0.0,True,686.0,14.777028859756632,0.7744806178233998,686,0,0.0,,0.3090169943749474,0.4641016151377545,,intact
565,1637,19.19183933920921,18.94452811000645,1.0,24.7660229,2.0,737.8136548776415,43.72159989387868,596,0.0090534700706655,574,22,0,0.9630872483221476,0.0369127516778523,0.0,True,669.0,14.592782937361742,0.7652948570308505,669,0,0.0,,0.3090169943749474,0.414213562373095,,intact
565,2310,19.19183933920921,19.459871168757527,11.371561507692038,281.6283527082595,12.371561507692038,760.6570121943348,69.35146164575002,2649,0.0402393325791831,1310,1339,0,0.4945262363155908,0.5054737636844092,0.0,True,81.0,5.077706251929807,0.2627416062677593,81,0,0.0,,0.1677897757226651,0.3426057938713706,,intact
568,777,19.32039108942261,19.122234727833145,2.863703305156273,70.92254163430594,3.863703305156273,1154.1129624970213,74.93403348987064,753,0.0114383606765288,691,62,0,0.9176626826029216,0.0823373173970783,0.0,True,633.0,14.194722891072566,0.7384887264751293,633,0,0.0,,0.2791745113185196,0.4084566551111861,,intact
568,1096,19.32039108942261,19.037200232399154,2.6502815398728847,65.63693330793913,3.6502815398728847,1164.8398554676928,75.24683058219865,899,0.0136561570361214,878,21,0,0.9766407119021134,0.0233592880978865,0.0,True,709.0,15.022706457370044,0.7832976962150161,709,0,0.0,,0.2958163163244892,0.3827822185373187,,intact
566,593,19.168910516039407,19.128543830037398,1.414213562373095,35.02444547122265,2.414213562373095,712.2173170133224,81.03391937674984,610,0.00926613547501,609,1,0,0.9983606557377048,0.001639344262295,0.0,True,797.0,15.927742441679586,0.8317911837036357,797,0,0.0,,0.3090169943749474,0.4364916731037084,,intact
566,753,19.168910516039407,19.14657795294304,1.414213562373095,35.02444547122265,2.414213562373095,710.8407332206622,84.90422915037412,632,0.0096003239675514,632,0,0,1.0,0.0,0.0,True,982.0,17.679940843579836,0.9228613049207128,993,0,0.0,,0.3090169943749474,,,intact
566,1495,19.168910516039407,18.82896901190824,3.0,74.2980687,4.0,688.4112737684576,11.625132631176792,753,0.0114383606765288,752,1,0,0.99867197875166,0.0013280212483399,0.0,True,951.0,17.39864080210822,0.9157690386018212,951,0,0.0,,0.3090169943749474,0.4,,intact
566,1692,19.168910516039407,18.84354755742544,1.0,24.7660229,2.0,712.6197124029698,79.74346486248663,539,0.008187618067263,539,0,0,1.0,0.0,0.0,True,999.0,17.83231830967603,0.938235474023404,999,0,0.0,,0.3203772410170408,,,intact
569,1608,19.32273584883997,18.98810839877264,9.055385138137416,224.2658756994309,10.055385138137416,1032.3998125958335,87.49155206158775,1563,0.0237425733564602,1540,23,0,0.9852847088931542,0.0147152911068458,0.0,True,885.0,16.784047463965738,0.8762034767746816,888,0,0.0,,0.2727272727272727,0.3368702499140705,,intact
569,1804,19.32273584883997,19.005088065305195,1.0,24.7660229,2.0,1046.3813789369715,49.153973594673936,559,0.0084914257877551,559,0,0,1.0,0.0,0.0,True,930.0,17.205469890442554,0.897805726147304,930,0,0.0,,0.3333333333333333,,,intact
569,2263,19.32273584883997,18.44780519485631,3.3166247903554,82.13960550864952,4.3166247903554,1022.9103240142422,59.914123960947975,855,0.0129877800510387,855,0,0,1.0,0.0,0.0,True,546.0,13.183216521636506,0.6980687147893911,546,0,0.0,,0.2898979485566356,,,intact
569,1365,19.32273584883997,19.12484589568424,1.0,24.7660229,2.0,1014.1282626020154,6.642171691929383,582,0.0088408046663211,582,0,0,1.0,0.0,0.0,True,794.0,15.89773724873857,0.8269824278871718,797,0,0.0,,0.3333333333333333,,,intact
569,1430,19.32273584883997,18.97441435639597,1.0,24.7660229,2.0,1049.9129525884673,31.76842173611889,550,0.0083547123135336,541,9,0,0.9836363636363636,0.0163636363636363,0.0,True,844.0,16.39065416446578,0.8559725241501059,844,0,0.0,,0.3333333333333333,0.4772255750516612,,intact
569,1434,19.32273584883997,19.029511983618253,7.555641990915946,187.1232025712259,8.555641990915946,1031.724016946916,85.7308102382905,2130,0.0323555222324122,2069,61,0,0.9713615023474178,0.0286384976525821,0.0,True,732.0,15.26443044094783,0.7960122967305847,732,0,0.0,,0.2798057840438667,0.3,,intact
569,1497,19.32273584883997,19.030610685236372,4.242640687119285,105.07333641366796,5.242640687119285,1029.961825472456,80.8117639849589,953,0.0144764378814501,931,22,0,0.9769150052465896,0.0230849947534102,0.0,True,745.0,15.399378727952763,0.803026599739903,746,0,0.0,,0.3008613653919205,0.3185739424910703,,intact
568,2004,19.32039108942261,19.050365658609472,6.032065437739018,149.39027076534305,7.032065437739018,1165.394169005994,75.28775266644597,1588,0.0241223330070754,1571,17,0,0.989294710327456,0.010705289672544,0.0,True,538.0,13.086279790944385,0.6820965182874866,587,0,0.0,,0.2742918851774318,0.339056738914926,,intact
569,574,19.32273584883997,19.25879742118064,1.0,24.7660229,2.0,1028.239667705589,74.69196093984908,636,0.0096610855116498,636,0,0,1.0,0.0,0.0,True,902.0,16.94448338952177,0.8783727318939037,902,0,0.0,,0.3333333333333333,,,intact
