Repository: AmiraliKhosrozadeh/ice-bonded-granular-microCT

# Grain-scale kinematics, ice-bond failure and damage evolution in ice-bonded granular media under in-situ uniaxial compression

Analysis code, per-specimen tables and supplementary material for the paper of

## Results for every specimen

The paper shows one or two specimens per figure.  The same rendering for
every specimen and every scan is in [`supplementary/`](supplementary/README.md):
the void and crack classes (Fig. 11 of the paper), the crack orientation
classes (Fig. 12), the ice-path maps (Fig. 18) and the per-scan tables behind
Tables 2–4, each as one sheet per material, compiled with their text in
[`supplementary/supplementary.pdf`](supplementary/supplementary.pdf).

File: paper/data/bonds/Alumina_75_1000_T5/Alumina_75_1000_T5_throats_scan03_classified.csv (part 26 of 64)
bead_a,bead_b,r_a_vox,r_b_vox,gap_vox,gap_um,dsum_min,z_mid,axis_dip_deg,lens_vox,lens_mm3,binder_vox,pore_vox,crack_vox,binder_frac,pore_frac,crack_frac,connected,bond_area_vox,r_bond_vox,r_bond_over_R,neck_binder_vox,neck_crack_vox,neck_severed,q_crack_med,q_binder_med,q_pore_med,dq_paired,cls
569,916,19.32273584883997,19.1805980871652,1.7320508075688772,42.89600996421431,2.732050807568877,1041.7632602496549,65.87233779280358,647,0.0098281797579205,640,7,0,0.9891808346213292,0.0108191653786707,0.0,True,849.0,16.439132987175398,0.8539069896907219,849,0,0.0,,0.3090169943749474,0.4270509831248423,,intact
569,1339,19.32273584883997,19.02929222806954,10.015099296692402,248.0341785276579,11.015099296692402,1037.8398357375734,79.83812288640445,1942,0.0294997296597862,1913,29,0,0.9850669412976312,0.0149330587023686,0.0,True,241.0,8.758577656805558,0.4567465188146756,241,0,0.0,,0.2601150730041542,0.2953463088285515,,intact
571,972,19.264374148407107,19.142669823298245,1.0,24.7660229,2.0,899.0122675807909,30.85369060936836,608,0.0092357547029608,608,0,0,1.0,0.0,0.0,True,901.0,16.93508805561977,0.8818740681056282,904,76,0.0775510204081632,,0.3333333333333333,,,intact
571,1082,19.264374148407107,19.1289787871486,2.4641016151377544,61.02599702842861,3.4641016151377544,927.4560668213936,54.31864926724506,928,0.014096678230835,915,13,0,0.9859913793103448,0.0140086206896551,0.0,True,421.0,11.57620240335214,0.6030315936606586,423,0,0.0,,0.2989350844248255,0.424807680927192,,intact
571,1997,19.264374148407107,18.92521800857181,1.0,24.7660229,2.0,908.6387389484416,69.46194808032611,560,0.0085066161737797,560,0,0,1.0,0.0,0.0,True,694.0,14.86294254216004,0.7783766048647852,694,0,0.0,,0.3333333333333333,,,intact
572,926,19.24527117105047,19.04312692696349,1.0,24.7660229,2.0,774.106122930894,72.51071065830978,473,0.0071850525896389,473,0,0,1.0,0.0,0.0,True,1199.0,19.535955403674656,1.0204634497199294,1199,0,0.0,,0.3333333333333333,,,intact
572,967,19.24527117105047,19.134848773165523,1.414213562373095,35.02444547122265,2.414213562373095,791.5862032280083,55.57650300082423,650,0.0098737509159943,641,9,0,0.9861538461538462,0.0138461538461538,0.0,True,806.0,16.017420774398584,0.8346727836014729,806,0,0.0,,0.3090169943749474,0.4270509831248423,,intact
572,1181,19.24527117105047,19.022697200083087,6.483314773547883,160.56592214959517,7.483314773547883,795.5556603294855,48.73970918191231,1307,0.0198538345341609,1305,2,0,0.9984697781178272,0.0015302218821729,0.0,True,334.0,10.31094088749354,0.5388810185842701,334,0,0.0,,0.2843646522044218,0.374235765610433,,intact
572,1316,19.24527117105047,18.94319764240533,1.0,24.7660229,2.0,770.6524194549431,61.01498519370252,575,0.0087344719641488,575,0,0,1.0,0.0,0.0,True,1038.0,18.17706417050825,0.9519661162273946,1042,0,0.0,,0.3333333333333333,,,intact
572,1662,19.24527117105047,18.889378922838045,8.00692826708518,198.2997688212889,9.00692826708518,791.7034043041758,61.27329406059357,1453,0.0220716308937535,1404,49,0,0.9662766689607708,0.0337233310392291,0.0,True,511.0,12.753679933255228,0.6688762006131082,511,0,0.0,,0.2782996243492052,0.2553967929896867,,intact
572,1913,19.24527117105047,18.882908963684965,1.0,24.7660229,2.0,767.9992403862225,50.02702990950417,610,0.00926613547501,610,0,0,1.0,0.0,0.0,True,984.0,17.697935698969246,0.928338863089147,984,0,0.0,,0.3333333333333333,,,intact
572,2041,19.24527117105047,18.78058610528174,8.222125139210444,203.62933948435156,9.222125139210444,780.2851280017376,89.80070450783496,1605,0.0243805695694937,1423,182,0,0.8866043613707165,0.1133956386292835,0.0,True,338.0,10.37249929043725,0.5455497933977274,338,0,0.0,,0.2642788416911127,0.3469730036592996,,intact
572,2169,19.24527117105047,18.55705712990826,1.0,24.7660229,2.0,798.515855084509,11.303129649431034,615,0.0093420874051331,615,0,0,1.0,0.0,0.0,True,844.0,16.39065416446578,0.8671769650786344,844,0,0.0,,0.3333333333333333,,,intact
573,606,19.169343643240133,19.25557860887621,26.033164300356532,644.7379432220924,27.033164300356532,630.7116921889722,71.98792317453328,67,0.0010177558636486,64,3,0,0.9552238805970148,0.044776119402985,0.0,False,13.0,2.0342144725641096,0.1058799525587625,14,0,0.0,,0.1488661352967597,0.2030134483830789,,intact
573,829,19.169343643240133,19.173890297613955,10.677078252031311,264.42876449489944,11.677078252031311,652.9064223590842,50.66020029829157,471,0.0071546718175897,470,1,0,0.9978768577494692,0.0021231422505307,0.0,False,250.0,8.920620580763856,0.4653035054124154,250,0,0.0,,0.2076385371629625,0.3420512615433831,,intact
573,914,19.169343643240133,19.16566143795486,37.33630940518894,924.6718937303948,38.33630940518894,618.7037582037151,17.932055030657875,80,0.0012152308819685,80,0,0,1.0,0.0,0.0,True,135.0,6.555290583552474,0.342000245971958,135,0,0.0,,0.0259942941061387,,,intact
573,1485,19.169343643240133,18.8679441482026,1.0,24.7660229,2.0,655.7756133381911,14.99930231092551,251,0.0038127868921762,250,1,0,0.99601593625498,0.0039840637450199,0.0,True,554.0,13.279445656570912,0.6982330459196618,554,0,0.0,,0.3333333333333333,0.4772255750516612,,intact
573,1810,19.169343643240133,18.80492119710326,8.447170528427769,209.2028187472472,9.447170528427767,653.3188623440839,47.47804611000488,396,0.0060153928657442,396,0,0,1.0,0.0,0.0,False,299.0,9.755749892701914,0.5138084928684399,300,0,0.0,,0.2619031680761441,,,intact
574,1365,19.25879742118064,19.12484589568424,4.65685424949238,115.33175898489058,5.65685424949238,1008.9070434776904,50.53169146820285,939,0.0142637724771056,889,50,0,0.946751863684771,0.0532481363152289,0.0,True,475.0,12.296226898414837,0.6407013944406972,475,0,0.0,,0.2833003940990191,0.3133921657949117,,intact
574,1397,19.25879742118064,19.21040179379579,1.0,24.7660229,2.0,1004.2888073994682,14.411309452037436,585,0.0088863758243949,581,4,0,0.9931623931623932,0.0068376068376068,0.0,True,704.0,14.96964127403822,0.7782663314816491,708,0,0.0,,0.3333333333333333,0.4608128488913787,,intact
574,1821,19.25879742118064,18.84802872846212,10.180339887498947,252.1265307835824,11.180339887498947,1046.4498774799213,16.29011942431872,2467,0.0374746823227047,2139,328,0,0.8670449939197405,0.1329550060802594,0.0,True,685.0,14.766254502611575,0.7749926191504671,687,0,0.0,,0.2588283628687876,0.331713222674758,,intact
574,2263,19.25879742118064,18.44780519485631,7.194052389321207,178.16806621772872,8.194052389321207,1017.6891048899172,76.58756632586453,1391,0.0211298269602279,1388,3,0,0.99784327821711,0.00215672178289,0.0,True,397.0,11.24139781410501,0.596256200993507,398,0,0.0,,0.2779262976266636,0.3577747210701756,,intact
573,2109,19.169343643240133,18.666864757287453,17.612126886337478,436.1823377847397,18.61212688633748,638.3875194043446,87.05459406225889,69,0.0010481366356978,69,0,0,1.0,0.0,0.0,False,,,,0,0,,,0.2222222222222222,,,intact
574,821,19.25879742118064,19.19853459435802,4.123105625617661,102.1129283431658,5.123105625617661,1012.218495232908,60.24426089846159,1019,0.0154790033590742,1018,1,0,0.9990186457311088,0.000981354268891,0.0,True,791.0,15.867675317177952,0.8252093676579868,791,0,0.0,,0.2878061171354606,0.39564392373896,,intact
574,1136,19.25879742118064,19.291140369707552,8.797958971132712,217.8904533523332,9.797958971132712,1012.847828307658,65.04977689319338,1763,0.0267806505613816,1351,412,0,0.7663074305161657,0.2336925694838343,0.0,True,228.0,8.51907589177983,0.4419761161738336,238,0,0.0,,0.2225758785102318,0.380665477567095,,intact
574,1339,19.25879742118064,19.02929222806954,1.0,24.7660229,2.0,1032.6186166132484,60.161636462905015,527,0.0080053334349677,527,0,0,1.0,0.0,0.0,True,1366.0,20.85212949621832,1.089222768084836,1366,0,0.0,,0.3333333333333333,,,intact
575,596,19.294774842617077,19.24505631533309,9.0,222.8942061,10.0,925.816718883859,14.601889194185157,1642,0.0249426138524042,1639,3,0,0.9981729598051156,0.0018270401948842,0.0,True,380.0,10.998079684646791,0.5707383428626184,381,0,0.0,,0.2588283628687876,0.2758872381516119,,intact
575,614,19.294774842617077,19.233877200803445,1.0,24.7660229,2.0,964.0896115415673,41.19034810587753,564,0.0085673777178781,559,5,0,0.9911347517730495,0.0088652482269503,0.0,True,957.0,17.453439806464733,0.9059979459855112,957,0,0.0,,0.3333333333333333,0.4142135623730951,,intact
575,1029,19.294774842617077,19.070079745452038,1.0,24.7660229,2.0,943.3474560015844,72.36289242338495,570,0.0086585200340258,566,4,0,0.9929824561403509,0.0070175438596491,0.0,True,885.0,16.784047463965738,0.8749699507103215,886,0,0.0,,0.3333333333333333,0.4318516525781366,,intact
575,1148,19.294774842617077,19.123105196349684,1.0,24.7660229,2.0,937.7893764588694,52.60024312648336,615,0.0093420874051331,613,2,0,0.9967479674796748,0.0032520325203252,0.0,True,574.0,13.517021664164629,0.703683891482533,580,0,0.0,,0.3333333333333333,0.3880803297382433,,intact
576,2100,19.287932344177005,19.068547889091885,1.0,24.7660229,2.0,806.5294048992071,78.32348030625742,382,0.0058027274613997,381,1,0,0.9973821989528796,0.0026178010471204,0.0,True,498.0,12.590406002966215,0.6564943355801348,498,0,0.0,,0.3203772410170408,0.4142135623730951,,intact
576,2120,19.287932344177005,18.95937232045356,2.4641016151377544,61.02599702842861,3.4641016151377544,817.6459741845289,42.8343392633076,775,0.0117725491690701,751,24,0,0.969032258064516,0.0309677419354838,0.0,True,497.0,12.577758680835943,0.657706930782357,497,0,0.0,,0.2898979485566356,0.4382703629540102,,intact
576,2221,19.287932344177005,18.48514241857223,1.0,24.7660229,2.0,816.4633724258124,41.49521924846502,621,0.0094332297212807,619,2,0,0.996779388083736,0.003220611916264,0.0,True,695.0,14.873646859386389,0.7875264035457537,695,0,0.0,,0.3333333333333333,0.4077575732838083,,intact
577,681,19.464913239502334,19.29456108799358,1.0,24.7660229,2.0,816.784217658759,63.01121398182751,607,0.0092205643169362,606,1,0,0.99835255354201,0.0016474464579901,0.0,True,572.0,13.49345229721172,0.696266011411795,572,87,0.1320182094081942,,0.3333333333333333,0.4772255750516612,,intact
576,599,19.287932344177005,19.253861468873005,2.4641016151377544,61.02599702842861,3.4641016151377544,799.8803740749956,83.0885229717507,885,0.0134434916317769,885,0,0,1.0,0.0,0.0,True,732.0,15.26443044094783,0.7920975611560348,732,0,0.0,,0.2958163163244892,,,intact
576,613,19.287932344177005,19.3989499796682,5.0990195135927845,126.28243404118577,6.0990195135927845,801.3902148950449,87.46467892807948,1025,0.0155701456752218,999,26,0,0.9746341463414634,0.0253658536585365,0.0,True,474.0,12.283276682185289,0.6350099022900233,474,0,0.0,,0.2817290466902531,0.3614428266852522,,intact
576,1368,19.287932344177005,19.187733485671107,1.0,24.7660229,2.0,794.2158388563042,65.36555907156378,533,0.0080964757511153,533,0,0,1.0,0.0,0.0,True,740.0,15.347615963921076,0.7977829951945845,740,0,0.0,,0.3333333333333333,,,intact
576,1893,19.287932344177005,18.77878099565253,1.0,24.7660229,2.0,814.3741751901664,50.68479484575468,575,0.0087344719641488,572,3,0,0.9947826086956522,0.0052173913043478,0.0,True,762.0,15.574085310927526,0.8182521654493468,762,0,0.0,,0.3333333333333333,0.5,,intact
577,1294,19.464913239502334,18.996932793113185,1.0,24.7660229,2.0,827.4235071592414,9.132620721936805,540,0.0082028084532876,528,11,1,0.9777777777777776,0.0203703703703703,0.0018518518518518,True,419.0,11.54867275105708,0.6005261807383786,437,153,0.2593220338983051,0.4721359549995794,0.3203772410170408,0.4721359549995794,0.1517587139825386,intact
577,1658,19.464913239502334,19.178867493865287,8.438793109825916,208.99534340631084,9.438793109825916,801.301475107974,74.17518044268958,1788,0.0271604102119967,1767,21,0,0.988255033557047,0.011744966442953,0.0,True,397.0,11.24139781410501,0.5817959630641645,397,0,0.0,,0.2808687448721165,0.2598751755617592,,intact
577,1793,19.464913239502334,18.99053592480251,1.414213562373095,35.02444547122265,2.414213562373095,802.8967191796742,76.15457684991651,562,0.0085369969458289,556,6,0,0.98932384341637,0.0106761565836298,0.0,True,522.0,12.890219570974685,0.6703975561902762,522,0,0.0,,0.3090169943749474,0.4455762991312983,,intact
577,1798,19.464913239502334,19.0097136214997,1.8284271247461903,45.2828680424453,2.8284271247461903,811.1604658774219,80.85259828538595,538,0.0081724276812384,535,3,0,0.9944237918215614,0.0055762081784386,0.0,True,420.0,11.562445770562215,0.6010426462267753,422,133,0.2396396396396396,,0.2989350844248255,0.4721359549995794,,intact
577,1813,19.464913239502334,19.016097596028565,1.0,24.7660229,2.0,817.7131884768871,61.00941607299608,500,0.0075951930123033,498,2,0,0.996,0.004,0.0,True,644.0,14.317526556719258,0.7441346391815349,644,45,0.0653120464441219,,0.3203772410170408,0.4772255750516612,,intact
577,1921,19.464913239502334,18.90119189224011,5.0,123.8301145,6.0,804.010569002695,79.98538229416167,1548,0.0235147175660911,1423,125,0,0.919250645994832,0.0807493540051679,0.0,True,405.0,11.35409634909072,0.5918816262481039,408,0,0.0,,0.2779262976266636,0.3699677034698106,,intact
577,1994,19.464913239502334,19.046637302180763,2.6502815398728847,65.63693330793913,3.6502815398728847,817.0222375342447,64.26572603417137,732,0.0111193625700121,703,29,0,0.9603825136612022,0.0396174863387978,0.0,True,389.0,11.127557940783529,0.5778815853565585,389,0,0.0,,0.2843646522044218,0.424807680927192,,intact
577,2076,19.464913239502334,18.906091055031577,2.6502815398728847,65.63693330793913,3.6502815398728847,819.4376789204514,56.05296333057375,864,0.0131244935252601,775,89,0,0.8969907407407407,0.1030092592592592,0.0,True,392.0,11.170383851240114,0.5822304657702887,392,0,0.0,,0.2791745113185196,0.4270509831248423,,intact
577,2165,19.464913239502334,18.74939919685421,1.0,24.7660229,2.0,790.1897373589541,25.067941298534787,579,0.0087952335082472,572,7,0,0.9879101899827288,0.0120898100172711,0.0,True,556.0,13.303394180365686,0.6962519188338989,556,0,0.0,,0.3333333333333333,0.4721359549995794,,intact
577,2176,19.464913239502334,18.7108373465428,1.0,24.7660229,2.0,794.0509468758069,45.88400892740856,540,0.0082028084532876,540,0,0,1.0,0.0,0.0,True,746.0,15.40971041561482,0.8073035987010941,746,0,0.0,,0.3333333333333333,,,intact
577,2256,19.464913239502334,18.503057320298584,1.0,24.7660229,2.0,798.5093976965674,61.31212473158392,522,0.0079293815048446,513,9,0,0.9827586206896552,0.0172413793103448,0.0,True,722.0,15.159806655254442,0.7985576490783042,722,0,0.0,,0.3333333333333333,0.4494897427831781,,intact
578,732,19.35061616634828,19.313993396617555,1.0,24.7660229,2.0,723.9628900988951,64.49998341083264,539,0.008187618067263,528,11,0,0.979591836734694,0.0204081632653061,0.0,True,730.0,15.243563130520608,0.7885021109909961,730,0,0.0,,0.3203772410170408,0.4142135623730951,,intact
578,966,19.35061616634828,19.09411952304699,6.082762530298219,150.64583612062765,7.082762530298219,733.6348525797551,87.56367308812703,1525,0.0231653386875252,1520,5,0,0.99672131147541,0.0032786885245901,0.0,True,724.0,15.180789096653193,0.7897460510225702,724,0,0.0,,0.2714970279031851,0.3827822185373187,,intact
578,1220,19.35061616634828,19.06044684241931,3.0,74.2980687,4.0,732.5776365227111,89.73975261211673,849,0.012896637734891,799,50,0,0.9411071849234394,0.0588928150765606,0.0,True,793.0,15.887722925068465,0.827247239757045,793,0,0.0,,0.3021694792519622,0.444548774110146,,intact
578,1304,19.35061616634828,19.09259152198116,1.0,24.7660229,2.0,729.8191590304391,81.87871112272047,413,0.0062736294281625,410,3,0,0.9927360774818402,0.0072639225181598,0.0,True,1015.0,17.974552413802897,0.9351224049526752,1015,0,0.0,,0.3333333333333333,0.4721359549995794,,intact
578,1521,19.35061616634828,19.013676593079328,1.0,24.7660229,2.0,744.8483893329441,51.86640854185234,615,0.0093420874051331,600,15,0,0.975609756097561,0.024390243902439,0.0,True,770.0,15.655625581928012,0.8161560897316847,770,0,0.0,,0.3333333333333333,0.4142135623730951,,intact
583,1033,19.194647595514947,19.081670109032807,1.0,24.7660229,2.0,1046.665803008961,36.949558077042,573,0.0087040911920996,547,12,14,0.9546247818499128,0.0209424083769633,0.0244328097731239,True,716.0,15.09668435477122,0.7888263688948076,720,82,0.1022443890274314,0.4772255750516612,0.3333333333333333,0.3660254037844386,0.1438922417183278,intact
578,1548,19.35061616634828,18.955386607364503,1.0,24.7660229,2.0,714.8168966088111,15.563882406086543,703,0.0106788413752985,703,0,0,1.0,0.0,0.0,True,957.0,17.453439806464733,0.9112639556556408,957,0,0.0,,0.3333333333333333,,,intact
578,1599,19.35061616634828,19.041151772033658,4.977725364273731,123.27846036151404,5.977725364273731,718.0894177124121,48.61424005081937,1244,0.0188968402146107,1224,20,0,0.9839228295819936,0.0160771704180064,0.0,True,530.0,12.988619621707652,0.6766356601526734,530,0,0.0,,0.2928060946961875,0.2850424131830522,,intact
578,1966,19.35061616634828,18.791634837799812,4.65685424949238,115.33175898489058,5.65685424949238,731.2970868429674,86.39777123693152,1199,0.0182132728435034,1192,7,0,0.994161801501251,0.0058381984987489,0.0,True,645.0,14.32863833686038,0.7513263092575262,645,0,0.0,,0.2878061171354606,0.4,,intact
578,1981,19.35061616634828,18.800419450280437,1.0,24.7660229,2.0,748.3811375382961,35.02055506960085,575,0.0087344719641488,571,4,0,0.9930434782608696,0.0069565217391304,0.0,True,771.0,15.665788274060857,0.8212510104041675,771,0,0.0,,0.3333333333333333,0.4746807650256203,,intact
578,2122,19.35061616634828,18.76907258044186,1.0,24.7660229,2.0,748.7564500293133,31.871920525266532,610,0.00926613547501,610,0,0,1.0,0.0,0.0,True,698.0,14.905713688256792,0.7820480270585589,698,0,0.0,,0.3333333333333333,,,intact
579,697,19.211695510669102,19.20134089274429,8.906071389742918,220.5679679874079,9.906071389742918,1326.0792951537849,80.75865779417818,1447,0.0219804885776058,1360,87,0,0.939875604699378,0.0601243953006219,0.0,True,317.0,10.045109950630788,0.5230052550460798,317,0,0.0,,0.2736506965570264,0.2798057840438667,,intact
579,729,19.211695510669102,19.12158182443439,1.0,24.7660229,2.0,1311.3631357502877,55.97257512017053,574,0.0087192815781242,564,10,0,0.9825783972125436,0.0174216027874564,0.0,True,924.0,17.14987856615383,0.8947775801287369,924,20,0.0211864406779661,,0.3333333333333333,0.4543138140516439,,intact
579,1767,19.211695510669102,18.971319416272923,5.0,123.8301145,6.0,1337.817660628024,35.14299241824398,132,0.002005130955248,132,0,0,1.0,0.0,0.0,True,148.0,6.863662517577698,0.3595139111309244,148,0,0.0,,0.2002035988793882,,,intact
580,673,19.260513681222136,19.18427456138995,1.0,24.7660229,2.0,737.2880688454928,80.10449204208594,464,0.0070483391154175,434,30,0,0.9353448275862069,0.0646551724137931,0.0,True,960.0,17.480774889473267,0.9093963415357104,960,0,0.0,,0.3203772410170408,0.4641016151377545,,intact
580,1377,19.260513681222136,18.92477363466769,9.3166247903554,230.7357429086495,10.3166247903554,727.3812499992719,74.51529297239988,1987,0.0301832970308935,1797,190,0,0.9043784599899346,0.0956215400100654,0.0,True,414.0,11.479559785988718,0.6012556454544101,414,0,0.0,,0.2585688584788905,0.3840883782110749,,intact
580,1925,19.260513681222136,18.758449555674275,6.158776208911124,152.5283926258681,7.158776208911124,750.1308183028477,44.85219677826355,1080,0.0164056169065752,1080,0,0,1.0,0.0,0.0,True,690.0,14.820047957642227,0.7796134715877658,690,0,0.0,,0.2786866252910326,,,intact
583,1356,19.194647595514947,19.01257593335328,5.0,123.8301145,6.0,1074.937127064814,54.4221253121696,1007,0.0152967187267789,978,29,0,0.971201588877855,0.0287984111221449,0.0,True,908.0,17.000746355818674,0.8899231498972137,908,22,0.0236559139784946,,0.2801868778094689,0.3761785115301142,,intact
583,1558,19.194647595514947,18.8639197021193,3.2426406871192857,80.30731351366796,4.242640687119286,1054.393373583547,69.33636523135141,787,0.0119548338013654,655,76,56,0.832274459974587,0.096569250317662,0.0711562897077509,True,641.0,14.284139352575984,0.7506398882999412,648,100,0.1336898395721925,0.4068781988545112,0.2553967929896867,0.4068781988545112,0.1514814058648245,intact
583,1917,19.194647595514947,18.86839120291544,1.8284271247461903,45.2828680424453,2.8284271247461903,1045.761278170236,38.71905915917926,636,0.0096610855116498,594,12,30,0.9339622641509434,0.0188679245283018,0.0471698113207547,True,600.0,13.81976597885342,0.726151480024412,716,96,0.1182266009852216,0.4317713281142754,0.2989350844248255,0.4206322727489687,0.1328362436894498,intact
583,2048,19.194647595514947,18.902082838017,5.0,123.8301145,6.0,1062.2931092997342,88.81834876931583,1515,0.0230134348272791,967,128,420,0.6382838283828383,0.0844884488448844,0.2772277227722772,True,614.0,13.980066885278037,0.7339247607964317,614,166,0.2128205128205128,0.3874258867227931,0.2139387691339813,0.3516287047744073,0.1734871175888117,cohesive
583,2249,19.194647595514947,18.504916620407347,3.16227766016838,78.31704094788851,4.16227766016838,1058.4624429522885,80.72474842044166,847,0.0128662569628418,789,58,0,0.9315230224321134,0.0684769775678866,0.0,True,782.0,15.777145844408118,0.8369935394502352,782,0,0.0,,0.2817290466902531,0.396140478029631,,intact
584,872,19.267375664654864,19.284509273643067,1.0,24.7660229,2.0,1205.102211268622,43.29077673005132,622,0.0094484201073053,622,0,0,1.0,0.0,0.0,True,600.0,13.81976597885342,0.7169437240732522,613,379,0.3820564516129032,,0.3333333333333333,,,intact
584,1065,19.267375664654864,19.16089412980822,7.60555127546399,188.35925705526537,8.60555127546399,1197.983147593914,26.45653022555336,1641,0.0249274234663795,658,135,848,0.400975015234613,0.0822669104204753,0.5167580743449116,False,4.0,1.1283791670955126,0.058726514263106,14,419,0.9676674364896074,0.3702901664772492,0.1420147320224587,0.3069068190554251,0.2282754344547904,cohesive
584,1525,19.267375664654864,19.038078494083017,3.0,74.2980687,4.0,1212.9680745494793,73.56956350603423,799,0.0121371184336607,747,23,29,0.934918648310388,0.0287859824780976,0.0362953692115143,True,368.0,10.82303275961202,0.5650909510045932,368,516,0.583710407239819,0.4305008740430604,0.2817290466902531,0.3797958971132712,0.1487718273528072,intact
579,2070,19.211695510669102,18.69901015634927,6.348469228349534,157.22633428924988,7.348469228349534,1325.6172650384085,81.09367074926097,1377,0.0209171615558834,1226,151,0,0.8903413217138707,0.1096586782861292,0.0,True,381.0,11.012541334134651,0.5809726376956029,382,0,0.0,,0.2612038749637414,0.3299230723708768,,intact
579,2147,19.211695510669102,18.519313544693087,5.572595368400839,138.0110245062491,6.572595368400839,1314.4762975823585,69.61432493086406,1264,0.0192006479351028,1246,18,0,0.985759493670886,0.0142405063291139,0.0,True,591.0,13.715726110367628,0.7270267323220925,591,0,0.0,,0.2766967754673748,0.4077991067296614,,intact
579,2152,19.211695510669102,21.027322829498797,7.0,173.3621603,8.0,1342.0889387712175,22.58731442912622,133,0.0020203213412726,127,6,0,0.9548872180451128,0.0451127819548872,0.0,True,207.0,8.117274569709014,0.4034529123493097,207,0,0.0,,0.1387956486132114,0.2382570510040347,,intact
580,643,19.260513681222136,19.15373871647895,1.7320508075688772,42.89600996421431,2.732050807568877,718.4041633385464,40.35453824798698,704,0.0106940317613231,702,2,0,0.9971590909090908,0.002840909090909,0.0,True,829.0,16.244349652921244,0.845745973902821,830,0,0.0,,0.3090169943749474,0.3943007074887972,,intact
584,1625,19.267375664654864,19.178002080083733,6.032065437739018,149.39027076534305,7.032065437739018,1218.2662609071117,88.17393136603172,1575,0.0239248579887555,1509,47,19,0.958095238095238,0.0298412698412698,0.012063492063492,True,344.0,10.464157913908982,0.5443649420425344,346,201,0.3674588665447897,0.3944308031686672,0.2674788903885893,0.3783339250091166,0.1269519127800779,intact
584,1650,19.267375664654864,18.893615459597395,4.773112505913769,118.21101362573678,5.773112505913769,1230.258559824278,59.09507406687667,1172,0.017803132420839,1170,2,0,0.9982935153583616,0.0017064846416382,0.0,True,594.0,13.750493532712625,0.7206570441496652,614,295,0.3245324532453245,,0.2878061171354606,0.2714260780301549,,intact
584,1912,19.267375664654864,18.915436957996857,1.0,24.7660229,2.0,1235.324949602402,30.63823985061522,551,0.0083699026995582,540,7,4,0.9800362976406534,0.0127041742286751,0.0072595281306715,True,403.0,11.32602684669552,0.5932526217294125,417,562,0.5740551583248212,0.4568586240776848,0.3333333333333333,0.4721359549995794,0.1235252907443514,intact
584,1980,19.267375664654864,18.784420811528136,9.634842514655627,238.61673035585488,10.634842514655627,1196.816630979275,24.396541962366054,1794,0.0272515525281444,633,129,1032,0.3528428093645485,0.0719063545150501,0.5752508361204013,True,1.0,0.5641895835477563,0.02965376858887,81,256,0.7596439169139466,0.3383654224414442,0.1197824382707459,0.2296684845121643,0.2185829841706983,cohesive
584,2022,19.267375664654864,18.665722815550097,1.0,24.7660229,2.0,1228.5186308688085,60.46688632768616,527,0.0080053334349677,523,2,2,0.9924098671726757,0.0037950664136622,0.0037950664136622,True,471.0,12.244343853084386,0.6455757290416961,480,551,0.5344325897187197,0.4772255750516612,0.3333333333333333,0.4216254894180499,0.1438922417183278,intact
585,808,19.22720654116586,19.117445733791307,1.0,24.7660229,2.0,1024.7687350967958,43.39005379661725,477,0.0072458141337373,477,0,0,1.0,0.0,0.0,True,578.0,13.564037533648712,0.7074800124087897,579,0,0.0,,0.3333333333333333,,,intact
585,1014,19.22720654116586,19.1065527240975,1.0,24.7660229,2.0,1006.8685486080456,79.81155456500662,557,0.0084610450157059,555,2,0,0.9964093357271095,0.0035906642728904,0.0,True,771.0,15.665788274060857,0.8173363935248905,771,0,0.0,,0.3333333333333333,0.3660254037844386,,intact
585,1167,19.22720654116586,19.071830137140925,1.0,24.7660229,2.0,991.0694626305976,4.371052800816428,594,0.0090230892986163,586,8,0,0.9865319865319864,0.0134680134680134,0.0,True,1018.0,18.00109619259613,0.9400286667153824,1018,0,0.0,,0.3333333333333333,0.4746807650256203,,intact
585,1420,19.22720654116586,18.83592467157747,1.0,24.7660229,2.0,1027.7632174533333,23.514029835657613,575,0.0087344719641488,560,15,0,0.9739130434782608,0.0260869565217391,0.0,True,701.0,14.93771167933152,0.7848913740617564,701,0,0.0,,0.3333333333333333,0.4494897427831781,,intact
585,1609,19.22720654116586,19.00486774455692,1.0,24.7660229,2.0,1002.1230154836124,66.00464935331944,494,0.0075040506961557,492,2,0,0.9959514170040484,0.0040485829959514,0.0,True,787.0,15.827503922812443,0.8279699293597051,787,0,0.0,,0.3203772410170408,0.4457195687123781,,intact
585,1631,19.22720654116586,18.94031432128982,2.6502815398728847,65.63693330793913,3.6502815398728847,1017.1492983902128,70.98041510897467,657,0.0099800836181666,655,2,0,0.9969558599695586,0.0030441400304414,0.0,True,523.0,12.902560616952067,0.6761015819418315,523,0,0.0,,0.2898979485566356,0.3363400835469771,,intact
585,1970,19.22720654116586,18.71038273104492,3.685557720282968,91.27660689979976,4.685557720282968,1020.0108533936054,63.0821536741902,748,0.0113624087464058,664,84,0,0.8877005347593583,0.1122994652406417,0.0,True,595.0,13.762063154896342,0.7255106831459652,595,0,0.0,,0.2791745113185196,0.4105458806138031,,intact
587,1032,19.294774842617077,19.083636886011178,1.0,24.7660229,2.0,946.7901964017236,46.67356742368841,593,0.0090078989125917,593,0,0,1.0,0.0,0.0,True,765.0,15.604712843580296,0.8132026387084702,765,0,0.0,,0.3333333333333333,,,intact
587,1089,19.294774842617077,19.0562841681182,1.0,24.7660229,2.0,917.9780983352956,35.336421230413066,614,0.0093268970191085,604,10,0,0.98371335504886,0.01628664495114,0.0,True,994.0,17.787636910694122,0.9276216808362444,994,0,0.0,,0.3333333333333333,0.4721359549995794,,intact
587,1437,19.294774842617077,18.977950194980775,1.0,24.7660229,2.0,952.2865911125206,18.723705931519703,593,0.0090078989125917,593,0,0,1.0,0.0,0.0,True,656.0,14.450303987687134,0.7551228178025806,656,1,0.0015220700152207,,0.3333333333333333,,,intact
587,1544,19.294774842617077,18.902528279411268,6.032065437739018,149.39027076534305,7.032065437739018,929.8519191146926,80.25890597719638,1668,0.0253375638890439,1574,94,0,0.9436450839328536,0.0563549160671462,0.0,True,575.0,13.528790949515026,0.7083636719741602,575,0,0.0,,0.2766967754673748,0.3228372659848694,,intact
587,1935,19.294774842617077,18.814592661006586,1.0,24.7660229,2.0,942.5942660855764,62.44947129114632,514,0.0078078584166478,514,0,0,1.0,0.0,0.0,True,692.0,14.841510746523856,0.7788904260934082,692,0,0.0,,0.3599573858244808,,,intact
587,2314,19.294774842617077,18.853403322580828,1.0,24.7660229,2.0,923.0514729065104,57.58430277495586,544,0.008263569997386,538,6,0,0.9889705882352942,0.0110294117647058,0.0,True,863.0,16.574119336381386,0.8689337280856962,863,18,0.0204313280363223,,0.3333333333333333,0.4318516525781366,,intact
588,712,19.24118809178941,19.20716673903896,1.414213562373095,35.02444547122265,2.414213562373095,1235.8200250494958,73.44366891226753,658,0.0099952740041912,658,0,0,1.0,0.0,0.0,True,614.0,13.980066885278037,0.7272127479466896,614,0,0.0,,0.3090169943749474,,,intact
588,940,19.24118809178941,19.184490780700678,1.0,24.7660229,2.0,1222.9105705573252,13.99820650768227,607,0.0092205643169362,607,0,0,1.0,0.0,0.0,True,774.0,15.696236870863476,0.8169660149895651,775,0,0.0,,0.3333333333333333,,,intact
588,1057,19.24118809178941,19.077516692335312,7.803118619434352,193.2522144203276,8.803118619434352,1227.2923896426662,52.50014099689462,1726,0.0262186062784711,1707,19,0,0.9889918887601392,0.0110081112398609,0.0,True,557.0,13.315352289908494,0.6949792465545438,557,0,0.0,,0.2742918851774317,0.2030752343103969,,intact
588,1310,19.24118809178941,19.10262819841987,1.0,24.7660229,2.0,1251.71325588058,57.795481832670006,655,0.0099497028461173,652,3,0,0.9954198473282444,0.0045801526717557,0.0,True,564.0,13.398760233979036,0.6988746311827224,564,0,0.0,,0.3333333333333333,0.4142135623730951,,intact
588,1677,19.24118809178941,18.78126293194029,3.2426406871192857,80.30731351366796,4.242640687119286,1229.7407777486928,55.64575964892856,923,0.0140207263007119,870,53,0,0.942578548212351,0.0574214517876489,0.0,True,876.0,16.698486766680407,0.8783487816847436,878,0,0.0,,0.2817290466902531,0.3827822185373187,,intact
588,1703,19.24118809178941,18.87799775964725,1.0,24.7660229,2.0,1250.2330915733226,63.19780549624084,555,0.0084306642436567,555,0,0,1.0,0.0,0.0,True,909.0,17.01010542416083,0.8924695029140943,909,0,0.0,,0.3333333333333333,,,intact
589,1104,19.26137169655582,19.12027588386043,1.8284271247461903,45.2828680424453,2.8284271247461903,751.5978976904294,85.70695515744752,496,0.0075344314682049,496,0,0,1.0,0.0,0.0,True,674.0,14.647213499088313,0.7632404767617046,674,27,0.0385164051355206,,0.3090169943749474,,,intact
589,1692,19.26137169655582,18.84354755742544,1.0,24.7660229,2.0,734.6902419232594,14.346082866584704,595,0.0090382796846409,593,2,0,0.9966386554621848,0.0033613445378151,0.0,True,686.0,14.777028859756632,0.7755969123704521,686,0,0.0,,0.3333333333333333,0.4142135623730951,,intact
589,1735,19.26137169655582,18.755509147057563,1.0,24.7660229,2.0,765.0709926779011,51.02773225002943,604,0.0091749931588624,604,0,0,1.0,0.0,0.0,True,830.0,16.25414425715935,0.8551014126604737,830,71,0.0788013318534961,,0.3333333333333333,,,intact
590,791,19.234092306346103,19.15243715771465,1.0,24.7660229,2.0,931.6118057571534,32.00813862863684,599,0.0090990412287394,598,1,0,0.998330550918197,0.001669449081803,0.0,True,831.0,16.263932962808536,0.8473770976371063,831,92,0.0996749729144095,,0.3333333333333333,0.4494897427831781,,intact
590,949,19.234092306346103,19.016097596028565,2.146264369941973,53.15443253543696,3.146264369941973,902.0385441452096,49.26534598791606,655,0.0099497028461173,633,22,0,0.966412213740458,0.0335877862595419,0.0,True,658.0,14.472315126092791,0.7567186026019868,658,549,0.4548467274233637,,0.2958163163244892,0.3984978904552069,,intact
590,977,19.234092306346103,19.116574749782277,1.414213562373095,35.02444547122265,2.414213562373095,915.2104325326836,89.52586157185706,575,0.0087344719641488,568,7,0,0.9878260869565216,0.0121739130434782,0.0,True,684.0,14.755472278097804,0.769502770655975,684,67,0.0892143808255659,,0.3090169943749474,0.4415184401122529,,intact
590,1145,19.234092306346103,18.9467451408178,1.0,24.7660229,2.0,902.0881747503636,48.59415386549887,566,0.0085977584899273,562,4,0,0.9929328621908128,0.0070671378091872,0.0,True,668.0,14.581872443920645,0.7638319858279482,674,335,0.33201189296333,,0.3203772410170408,0.4772255750516612,,intact
591,1243,19.227852291176127,19.089098029406895,3.7320508075688767,92.42805576421428,4.732050807568877,1321.1828048810075,37.169939834521855,909,0.0138080608963674,906,3,0,0.9966996699669968,0.0033003300330033,0.0,True,422.0,11.589942707777276,0.6049512088414518,443,0,0.0,,0.2898979485566356,0.4305008740430604,,intact
591,1647,19.227852291176127,21.511739920094843,16.522711641858304,409.20185489235934,17.522711641858304,1351.765439932845,53.73324778687418,113,0.0017165136207805,108,5,0,0.9557522123893806,0.0442477876106194,0.0,False,65.0,4.54864184146723,0.2233032583084524,65,0,0.0,,0.103984586658951,0.1601526128622927,,intact
591,1741,19.227852291176127,20.984761663117677,10.63014581273465,263.2664346285255,11.63014581273465,1349.9978597673694,55.1211892763725,100,0.0015190386024606,100,0,0,1.0,0.0,0.0,True,71.0,4.753945931439391,0.2364405326568817,71,0,0.0,,0.1388147115806313,,,intact
591,1751,19.227852291176127,18.89183188623525,1.0,24.7660229,2.0,1320.7584747130195,22.386833268451547,591,0.0089775181405425,578,13,0,0.9780033840947546,0.0219966159052453,0.0,True,643.0,14.306406146065385,0.7506046524143527,648,0,0.0,,0.3333333333333333,0.4721359549995794,,intact
590,1287,19.234092306346103,19.006850447424053,3.7320508075688767,92.42805576421428,4.732050807568877,907.929759751868,69.68204054123484,990,0.0150384821643606,914,76,0,0.9232323232323232,0.0767676767676767,0.0,True,696.0,14.884343478431232,0.7784506555850427,697,347,0.332375478927203,,0.2742918851774317,0.3991718357941185,,intact
590,1554,19.234092306346103,18.788028517155144,10.31370849898476,255.4295408697812,11.31370849898476,932.835610994776,44.283923030046566,2153,0.0327049011109782,1796,71,286,0.8341848583372039,0.0329772410589874,0.1328379006038086,True,469.0,12.218319713454786,0.6426953283417434,469,92,0.1639928698752228,0.2368005592279353,0.2710755134061366,0.3430703308172536,-0.0342749541782012,mixed
591,992,19.227852291176127,19.2437670802721,3.898979485566356,96.5622152261666,4.898979485566356,1330.4846533852233,68.40449661510208,686,0.0104206048128801,686,0,0,1.0,0.0,0.0,True,372.0,10.881694613449236,0.5656998479000914,372,0,0.0,,0.2898979485566356,,,intact
591,1114,19.227852291176127,23.56329025783256,8.413196555437485,208.36141855416588,9.413196555437484,1350.3875160066789,54.189050843407976,162,0.0024608425359862,161,1,0,0.9938271604938272,0.0061728395061728,0.0,True,85.0,5.201570947860099,0.2431143754529452,85,0,0.0,,0.2391211523659686,0.2775144043792301,,intact
591,1801,19.227852291176127,18.98877051288151,4.766114533138578,118.03770167173282,5.766114533138578,1331.634522900445,71.93387383195767,479,0.0072761949057866,388,91,0,0.8100208768267223,0.1899791231732776,0.0,True,152.0,6.955796338302048,0.3640194150051123,153,0,0.0,,0.2544758066324052,0.3783339250091166,,intact
591,1928,19.227852291176127,20.24131548119837,6.5630027024141775,162.5394752207514,7.5630027024141775,1345.3520517182792,69.43866223851543,190,0.0028861733446752,190,0,0,1.0,0.0,0.0,True,97.0,5.556622981616415,0.281567780383028,97,0,0.0,,0.2907653010193875,,,intact
591,1948,19.227852291176127,18.76387558180925,3.16227766016838,78.31704094788851,4.16227766016838,1333.046710679232,75.10924856219745,266,0.0040406426825453,266,0,0,1.0,0.0,0.0,True,304.0,9.83698151873187,0.5178485986012029,304,0,0.0,,0.3090169943749474,,,intact
591,1983,19.227852291176127,18.92766169210753,6.0,148.5961374,7.0,1333.3570735651226,76.90526926807675,557,0.0084610450157059,555,2,0,0.9964093357271095,0.0035906642728904,0.0,True,137.0,6.6036697681803656,0.3461449776865019,143,0,0.0,,0.2742918851774318,0.2836435987530507,,intact
592,621,19.22613019474909,19.187733485671107,1.0,24.7660229,2.0,879.1303071028783,51.66278616781152,567,0.0086129488759519,567,0,0,1.0,0.0,0.0,True,975.0,17.616814099864822,0.9172112571870364,988,18,0.0178926441351888,,0.3333333333333333,,,intact
592,889,19.22613019474909,19.23602803975912,3.414213562373095,84.55649127122264,4.414213562373095,868.5385903701781,84.70606109758842,961,0.014597960969647,912,49,0,0.9490114464099896,0.0509885535900104,0.0,True,679.0,14.701442538703263,0.7644626933864125,692,43,0.0585034013605442,,0.2817290466902531,0.414213562373095,,intact
592,911,19.22613019474909,19.12201709832082,1.0,24.7660229,2.0,875.7315731197368,62.5932934549438,578,0.0087800431222226,576,2,0,0.9965397923875432,0.0034602076124567,0.0,True,640.0,14.27299292922217,0.7443902215219411,647,65,0.0912921348314606,,0.3203772410170408,0.5,,intact
592,1024,19.22613019474909,19.23215618322733,1.0,24.7660229,2.0,850.4882691814846,34.48172148752771,691,0.0104965567430032,656,16,19,0.9493487698986977,0.0231548480463096,0.0274963820549927,True,960.0,17.480774889473267,0.9090771605197592,975,171,0.1492146596858638,0.4494897427831781,0.3203772410170408,0.4253526177384017,0.1291125017661373,intact
594,943,19.461342042613765,19.04312692696349,5.324555320336759,131.868058995777,6.324555320336759,1290.33820432307,17.990358682693934,1265,0.0192158383211274,1263,2,0,0.9984189723320158,0.0015810276679841,0.0,True,555.0,13.291425312283248,0.6903835148478441,555,0,0.0,,0.2801868778094689,0.3301586750895863,,intact
594,1071,19.461342042613765,19.079921522398894,1.0,24.7660229,2.0,1302.795822346592,62.77216019263455,590,0.0089623277545179,553,37,0,0.9372881355932204,0.0627118644067796,0.0,True,690.0,14.820047957642227,0.7690483698150314,690,0,0.0,,0.3203772410170408,0.4364916731037084,,intact
595,989,19.26951903241693,19.264374148407107,3.685557720282968,91.27660689979976,4.685557720282968,1072.0942369144082,75.583435720043,1112,0.0168917092593626,1063,49,0,0.9559352517985612,0.0440647482014388,0.0,True,472.0,12.257335203001883,0.636184625596129,472,0,0.0,,0.2857142857142857,0.4045372666182638,,intact
595,1207,19.26951903241693,19.08188865983009,1.0,24.7660229,2.0,1081.497988339663,77.86484191515878,569,0.0086433296480012,568,1,0,0.9982425307557118,0.0017574692442882,0.0,True,1026.0,18.07168899756105,0.942426371546949,1026,0,0.0,,0.3333333333333333,0.4142135623730951,,intact
593,908,19.128543830037398,19.10982193104723,1.0,24.7660229,2.0,700.898330041196,41.38966619510324,559,0.0084914257877551,559,0,0,1.0,0.0,0.0,True,636.0,14.228319915327,0.7441907954030416,638,0,0.0,,0.3333333333333333,,,intact
593,1657,19.128543830037398,18.995389115896696,1.7320508075688772,42.89600996421431,2.732050807568877,732.8579844672297,29.666011654185947,666,0.010116797092388,612,54,0,0.918918918918919,0.081081081081081,0.0,True,743.0,15.378694529593744,0.8067737686666915,743,0,0.0,,0.3090169943749474,0.4270509831248423,,intact
594,684,19.461342042613765,19.21385131834359,1.0,24.7660229,2.0,1322.19957219864,56.56293472214956,574,0.0087192815781242,574,0,0,1.0,0.0,0.0,True,554.0,13.279445656570912,0.6867164454813832,554,0,0.0,,0.3333333333333333,,,intact
594,866,19.461342042613765,19.27316166370076,6.483314773547883,160.56592214959517,7.483314773547883,1318.6686533825407,72.26529670653785,1336,0.0202943557288745,1335,1,0,0.999251497005988,0.0007485029940119,0.0,True,388.0,11.11324596323283,0.5738163600852405,388,0,0.0,,0.2771863727725964,0.4791303715506991,,intact
595,1391,19.26951903241693,19.07729804135488,1.0,24.7660229,2.0,1059.2247421656589,19.09833519364033,547,0.0083091411554598,545,2,0,0.9963436928702012,0.0036563071297989,0.0,True,641.0,14.284139352575984,0.7449973918354726,645,0,0.0,,0.3333333333333333,0.4142135623730951,,intact
595,1610,19.26951903241693,18.98810839877264,5.513233075965879,136.54085661240842,6.513233075965879,1080.8189142013623,81.1134688198112,1630,0.0247603292201089,1624,6,0,0.996319018404908,0.003680981595092,0.0,True,503.0,12.653452997124806,0.6614865503556586,517,0,0.0,,0.2801868778094689,0.2851886205085204,,intact
595,1749,19.26951903241693,18.89584445286508,5.414213562373095,134.08853707122265,6.414213562373095,1089.5457447506924,57.32783427204659,988,0.0150081013923114,986,2,0,0.9979757085020244,0.0020242914979757,0.0,True,580.0,13.58748446131949,0.712032231348161,580,0,0.0,,0.2843646522044218,0.3885640804375766,,intact
