Repository: AmiraliKhosrozadeh/ice-bonded-granular-microCT

# Grain-scale kinematics, ice-bond failure and damage evolution in ice-bonded granular media under in-situ uniaxial compression

Analysis code, per-specimen tables and supplementary material for the paper of

## Results for every specimen

The paper shows one or two specimens per figure.  The same rendering for
every specimen and every scan is in [`supplementary/`](supplementary/README.md):
the void and crack classes (Fig. 11 of the paper), the crack orientation
classes (Fig. 12), the ice-path maps (Fig. 18) and the per-scan tables behind
Tables 2–4, each as one sheet per material, compiled with their text in
[`supplementary/supplementary.pdf`](supplementary/supplementary.pdf).

File: paper/data/bonds/Alumina_75_1000_T5/Alumina_75_1000_T5_throats_scan03_classified.csv (part 27 of 64)
bead_a,bead_b,r_a_vox,r_b_vox,gap_vox,gap_um,dsum_min,z_mid,axis_dip_deg,lens_vox,lens_mm3,binder_vox,pore_vox,crack_vox,binder_frac,pore_frac,crack_frac,connected,bond_area_vox,r_bond_vox,r_bond_over_R,neck_binder_vox,neck_crack_vox,neck_severed,q_crack_med,q_binder_med,q_pore_med,dq_paired,cls
596,721,19.24505631533309,19.195511509082465,1.0,24.7660229,2.0,905.40723112332,80.75655644710733,616,0.0093572777911577,616,0,0,1.0,0.0,0.0,True,650.0,14.38406847937898,0.7483796048529194,650,0,0.0,,0.3333333333333333,,,intact
596,2104,19.24505631533309,18.781939709820303,1.0,24.7660229,2.0,889.3087551484812,47.52878562358776,603,0.0091598027728378,603,0,0,1.0,0.0,0.0,True,694.0,14.86294254216004,0.7817047937380474,703,0,0.0,,0.3333333333333333,,,intact
597,982,19.285365155201266,19.211695510669102,2.863703305156273,70.92254163430594,3.863703305156273,1116.377008265462,65.75239525099266,888,0.0134890627898507,648,240,0,0.7297297297297297,0.2702702702702703,0.0,True,675.0,14.6580753570876,0.7615165991144222,681,0,0.0,,0.25,0.414213562373095,,intact
597,1349,19.285365155201266,19.162411257890174,5.708203932499369,141.36950931014945,6.708203932499369,1106.8289936829167,87.54818620859656,1420,0.0215703481549415,1056,364,0,0.7436619718309859,0.2563380281690141,0.0,True,376.0,10.94004191971426,0.5690858062724888,376,0,0.0,,0.2411773985225952,0.3613020955135854,,intact
597,1359,19.285365155201266,19.05584588607321,6.032065437739018,149.39027076534305,7.032065437739018,1092.1797163578422,46.87732707606811,1430,0.0217222520151875,1427,3,0,0.997902097902098,0.002097902097902,0.0,True,698.0,14.905713688256792,0.7775296232667627,698,0,0.0,,0.2801868778094689,0.3908712114635714,,intact
596,1029,19.24505631533309,19.070079745452038,4.0197648378370845,99.553588026488,5.0197648378370845,919.8217241559408,36.08127429026923,1074,0.0163144745904275,1032,42,0,0.9608938547486032,0.0391061452513966,0.0,True,493.0,12.527041705391134,0.653895196170912,498,0,0.0,,0.2898979485566356,0.4034390994272556,,intact
596,1148,19.24505631533309,19.123105196349684,1.0,24.7660229,2.0,914.2636446132258,51.196036928451925,640,0.0097218470557482,640,0,0,1.0,0.0,0.0,True,551.0,13.243441670776848,0.6903349625831999,551,0,0.0,,0.3333333333333333,,,intact
596,1206,19.24505631533309,19.17194199551096,1.8284271247461903,45.2828680424453,2.8284271247461903,895.7822744663264,71.45455603629357,663,0.0100712259343142,629,34,0,0.9487179487179488,0.0512820512820512,0.0,True,693.0,14.85223051010746,0.7732113992838993,693,0,0.0,,0.2898979485566356,0.4270509831248423,,intact
596,1656,19.24505631533309,18.929882675171275,9.510746888517914,235.5433752371384,10.510746888517914,891.8151106092746,64.41224111512415,2201,0.0334340396401593,2198,3,0,0.9986369831894594,0.0013630168105406,0.0,True,393.0,11.18462271470208,0.585966763037088,393,0,0.0,,0.2683914138326518,0.2129088554318267,,intact
597,2014,19.285365155201266,18.908094526369965,1.0,24.7660229,2.0,1126.545222630809,14.501213434090443,576,0.0087496623501734,509,67,0,0.8836805555555556,0.1163194444444444,0.0,True,525.0,12.927207364566026,0.6769330389204594,793,0,0.0,,0.3203772410170408,0.4494897427831781,,intact
597,2049,19.285365155201266,18.87710453887162,1.0,24.7660229,2.0,1091.7489150754118,33.42586134175275,555,0.0084306642436567,544,11,0,0.9801801801801802,0.0198198198198198,0.0,True,648.0,14.361922094451575,0.7526725712241924,648,0,0.0,,0.3333333333333333,0.4772255750516612,,intact
597,2303,19.285365155201266,18.46252475386134,1.0,24.7660229,2.0,1112.4356507820114,76.65490511344639,453,0.0068812448691468,452,1,0,0.9977924944812362,0.0022075055187637,0.0,True,658.0,14.472315126092791,0.7667880329712545,658,0,0.0,,0.3203772410170408,0.4142135623730951,,intact
598,609,19.370148317271585,19.294347328633823,6.117215614703381,151.4991019979815,7.117215614703381,952.8393929424136,49.89162746560714,1288,0.0195652171996934,1152,136,0,0.8944099378881988,0.1055900621118012,0.0,True,655.0,14.439285835884782,0.7469015485483986,655,0,0.0,,0.2612038749637415,0.3597752501562547,,intact
597,1602,19.285365155201266,18.88915589457281,6.894954260780955,170.7605951169537,7.894954260780955,1102.0851118313851,75.76620868801383,1259,0.0191246960049798,1115,144,0,0.8856235107227959,0.1143764892772041,0.0,True,859.0,16.5356642513047,0.8663194086833245,859,0,0.0,,0.2766967754673748,0.2950571857050194,,intact
597,1660,19.285365155201266,19.2667325613278,1.0,24.7660229,2.0,1094.41017378232,47.58831781467403,617,0.0093724681771823,617,0,0,1.0,0.0,0.0,True,760.0,15.553633450087505,0.8068890862672277,760,0,0.0,,0.3333333333333333,,,intact
597,1707,19.285365155201266,18.791409483310037,3.0,74.2980687,4.0,1106.067883864076,85.3242114649262,853,0.0129573992789895,819,34,0,0.9601406799531068,0.0398593200468933,0.0,True,641.0,14.284139352575984,0.7502809514821057,641,0,0.0,,0.3090169943749474,0.4333293942809781,,intact
597,1975,19.285365155201266,19.463652966708946,2.6502815398728847,65.63693330793913,3.6502815398728847,1121.5977238991609,48.89137399377763,661,0.010040845162265,654,7,0,0.989409984871407,0.010590015128593,0.0,True,606.0,13.888692920047486,0.7168539278260718,606,0,0.0,,0.2843646522044218,0.4364916731037084,,intact
603,682,19.40275556092908,19.366329908988416,1.0,24.7660229,2.0,875.1713813264489,8.75507347694417,610,0.00926613547501,582,28,0,0.9540983606557376,0.0459016393442622,0.0,True,773.0,15.686093905752006,0.8092062897858906,773,30,0.037359900373599,,0.3203772410170408,0.4142135623730951,,intact
598,1286,19.370148317271585,19.23237132726913,1.414213562373095,35.02444547122265,2.414213562373095,932.3526042554196,74.42571476757803,596,0.0090534700706655,596,0,0,1.0,0.0,0.0,True,1079.0,18.532575838029373,0.9601744139336412,1079,0,0.0,,0.3090169943749474,,,intact
598,1358,19.370148317271585,19.003545712780223,4.977725364273731,123.27846036151404,5.977725364273731,941.1200438909934,81.58992855856904,1251,0.0190031729167829,1205,46,0,0.9632294164668266,0.0367705835331734,0.0,True,922.0,17.131308037083887,0.8928672868276767,922,0,0.0,,0.2817290466902531,0.3491243556400666,,intact
598,1474,19.370148317271585,18.975961447914905,2.146264369941973,53.15443253543696,3.146264369941973,932.6830885126612,75.86089962470204,409,0.0062128678840641,409,0,0,1.0,0.0,0.0,True,870.0,16.641201909113953,0.8679473360409614,870,0,0.0,,0.2989350844248255,,,intact
598,1482,19.370148317271585,18.996712283156192,8.16515138991168,202.21832630451948,9.16515138991168,918.8726538249682,38.20344793266983,994,0.015099243708459,978,16,0,0.9839034205231388,0.0160965794768611,0.0,True,496.0,12.565098628628435,0.6549974864760418,496,0,0.0,,0.2711923793731366,0.3208224107903961,,intact
598,1824,19.370148317271585,18.94053614638964,3.414213562373095,84.55649127122264,4.414213562373095,950.4894689492442,53.40464639511208,1045,0.015873953395714,1002,43,0,0.9588516746411484,0.0411483253588516,0.0,True,1152.0,19.149229459268767,0.9996808841894934,1152,0,0.0,,0.2817290466902531,0.4211646096066227,,intact
598,1927,19.370148317271585,18.827622161473613,7.246211251235321,179.4598337863316,8.246211251235321,960.8990710366928,8.425155822318471,1488,0.0226032944046147,1065,423,0,0.7157258064516129,0.2842741935483871,0.0,True,389.0,11.127557940783529,0.5826286613756873,389,0,0.0,,0.2332995250031629,0.3399683035624423,,intact
598,2013,19.370148317271585,19.014116821291548,9.0,222.8942061,10.0,939.0226855352385,87.33233430493978,1600,0.0243046176393707,1523,77,0,0.951875,0.048125,0.0,True,435.0,11.767106717028996,0.6131213753631072,435,0,0.0,,0.2658626798938589,0.3985284962787935,,intact
599,1285,19.253861468873005,18.99406576427503,2.146264369941973,53.15443253543696,3.146264369941973,811.3201972233744,47.34221444097661,599,0.0090990412287394,599,0,0,1.0,0.0,0.0,True,637.0,14.239501307948768,0.7445894372863129,637,0,0.0,,0.2958163163244892,,,intact
601,1228,19.28643490033077,18.94319764240533,32.0,792.5127328,33.0,624.5614944549934,16.987759138644694,111,0.0016861328487313,88,23,0,0.7927927927927928,0.2072072072072072,0.0,True,37.0,3.431831258788849,0.1795377580442332,37,0,0.0,,0.0302458024184642,0.0647252814944694,,intact
599,2120,19.253861468873005,18.95937232045356,1.0,24.7660229,2.0,815.1417456711092,20.2029119739487,603,0.0091598027728378,603,0,0,1.0,0.0,0.0,True,790.0,15.85764200898717,0.8299555120831678,790,0,0.0,,0.3333333333333333,,,intact
600,991,19.14918248661951,19.039834774396866,1.0,24.7660229,2.0,1105.3138384662318,45.73374657868506,607,0.0092205643169362,604,3,0,0.9950576606260296,0.0049423393739703,0.0,True,1153.0,19.157538953892555,1.0033009659794891,1155,80,0.0647773279352226,,0.3333333333333333,0.4772255750516612,,intact
600,1263,19.14918248661951,19.053873367335147,4.123105625617661,102.1129283431658,5.123105625617661,1096.3630085501622,78.33326991817052,1291,0.0196107883577672,1277,14,0,0.989155693261038,0.010844306738962,0.0,True,1266.0,20.074369626682653,1.0509300461944393,1266,0,0.0,,0.2898979485566356,0.4494897427831781,,intact
600,1430,19.14918248661951,18.97441435639597,8.38083151964686,207.55986533661596,9.38083151964686,1079.2190406391887,57.50094706296692,1546,0.0234843367940419,1544,2,0,0.998706338939198,0.001293661060802,0.0,True,710.0,15.033297016639144,0.7886610006155992,710,0,0.0,,0.2765368054621042,0.3130542721243488,,intact
599,1714,19.253861468873005,19.020497840908877,1.0,24.7660229,2.0,806.607358792445,61.58500081521203,639,0.0097066566697236,639,0,0,1.0,0.0,0.0,True,787.0,15.827503922812443,0.8270551987407072,788,0,0.0,,0.3333333333333333,,,intact
599,1907,19.253861468873005,18.86615571746694,1.414213562373095,35.02444547122265,2.414213562373095,785.9776774451793,54.88054550226698,642,0.0097522278277975,574,68,0,0.8940809968847352,0.1059190031152648,0.0,True,499.0,12.603040633343667,0.6612295357442747,712,0,0.0,,0.3090169943749474,0.4270509831248423,,intact
599,2058,19.253861468873005,18.83637324743817,1.8284271247461903,45.2828680424453,2.8284271247461903,788.4805535809309,64.40901846819358,605,0.009190183544887,599,6,0,0.9900826446280993,0.0099173553719008,0.0,True,697.0,14.895032415879534,0.7820919207673517,698,0,0.0,,0.2989350844248255,0.4270509831248423,,intact
599,2100,19.253861468873005,19.068547889091885,1.0,24.7660229,2.0,804.0251763857875,69.59669742937946,618,0.0093876585632069,618,0,0,1.0,0.0,0.0,True,535.0,13.049742875180646,0.6810502311211496,535,0,0.0,,0.3333333333333333,,,intact
603,1387,19.40275556092908,19.24956727833674,3.2426406871192857,80.30731351366796,4.242640687119286,892.2661124348188,84.07904785018613,933,0.014172630160958,894,39,0,0.9581993569131833,0.0418006430868167,0.0,True,550.0,13.231418571003069,0.6846376931096952,550,0,0.0,,0.2857142857142857,0.3827822185373187,,intact
603,1709,19.40275556092908,18.90698153915677,8.516177866780307,210.91185606915425,9.516177866780309,905.2278153235652,63.45311930324266,1558,0.0236666214263372,1443,115,0,0.9261874197689344,0.0738125802310654,0.0,True,418.0,11.534883286137944,0.602190678364749,418,318,0.4320652173913043,,0.2674788903885893,0.3358925990916108,,intact
603,1723,19.40275556092908,18.96645389773779,1.0,24.7660229,2.0,887.2664630758002,69.18309740667928,495,0.0075192410821803,495,0,0,1.0,0.0,0.0,True,675.0,14.6580753570876,0.7640540716835968,675,0,0.0,,0.3203772410170408,,,intact
603,1887,19.40275556092908,18.84130617243714,1.0,24.7660229,2.0,887.258205834248,68.03620466922386,519,0.0078838103467708,519,0,0,1.0,0.0,0.0,True,586.0,13.657583728599336,0.7142329088274487,589,642,0.5215272136474411,,0.3333333333333333,,,intact
603,2012,19.40275556092908,18.87286058537004,2.6502815398728847,65.63693330793913,3.6502815398728847,894.2950023403508,89.43552858794082,1153,0.0175145150863715,1101,52,0,0.9549002601908064,0.0450997398091934,0.0,True,780.0,15.7569575497098,0.8233418105920339,783,246,0.239067055393586,,0.2817290466902531,0.4364916731037084,,intact
603,2018,19.40275556092908,19.072705212511497,1.414213562373095,35.02444547122265,2.414213562373095,885.22889755659,63.38955173873946,576,0.0087496623501734,575,1,0,0.9982638888888888,0.0017361111111111,0.0,True,606.0,13.888692920047486,0.7219507000490445,608,398,0.3956262425447316,,0.3090169943749474,0.5,,intact
603,2124,19.40275556092908,18.841082004606392,1.0,24.7660229,2.0,908.098368948735,45.005145801125565,592,0.0089927085265671,584,8,0,0.9864864864864864,0.0135135135135135,0.0,True,806.0,16.017420774398584,0.8376471501820801,807,265,0.2472014925373134,,0.3333333333333333,0.4772255750516612,,intact
603,2189,19.40275556092908,18.710155415011236,4.55269276785519,112.752093345366,5.55269276785519,887.1975083122911,70.85233330701956,871,0.0132308262274324,858,13,0,0.9850746268656716,0.0149253731343283,0.0,True,442.0,11.861406733319429,0.6224350976920775,442,43,0.088659793814433,,0.2850394689593537,0.3516287047744073,,intact
606,1810,19.25557860887621,18.80492119710326,14.0,346.7243206,15.0,646.7512215160425,10.207398265630331,117,0.0017772751648789,117,0,0,1.0,0.0,0.0,False,164.0,7.225151993843567,0.3796666901735465,164,0,0.0,,0.0666666666666666,,,intact
606,2133,19.25557860887621,18.607067696948167,17.74823934929885,439.5533021594164,18.74823934929885,636.5296502867282,55.006251903012696,93,0.0014127059002884,91,2,0,0.978494623655914,0.021505376344086,0.0,False,104.0,5.753627391751592,0.3039210384439778,104,0,0.0,,0.0911858738150918,0.1405652905938974,,intact
604,2091,19.239038406485257,18.76997611255612,4.123105625617661,102.1129283431658,5.123105625617661,1169.0110337624824,78.67235161168614,519,0.0078838103467708,431,88,0,0.8304431599229287,0.1695568400770712,0.0,True,640.0,14.27299292922217,0.7510319912173377,640,0,0.0,,0.2612038749637415,0.3557019774653309,,intact
604,2127,19.239038406485257,18.6529235109908,2.863703305156273,70.92254163430594,3.863703305156273,1182.0484261116023,64.64234586491823,1031,0.0156612879913695,688,343,0,0.6673132880698351,0.3326867119301649,0.0,True,507.0,12.70366530947592,0.6705203249777835,520,0,0.0,,0.23166247903554,0.4026997478492771,,intact
604,2223,19.239038406485257,18.462057826919047,1.0,24.7660229,2.0,1162.1000474642942,54.64646850241454,509,0.0077319064865248,468,31,10,0.9194499017681728,0.0609037328094302,0.0196463654223968,True,693.0,14.85223051010746,0.7878938277103964,698,94,0.1186868686868686,0.4772255750516612,0.3333333333333333,0.4364916731037084,0.1438922417183278,intact
604,2251,19.239038406485257,18.45621924628286,1.0,24.7660229,2.0,1156.3716267749337,27.25314281372203,574,0.0087192815781242,574,0,0,1.0,0.0,0.0,True,784.0,15.797308339337176,0.8381589262423897,786,3,0.0038022813688212,,0.3333333333333333,,,intact
605,1702,19.2054409308204,19.019617954806822,1.0,24.7660229,2.0,978.604290636782,52.7424575718879,618,0.0093876585632069,618,0,0,1.0,0.0,0.0,True,819.0,16.146076823319174,0.8447901609062094,819,0,0.0,,0.3333333333333333,,,intact
605,1765,19.2054409308204,18.8616831565584,1.0,24.7660229,2.0,960.43577670761,69.38617508769174,567,0.0086129488759519,567,0,0,1.0,0.0,0.0,True,767.0,15.625097846188597,0.8209234724600125,767,0,0.0,,0.3333333333333333,,,intact
605,2029,19.2054409308204,18.60913606820764,2.6502815398728847,65.63693330793913,3.6502815398728847,968.8458365386986,85.1867253072703,666,0.010116797092388,663,3,0,0.9954954954954957,0.0045045045045045,0.0,True,842.0,16.371222439596615,0.8658683364363646,842,2,0.0023696682464454,,0.3021694792519622,0.4721359549995794,,intact
605,2172,19.2054409308204,18.5921157879217,7.324233081729782,181.3921242270573,8.324233081729782,976.1673602557626,67.18309440060928,998,0.0151600052525574,985,13,0,0.9869739478957916,0.0130260521042084,0.0,True,333.0,10.295493776366548,0.5447703328009811,333,0,0.0,,0.2808687448721165,0.3914563591869194,,intact
604,1326,19.239038406485257,19.056065029615784,1.0,24.7660229,2.0,1189.0817052979255,35.63827759788016,533,0.0080964757511153,484,49,0,0.9080675422138836,0.0919324577861163,0.0,True,689.0,14.809304898631527,0.7734307297716135,689,0,0.0,,0.3333333333333333,0.4494897427831781,,intact
604,1623,19.239038406485257,19.37460122508759,13.0,321.9582977,14.0,1176.1360780972288,83.64761874696983,3181,0.0483206179442739,2247,934,0,0.7063816409933983,0.2936183590066017,0.0,True,676.0,14.668929172241665,0.7597796691637149,678,8,0.0116618075801749,,0.2040164041574912,0.2964833526467511,,intact
604,1818,19.239038406485257,18.936986321094576,1.0,24.7660229,2.0,1183.0388246772334,59.76434505514504,553,0.0084002834716075,539,14,0,0.9746835443037974,0.0253164556962025,0.0,True,752.0,15.471555655790098,0.8105378056617221,754,0,0.0,,0.3333333333333333,0.4494897427831781,,intact
604,1953,19.239038406485257,18.86123578379296,10.09353999725628,249.97684271411492,11.09353999725628,1158.099350912025,52.21287541659402,1691,0.0256869427676099,1683,8,0,0.9952690715552928,0.0047309284447072,0.0,True,433.0,11.740024732409273,0.6162698291239538,433,0,0.0,,0.2782648450059398,0.2428432359446564,,intact
604,2333,19.239038406485257,18.32445520113908,2.863703305156273,70.92254163430594,3.863703305156273,1189.2609463489498,38.538213129382655,782,0.0118788818712424,717,65,0,0.9168797953964194,0.0831202046035805,0.0,True,534.0,13.037541149394093,0.6941602016883667,538,0,0.0,,0.2817290466902531,0.3827822185373187,,intact
605,1103,19.2054409308204,19.14701209109756,1.0,24.7660229,2.0,958.531717746702,64.50322336260986,538,0.0081724276812384,538,0,0,1.0,0.0,0.0,True,742.0,15.368341990871128,0.8014268074111612,742,0,0.0,,0.3333333333333333,,,intact
605,1161,19.2054409308204,19.2396833625168,1.0,24.7660229,2.0,952.8516825198768,41.28041945756199,610,0.00926613547501,610,0,0,1.0,0.0,0.0,True,781.0,15.767054928221077,0.8202369074381488,781,27,0.0334158415841584,,0.3333333333333333,,,intact
605,1529,19.2054409308204,18.95582954714916,7.547442467302883,186.92013298165568,8.547442467302883,967.0173078363068,89.7996729642293,1507,0.0228919117390822,1505,2,0,0.9986728599867286,0.0013271400132714,0.0,True,377.0,10.95458018781592,0.574120308396964,379,16,0.040506329113924,,0.2775144043792301,0.3313054851491149,,intact
608,686,19.23194103437192,19.33381247028141,1.414213562373095,35.02444547122265,2.414213562373095,704.0647928930291,48.62453048851503,716,0.0108763163936183,712,4,0,0.994413407821229,0.0055865921787709,0.0,True,728.0,15.222667215103916,0.7894396365556376,728,0,0.0,,0.3090169943749474,0.4521382790882517,,intact
608,1108,19.23194103437192,19.096301957575434,1.0,24.7660229,2.0,684.6406013180796,72.20817410166399,575,0.0087344719641488,575,0,0,1.0,0.0,0.0,True,670.0,14.60368527951557,0.7620325973504061,670,0,0.0,,0.3333333333333333,,,intact
608,1335,19.23194103437192,18.96402020206593,1.0,24.7660229,2.0,696.0591256213868,74.76422105157523,491,0.0074584795380818,491,0,0,1.0,0.0,0.0,True,618.0,14.02553063743339,0.7343986213942135,618,0,0.0,,0.3203772410170408,,,intact
608,2073,19.23194103437192,18.71629101023096,1.8284271247461903,45.2828680424453,2.8284271247461903,675.4411359196192,41.22215965315314,665,0.0101016067063634,665,0,0,1.0,0.0,0.0,True,615.0,13.991446672986724,0.7373964961815203,615,0,0.0,,0.3090169943749474,,,intact
608,2281,19.23194103437192,18.25737910286621,1.414213562373095,35.02444547122265,2.414213562373095,678.303600057566,51.2660200376268,510,0.0077470968725494,509,1,0,0.9980392156862744,0.0019607843137254,0.0,True,823.0,16.18545755699417,0.863470316225722,823,0,0.0,,0.3090169943749474,0.5,,intact
609,755,19.294347328633823,19.24312239795737,1.8284271247461903,45.2828680424453,2.8284271247461903,980.0644291748916,54.01914171371725,606,0.0092053739309116,606,0,0,1.0,0.0,0.0,True,535.0,13.049742875180646,0.6772495946290011,537,0,0.0,,0.3090169943749474,,,intact
609,1225,19.294347328633823,19.097392987798774,7.0670198723450905,175.0219759932536,8.06701987234509,975.3128949593736,71.0163726282852,1661,0.0252312311868717,1652,9,0,0.9945815773630344,0.0054184226369656,0.0,True,380.0,10.998079684646791,0.5729398872777509,384,0,0.0,,0.2742918851774318,0.2898979485566356,,intact
609,1241,19.294347328633823,19.127456350710094,1.0,24.7660229,2.0,974.7154412014796,69.96621386800474,568,0.0086281392619766,566,2,0,0.9964788732394366,0.0035211267605633,0.0,True,642.0,14.295277084757526,0.744123165276744,644,0,0.0,,0.3203772410170408,0.474744871391589,,intact
609,1358,19.294347328633823,19.003545712780223,2.4641016151377544,61.02599702842861,3.4641016151377544,956.070759633394,55.74067507857036,741,0.0112560760442335,641,100,0,0.865047233468286,0.1349527665317139,0.0,True,623.0,14.082153922340916,0.7354009739968175,624,0,0.0,,0.2742918851774317,0.4195106216501436,,intact
609,1399,19.294347328633823,19.13006609339701,2.6502815398728847,65.63693330793913,3.6502815398728847,968.0544575819638,89.27552374827104,832,0.0126384011724727,781,51,0,0.9387019230769232,0.0612980769230769,0.0,True,813.0,16.086824965400158,0.8373231252075116,813,0,0.0,,0.2742918851774317,0.4,,intact
609,1474,19.294347328633823,18.975961447914905,2.0,49.5320458,3.0,947.6338042550616,8.625585693826851,673,0.0102231297945603,661,12,0,0.9821693907875184,0.0178306092124814,0.0,True,779.0,15.746853696442756,0.8229279668677306,779,0,0.0,,0.2817290466902531,0.4429907079434433,,intact
608,1458,19.23194103437192,19.006850447424053,1.0,24.7660229,2.0,704.5518289031759,44.32421235979635,571,0.0086737104200504,571,0,0,1.0,0.0,0.0,True,776.0,15.716503163191918,0.8220188219428401,776,0,0.0,,0.3333333333333333,,,intact
608,1464,19.23194103437192,19.05891343712029,2.863703305156273,70.92254163430594,3.863703305156273,680.8879542908861,62.15158201901996,881,0.0133827300876785,863,18,0,0.9795686719636776,0.0204313280363223,0.0,True,560.0,13.351162356249093,0.6973551538887239,560,0,0.0,,0.2898979485566356,0.4259293320260172,,intact
608,1883,19.23194103437192,18.956936806056508,2.0,49.5320458,3.0,689.2302602891701,85.77512699108979,642,0.0097522278277975,631,11,0,0.9828660436137072,0.0171339563862928,0.0,True,511.0,12.753679933255228,0.6679264044649994,511,0,0.0,,0.3090169943749474,0.4415184401122529,,intact
608,2037,19.23194103437192,18.813918230326685,3.16227766016838,78.31704094788851,4.16227766016838,670.6039244721549,15.054030687808035,909,0.0138080608963674,898,11,0,0.987898789878988,0.0121012101210121,0.0,True,457.0,12.060995729457511,0.6340240942145564,457,0,0.0,,0.303832434700687,0.414213562373095,,intact
610,1226,19.290926534531906,19.082325746406504,1.0,24.7660229,2.0,833.4800180709315,34.76303221916346,598,0.0090838508427148,584,14,0,0.9765886287625418,0.0234113712374581,0.0,True,715.0,15.086138293858053,0.7862840597095789,715,0,0.0,,0.3333333333333333,0.4253526177384017,,intact
610,1274,19.290926534531906,18.98369312419537,4.196152422706632,103.92200699264292,5.196152422706632,840.1688652166354,65.27230477136605,1051,0.0159650957118616,864,165,22,0.8220742150333016,0.1569933396764985,0.0209324452901998,True,605.0,13.877228871110882,0.7251400011206453,605,176,0.2253521126760563,0.4300063087846594,0.2449655295864103,0.3761785115301142,0.185040779198249,intact
610,1395,19.290926534531906,19.051023452389856,1.0,24.7660229,2.0,864.2605808417552,38.42551647573037,620,0.0094180393352561,615,5,0,0.9919354838709676,0.0080645161290322,0.0,True,676.0,14.668929172241665,0.7651634399004307,680,448,0.3971631205673759,,0.3333333333333333,0.4142135623730951,,intact
610,1755,19.290926534531906,18.889601945836787,6.0,148.5961374,7.0,847.9540818520902,86.79085701061403,1408,0.0213880635226462,1106,103,199,0.7855113636363636,0.073153409090909,0.1413352272727272,True,403.0,11.32602684669552,0.5932881129457928,421,109,0.2056603773584905,0.3524704450894247,0.25,0.3405424265831667,0.1024704450894247,intact
614,1754,19.233877200803445,19.02159758407083,2.23606797749979,55.37851073671648,3.23606797749979,981.5457405768992,82.38820037159755,732,0.0111193625700121,654,78,0,0.8934426229508197,0.1065573770491803,0.0,True,918.0,17.094106455639025,0.8936815737755693,918,0,0.0,,0.2612038749637415,0.4142135623730951,,intact
609,1496,19.294347328633823,19.01169531380902,1.0,24.7660229,2.0,959.5372340255644,65.1215375986008,582,0.0088408046663211,579,3,0,0.9948453608247424,0.0051546391752577,0.0,True,796.0,15.91774699517169,0.8310828212536332,796,0,0.0,,0.3333333333333333,0.4364916731037084,,intact
609,1927,19.294347328633823,18.827622161473613,1.0,24.7660229,2.0,975.8497867790932,65.2402893967968,578,0.0087800431222226,573,5,0,0.991349480968858,0.0086505190311418,0.0,True,718.0,15.117754405994354,0.793125570803333,721,0,0.0,,0.3333333333333333,0.4364916731037084,,intact
610,1079,19.290926534531906,19.115703686398952,1.0,24.7660229,2.0,845.7433669016661,79.79755728984765,571,0.0086737104200504,571,0,0,1.0,0.0,0.0,True,746.0,15.40971041561482,0.8024505314302129,746,127,0.145475372279496,,0.3333333333333333,,,intact
610,1145,19.290926534531906,18.9467451408178,5.81864367245563,144.10466243897622,6.81864367245563,869.0045951526514,28.547140503081923,1242,0.0188664594425615,763,121,358,0.6143317230273752,0.0974235104669887,0.2882447665056361,True,223.0,8.42514715711158,0.4406726031147411,226,377,0.6252072968490879,0.3660254037844387,0.2034265145225751,0.339714227381436,0.1625988892618636,cohesive
611,731,19.2060881452487,19.04861131974159,6.117215614703381,151.4991019979815,7.117215614703381,1252.7378047935667,81.16466230837865,1550,0.0235450983381403,1480,70,0,0.9548387096774194,0.0451612903225806,0.0,True,736.0,15.306079714651624,0.8002195771350578,736,0,0.0,,0.2754943303224033,0.3572819466977533,,intact
611,892,19.2060881452487,19.072705212511497,7.4852813742385695,185.38064992733587,8.48528137423857,1261.3359904093104,58.93506112056395,1484,0.0225425328605163,1463,21,0,0.9858490566037736,0.0141509433962264,0.0,True,338.0,10.37249929043725,0.5419449455208312,338,0,0.0,,0.2791745113185196,0.2303268468157938,,intact
611,978,19.2060881452487,19.0097136214997,1.8284271247461903,45.2828680424453,2.8284271247461903,1236.367335555889,50.6961895105769,711,0.0108003644634953,660,51,0,0.9282700421940928,0.0717299578059071,0.0,True,835.0,16.303029011918774,0.8532087910349196,835,0,0.0,,0.2898979485566356,0.4270509831248423,,intact
611,1292,19.2060881452487,18.88335531011677,4.0197648378370845,99.553588026488,5.0197648378370845,1247.074231003471,84.20259507986238,941,0.0142941532491549,941,0,0,1.0,0.0,0.0,True,825.0,16.205112036071434,0.8508978113613629,825,0,0.0,,0.2857142857142857,,,intact
615,1379,19.43672817734044,18.898741358164106,35.185224171518364,871.3980675734573,36.18522417151837,623.066262797543,26.96442584640194,81,0.0012304212679931,79,2,0,0.9753086419753086,0.0246913580246913,0.0,False,56.0,4.222008245644752,0.2202664162876379,56,0,0.0,,0.0375487976157814,0.0560779009794131,,intact
611,1588,19.2060881452487,18.971982702736515,1.7320508075688772,42.89600996421431,2.732050807568877,1243.2597910107104,72.64415557657003,731,0.0111041721839874,722,9,0,0.987688098495212,0.0123119015047879,0.0,True,620.0,14.048207338801282,0.7359307071715309,620,0,0.0,,0.3090169943749474,0.4415184401122529,,intact
611,1999,19.2060881452487,18.65772530822325,1.0,24.7660229,2.0,1251.7377338677552,82.53772271268033,581,0.0088256142802964,579,2,0,0.9965576592082616,0.0034423407917383,0.0,True,658.0,14.472315126092791,0.7644404409437922,658,0,0.0,,0.3333333333333333,0.4457195687123781,,intact
612,1087,19.443045367130445,19.376932883955828,1.0,24.7660229,2.0,1308.3249621455277,58.162461342805365,633,0.009615514353576,633,0,0,1.0,0.0,0.0,True,761.0,15.563862739881277,0.8018480916818013,761,0,0.0,,0.3333333333333333,,,intact
612,1847,19.443045367130445,19.11875206101761,1.0,24.7660229,2.0,1331.382692923934,48.83502967101904,284,0.0043140696309883,284,0,0,1.0,0.0,0.0,True,279.0,9.423823971471329,0.4887647672041573,279,0,0.0,,0.3333333333333333,,,intact
612,2028,19.443045367130445,20.34739000293035,8.94427190999916,221.5140429468659,9.94427190999916,1339.7367842015046,11.10648299077922,108,0.0016405616906575,108,0,0,1.0,0.0,0.0,True,272.0,9.304852983362556,0.4676929466503769,272,0,0.0,,0.0981135188402101,,,intact
612,2090,19.443045367130445,19.211695510669102,2.863703305156273,70.92254163430594,3.863703305156273,1327.10637609671,66.45711456195646,638,0.009691466283699,638,0,0,1.0,0.0,0.0,True,412.0,11.451797811161432,0.592517116974829,412,0,0.0,,0.2989350844248255,,,intact
613,1368,19.3989499796682,19.187733485671107,1.0,24.7660229,2.0,793.2214511629338,68.38950666568712,657,0.0099800836181666,656,1,0,0.9984779299847792,0.0015220700152207,0.0,True,744.0,15.389040103942165,0.7976347652560216,744,0,0.0,,0.3333333333333333,0.4142135623730951,,intact
613,2221,19.3989499796682,18.48514241857223,6.358898943540674,157.48463685451412,7.358898943540674,815.468984732442,47.799286017161926,1318,0.0200209287804316,1310,8,0,0.9939301972685888,0.0060698027314112,0.0,True,433.0,11.740024732409273,0.6197865113936081,433,0,0.0,,0.2771863727725964,0.4096424282282281,,intact
616,650,19.261157199888878,19.19702317073667,1.0,24.7660229,2.0,879.8876706494541,84.50853187771303,434,0.0065926275346793,434,0,0,1.0,0.0,0.0,True,759.0,15.543397428281152,0.808327241616103,771,0,0.0,,0.3203772410170408,,,intact
616,842,19.261157199888878,19.06351291306455,1.0,24.7660229,2.0,874.053508874653,66.89128977523436,560,0.0085066161737797,559,1,0,0.9982142857142856,0.0017857142857142,0.0,True,901.0,16.93508805561977,0.8837695409096735,901,0,0.0,,0.3333333333333333,0.5,,intact
616,955,19.261157199888878,19.12832634406384,9.074467600217485,224.73847239229423,10.074467600217485,871.6285144583569,65.32918913593997,1678,0.02548946774929,1673,5,0,0.9970202622169247,0.002979737783075,0.0,True,365.0,10.77882685903636,0.561551021997757,365,0,0.0,,0.2701351138446443,0.3509253648176339,,intact
616,1899,19.261157199888878,18.89049398517301,3.16227766016838,78.31704094788851,4.16227766016838,888.7916756827865,70.82089572829142,848,0.0128814473488664,833,15,0,0.9823113207547168,0.017688679245283,0.0,True,612.0,13.957279475043832,0.7316736781504622,612,0,0.0,,0.2958163163244892,0.458039891549808,,intact
617,752,19.25407612812347,19.231510722219216,10.23606797749979,253.5066939367165,11.23606797749979,900.680504266357,58.9530274302258,1455,0.0221020116658027,1435,20,0,0.986254295532646,0.0137457044673539,0.0,True,504.0,12.666024736934256,0.6582217278477839,504,0,0.0,,0.266978077589994,0.3334772625811643,,intact
617,857,19.25407612812347,19.182760889728204,4.766114533138578,118.03770167173282,5.766114533138578,882.0593492324456,75.43504714026918,1050,0.015949905325837,983,67,0,0.9361904761904762,0.0638095238095238,0.0,True,477.0,12.322086499845234,0.6411602751871774,477,0,0.0,,0.2791745113185196,0.3660254037844387,,intact
617,904,19.25407612812347,19.236673197662736,4.196152422706632,103.92200699264292,5.196152422706632,876.1227005653534,57.657503332329696,1164,0.0176816093326422,1060,104,0,0.9106529209621992,0.0893470790378006,0.0,True,384.0,11.055812783082736,0.5744659678878263,384,30,0.072463768115942,,0.2825147203946361,0.3797958971132713,,intact
617,1197,19.25407612812347,19.07511125583367,1.0,24.7660229,2.0,871.4976046622812,34.63345691349032,582,0.0088408046663211,580,2,0,0.9965635738831616,0.0034364261168384,0.0,True,624.0,14.093451279891855,0.7353900378170155,624,155,0.1989730423620025,,0.3333333333333333,0.414213562373095,,intact
617,1676,19.25407612812347,18.910542637130614,1.0,24.7660229,2.0,870.2583645231009,25.76441548998741,570,0.0086585200340258,560,10,0,0.9824561403508772,0.0175438596491228,0.0,True,696.0,14.884343478431232,0.7800074498311125,696,0,0.0,,0.3333333333333333,0.4772255750516612,,intact
617,1774,19.25407612812347,18.924329239893847,2.146264369941973,53.15443253543696,3.146264369941973,898.6876600792336,58.19880795451321,669,0.0101623682504618,667,2,0,0.9970104633781764,0.0029895366218236,0.0,True,666.0,14.560026929865362,0.7627362530999023,688,422,0.3801801801801802,,0.2989350844248255,0.4008561734105516,,intact
617,1960,19.25407612812347,18.851612131707505,6.117215614703381,151.4991019979815,7.117215614703381,878.3164856587455,65.57599459261264,1418,0.0215399673828923,1407,11,0,0.9922425952045134,0.0077574047954866,0.0,True,649.0,14.372999552399635,0.7543755386017212,650,220,0.2528735632183908,,0.2766967754673748,0.4258218860212584,,intact
617,2002,19.25407612812347,18.87442436923508,1.0,24.7660229,2.0,895.1443302950931,67.46467925251197,519,0.0078838103467708,502,17,0,0.9672447013487476,0.0327552986512524,0.0,True,696.0,14.884343478431232,0.7807463332822325,698,67,0.0875816993464052,,0.3333333333333333,0.4721359549995794,,intact
617,2118,19.25407612812347,18.72378461229509,8.0,198.1281832,9.0,910.904962003394,3.3423449031814454,1850,0.0281022141455223,1500,74,276,0.8108108108108109,0.04,0.1491891891891892,True,498.0,12.590406002966215,0.6630392422060082,501,260,0.3416557161629435,0.3695027001386968,0.2402530733520421,0.290684936447224,0.1292496267866546,cohesive
617,2125,19.25407612812347,18.945193273734045,8.43650317030929,208.9386307118025,9.43650317030929,886.3060689040481,86.64938117094742,2188,0.0332365646218394,2053,135,0,0.9382998171846436,0.0617001828153564,0.0,True,423.0,11.603666741842574,0.6075334383897051,424,238,0.3595166163141994,,0.2775144043792301,0.2817290466902531,,intact
617,2149,19.25407612812347,18.843099323084772,2.6502815398728847,65.63693330793913,3.6502815398728847,900.0659050220786,53.16172548387927,862,0.0130941127532109,832,18,12,0.965197215777262,0.0208816705336426,0.0139211136890951,True,698.0,14.905713688256792,0.7825101736136221,699,264,0.2741433021806853,0.4371487118551851,0.2817290466902531,0.4036185072337704,0.1554196651649319,intact
618,647,19.2112642910714,19.22720654116586,9.507015194961,235.4509560290521,10.507015194961,886.5088836281582,58.43746032980214,2002,0.0304111528212626,2001,1,0,0.9995004995004996,0.0004995004995004,0.0,True,486.0,12.437789380968075,0.647153183343436,499,0,0.0,,0.2779262976266636,0.1360386346038783,,intact
618,699,19.2112642910714,19.18989468022952,1.414213562373095,35.02444547122265,2.414213562373095,905.7094393207436,72.0483101393411,477,0.0072458141337373,454,23,0,0.9517819706498952,0.0482180293501048,0.0,True,817.0,16.126350393444792,0.8398887338528929,840,11,0.0129259694477085,,0.3090169943749474,0.4415184401122529,,intact
618,715,19.2112642910714,19.15807596866327,3.16227766016838,78.31704094788851,4.16227766016838,919.3540356645836,22.805604728212543,564,0.0085673777178781,456,60,48,0.8085106382978723,0.1063829787234042,0.0851063829787234,True,311.0,9.949591680222808,0.5186219837438305,317,141,0.3078602620087336,0.4364916731037084,0.2517774101375619,0.381289057825295,0.1847142629661465,intact
618,1412,19.2112642910714,18.967117524536715,4.123105625617661,102.1129283431658,5.123105625617661,899.2017262424351,89.7106717295907,966,0.01467391289977,957,9,0,0.9906832298136646,0.0093167701863354,0.0,True,626.0,14.1160188704554,0.7394770652476674,626,0,0.0,,0.2898979485566356,0.3333333333333333,,intact
619,794,19.40021867264979,19.30268043648954,9.645764924552132,238.8872350094749,10.645764924552132,1119.4964049081157,77.71969065603204,1540,0.0233931944778943,1358,75,107,0.8818181818181818,0.0487012987012987,0.0694805194805194,True,187.0,7.715176518808164,0.3986872661426181,192,412,0.6821192052980133,0.3930477722158184,0.264908564940645,0.2565236958429578,0.1281392072751733,intact
619,1038,19.40021867264979,19.098265722230305,1.0,24.7660229,2.0,1098.869560638614,37.78974563318357,592,0.0089927085265671,582,10,0,0.983108108108108,0.0168918918918918,0.0,True,648.0,14.361922094451575,0.7461032464104778,648,222,0.2551724137931034,,0.3333333333333333,0.4568586240776848,,intact
619,1598,19.40021867264979,19.132240335172103,6.713293552551451,166.2615818569116,7.713293552551451,1092.689987669845,23.831022340064504,1143,0.0173626112261254,1134,9,0,0.9921259842519684,0.0078740157480314,0.0,True,355.0,10.630146264057032,0.5517502146384775,373,70,0.1580135440180587,,0.280957962249861,0.2937978523903241,,intact
619,1722,19.40021867264979,18.90052362778289,5.324555320336759,131.868058995777,6.324555320336759,1103.379489921312,60.92013902051948,1245,0.0189120306006353,1114,82,49,0.8947791164658635,0.065863453815261,0.0393574297188755,True,305.0,9.853147481188747,0.5145147007282643,307,454,0.5965834428383706,0.414213562373095,0.2742918851774318,0.3365237803573846,0.1399216771956632,intact
619,1787,19.40021867264979,18.760484683300074,2.0,49.5320458,3.0,1134.3996210959351,3.672215901285658,740,0.0112408856582089,581,53,106,0.7851351351351351,0.0716216216216216,0.1432432432432432,True,218.0,8.33015937350939,0.4365831151385518,359,1759,0.8305004721435316,0.4270509831248423,0.2553967929896867,0.3660254037844386,0.1716541901351556,intact
619,1835,19.40021867264979,18.98921189663641,1.0,24.7660229,2.0,1114.8364689247674,88.13212774076477,536,0.0081420469091891,536,0,0,1.0,0.0,0.0,True,476.0,12.309163489997376,0.6412787742595707,491,534,0.5209756097560976,,0.3333333333333333,,,intact
619,1937,19.40021867264979,18.86056468484972,2.146264369941973,53.15443253543696,3.146264369941973,1103.414021123666,57.93949037460198,787,0.0119548338013654,732,55,0,0.9301143583227446,0.0698856416772554,0.0,True,641.0,14.284139352575984,0.7466726030728875,641,100,0.1349527665317139,,0.2958163163244892,0.4142135623730951,,intact
619,2061,19.40021867264979,18.814817460488783,7.60555127546399,188.35925705526537,8.60555127546399,1114.242389802076,89.85693110642698,1820,0.0276465025647841,1199,144,477,0.6587912087912088,0.0791208791208791,0.2620879120879121,True,331.0,10.264529815185629,0.5371984880205116,333,435,0.56640625,0.3090169943749474,0.230062755503559,0.3090169943749474,0.0789542388713883,cohesive
619,2154,19.40021867264979,18.665494410434984,5.196152422706632,128.68802989264293,6.196152422706632,1107.3934175285312,71.98010696858555,1274,0.0193525517953489,929,104,241,0.7291993720565149,0.0816326530612244,0.1891679748822606,True,453.0,12.008096370418468,0.6309140377435617,455,338,0.4262295081967213,0.39564392373896,0.23166247903554,0.3436113505989281,0.16398144470342,cohesive
619,2297,19.40021867264979,18.13165777307556,5.0990195135927845,126.28243404118577,6.0990195135927845,1109.7792213084786,78.39014064980728,934,0.0141878205469826,511,70,353,0.5471092077087795,0.0749464668094218,0.3779443254817987,True,12.0,1.95441004761168,0.1041466738513829,208,471,0.6936671575846833,0.3874258867227931,0.1827439976315568,0.3189150422905235,0.2046818890912362,cohesive
620,1023,19.152654096460296,19.10044720941871,2.4641016151377544,61.02599702842861,3.4641016151377544,752.1302177512213,62.53613640637459,643,0.0097674182138221,643,0,0,1.0,0.0,0.0,True,760.0,15.553633450087505,0.8131959459034561,762,0,0.0,,0.2989350844248255,,,intact
620,1076,19.152654096460296,19.16284467893569,1.7320508075688772,42.89600996421431,2.732050807568877,750.102244902746,67.64454239037134,584,0.0088711854383703,584,0,0,1.0,0.0,0.0,True,738.0,15.326861909850871,0.8000345760704493,738,0,0.0,,0.3090169943749474,,,intact
620,1304,19.152654096460296,19.09259152198116,2.449489742783178,60.66411906308329,3.449489742783178,734.6263588595157,68.3390629851115,692,0.0105117471290278,681,11,0,0.9841040462427746,0.0158959537572254,0.0,True,612.0,13.957279475043832,0.7298831135399366,612,0,0.0,,0.2958163163244892,0.4270509831248423,,intact
620,1519,19.152654096460296,18.979938525322385,4.841619252963779,119.90765329198184,5.841619252963779,747.497585117984,76.47355449107991,1088,0.016527139994772,1074,14,0,0.9871323529411764,0.0128676470588235,0.0,True,590.0,13.704117368456696,0.7187613758330412,593,75,0.1122754491017964,,0.2817290466902531,0.4223572182080777,,intact
620,1636,19.152654096460296,18.87174343821372,6.348469228349534,157.22633428924988,7.348469228349534,733.1840720793446,66.06592255657108,1765,0.0268110313334308,1762,3,0,0.998300283286119,0.001699716713881,0.0,True,721.0,15.149304536463484,0.7968202269423996,724,0,0.0,,0.2766967754673748,0.2958163163244893,,intact
621,889,19.187733485671107,19.23602803975912,5.19114712955712,128.56406868788088,6.19114712955712,881.1005545660055,61.18618984263476,1335,0.0202791653428499,1019,102,214,0.7632958801498128,0.0764044943820224,0.1602996254681647,True,402.0,11.31196597616364,0.5888005508610591,412,202,0.3289902280130293,0.3755892557650571,0.2380067155369107,0.3382018320752934,0.1375825402281463,cohesive
