Repository: AmiraliKhosrozadeh/ice-bonded-granular-microCT

# Grain-scale kinematics, ice-bond failure and damage evolution in ice-bonded granular media under in-situ uniaxial compression

Analysis code, per-specimen tables and supplementary material for the paper of

## Results for every specimen

The paper shows one or two specimens per figure.  The same rendering for
every specimen and every scan is in [`supplementary/`](supplementary/README.md):
the void and crack classes (Fig. 11 of the paper), the crack orientation
classes (Fig. 12), the ice-path maps (Fig. 18) and the per-scan tables behind
Tables 2–4, each as one sheet per material, compiled with their text in
[`supplementary/supplementary.pdf`](supplementary/supplementary.pdf).

File: paper/data/bonds/Alumina_75_1000_T5/Alumina_75_1000_T5_throats_scan03_classified.csv (part 28 of 64)
bead_a,bead_b,r_a_vox,r_b_vox,gap_vox,gap_um,dsum_min,z_mid,axis_dip_deg,lens_vox,lens_mm3,binder_vox,pore_vox,crack_vox,binder_frac,pore_frac,crack_frac,connected,bond_area_vox,r_bond_vox,r_bond_over_R,neck_binder_vox,neck_crack_vox,neck_severed,q_crack_med,q_binder_med,q_pore_med,dq_paired,cls
621,1468,19.187733485671107,18.930548868473785,4.155870949147037,102.92439509602023,5.155870949147037,896.2505414627744,77.7448328687598,1066,0.0161929515022307,987,25,54,0.925891181988743,0.023452157598499,0.0506566604127579,True,483.0,12.39934171747722,0.6505719015499628,485,49,0.0917602996254681,0.4022686333091319,0.2742918851774317,0.4,0.1279767481317001,intact
624,1614,19.26973334296962,18.98082209399017,4.0197648378370845,99.553588026488,5.0197648378370845,1274.5572480132414,38.62245826450814,1042,0.0158283822376401,993,49,0,0.9529750479846448,0.047024952015355,0.0,True,603.0,13.85427231466257,0.7243958764204408,603,0,0.0,,0.2843646522044218,0.393529818721632,,intact
624,1999,19.26973334296962,18.65772530822325,7.0,173.3621603,8.0,1255.934677332552,85.59387536732002,1679,0.0255046581353146,1289,390,0,0.7677188802858844,0.2322811197141155,0.0,True,763.0,15.5843011764478,0.8217951706056453,763,0,0.0,,0.2402530733520421,0.3451409985003952,,intact
624,2033,19.26973334296962,18.71265558765685,1.0,24.7660229,2.0,1239.2458717131751,15.53963713100268,604,0.0091749931588624,586,18,0,0.9701986754966888,0.0298013245033112,0.0,True,487.0,12.450578884995911,0.655597461641313,517,0,0.0,,0.3333333333333333,0.4641016151377545,,intact
624,2060,19.26973334296962,18.701058240720123,5.708203932499369,141.36950931014945,6.708203932499369,1249.4769266495227,68.37758283574037,1325,0.0201272614826038,1312,13,0,0.990188679245283,0.0098113207547169,0.0,True,575.0,13.528790949515026,0.7125893554100295,575,0,0.0,,0.2771863727725964,0.4444444444444444,,intact
624,1291,19.26973334296962,19.08472936473982,1.0,24.7660229,2.0,1270.379040443242,48.71610826507195,569,0.0086433296480012,551,18,0,0.968365553602812,0.031634446397188,0.0,True,956.0,17.44431859350499,0.9096369685292758,956,0,0.0,,0.3333333333333333,0.4142135623730951,,intact
624,1330,19.26973334296962,19.11221863876093,3.16227766016838,78.31704094788851,4.16227766016838,1247.9522164251475,62.28940475776511,1089,0.0165423303807966,1076,13,0,0.9880624426078972,0.0119375573921028,0.0,True,639.0,14.261837794318172,0.7431533342080503,639,0,0.0,,0.2958163163244892,0.4142135623730951,,intact
624,1541,19.26973334296962,18.92943852025147,1.0,24.7660229,2.0,1262.704656940687,75.39448137166295,533,0.0080964757511153,524,9,0,0.9831144465290806,0.0168855534709193,0.0,True,769.0,15.64545628849907,0.8191515954597341,769,0,0.0,,0.3268552871751871,0.4772255750516612,,intact
624,1588,19.26973334296962,18.971982702736515,1.414213562373095,35.02444547122265,2.414213562373095,1247.4567344755071,59.41715910976002,585,0.0088863758243949,579,6,0,0.9897435897435898,0.0102564102564102,0.0,True,660.0,14.494292838262302,0.7580356917528942,660,0,0.0,,0.3203772410170408,0.4135254915624211,,intact
622,851,19.129196258286814,19.09062658973517,1.414213562373095,35.02444547122265,2.414213562373095,1247.9265320924071,44.546039735939125,618,0.0093876585632069,618,0,0,1.0,0.0,0.0,True,996.0,17.805522925178455,0.9317428286353218,999,0,0.0,,0.3090169943749474,,,intact
622,1070,19.129196258286814,19.175405370001204,2.6502815398728847,65.63693330793913,3.6502815398728847,1253.0607966673406,63.75632395934356,708,0.0107547933054215,577,92,39,0.8149717514124294,0.1299435028248587,0.0550847457627118,True,611.0,13.945871807036522,0.7281564728106957,611,55,0.0825825825825825,0.4415184401122529,0.2553967929896867,0.414213562373095,0.1861216471225662,intact
622,1173,19.129196258286814,19.099356528115692,1.0,24.7660229,2.0,1273.4630404881425,54.47841964770239,497,0.0075496218542295,469,16,12,0.943661971830986,0.0321931589537223,0.0241448692152917,True,931.0,17.214717657780774,0.9006209444530091,970,225,0.1882845188284518,0.4746807650256203,0.3333333333333333,0.4772255750516612,0.1413474316922869,intact
623,771,23.61206264764113,19.361236354515004,6.0,148.5961374,7.0,1343.4980569032168,26.87497208412545,188,0.002855792572626,188,0,0,1.0,0.0,0.0,True,134.0,6.530966601401967,0.3039546301099333,134,0,0.0,,0.179141020379084,,,intact
625,768,19.204577910387588,19.54127490892756,5.414213562373095,134.08853707122265,6.414213562373095,1264.7317394971408,78.25435348946046,1428,0.0216918712431383,1234,194,0,0.8641456582633054,0.1358543417366946,0.0,True,497.0,12.577758680835943,0.649244126306381,497,0,0.0,,0.2588283628687876,0.393529818721632,,intact
625,922,19.204577910387588,19.128108853144617,4.123105625617661,102.1129283431658,5.123105625617661,1273.3322148113823,79.37400212504149,830,0.0126080204004235,741,89,0,0.8927710843373494,0.1072289156626506,0.0,True,419.0,11.54867275105708,0.6025496111086013,436,0,0.0,,0.2857142857142857,0.3585701736362872,,intact
625,1031,19.204577910387588,19.22548432904736,9.348469228349536,231.5244029892499,10.348469228349536,1286.0224175563903,47.62491176129044,1131,0.0171803265938301,579,552,0,0.5119363395225465,0.4880636604774536,0.0,False,25.0,2.8209479177387813,0.1468094378907391,188,0,0.0,,0.1741123948954683,0.3802306873401831,,intact
625,1152,19.204577910387588,19.07489254970354,1.0,24.7660229,2.0,1287.1621329244565,20.85063484860459,590,0.0089623277545179,587,3,0,0.994915254237288,0.0050847457627118,0.0,True,727.0,15.212208493693998,0.7947972273834731,727,0,0.0,,0.3333333333333333,0.4364916731037084,,intact
625,1912,19.204577910387588,18.915436957996857,1.0,24.7660229,2.0,1260.483221867407,62.52035336361482,561,0.0085218065598043,561,0,0,1.0,0.0,0.0,True,667.0,14.57095378088162,0.7644778645123937,677,114,0.1441213653603034,,0.3333333333333333,,,intact
625,2022,19.204577910387588,18.665722815550097,1.0,24.7660229,2.0,1253.676903133814,35.3797063607977,562,0.0085369969458289,560,2,0,0.99644128113879,0.0035587188612099,0.0,True,688.0,14.798554040663838,0.7815387655756421,688,53,0.0715249662618083,,0.3333333333333333,0.4860679774997897,,intact
623,2218,23.61206264764113,18.744191281732817,7.874007874011811,195.0078593225568,8.874007874011811,1347.1609135438096,31.8734359607958,119,0.0018076559369281,119,0,0,1.0,0.0,0.0,True,58.0,4.296739856991561,0.2028857350867746,58,0,0.0,,0.152258812094334,,,intact
624,892,19.26973334296962,19.072705212511497,7.324233081729782,181.3921242270573,8.324233081729782,1265.5329338741071,70.28499747472101,1444,0.021934917419532,1205,239,0,0.8344875346260388,0.1655124653739612,0.0,True,503.0,12.653452997124806,0.6600233826450755,504,0,0.0,,0.2742918851774317,0.3114213926323542,,intact
625,1466,19.204577910387588,19.0222573689338,1.0,24.7660229,2.0,1278.5553363233275,61.6165849745175,529,0.0080357142070169,529,0,0,1.0,0.0,0.0,True,752.0,15.471555655790098,0.8094604506358055,752,0,0.0,,0.3333333333333333,,,intact
625,1488,19.204577910387588,18.92099561361999,1.0,24.7660229,2.0,1275.1260014890734,72.21371118013901,583,0.0088559950523457,577,6,0,0.9897084048027444,0.0102915951972555,0.0,True,598.0,13.796713809378916,0.723751148330459,598,0,0.0,,0.3333333333333333,0.4608128488913787,,intact
625,1650,19.204577910387588,18.893615459597395,1.414213562373095,35.02444547122265,2.414213562373095,1255.4168320892832,47.44986151577206,450,0.006835673711073,417,33,0,0.9266666666666666,0.0733333333333333,0.0,True,692.0,14.841510746523856,0.7791188732963118,692,1,0.0014430014430014,,0.3090169943749474,0.4415184401122529,,intact
625,1807,19.204577910387588,20.374838781260404,1.7320508075688772,42.89600996421431,2.732050807568877,1264.8591975307918,77.81232787112147,783,0.011894072257267,783,0,0,1.0,0.0,0.0,True,611.0,13.945871807036522,0.7047032509693032,611,41,0.062883435582822,,0.3090169943749474,,,intact
627,635,19.331683336454727,19.253432136012208,1.0,24.7660229,2.0,993.5255404148432,33.834840537608024,639,0.0097066566697236,639,0,0,1.0,0.0,0.0,True,796.0,15.91774699517169,0.8250718858949674,796,0,0.0,,0.3333333333333333,,,intact
627,670,19.331683336454727,19.33594113527013,1.0,24.7660229,2.0,989.1762138877392,53.195871644535885,599,0.0090990412287394,599,0,0,1.0,0.0,0.0,True,721.0,15.149304536463484,0.7835653078477162,721,0,0.0,,0.3333333333333333,,,intact
627,837,19.331683336454727,19.174756082580878,1.0,24.7660229,2.0,978.1888673912746,88.44421094805793,570,0.0086585200340258,570,0,0,1.0,0.0,0.0,True,1074.0,18.48958673852369,0.9603373886282196,1074,0,0.0,,0.3333333333333333,,,intact
627,1366,19.331683336454727,19.09193658950527,9.74165738677394,241.2621099247976,10.74165738677394,985.183672125643,72.40183401668145,1226,0.0186234132661678,1220,6,0,0.99510603588907,0.0048939641109298,0.0,True,257.0,9.044647077096718,0.4707857872072026,257,0,0.0,,0.2758067637633262,0.3022230160827374,,intact
628,640,19.265231819915765,19.18362587421284,1.0,24.7660229,2.0,1315.941738435978,77.55500842277952,546,0.0082939507694352,545,1,0,0.9981684981684982,0.0018315018315018,0.0,True,631.0,14.172280627406863,0.737201647973592,631,0,0.0,,0.3333333333333333,0.5,,intact
628,705,19.265231819915765,19.39746962808873,1.0,24.7660229,2.0,1329.3186712066492,24.873075328616306,384,0.0058331082334489,384,0,0,1.0,0.0,0.0,True,384.0,11.055812783082736,0.5719110340983874,384,0,0.0,,0.3333333333333333,,,intact
628,745,19.265231819915765,19.19853459435802,2.6502815398728847,65.63693330793913,3.6502815398728847,1311.4787277284408,89.37677949559402,749,0.0113775991324304,722,27,0,0.9639519359145527,0.0360480640854472,0.0,True,634.0,14.20593072771099,0.738665609327287,634,0,0.0,,0.2817290466902531,0.4026997478492771,,intact
627,877,19.331683336454727,19.33232212584608,1.0,24.7660229,2.0,991.2491984583604,45.662662316078894,639,0.0097066566697236,631,8,0,0.9874804381846636,0.0125195618153364,0.0,True,1186.0,19.429758748218564,1.00505669373358,1186,0,0.0,,0.3333333333333333,0.4568586240776848,,intact
627,921,19.331683336454727,19.190542943681137,3.1815405503520555,78.79410612729761,4.181540550352056,968.1104940411368,63.14479439291139,1019,0.0154790033590742,1014,5,0,0.9950932286555446,0.0049067713444553,0.0,True,731.0,15.254000354017007,0.791958400487502,731,0,0.0,,0.2898979485566356,0.4494897427831781,,intact
627,968,19.331683336454727,19.11592145968711,10.051815009825804,248.9434807199096,11.051815009825804,957.2026791414672,34.579737643432026,1837,0.0279047391272025,1719,118,0,0.9357648339684268,0.0642351660315732,0.0,True,382.0,11.026984017500345,0.5736109739978854,391,0,0.0,,0.2742918851774317,0.2978290463438084,,intact
627,1088,19.331683336454727,19.21212671090965,2.863703305156273,70.92254163430594,3.863703305156273,972.8991755432398,76.99823733642198,908,0.0137928705103428,893,15,0,0.9834801762114538,0.0165198237885462,0.0,True,701.0,14.93771167933152,0.7751030145164883,701,0,0.0,,0.3021694792519622,0.414213562373095,,intact
623,1801,23.61206264764113,18.98877051288151,7.54983443527075,186.97937251512397,8.54983443527075,1344.9613975620405,36.71002852286156,168,0.0025519848521339,166,2,0,0.988095238095238,0.0119047619047619,0.0,False,124.0,6.282549314314218,0.2949495983161256,124,0,0.0,,0.1852891992413258,0.194304827260658,,intact
623,1928,23.61206264764113,20.24131548119837,18.753703261881327,464.4546444435576,19.753703261881327,1358.6789263798746,74.9335145823175,60,0.0009114231614764,60,0,0,1.0,0.0,0.0,True,4.0,1.1283791670955126,0.0514614479085455,4,0,0.0,,0.1103017274957179,,,intact
628,880,19.265231819915765,19.241832903723267,1.0,24.7660229,2.0,1321.35026095255,60.07044359386803,580,0.0088104238942718,580,0,0,1.0,0.0,0.0,True,795.0,15.907745268142609,0.826224765887026,795,0,0.0,,0.3333333333333333,,,intact
628,1053,19.265231819915765,19.072923968807896,1.0,24.7660229,2.0,1297.0847725814394,40.20386056850175,547,0.0083091411554598,538,9,0,0.9835466179159048,0.016453382084095,0.0,True,936.0,17.26088217525478,0.9004544856240421,936,0,0.0,,0.3333333333333333,0.4364916731037084,,intact
628,1641,19.265231819915765,18.882462596151058,4.449489742783178,110.1961648630833,5.449489742783178,1302.7591992331254,65.86433970903262,865,0.0131396839112847,864,1,0,0.998843930635838,0.0011560693641618,0.0,True,635.0,14.21712972884144,0.7453729482982097,635,0,0.0,,0.2933997741163456,0.356789172325331,,intact
628,1750,19.265231819915765,18.930548868473785,6.330293345472711,156.77618995769478,7.330293345472711,1324.2449764657486,56.62859144467557,1265,0.0192158383211274,1264,1,0,0.999209486166008,0.000790513833992,0.0,True,496.0,12.565098628628435,0.6579312375436209,496,0,0.0,,0.2877802408103251,0.4536876841760656,,intact
628,1791,19.265231819915765,18.84421986895582,6.071067811865476,150.35620445611326,7.071067811865476,1324.9949789025727,53.70895856508648,1355,0.020582973063342,1354,1,0,0.9992619926199262,0.0007380073800738,0.0,True,354.0,10.61516366850092,0.5570882391677482,354,0,0.0,,0.2801868778094689,0.4590290622280608,,intact
629,1043,19.36102406491219,19.099356528115692,1.0,24.7660229,2.0,956.3300993695176,78.14166515166374,614,0.0093268970191085,603,11,0,0.982084690553746,0.017915309446254,0.0,True,790.0,15.85764200898717,0.8246222093736562,790,550,0.4104477611940298,,0.3203772410170408,0.4494897427831781,,intact
629,1447,19.36102406491219,19.09018988319059,2.146264369941973,53.15443253543696,3.146264369941973,975.2556053785186,44.79139405764483,619,0.0094028489492315,574,45,0,0.9273021001615508,0.0726978998384491,0.0,True,579.0,13.575766059431594,0.7061293865912619,579,0,0.0,,0.2898979485566356,0.424807680927192,,intact
629,1526,19.36102406491219,18.96202853180427,4.766114533138578,118.03770167173282,5.766114533138578,966.1982066390492,74.83306977125928,861,0.0130789223671863,779,82,0,0.9047619047619048,0.0952380952380952,0.0,True,372.0,10.881694613449236,0.567892893499908,372,0,0.0,,0.2742918851774318,0.3595384082918805,,intact
629,1896,19.36102406491219,18.90497783189938,4.55269276785519,112.752093345366,5.55269276785519,969.8037767916252,64.52161283101107,1097,0.0166638534689935,1011,86,0,0.9216043755697356,0.0783956244302643,0.0,True,502.0,12.640868754332628,0.6606840604053751,504,0,0.0,,0.2801868778094689,0.4068781988545112,,intact
629,1990,19.36102406491219,18.92521800857181,1.0,24.7660229,2.0,977.7547425381208,27.482598037330057,587,0.0089167565964441,587,0,0,1.0,0.0,0.0,True,560.0,13.351162356249093,0.6974391652554346,560,0,0.0,,0.3333333333333333,,,intact
629,2000,19.36102406491219,19.573938075079795,2.863703305156273,70.92254163430594,3.863703305156273,962.3071756087212,84.48350374754654,1332,0.0202335941847761,1208,122,2,0.9069069069069068,0.0915915915915916,0.0015015015015015,True,712.0,15.054455784347004,0.7733129792302453,715,211,0.2278617710583153,0.3588270542794229,0.2767331982479757,0.4334962735733844,0.0820938560314472,intact
629,2050,19.36102406491219,18.906313683927,1.0,24.7660229,2.0,973.61283636809,48.2506553940087,569,0.0086433296480012,569,0,0,1.0,0.0,0.0,True,706.0,14.99088988838742,0.7834822472771658,706,0,0.0,,0.3203772410170408,,,intact
629,2159,19.36102406491219,18.55590163250618,1.0,24.7660229,2.0,951.6546547638186,64.93808919175349,339,0.0051495408623416,339,0,0,1.0,0.0,0.0,True,656.0,14.450303987687134,0.7622086296237357,656,364,0.3568627450980392,,0.3203772410170408,,,intact
629,2258,19.36102406491219,18.540867052652377,1.7320508075688772,42.89600996421431,2.732050807568877,954.5048966079166,73.08206836027878,683,0.0103750336548063,636,47,0,0.931185944363104,0.068814055636896,0.0,True,491.0,12.501606061472312,0.6596824428994675,493,585,0.5426716141001855,,0.2989350844248255,0.4364916731037084,,intact
630,932,19.117445733791307,19.067015786571304,2.863703305156273,70.92254163430594,3.863703305156273,833.8940038113496,61.9791931320579,835,0.0126839723305465,830,5,0,0.994011976047904,0.0059880239520958,0.0,True,662.0,14.516237276018517,0.7603216962102476,662,0,0.0,,0.2958163163244892,0.414213562373095,,intact
630,1155,19.117445733791307,19.12615121226992,1.0,24.7660229,2.0,842.2908827705489,17.348996029407196,558,0.0084762354017305,518,40,0,0.92831541218638,0.07168458781362,0.0,True,927.0,17.177696716742147,0.8983306011183819,927,18,0.019047619047619,,0.3203772410170408,0.4494897427831781,,intact
630,1483,19.117445733791307,18.89116295939218,7.385164807134505,182.90116073376723,8.385164807134505,823.4524205974668,88.51515462187625,1959,0.0297579662222045,1883,74,2,0.9612046962736088,0.0377743746809596,0.0010209290454313,True,715.0,15.086138293858053,0.7938274413377103,715,56,0.0726329442282749,0.2758409647214384,0.2808687448721165,0.2489725718061353,-0.0050277801506781,intact
630,1806,19.117445733791307,18.73966030636189,1.0,24.7660229,2.0,834.51007290923,57.150949592034365,557,0.0084610450157059,547,10,0,0.9820466786355476,0.0179533213644524,0.0,True,977.0,17.634873370726638,0.9316545935667762,977,0,0.0,,0.3333333333333333,0.4364916731037084,,intact
630,1822,19.117445733791307,18.888932861040757,8.288221436384907,205.2662818937795,9.288221436384909,812.3744113472669,60.50594212035192,1700,0.0258236562418313,1634,66,0,0.9611764705882352,0.0388235294117647,0.0,True,738.0,15.326861909850871,0.8065415583654136,738,3,0.0040485829959514,,0.2750895616645218,0.3168847034059762,,intact
630,1924,19.117445733791307,18.742379154467702,2.23606797749979,55.37851073671648,3.23606797749979,817.5467742484145,71.14516478965581,844,0.012820685804768,729,77,38,0.8637440758293838,0.0912322274881516,0.0450236966824644,True,561.0,13.36307771993812,0.7059239053206631,561,176,0.2388059701492537,0.4415184401122529,0.2612038749637414,0.4364916731037084,0.1803145651485115,intact
631,642,19.195295537980854,19.203283234284942,1.0,24.7660229,2.0,864.1008429301771,39.87985163567708,575,0.0087344719641488,573,2,0,0.9965217391304348,0.0034782608695652,0.0,True,648.0,14.361922094451575,0.7480444617301714,651,296,0.3125659978880676,,0.3333333333333333,0.5,,intact
631,915,19.195295537980854,19.13071841782272,8.018397960625059,198.5838275141535,9.01839796062506,837.0294847432231,58.73732478332111,1610,0.0244565214996167,1582,28,0,0.982608695652174,0.017391304347826,0.0,True,475.0,12.296226898414837,0.6416647926181148,475,0,0.0,,0.2758872381516119,0.2708131845707603,,intact
631,949,19.195295537980854,19.016097596028565,5.6332495807108,139.51318811729905,6.6332495807108,869.0190234889404,29.534552799577,1042,0.0158283822376401,549,75,418,0.5268714011516314,0.0719769673704414,0.401151631477927,True,225.0,8.462843753216344,0.4429487155067438,314,434,0.5802139037433155,0.3499800910645978,0.1866054968633707,0.304845440523399,0.163374594201227,cohesive
631,1181,19.195295537980854,19.022697200083087,1.0,24.7660229,2.0,830.1248721577067,5.728016945628738,583,0.0088559950523457,580,3,0,0.9948542024013722,0.0051457975986277,0.0,True,791.0,15.867675317177952,0.8303772218457846,791,0,0.0,,0.3333333333333333,0.3874258867227931,,intact
632,1098,19.410784667153354,19.0759860302066,1.0,24.7660229,2.0,831.073126960574,62.802800569044,574,0.0087192815781242,573,1,0,0.9982578397212544,0.0017421602787456,0.0,True,737.0,15.316474337048122,0.7959345021430324,737,0,0.0,,0.3333333333333333,0.4772255750516612,,intact
632,1416,19.410784667153354,18.920551041354468,1.0,24.7660229,2.0,833.9029247314198,72.72516687791217,447,0.0067901025529991,442,5,0,0.988814317673378,0.0111856823266219,0.0,True,657.0,14.461313744703505,0.7545426465007713,659,0,0.0,,0.3090169943749474,0.4721359549995794,,intact
632,1453,19.410784667153354,18.926995295539992,4.0,99.0640916,5.0,841.6469849938218,85.4357884334239,1259,0.0191246960049798,1243,16,0,0.9872915011914216,0.0127084988085782,0.0,True,496.0,12.565098628628435,0.6554943265288489,496,0,0.0,,0.2933997741163456,0.4030144453545291,,intact
632,1676,19.410784667153354,18.910542637130614,1.7320508075688772,42.89600996421431,2.732050807568877,846.3887795840931,71.66549741089545,633,0.009615514353576,629,4,0,0.9936808846761452,0.0063191153238546,0.0,True,681.0,14.72307822743469,0.7684012670296411,681,0,0.0,,0.3090169943749474,0.4390050566079806,,intact
631,1719,19.195295537980854,18.73036495087332,1.0,24.7660229,2.0,851.6244339413186,83.35336633433144,578,0.0087800431222226,568,10,0,0.9826989619377162,0.0173010380622837,0.0,True,779.0,15.746853696442756,0.8304062997700745,780,97,0.1106043329532497,,0.3203772410170408,0.4772255750516612,,intact
631,1848,19.195295537980854,18.93077092248859,3.47213595499958,85.99099857343296,4.47213595499958,855.883196854566,71.9616153266379,1012,0.0153726706569019,1003,9,0,0.991106719367589,0.008893280632411,0.0,True,598.0,13.796713809378916,0.7237417908655157,598,211,0.2608158220024721,,0.2857142857142857,0.4270509831248423,,intact
632,828,19.410784667153354,19.181895827229184,9.680544149919662,239.74857810137135,10.680544149919662,822.8807182861074,46.32634968639832,1811,0.0275097890905627,1156,655,0,0.6383213694091662,0.3616786305908337,0.0,True,9.0,1.692568750643269,0.0877144955448034,177,0,0.0,,0.1990080499670803,0.3938608859394958,,intact
632,904,19.410784667153354,19.236673197662736,1.0,24.7660229,2.0,852.2531156263454,50.5118926415604,609,0.0092509450889854,609,0,0,1.0,0.0,0.0,True,521.0,12.877866698399815,0.666427620851284,521,0,0.0,,0.3333333333333333,,,intact
632,2188,19.410784667153354,18.578984294018447,1.7320508075688772,42.89600996421431,2.732050807568877,849.8058969412048,60.92960058528866,656,0.0099648932321419,650,6,0,0.9908536585365854,0.0091463414634146,0.0,True,440.0,11.834540545406394,0.6230383005225497,440,0,0.0,,0.3164309725825327,0.4567956789604663,,intact
633,717,19.152220214054385,19.120928876446023,2.0,49.5320458,3.0,863.2780537560859,13.35871796361256,714,0.0108459356215691,489,198,27,0.6848739495798319,0.2773109243697479,0.0378151260504201,True,797.0,15.927742441679586,0.8323194103530369,801,23,0.0279126213592233,0.4641016151377545,0.25,0.414213562373095,0.2141016151377545,intact
633,956,19.152220214054385,19.09302811867062,1.8284271247461903,45.2828680424453,2.8284271247461903,888.7561032731984,73.38576967647079,831,0.0126232107864481,707,124,0,0.8507821901323707,0.1492178098676293,0.0,True,685.0,14.766254502611575,0.7721876649432893,685,0,0.0,,0.2742918851774317,0.4364916731037084,,intact
633,1101,19.152220214054385,19.02005790803394,9.86645922562615,244.35295512377348,10.86645922562615,874.5563160000211,70.18733693214048,1443,0.0219197270335074,1384,55,4,0.9591129591129592,0.0381150381150381,0.0027720027720027,True,485.0,12.424986712231869,0.65099529414998,485,0,0.0,0.3608833931394961,0.275439241496463,0.3424321625924286,0.085444151643033,intact
633,1506,19.152220214054385,18.856089470908906,1.0,24.7660229,2.0,891.6370455187003,63.42446904962385,539,0.008187618067263,533,6,0,0.9888682745825604,0.0111317254174397,0.0,True,985.0,17.706926268865352,0.9317397387903572,985,0,0.0,,0.3333333333333333,0.4297809208611862,,intact
633,1570,19.152220214054385,18.9031964021419,7.3484692283495345,181.9923571892499,8.348469228349535,904.8614270256584,20.61084210110205,1431,0.0217374424012121,1426,5,0,0.9965059399021664,0.0034940600978336,0.0,True,854.0,16.487469266111074,0.8664978987035475,854,0,0.0,,0.2798057840438667,0.4702338616790885,,intact
633,2188,19.152220214054385,18.578984294018447,7.613903745752154,188.5661145256936,8.613903745752154,871.3442581673639,59.73113733076585,1558,0.0236666214263372,1376,170,12,0.883183568677792,0.1091142490372272,0.0077021822849807,True,511.0,12.753679933255228,0.6760282423809977,511,0,0.0,0.3721934245695754,0.2666707851412241,0.3565032703993207,0.1055226394283512,intact
634,753,19.179732829553235,19.14657795294304,1.0,24.7660229,2.0,695.0295819928076,22.982663375548245,562,0.0085369969458289,559,3,0,0.994661921708185,0.0053380782918149,0.0,True,1030.0,18.10688219350047,0.9448799962124156,1030,0,0.0,,0.3333333333333333,0.4142135623730951,,intact
634,813,19.179732829553235,19.181895827229184,1.414213562373095,35.02444547122265,2.414213562373095,670.1763002694265,69.0689852113742,650,0.0098737509159943,647,3,0,0.9953846153846154,0.0046153846153846,0.0,True,834.0,16.293263794503588,0.849456311684666,834,0,0.0,,0.3090169943749474,0.4270509831248423,,intact
634,1132,19.179732829553235,19.229143661091097,1.0,24.7660229,2.0,671.5888101496132,72.86470596815268,599,0.0090990412287394,599,0,0,1.0,0.0,0.0,True,875.0,16.688952945311364,0.8690154188382195,875,0,0.0,,0.3333333333333333,,,intact
634,1258,19.179732829553235,19.067891303873783,1.0,24.7660229,2.0,689.2043713533857,53.64644183278616,542,0.0082331892253368,539,3,0,0.9944649446494463,0.0055350553505535,0.0,True,773.0,15.686093905752006,0.8202388650877238,773,0,0.0,,0.3333333333333333,0.4494897427831781,,intact
634,1380,19.179732829553235,18.960479165628087,1.0,24.7660229,2.0,658.3575390597676,3.5035835281072725,593,0.0090078989125917,591,2,0,0.9966273187183812,0.0033726812816188,0.0,True,742.0,15.368341990871128,0.805886553164035,742,0,0.0,,0.3333333333333333,0.4860679774997897,,intact
634,1495,19.179732829553235,18.82896901190824,4.155870949147037,102.92439509602023,5.155870949147037,672.600122540603,77.10566656832876,1082,0.0164359976786244,1054,28,0,0.9741219963031424,0.0258780036968576,0.0,True,881.0,16.74607445725474,0.8811705554746111,882,0,0.0,,0.2817290466902531,0.4022686333091319,,intact
634,1920,19.179732829553235,18.806271300937965,1.414213562373095,35.02444547122265,2.414213562373095,667.7000287394768,61.45151538827659,501,0.0076103833983279,501,0,0,1.0,0.0,0.0,True,657.0,14.461313744703505,0.7614022098784259,657,0,0.0,,0.3090169943749474,,,intact
634,2040,19.179732829553235,18.67074631450133,5.81864367245563,144.10466243897622,6.81864367245563,682.9360106746931,75.86318922097959,1019,0.0154790033590742,1013,6,0,0.9941118743866536,0.0058881256133464,0.0,True,869.0,16.63163525014044,0.8788071182318382,869,9,0.010250569476082,,0.2801868778094689,0.3712224671871191,,intact
634,2239,19.179732829553235,18.41712242577632,5.414213562373095,134.08853707122265,6.414213562373095,664.9095726412884,55.43254747946835,1049,0.0159347149398124,1032,17,0,0.9837940896091516,0.0162059103908484,0.0,True,579.0,13.575766059431594,0.7221756164038299,581,0,0.0,,0.2771863727725964,0.3266316347104093,,intact
635,877,19.253432136012208,19.33232212584608,8.899494936611665,220.40509539855856,9.899494936611664,1007.1138440215746,84.58184021988892,2111,0.0320669048979447,2082,29,0,0.9862624348649928,0.0137375651350071,0.0,True,747.0,15.42003518087075,0.7992605289622825,747,0,0.0,,0.269128646713734,0.1882256665096343,,intact
635,950,19.253432136012208,19.43420015127598,4.449489742783178,110.1961648630833,5.449489742783178,1023.3454702738786,51.26042257395203,1028,0.0156157168332956,1008,20,0,0.980544747081712,0.0194552529182879,0.0,True,430.0,11.69928421139644,0.6048074549778296,430,0,0.0,,0.2817290466902531,0.4113281168487085,,intact
635,994,19.253432136012208,19.11156505081709,1.0,24.7660229,2.0,1006.3104999657728,81.2639379816708,495,0.0075192410821803,495,0,0,1.0,0.0,0.0,True,716.0,15.09668435477122,0.7870030215956284,719,0,0.0,,0.3203772410170408,,,intact
635,1250,19.253432136012208,19.10851438250185,1.0,24.7660229,2.0,1027.2273758878173,21.085492506191805,627,0.0095243720374284,622,5,0,0.9920255183413078,0.0079744816586921,0.0,True,809.0,16.047202183642064,0.8366208516503426,809,0,0.0,,0.3333333333333333,0.4772255750516612,,intact
635,670,19.253432136012208,19.33594113527013,4.123105625617661,102.1129283431658,5.123105625617661,1005.0408594509532,78.81893525265012,528,0.0080205238209923,527,1,0,0.9981060606060606,0.0018939393939393,0.0,True,617.0,14.01417852659937,0.7263231992953108,617,0,0.0,,0.2857142857142857,0.3244997998398398,,intact
635,738,19.253432136012208,19.239468381977503,7.0990195135927845,175.81447984118574,8.099019513592784,1017.0639207185718,70.8329775133448,1372,0.0208412096257603,1171,201,0,0.8534985422740525,0.1465014577259475,0.0,True,237.0,8.685588237163813,0.451282606417492,237,0,0.0,,0.2565236958429578,0.3761785115301143,,intact
635,837,19.253432136012208,19.174756082580878,2.4641016151377544,61.02599702842861,3.4641016151377544,994.0535129544888,42.07664100493945,840,0.0127599242606696,834,6,0,0.9928571428571428,0.0071428571428571,0.0,True,852.0,16.46815177937675,0.8570870781469113,852,0,0.0,,0.2989350844248255,0.2858134976234444,,intact
635,873,19.253432136012208,19.09586551057712,1.0,24.7660229,2.0,1018.7415994344484,60.918177834021535,587,0.0089167565964441,587,0,0,1.0,0.0,0.0,True,995.0,17.796582164923457,0.92813080066963,995,0,0.0,,0.3333333333333333,,,intact
635,1366,19.253432136012208,19.09193658950527,1.0,24.7660229,2.0,1001.0483176888572,65.3689389900862,555,0.0084306642436567,555,0,0,1.0,0.0,0.0,True,731.0,15.254000354017007,0.7956110926045686,731,0,0.0,,0.3203772410170408,,,intact
636,648,19.25793917643876,19.257510025380075,1.0,24.7660229,2.0,926.825204670802,72.35641381689638,564,0.0085673777178781,564,0,0,1.0,0.0,0.0,True,876.0,16.698486766680407,0.8671059075116199,877,0,0.0,,0.3333333333333333,,,intact
636,782,19.25793917643876,19.18167954941262,1.0,24.7660229,2.0,908.0716469129296,47.531123653844766,629,0.0095547528094776,628,1,0,0.9984101748807632,0.0015898251192368,0.0,True,856.0,16.50676414605009,0.8588412004695031,866,0,0.0,,0.3333333333333333,0.5,,intact
636,921,19.25793917643876,19.190542943681137,6.5630027024141775,162.5394752207514,7.5630027024141775,939.7811830929102,36.01431220047743,1254,0.0190487440748568,1253,1,0,0.9992025518341308,0.0007974481658692,0.0,True,629.0,14.14980276928284,0.7360396035961234,629,0,0.0,,0.2801868778094689,0.433030277982336,,intact
636,1309,19.25793917643876,19.14744620956572,2.0,49.5320458,3.0,918.3262852618084,82.58753440250213,766,0.0116358356948487,764,2,0,0.9973890339425588,0.0026109660574412,0.0,True,712.0,15.054455784347004,0.7839762904622788,712,0,0.0,,0.3090169943749474,0.462403840463596,,intact
637,875,19.342324319787444,19.161761089557373,8.851841083363698,219.22489897774616,9.851841083363698,1073.8750287426203,82.30670809132457,1761,0.0267502697893323,1615,49,97,0.9170925610448608,0.0278250993753549,0.0550823395797842,True,332.0,10.280023453913834,0.5339705303800778,332,53,0.1376623376623376,0.4189796981099955,0.2553967929896867,0.3816524151396708,0.1635829051203088,intact
637,950,19.342324319787444,19.43420015127598,1.0,24.7660229,2.0,1053.9696732732375,30.152402882829524,600,0.009114231614764,591,9,0,0.985,0.015,0.0,True,905.0,16.97263818610208,0.8754079132990753,908,0,0.0,,0.3333333333333333,0.4494897427831781,,intact
637,1214,19.342324319787444,18.970213835754773,1.0,24.7660229,2.0,1075.219072180862,76.04554489908867,634,0.0096307047396006,633,1,0,0.998422712933754,0.001577287066246,0.0,True,738.0,15.326861909850871,0.8000963991279559,738,0,0.0,,0.3333333333333333,0.5,,intact
637,1250,19.342324319787444,19.10851438250185,1.0,24.7660229,2.0,1057.8515788871762,48.495148865388416,600,0.009114231614764,596,4,0,0.9933333333333332,0.0066666666666666,0.0,True,660.0,14.494292838262302,0.7539129614563823,660,35,0.0503597122302158,,0.3333333333333333,0.4772255750516612,,intact
637,1266,19.342324319787444,19.02555560691801,2.6502815398728847,65.63693330793913,3.6502815398728847,1064.2077939257813,72.3376985940039,714,0.0108459356215691,708,6,0,0.9915966386554622,0.0084033613445378,0.0,True,478.0,12.334995970645954,0.6429855386437624,480,74,0.1335740072202166,,0.2898979485566356,0.4279605484772898,,intact
637,1664,19.342324319787444,18.815267043338466,2.863703305156273,70.92254163430594,3.863703305156273,1084.401336058636,50.2500085180462,578,0.0087800431222226,534,10,34,0.9238754325259516,0.0173010380622837,0.0588235294117647,True,367.0,10.808317548511017,0.5665094238079073,369,208,0.3604852686308492,0.4093754144956794,0.2817290466902531,0.3467362379275918,0.1276463678054262,intact
637,2015,19.342324319787444,18.9407579662937,2.23606797749979,55.37851073671648,3.23606797749979,1079.3404989536407,64.85019077650794,763,0.0115902645367749,745,18,0,0.9764089121887288,0.0235910878112712,0.0,True,466.0,12.179179240065665,0.6362695223468847,466,35,0.0698602794411177,,0.2898979485566356,0.414213562373095,,intact
639,1594,19.428720504042243,19.011254973442597,1.0,24.7660229,2.0,1333.728378495023,37.55549697650511,148,0.0022481771316417,146,2,0,0.9864864864864864,0.0135135135135135,0.0,True,218.0,8.33015937350939,0.433411274072667,218,0,0.0,,0.3203772410170408,0.4886127875258306,,intact
639,1661,19.428720504042243,18.86347243543424,3.741657386773941,92.66597252479758,4.741657386773941,1340.2744154240468,62.36220261573076,105,0.0015949905325837,105,0,0,1.0,0.0,0.0,True,137.0,6.6036697681803656,0.3449094586260929,137,0,0.0,,0.2817290466902531,,,intact
639,2039,19.428720504042243,20.475932596520444,19.041305934418705,471.5774188177194,20.041305934418705,1353.9095263545144,75.92617266351162,258,0.0039191195943485,258,0,0,1.0,0.0,0.0,True,52.0,4.068428945128219,0.2039074959441685,52,0,0.0,,0.293113204980858,,,intact
640,1791,19.18362587421284,18.84421986895582,1.0,24.7660229,2.0,1329.2300631366877,61.96078568555718,302,0.0045874965794312,302,0,0,1.0,0.0,0.0,True,344.0,10.464157913908982,0.5503418723522496,344,0,0.0,,0.3333333333333333,,,intact
641,762,19.12528102101049,19.0797029265334,1.0,24.7660229,2.0,1167.6845428161816,10.35974042356134,597,0.0090686604566902,597,0,0,1.0,0.0,0.0,True,868.0,16.622063085174787,0.8701515544671956,868,0,0.0,,0.3333333333333333,,,intact
641,861,19.12528102101049,19.14180113330564,1.0,24.7660229,2.0,1175.769184684249,56.25263485946478,615,0.0093420874051331,615,0,0,1.0,0.0,0.0,True,839.0,16.342031529409077,0.8541038725402724,840,0,0.0,,0.3333333333333333,,,intact
641,951,19.12528102101049,19.159159974910484,2.0,49.5320458,3.0,1181.4822307840932,76.24031946196611,601,0.0091294220007886,553,48,0,0.9201331114808652,0.0798668885191347,0.0,True,700.0,14.927053303604616,0.7797973753982733,700,0,0.0,,0.2817290466902531,0.4270509831248423,,intact
639,2206,19.428720504042243,18.64880571619693,4.358898943540674,107.95259105451412,5.358898943540674,1340.507156895506,63.31692240054194,127,0.001929179025125,108,19,0,0.8503937007874016,0.1496062992125984,0.0,True,145.0,6.793742230659745,0.3568373739073783,145,0,0.0,,0.2708131845707603,0.414213562373095,,intact
640,705,19.18362587421284,19.39746962808873,1.0,24.7660229,2.0,1333.5537554407642,45.86852256157717,196,0.0029773156608229,196,0,0,1.0,0.0,0.0,True,185.0,7.673807981960539,0.3978014559748701,185,0,0.0,,0.3333333333333333,,,intact
640,1067,19.18362587421284,18.968002288037685,1.414213562373095,35.02444547122265,2.414213562373095,1324.1806243064311,78.52181631084659,634,0.0096307047396006,634,0,0,1.0,0.0,0.0,True,665.0,14.549091872423544,0.7626983472657808,678,0,0.0,,0.3090169943749474,,,intact
641,996,19.12528102101049,19.04071279306421,1.0,24.7660229,2.0,1198.329030487347,51.29523263589972,593,0.0090078989125917,586,7,0,0.988195615514334,0.0118043844856661,0.0,True,886.0,16.79352729949365,0.8800256784247866,886,0,0.0,,0.3333333333333333,0.4364916731037084,,intact
642,949,19.203283234284942,19.016097596028565,8.00692826708518,198.2997688212889,9.00692826708518,883.7791184274886,78.10959085498462,1564,0.0237577637424848,1152,123,289,0.7365728900255755,0.0786445012787723,0.1847826086956521,True,409.0,11.410028196686037,0.5970807453602822,418,320,0.4336043360433604,0.3294457658534094,0.230062755503559,0.375,0.0993830103498503,cohesive
642,1287,19.203283234284942,19.006850447424053,9.634842514655627,238.61673035585488,10.634842514655627,889.6703340341471,63.572616727217216,1910,0.0290136373069987,904,200,806,0.4732984293193717,0.1047120418848167,0.4219895287958115,True,271.0,9.287732724180174,0.4861397660394036,282,235,0.4545454545454545,0.3349814812274482,0.1798334192119471,0.3161348162981148,0.1551480620155011,cohesive
642,1848,19.203283234284942,18.93077092248859,1.7320508075688772,42.89600996421431,2.732050807568877,870.6432917931143,65.57662280379122,814,0.0123649742240298,782,30,2,0.9606879606879608,0.0368550368550368,0.0024570024570024,True,644.0,14.317526556719258,0.7509050308607756,646,292,0.3113006396588486,0.4455762991312983,0.3090169943749474,0.4364916731037084,0.1365593047563509,intact
643,695,19.15373871647895,19.102192040460967,1.0,24.7660229,2.0,708.8436213018588,73.2408190182533,377,0.0057267755312767,370,7,0,0.9814323607427056,0.0185676392572944,0.0,True,734.0,15.2852692635394,0.7991058620769036,734,0,0.0,,0.3203772410170408,0.4772255750516612,,intact
643,1348,19.15373871647895,18.99979895682492,2.4641016151377544,61.02599702842861,3.4641016151377544,693.4093111406594,61.89331755250642,904,0.0137321089662444,899,5,0,0.9944690265486724,0.0055309734513274,0.0,True,594.0,13.750493532712625,0.7207978274755831,594,0,0.0,,0.2989350844248255,0.414213562373095,,intact
643,1377,19.15373871647895,18.92477363466769,1.0,24.7660229,2.0,711.9415495267988,62.09130423039163,627,0.0095243720374284,626,1,0,0.9984051036682616,0.0015948963317384,0.0,True,617.0,14.01417852659937,0.7360675436774182,621,0,0.0,,0.3333333333333333,0.4772255750516612,,intact
643,1593,19.15373871647895,18.92032874738698,2.6502815398728847,65.63693330793913,3.6502815398728847,683.0731517389829,17.780918777906763,851,0.0129270185069403,827,24,0,0.9717978848413632,0.0282021151586369,0.0,True,725.0,15.191269449366246,0.7979851096173778,725,0,0.0,,0.2898979485566356,0.3950628172860351,,intact
644,702,19.256437064043705,19.41690767705919,1.7320508075688772,42.89600996421431,2.732050807568877,1094.5645897951267,35.950194499321654,787,0.0119548338013654,786,1,0,0.9987293519695044,0.0012706480304955,0.0,True,768.0,15.635280380893438,0.808581749810531,768,19,0.0241423125794155,,0.2989350844248255,0.4364916731037084,,intact
644,762,19.256437064043705,19.0797029265334,1.0,24.7660229,2.0,1129.939831383199,7.706786588146454,580,0.0088104238942718,563,17,0,0.9706896551724138,0.0293103448275862,0.0,True,860.0,16.545286401814263,0.8631691352275446,860,0,0.0,,0.3333333333333333,0.4641016151377545,,intact
644,924,19.256437064043705,19.046198576040076,1.0,24.7660229,2.0,1123.151478721781,51.58817870527336,593,0.0090078989125917,589,4,0,0.9932546374367622,0.0067453625632377,0.0,True,984.0,17.697935698969246,0.9241105946478692,984,0,0.0,,0.3333333333333333,0.4269446839322615,,intact
644,1231,19.256437064043705,19.06154198088181,4.0,99.0640916,5.0,1109.423408991005,86.02123692553864,1224,0.0185930324941186,1212,12,0,0.9901960784313726,0.0098039215686274,0.0,True,662.0,14.516237276018517,0.7576723844960146,662,0,0.0,,0.2933997741163456,0.3851040526300558,,intact
644,2691,19.256437064043705,11.268757759164174,1.0,24.7660229,2.0,1094.3154008070258,18.460469367739517,250,0.0037975965061516,250,0,0,1.0,0.0,0.0,True,641.0,14.284139352575984,0.9358917730291408,641,8,0.012326656394453,,0.3660254037844386,,,intact
645,704,19.152220214054385,19.254505432265866,4.155870949147037,102.92439509602023,5.155870949147037,801.2094565496662,79.85018925247945,822,0.0124864973122267,809,13,0,0.9841849148418492,0.0158150851581508,0.0,True,580.0,13.58748446131949,0.7075575557491611,580,1,0.0017211703958691,,0.2898979485566356,0.3726822671238252,,intact
645,707,19.152220214054385,19.20630387369838,5.324555320336759,131.868058995777,6.324555320336759,793.6912497035873,80.81291200171091,1007,0.0152967187267789,991,16,0,0.9841112214498512,0.0158887785501489,0.0,True,492.0,12.514330345744634,0.6524927975391133,492,0,0.0,,0.2771863727725964,0.4423321653205262,,intact
645,854,19.152220214054385,19.284723251154883,2.146264369941973,53.15443253543696,3.146264369941973,808.8365626434746,55.71564601682676,841,0.0127751146466942,836,5,0,0.9940546967895364,0.0059453032104637,0.0,True,777.0,15.726626515715484,0.8183078620676615,777,0,0.0,,0.2989350844248255,0.414213562373095,,intact
646,1727,19.30268043648954,19.066577997767013,1.414213562373095,35.02444547122265,2.414213562373095,764.2816577174791,79.40457483957186,613,0.0093117066330839,613,0,0,1.0,0.0,0.0,True,728.0,15.222667215103916,0.7934824823986136,728,0,0.0,,0.3090169943749474,,,intact
646,1981,19.30268043648954,18.800419450280437,1.0,24.7660229,2.0,766.0560460299423,84.34503002172198,557,0.0084610450157059,557,0,0,1.0,0.0,0.0,True,727.0,15.212208493693998,0.7984761627741438,727,0,0.0,,0.3333333333333333,,,intact
646,2058,19.30268043648954,18.83637324743817,1.0,24.7660229,2.0,773.8042480443837,73.25162690756419,537,0.0081572372952137,537,0,0,1.0,0.0,0.0,True,563.0,13.38687663054658,0.7020036071942698,563,0,0.0,,0.3203772410170408,,,intact
