Repository: AmiraliKhosrozadeh/ice-bonded-granular-microCT

# Grain-scale kinematics, ice-bond failure and damage evolution in ice-bonded granular media under in-situ uniaxial compression

Analysis code, per-specimen tables and supplementary material for the paper of

## Results for every specimen

The paper shows one or two specimens per figure.  The same rendering for
every specimen and every scan is in [`supplementary/`](supplementary/README.md):
the void and crack classes (Fig. 11 of the paper), the crack orientation
classes (Fig. 12), the ice-path maps (Fig. 18) and the per-scan tables behind
Tables 2–4, each as one sheet per material, compiled with their text in
[`supplementary/supplementary.pdf`](supplementary/supplementary.pdf).

File: paper/data/bonds/Alumina_75_1000_T5/Alumina_75_1000_T5_throats_scan03_classified.csv (part 29 of 64)
bead_a,bead_b,r_a_vox,r_b_vox,gap_vox,gap_um,dsum_min,z_mid,axis_dip_deg,lens_vox,lens_mm3,binder_vox,pore_vox,crack_vox,binder_frac,pore_frac,crack_frac,connected,bond_area_vox,r_bond_vox,r_bond_over_R,neck_binder_vox,neck_crack_vox,neck_severed,q_crack_med,q_binder_med,q_pore_med,dq_paired,cls
647,657,19.22720654116586,19.20155672787681,1.0,24.7660229,2.0,856.3651639835584,25.051412250600706,628,0.009539562423453,613,12,3,0.9761146496815286,0.019108280254777,0.0047770700636942,True,657.0,14.461313744703505,0.7526296718662923,666,10,0.014792899408284,0.4142135623730951,0.3333333333333333,0.4567956789604663,0.0808802290397617,intact
646,1076,19.30268043648954,19.16284467893569,3.47213595499958,85.99099857343296,4.47213595499958,762.9699535653156,76.62758235904195,758,0.0115143126066518,744,14,0,0.9815303430079156,0.0184696569920844,0.0,True,460.0,12.100518486599809,0.6291617467999846,460,0,0.0,,0.2898979485566356,0.4258327418248415,,intact
646,1261,19.30268043648954,19.20759814263816,1.0,24.7660229,2.0,786.3256337671664,16.375430180400354,613,0.0093117066330839,613,0,0,1.0,0.0,0.0,True,605.0,13.877228871110882,0.7207025959366724,628,0,0.0,,0.3333333333333333,,,intact
646,1523,19.30268043648954,19.011475146175577,1.0,24.7660229,2.0,755.8780772188786,50.66087986267017,584,0.0088711854383703,581,3,0,0.9948630136986302,0.0051369863013698,0.0,True,755.0,15.50238575409482,0.80922497277266,755,0,0.0,,0.3333333333333333,0.4772255750516612,,intact
646,1643,19.30268043648954,19.057379785038037,1.0,24.7660229,2.0,777.5213733424748,60.46110118448933,636,0.0096610855116498,636,0,0,1.0,0.0,0.0,True,580.0,13.58748446131949,0.7084183071065266,580,0,0.0,,0.3333333333333333,,,intact
645,1678,19.152220214054385,18.82784664992779,5.19114712955712,128.56406868788088,6.19114712955712,790.678194419081,72.5398767507272,1168,0.0177423708767406,1160,8,0,0.9931506849315068,0.0068493150684931,0.0,True,414.0,11.479559785988718,0.6045044537230758,416,0,0.0,,0.2843646522044218,0.385501367349213,,intact
645,1742,19.152220214054385,18.884917356485012,9.6878320578688,239.9290705965328,10.6878320578688,812.3253496092682,52.38291865984706,1513,0.0229830540552299,1492,21,0,0.9861202908129544,0.0138797091870456,0.0,True,481.0,12.373643572303322,0.6506085558807654,481,0,0.0,,0.2760520429686325,0.2853440453088245,,intact
645,2310,19.152220214054385,19.459871168757527,2.449489742783178,60.66411906308329,3.449489742783178,783.2743872424894,49.21963106098478,831,0.0126232107864481,831,0,0,1.0,0.0,0.0,True,671.0,14.614579488624488,0.7569949704993258,673,0,0.0,,0.2898979485566356,,,intact
646,966,19.30268043648954,19.09411952304699,1.0,24.7660229,2.0,751.3097610714013,29.103396838861645,596,0.0090534700706655,596,0,0,1.0,0.0,0.0,True,689.0,14.809304898631527,0.7713822461370702,689,0,0.0,,0.3333333333333333,,,intact
647,699,19.22720654116586,19.18989468022952,1.0,24.7660229,2.0,892.9074811980602,3.3152238842088084,617,0.0093724681771823,597,20,0,0.9675850891410048,0.0324149108589951,0.0,True,951.0,17.39864080210822,0.9057758263353046,951,0,0.0,,0.3203772410170408,0.4746807650256203,,intact
647,723,19.22720654116586,19.13006609339701,4.766114533138578,118.03770167173282,5.766114533138578,857.6547415251158,43.341202987127296,1210,0.0183803670897741,1199,11,0,0.990909090909091,0.009090909090909,0.0,True,465.0,12.166104433032896,0.6343571165208599,466,0,0.0,,0.2843646522044218,0.375,,intact
647,1193,19.22720654116586,19.07423640122001,1.0,24.7660229,2.0,863.5301458171703,58.08433379490586,681,0.0103446528827571,664,17,0,0.97503671071953,0.0249632892804698,0.0,True,802.0,15.977625878690493,0.8343093445708819,802,5,0.0061957868649318,,0.3333333333333333,0.4364916731037084,,intact
647,1445,19.22720654116586,19.096956590669,4.841619252963779,119.90765329198184,5.841619252963779,885.1921149311214,59.06951938046754,1113,0.0169068996453872,1031,82,0,0.926325247079964,0.0736747529200359,0.0,True,548.0,13.207339536360733,0.6892434671529589,548,0,0.0,,0.2801868778094689,0.380724156126471,,intact
647,2104,19.22720654116586,18.781939709820303,4.55269276785519,112.752093345366,5.55269276785519,875.0167243821106,86.57143573165013,1038,0.0157676206935417,986,52,0,0.9499036608863198,0.0500963391136801,0.0,True,734.0,15.2852692635394,0.8042942697321342,736,0,0.0,,0.2898979485566356,0.3473177144234594,,intact
648,782,19.257510025380075,19.18167954941262,8.70820393249937,215.66757801014944,9.70820393249937,913.8945786285556,38.82075083888644,1777,0.0269933159657261,1775,2,0,0.9988745075970736,0.0011254924029262,0.0,True,509.0,12.728697186576063,0.6622770837459683,509,0,0.0,,0.2711923793731366,0.1635221244109317,,intact
648,812,19.257510025380075,19.10829644034616,1.0,24.7660229,2.0,915.7588842753356,27.2643278182336,583,0.0088559950523457,571,12,0,0.9794168096054888,0.0205831903945111,0.0,True,814.0,16.096715421277896,0.8391177928532668,814,0,0.0,,0.3333333333333333,0.4494897427831781,,intact
648,1399,19.257510025380075,19.13006609339701,1.0,24.7660229,2.0,950.4834714327708,19.41923936160688,587,0.0089167565964441,586,1,0,0.9982964224872232,0.0017035775127768,0.0,True,1022.0,18.03642713177513,0.9397012760570056,1022,0,0.0,,0.3333333333333333,0.4721359549995794,,intact
637,2094,19.342324319787444,18.72514644113198,1.0,24.7660229,2.0,1088.9154344510448,13.980639370504967,596,0.0090534700706655,569,27,0,0.9546979865771812,0.0453020134228187,0.0,True,589.0,13.692498784453214,0.7193805372806705,591,0,0.0,,0.3203772410170408,0.4142135623730951,,intact
638,2564,19.030830410336964,17.36770345312681,1.0,24.7660229,2.0,1324.8974320253103,85.68717375604959,508,0.0077167161005002,508,0,0,1.0,0.0,0.0,True,516.0,12.815923738491737,0.7041999980859747,523,0,0.0,,0.3333333333333333,,,intact
638,2700,19.030830410336964,21.468835218590463,17.05872210923198,422.4767024019755,18.05872210923198,1347.45503256029,23.87496039085755,65,0.0009873750915994,53,12,0,0.8153846153846154,0.1846153846153846,0.0,False,109.0,5.890312181373172,0.290882015438959,114,0,0.0,,0.0541587144624111,0.113671000934941,,intact
639,749,19.428720504042243,31.213227772677293,38.3275357934736,949.2206291617368,39.3275357934736,1360.1938481420486,67.40340977788607,189,0.0028709829586506,179,10,0,0.9470899470899472,0.0529100529100529,0.0,True,147.0,6.840435166640879,0.2701489733081804,152,0,0.0,,0.0345040117126169,0.0591697345349873,,intact
651,1513,19.20738244326092,19.02907246744511,1.0,24.7660229,2.0,781.9566590560072,88.07290295860332,612,0.0092965162470593,607,5,0,0.9918300653594772,0.0081699346405228,0.0,True,854.0,16.487469266111074,0.8623952876705973,858,0,0.0,,0.3333333333333333,0.4772255750516612,,intact
651,1590,19.20738244326092,18.9031964021419,4.123105625617661,102.1129283431658,5.123105625617661,787.8075742106688,72.52435497994782,1136,0.0172562785239532,1122,14,0,0.987676056338028,0.0123239436619718,0.0,True,610.0,13.934454799959427,0.7312644007053859,610,0,0.0,,0.2898979485566356,0.3837585139376165,,intact
649,811,19.33594113527013,19.227852291176127,1.8284271247461903,45.2828680424453,2.8284271247461903,673.17300141762,86.3363538063603,898,0.0136409666500968,897,1,0,0.9988864142538976,0.0011135857461024,0.0,True,758.0,15.533154661153455,0.8055822978504568,758,0,0.0,,0.3090169943749474,0.4142135623730951,,intact
649,959,19.33594113527013,19.22376180832325,2.449489742783178,60.66411906308329,3.449489742783178,670.2547725729022,78.34657973071616,832,0.0126384011724727,792,40,0,0.9519230769230768,0.048076923076923,0.0,True,703.0,14.959005648344574,0.775888012945908,703,0,0.0,,0.2958163163244892,0.4142135623730951,,intact
649,1090,19.33594113527013,19.09455604986461,1.0,24.7660229,2.0,687.0677325094821,50.4047523429607,620,0.0094180393352561,618,2,0,0.9967741935483873,0.0032258064516129,0.0,True,668.0,14.581872443920645,0.7588698305761729,668,0,0.0,,0.3333333333333333,0.4457195687123781,,intact
649,1163,19.33594113527013,19.175405370001204,7.613903745752154,188.5661145256936,8.613903745752154,681.1851142856615,73.34515028529133,1786,0.0271300294399475,1741,45,0,0.9748040313549832,0.0251959686450167,0.0,True,486.0,12.437789380968075,0.6459285644175347,486,0,0.0,,0.2725338062053596,0.3145198591387564,,intact
648,1474,19.257510025380075,18.975961447914905,5.0990195135927845,126.28243404118577,6.0990195135927845,930.0628181058688,83.2732132217381,1373,0.0208564000117849,1372,1,0,0.9992716678805535,0.0007283321194464,0.0,True,963.0,17.508067294678487,0.9158502547647228,963,0,0.0,,0.2817290466902531,0.4270509831248423,,intact
648,1496,19.257510025380075,19.01169531380902,5.572595368400839,138.0110245062491,6.572595368400839,941.9662478763714,65.87166371006806,1056,0.0160410476419846,1047,9,0,0.9914772727272728,0.0085227272727272,0.0,True,583.0,13.622579184763431,0.71193425962328,588,0,0.0,,0.2801868778094689,0.3443593434156103,,intact
649,714,19.33594113527013,19.24956727833674,3.16227766016838,78.31704094788851,4.16227766016838,679.341524552178,76.68826600273427,956,0.014522009039524,955,1,0,0.9989539748953976,0.0010460251046025,0.0,True,626.0,14.1160188704554,0.7316746338621521,628,0,0.0,,0.3021694792519622,0.2898979485566356,,intact
649,778,19.33594113527013,19.25622245742749,3.898979485566356,96.5622152261666,4.898979485566356,670.6068346114071,79.746054875662,1013,0.0153878610429265,1013,0,0,1.0,0.0,0.0,True,542.0,13.134837582232016,0.6806997255120144,542,0,0.0,,0.2898979485566356,,,intact
649,1982,19.33594113527013,18.737620652428607,4.65685424949238,115.33175898489058,5.65685424949238,656.1261229023391,31.994738189210832,428,0.0065014852185316,424,4,0,0.9906542056074766,0.0093457943925233,0.0,True,280.0,9.440697438826296,0.4959187948565668,280,0,0.0,,0.2796806945639942,0.3042322007333951,,intact
650,812,19.19702317073667,19.10829644034616,10.224972160321824,253.2318946743928,11.224972160321824,888.3853458789764,65.09709640124632,1803,0.0273882660023658,1552,251,0,0.8607875762617859,0.139212423738214,0.0,True,293.0,9.657370069115643,0.5042312747768583,293,0,0.0,,0.2885808212014873,0.2563347232703193,,intact
650,955,19.19702317073667,19.12832634406384,1.0,24.7660229,2.0,869.6419034026127,64.23801164485539,567,0.0086129488759519,561,6,0,0.9894179894179894,0.0105820105820105,0.0,True,765.0,15.604712843580296,0.8143285340452829,765,2,0.0026075619295958,,0.3333333333333333,0.4494897427831781,,intact
650,1003,19.19702317073667,19.119405157693013,1.0,24.7660229,2.0,869.7592126770298,65.68098074090835,578,0.0087800431222226,575,3,0,0.9948096885813148,0.0051903114186851,0.0,True,935.0,17.251659154465237,0.9004836779979832,940,1,0.0010626992561105,,0.3333333333333333,0.4772255750516612,,intact
653,1070,19.253002784003144,19.175405370001204,5.6332495807108,139.51318811729905,6.6332495807108,1253.3696623421672,64.75146985132679,1492,0.0226640559487131,1219,214,59,0.8170241286863271,0.1434316353887399,0.0395442359249329,True,594.0,13.750493532712625,0.7156421092232926,594,278,0.3188073394495412,0.3364707442038019,0.2674788903885892,0.347438841905158,0.0689918538152126,intact
653,1173,19.253002784003144,19.099356528115692,1.0,24.7660229,2.0,1273.7719061629691,55.66496637581134,560,0.0085066161737797,549,10,1,0.9803571428571428,0.0178571428571428,0.0017857142857142,True,1019.0,18.00993542523911,0.939182660376683,1019,175,0.1465661641541038,0.4772255750516612,0.3333333333333333,0.4772255750516612,0.1438922417183278,intact
653,1739,19.253002784003144,18.859222343669792,11.044359375107746,273.5248571997481,12.044359375107746,1261.415183697111,86.54634943776425,1979,0.0300617739426966,1604,375,0,0.810510358767054,0.1894896412329459,0.0,True,115.0,6.050259243299904,0.3174970352967854,175,0,0.0,,0.253275357934736,0.2799521506109722,,intact
650,1899,19.19702317073667,18.89049398517301,9.680544149919662,239.74857810137135,10.680544149919662,886.8050646270423,68.59400855962033,1833,0.027843977583104,1658,175,0,0.9045280960174578,0.0954719039825422,0.0,True,260.0,9.09728368293446,0.4777042118915289,260,0,0.0,,0.2639311605905289,0.2548900045979163,,intact
651,944,19.20738244326092,19.15655815379889,1.0,24.7660229,2.0,769.0701066388217,50.11890393969448,610,0.00926613547501,606,4,0,0.9934426229508196,0.0065573770491803,0.0,True,896.0,16.88803298257901,0.8804117991921453,897,41,0.0437100213219616,,0.3333333333333333,0.4633576589174196,,intact
651,1176,19.20738244326092,19.04795335934869,9.44986131927331,234.035481834947,10.44986131927331,801.5200847465057,33.14925461823932,2340,0.0355455032975796,2315,25,0,0.9893162393162394,0.0106837606837606,0.0,True,586.0,13.657583728599336,0.7140224202485069,586,0,0.0,,0.2714970279031851,0.2645644554438015,,intact
651,1341,19.20738244326092,18.98236814124748,1.0,24.7660229,2.0,776.2854895012209,74.62026790608269,621,0.0094332297212807,621,0,0,1.0,0.0,0.0,True,804.0,15.99753570059363,0.8377921015846068,804,0,0.0,,0.3333333333333333,,,intact
659,742,19.28622096079842,19.187517339437075,1.0,24.7660229,2.0,1056.6965415477575,72.08727384748538,669,0.0101623682504618,667,2,0,0.9970104633781764,0.0029895366218236,0.0,True,513.0,12.778613837669742,0.6642772136125656,513,206,0.2865090403337969,,0.3333333333333333,0.3880803297382433,,intact
653,1867,19.253002784003144,18.785097361891104,6.6212327846342935,163.98160277048368,7.621232784634293,1270.3607089944958,71.1360158328794,1210,0.0183803670897741,1151,59,0,0.9512396694214876,0.0487603305785123,0.0,True,1051.0,18.29053554107052,0.9616955353142032,1051,0,0.0,,0.2801868778094689,0.2965855665137912,,intact
653,1939,19.253002784003144,18.748946449514538,8.9498743710662,221.6527936259486,9.9498743710662,1240.8946933358518,23.79689459003473,1624,0.0246691869039612,1595,29,0,0.9821428571428572,0.0178571428571428,0.0,True,493.0,12.527041705391134,0.659284166104948,495,6,0.0119760479041916,,0.2711923793731366,0.375,,intact
653,2135,19.253002784003144,18.71697249475713,1.0,24.7660229,2.0,1267.6449071666125,76.10128524928102,480,0.0072913852918112,470,10,0,0.9791666666666666,0.0208333333333333,0.0,True,674.0,14.647213499088313,0.7715155667895155,686,479,0.4111587982832618,,0.3090169943749474,0.4633576589174196,,intact
653,2322,19.253002784003144,19.32358834755496,1.0,24.7660229,2.0,1248.2092578641991,41.05639756455778,545,0.0082787603834106,512,13,20,0.9394495412844036,0.0238532110091743,0.036697247706422,True,855.0,16.497119526970184,0.8552917218999422,856,229,0.2110599078341014,0.4746807650256203,0.3333333333333333,0.414213562373095,0.1413474316922869,intact
654,1637,19.17821844085136,18.94452811000645,1.7320508075688772,42.89600996421431,2.732050807568877,713.9731206836527,62.0405075723622,613,0.0093117066330839,603,10,0,0.9836867862969004,0.0163132137030995,0.0,True,571.0,13.481652161769508,0.7072760166313963,571,0,0.0,,0.2989350844248255,0.4415184401122529,,intact
655,1132,19.285579113721244,19.229143661091097,5.0,123.8301145,6.0,650.6040752320214,42.79992224270688,202,0.0030684579769705,201,1,0,0.995049504950495,0.0049504950495049,0.0,False,295.0,9.690274321412074,0.5031984458550625,295,0,0.0,,0.2588283628687876,0.4494897427831781,,intact
655,1200,19.285579113721244,19.141583948487455,3.0,74.2980687,4.0,651.8914246402503,32.1011358585395,166,0.0025216040800847,166,0,0,1.0,0.0,0.0,True,237.0,8.685588237163813,0.4520546168398092,237,0,0.0,,0.2583003339767141,,,intact
655,2073,19.285579113721244,18.71629101023096,6.4031242374328485,158.57992149580696,7.403124237432848,647.7988569088892,53.08812361742905,130,0.0019747501831988,130,0,0,1.0,0.0,0.0,False,139.0,6.651697090182843,0.3500720921621351,139,0,0.0,,0.2045695568799463,,,intact
655,2082,19.285579113721244,18.714473475495723,43.01190307520001,1065.233776532984,44.01190307520001,615.9254661167695,4.437642445174244,86,0.0013063731981161,86,0,0,1.0,0.0,0.0,True,235.0,8.6488625410045,0.45520266166467,235,0,0.0,,0.0666490371444191,,,intact
654,862,19.17821844085136,19.114179134429342,1.414213562373095,35.02444547122265,2.414213562373095,700.7014216679703,79.5080959271366,625,0.0094939912653791,624,1,0,0.9984,0.0016,0.0,True,716.0,15.09668435477122,0.7884951223068227,719,0,0.0,,0.3090169943749474,0.4415184401122529,,intact
654,937,19.17821844085136,19.169343643240133,1.0,24.7660229,2.0,700.0117774898861,77.20294526650203,587,0.0089167565964441,587,0,0,1.0,0.0,0.0,True,764.0,15.594510349620345,0.8133247331563608,771,14,0.0178343949044585,,0.3333333333333333,,,intact
654,1313,19.17821844085136,18.97087719952899,1.0,24.7660229,2.0,716.6684561480615,51.83107734985997,576,0.0087496623501734,574,2,0,0.9965277777777778,0.0034722222222222,0.0,True,948.0,17.371176474327626,0.9106992542145848,955,0,0.0,,0.3203772410170408,0.4772255750516612,,intact
654,1492,19.17821844085136,18.997814781753213,8.95405752046296,221.7563935997029,9.95405752046296,686.5774159175555,42.36639866791,1728,0.0262489870505203,1697,25,6,0.9820601851851852,0.0144675925925925,0.0034722222222222,True,554.0,13.279445656570912,0.6956954159767423,625,65,0.0942028985507246,0.4321393408167754,0.2742918851774317,0.4191746152772846,0.1578474556393436,intact
656,755,19.12876131106555,19.24312239795737,1.0,24.7660229,2.0,993.6468126714286,86.27560904820835,468,0.0071091006595159,467,1,0,0.997863247863248,0.0021367521367521,0.0,True,1155.0,19.174147139893297,0.9993852418240604,1155,0,0.0,,0.3333333333333333,0.4721359549995794,,intact
657,723,19.20155672787681,19.13006609339701,5.324555320336759,131.868058995777,6.324555320336759,840.3129800031996,86.78295951162528,1056,0.0160410476419846,1054,2,0,0.9981060606060606,0.0018939393939393,0.0,True,498.0,12.590406002966215,0.6569200611031065,499,4,0.0079522862823061,,0.2833003940990191,0.3057814593254995,,intact
657,809,19.20155672787681,18.982147292772247,1.7320508075688772,42.89600996421431,2.732050807568877,821.0293277578717,27.549878794515266,728,0.0110586010259136,695,30,3,0.9546703296703296,0.0412087912087912,0.0041208791208791,True,519.0,12.85312533702941,0.6732256949236077,532,94,0.1501597444089457,0.4270509831248423,0.2989350844248255,0.4364916731037084,0.1281158987000167,intact
657,1193,19.20155672787681,19.07423640122001,6.348469228349534,157.22633428924988,7.348469228349534,846.1883842952541,71.58356198919181,1510,0.0229374828971561,1139,113,258,0.7543046357615895,0.0748344370860927,0.1708609271523178,True,487.0,12.450578884995911,0.6505719603511559,487,25,0.048828125,0.3203772410170407,0.2535548202751237,0.3405424265831667,0.0668224207419169,cohesive
659,876,19.28622096079842,19.13158811452882,1.7320508075688772,42.89600996421431,2.732050807568877,1042.2690207601142,65.63331964495146,659,0.0100104643902158,624,30,5,0.9468892261001516,0.0455235204855842,0.007587253414264,True,598.0,13.796713809378916,0.7182457376643827,598,145,0.1951547779273216,0.4270509831248423,0.2989350844248255,0.4142135623730951,0.1281158987000167,intact
659,1187,19.28622096079842,19.30502949983682,6.894954260780955,170.7605951169537,7.894954260780955,1055.157003788217,79.000841164271,1428,0.0216918712431383,1304,124,0,0.9131652661064426,0.0868347338935574,0.0,True,387.0,11.098915530497878,0.5752037261305776,388,14,0.0348258706467661,,0.257284274447472,0.3602425986153711,,intact
659,1436,19.28622096079842,19.11156505081709,1.0,24.7660229,2.0,1067.5436347154869,28.15256092463784,578,0.0087800431222226,572,6,0,0.9896193771626296,0.0103806228373702,0.0,True,710.0,15.033297016639144,0.7830293659166442,710,5,0.0069930069930069,,0.3333333333333333,0.4077575732838083,,intact
659,1501,19.28622096079842,19.06811017063731,8.438793109825916,208.99534340631084,9.438793109825916,1043.16161627651,71.38478526876763,1822,0.0276768833368334,1199,163,460,0.6580680570801317,0.0894621295279912,0.2524698133918771,True,296.0,9.70668461991024,0.5061584615644366,297,42,0.1238938053097345,0.3145607907624104,0.226969554074083,0.2758872381516119,0.0875912366883273,cohesive
659,2156,19.28622096079842,18.792085530565014,1.0,24.7660229,2.0,1060.5539565282934,59.146477448494885,610,0.00926613547501,603,7,0,0.9885245901639343,0.0114754098360655,0.0,True,899.0,16.91628173326597,0.8884996887717557,900,93,0.093655589123867,,0.3333333333333333,0.4494897427831781,,intact
659,2204,19.28622096079842,18.578984294018447,1.0,24.7660229,2.0,1039.9892491508804,55.67331273723968,551,0.0083699026995582,550,1,0,0.998185117967332,0.0018148820326678,0.0,True,527.0,12.951807210534664,0.6841007264254589,531,144,0.2133333333333333,,0.3333333333333333,0.4772255750516612,,intact
659,2230,19.28622096079842,18.557981424233137,1.0,24.7660229,2.0,1060.6213213714925,58.54228411938611,554,0.0084154738576321,530,16,8,0.9566787003610108,0.0288808664259927,0.0144404332129963,True,583.0,13.622579184763431,0.7199295176664389,586,54,0.084375,0.4633576589174196,0.3333333333333333,0.4364916731037084,0.1300243255840863,intact
659,2236,19.28622096079842,18.862130508102727,1.0,24.7660229,2.0,1032.560556006477,18.67846216144684,565,0.0085825681039027,563,2,0,0.9964601769911504,0.0035398230088495,0.0,True,910.0,17.019459345914886,0.8922775790083244,910,39,0.0410958904109589,,0.3333333333333333,0.4721359549995794,,intact
660,1509,19.19205538810364,18.997814781753213,10.403124237432849,257.64401309580694,11.403124237432849,1205.6702266312227,88.94174163633079,1749,0.0265679851570371,949,154,646,0.5425957690108634,0.0880503144654088,0.3693539165237278,True,144.0,6.770275002573076,0.3545586812660512,182,31,0.1455399061032863,0.2621428527181979,0.2692803301885514,0.2696501067597351,-0.0071374774703534,mixed
660,1743,19.19205538810364,18.873083998931296,1.0,24.7660229,2.0,1191.4956032903604,45.268217185557816,521,0.00791419111882,508,13,0,0.9750479846449136,0.0249520153550863,0.0,True,398.0,11.255546841497692,0.5913834559781675,398,0,0.0,,0.3333333333333333,0.4721359549995794,,intact
660,1872,19.19205538810364,18.85720847353876,10.0,247.660229,11.0,1207.6140701027807,84.34035547287853,2106,0.0319909529678217,1844,262,0,0.8755935422602089,0.124406457739791,0.0,True,544.0,13.159049284959082,0.6916848290578765,544,0,0.0,,0.2680748568360903,0.2680748568360903,,intact
660,1946,19.19205538810364,18.79501450674032,4.841619252963779,119.90765329198184,5.841619252963779,1224.2841318682656,28.696173932465904,1274,0.0193525517953489,1269,5,0,0.9960753532182104,0.0039246467817896,0.0,True,772.0,15.67594437773643,0.825330535949768,772,0,0.0,,0.2857142857142857,0.3797958971132713,,intact
659,2264,19.28622096079842,18.86123578379296,2.449489742783178,60.66411906308329,3.449489742783178,1043.2118876628738,68.81039550924109,754,0.0114535510625534,691,63,0,0.916445623342175,0.0835543766578249,0.0,True,523.0,12.902560616952067,0.6764571857745886,523,0,0.0,,0.2817290466902531,0.414213562373095,,intact
660,677,19.19205538810364,19.20630387369838,1.0,24.7660229,2.0,1194.1340651115595,54.837090653849984,606,0.0092053739309116,585,20,1,0.9653465346534652,0.033003300330033,0.0016501650165016,True,934.0,17.242431200258867,0.8980816645158755,934,7,0.0074388947927736,0.2898979485566356,0.3333333333333333,0.4431747586863372,-0.0434353847766976,intact
660,1162,19.19205538810364,19.03346671588208,1.0,24.7660229,2.0,1200.9691558996778,77.44127981007654,528,0.0080205238209923,520,8,0,0.9848484848484848,0.0151515151515151,0.0,True,729.0,15.23311875578942,0.7970129859495674,729,0,0.0,,0.3333333333333333,0.4253526177384017,,intact
660,1424,19.19205538810364,18.886032945703032,1.0,24.7660229,2.0,1201.3343189093127,78.30481513174922,609,0.0092509450889854,608,1,0,0.9983579638752051,0.0016420361247947,0.0,True,918.0,17.094106455639025,0.897844781796068,918,0,0.0,,0.3333333333333333,0.4772255750516612,,intact
660,2322,19.19205538810364,19.32358834755496,1.0,24.7660229,2.0,1219.3581726861462,41.70441104738968,652,0.0099041316880435,638,13,1,0.9785276073619632,0.0199386503067484,0.0015337423312883,True,934.0,17.242431200258867,0.8953469046809912,934,22,0.0230125523012552,0.4772255750516612,0.3333333333333333,0.4364916731037084,0.1438922417183278,intact
660,2362,19.19205538810364,17.603763837429295,3.3166247903554,82.13960550864952,4.3166247903554,1184.8786982768845,15.667510989242391,862,0.0130941127532109,822,40,0,0.9535962877030162,0.0464037122969837,0.0,True,509.0,12.728697186576063,0.6918556213442594,509,0,0.0,,0.2898979485566356,0.4342847116185476,,intact
661,668,19.31271334933299,19.138325584629783,4.123105625617661,102.1129283431658,5.123105625617661,668.4118751546744,82.73420146017078,824,0.0125168780842759,821,3,0,0.9963592233009708,0.0036407766990291,0.0,True,731.0,15.254000354017007,0.7934246135827324,731,0,0.0,,0.2857142857142857,0.4415184401122529,,intact
661,979,19.31271334933299,19.10895025189941,1.0,24.7660229,2.0,670.6312453307727,75.39528182356423,579,0.0087952335082472,579,0,0,1.0,0.0,0.0,True,923.0,17.14059581658814,0.8922360049000242,923,0,0.0,,0.3203772410170408,,,intact
661,983,19.31271334933299,19.10982193104723,1.0,24.7660229,2.0,657.2737858581695,64.92127925854557,314,0.0047697812117265,314,0,0,1.0,0.0,0.0,True,539.0,13.098436114783444,0.681810089792379,539,0,0.0,,0.3333333333333333,,,intact
661,995,19.31271334933299,19.083199859494755,1.0,24.7660229,2.0,660.205035486817,74.04180770923335,399,0.006060964023818,399,0,0,1.0,0.0,0.0,True,426.0,11.64474179680661,0.6065615230179926,426,0,0.0,,0.3333333333333333,,,intact
661,1122,19.31271334933299,19.07532995694875,1.414213562373095,35.02444547122265,2.414213562373095,676.1246700116099,59.344804406429496,548,0.0083243315414844,548,0,0,1.0,0.0,0.0,True,663.0,14.527197064122632,0.7568605124369769,663,0,0.0,,0.3090169943749474,,,intact
661,1459,19.31271334933299,19.37650898771768,3.414213562373095,84.55649127122264,4.414213562373095,652.7513774772482,52.0523822858116,219,0.0033266945393888,217,2,0,0.9908675799086758,0.0091324200913242,0.0,True,152.0,6.955796338302048,0.3595728173445782,152,0,0.0,,0.2817290466902531,0.4005588396369076,,intact
661,1548,19.31271334933299,18.955386607364503,1.0,24.7660229,2.0,681.2974574034938,34.97238722321639,639,0.0097066566697236,635,4,0,0.9937402190923318,0.0062597809076682,0.0,True,1069.0,18.44649745427224,0.9640665449889326,1069,0,0.0,,0.3333333333333333,0.414213562373095,,intact
661,1841,19.31271334933299,18.98413474407907,2.449489742783178,60.66411906308329,3.449489742783178,668.7304137201376,81.36510361209227,882,0.0133979204737031,880,2,0,0.9977324263038548,0.0022675736961451,0.0,True,693.0,14.85223051010746,0.7756372260129879,693,0,0.0,,0.3005522818383939,0.4860571773718541,,intact
661,2095,19.31271334933299,18.63712874455548,13.490737563232042,334.1119154288949,14.490737563232042,646.1321968005595,8.59150137626762,102,0.0015494193745098,102,0,0,1.0,0.0,0.0,True,276.0,9.373021315815206,0.4939689231183736,276,0,0.0,,0.0663515090328441,,,intact
662,715,19.26373084465493,19.15807596866327,1.0,24.7660229,2.0,937.8751443109368,85.44086732546414,666,0.010116797092388,664,2,0,0.996996996996997,0.003003003003003,0.0,True,766.0,15.614908671419878,0.8128149072889129,766,7,0.0090556274256144,,0.3333333333333333,0.4431747586863372,,intact
662,1892,19.26373084465493,18.74215261391972,1.0,24.7660229,2.0,945.7609658273908,60.88045625590673,588,0.0089319469824687,575,13,0,0.9778911564625852,0.0221088435374149,0.0,True,908.0,17.000746355818674,0.894637609166434,908,1,0.0011001100110011,,0.3333333333333333,0.414213562373095,,intact
663,710,19.31697951396426,19.227637045992054,1.0,24.7660229,2.0,1065.8143451864385,46.969062459812974,592,0.0089927085265671,592,0,0,1.0,0.0,0.0,True,629.0,14.14980276928284,0.7342038412691309,629,0,0.0,,0.3333333333333333,,,intact
663,787,19.31697951396426,19.085384791945668,1.0,24.7660229,2.0,1064.406236869614,52.25106743377947,616,0.0093572777911577,602,14,0,0.9772727272727272,0.0227272727272727,0.0,True,697.0,14.895032415879534,0.7757351759504695,697,0,0.0,,0.3333333333333333,0.4364916731037084,,intact
663,988,19.31697951396426,19.26780437635695,1.0,24.7660229,2.0,1034.0808390478087,15.851254702304397,597,0.0090686604566902,596,1,0,0.998324958123953,0.0016750418760469,0.0,True,881.0,16.74607445725474,0.8680144227245707,881,0,0.0,,0.3333333333333333,0.4494897427831781,,intact
662,1068,19.26373084465493,19.117010251707445,1.0,24.7660229,2.0,948.5223863473336,50.29032085479191,642,0.0097522278277975,642,0,0,1.0,0.0,0.0,True,850.0,16.448811606198852,0.8571388220410276,850,0,0.0,,0.3333333333333333,,,intact
662,1357,19.26373084465493,19.09586551057712,1.0,24.7660229,2.0,926.4382547000516,58.76663261804741,592,0.0089927085265671,592,0,0,1.0,0.0,0.0,True,1035.0,18.150777729899712,0.9463487343199868,1035,0,0.0,,0.3333333333333333,,,intact
662,1412,19.26373084465493,18.967117524536715,2.863703305156273,70.92254163430594,3.863703305156273,917.7228348887882,27.93992605798008,737,0.0111953145001351,686,51,0,0.9308005427408412,0.0691994572591587,0.0,True,524.0,12.914889870235298,0.6756266429411893,526,0,0.0,,0.2817290466902531,0.414213562373095,,intact
662,1765,19.26373084465493,18.8616831565584,1.0,24.7660229,2.0,945.0626651415264,62.63230714252316,608,0.0092357547029608,607,1,0,0.9983552631578948,0.0016447368421052,0.0,True,826.0,16.214930341750197,0.8506100598007493,826,0,0.0,,0.3333333333333333,0.3660254037844386,,intact
663,1278,19.31697951396426,19.041590730763403,4.123105625617661,102.1129283431658,5.123105625617661,1055.8701287112613,81.42835193828424,1231,0.0186993651962908,1218,13,0,0.9894394800974816,0.0105605199025182,0.0,True,619.0,14.036873567421145,0.7318767867449646,619,0,0.0,,0.303832434700687,0.3333333333333333,,intact
663,1409,19.31697951396426,19.14418984109994,3.16227766016838,78.31704094788851,4.16227766016838,1051.0830396841227,85.7592486473436,786,0.0119396434153408,672,114,0,0.8549618320610687,0.1450381679389313,0.0,True,537.0,13.074112164146964,0.6798603569979855,537,0,0.0,,0.2553967929896867,0.396140478029631,,intact
663,1497,19.31697951396426,19.030610685236372,1.414213562373095,35.02444547122265,2.414213562373095,1039.5588586249155,49.89101883802234,607,0.0092205643169362,607,0,0,1.0,0.0,0.0,True,736.0,15.306079714651624,0.7982811767384893,736,0,0.0,,0.3090169943749474,,,intact
663,1597,19.31697951396426,18.91187770315483,5.0,123.8301145,6.0,1043.593597345308,65.81811485473509,1162,0.0176512285605929,1106,56,0,0.9518072289156626,0.0481927710843373,0.0,True,462.0,12.126795430653198,0.6344314904198995,462,0,0.0,,0.2801868778094689,0.3417080411652681,,intact
663,1804,19.31697951396426,19.005088065305195,6.0,148.5961374,7.0,1055.9784120894303,81.4017220583694,1687,0.0256261812235115,1678,9,0,0.994665085951393,0.0053349140486069,0.0,True,491.0,12.501606061472312,0.6524494554273542,491,0,0.0,,0.2714970279031851,0.304845440523399,,intact
663,2155,19.31697951396426,18.753699206477247,1.0,24.7660229,2.0,1062.0235457725703,60.67523384296112,537,0.0081572372952137,537,0,0,1.0,0.0,0.0,True,602.0,13.842779759955802,0.7272147608192295,602,0,0.0,,0.3333333333333333,,,intact
664,884,19.21773055352236,19.147229152792296,1.0,24.7660229,2.0,1200.3469450705925,36.14960896899829,631,0.0095851335815268,629,1,1,0.9968304278922344,0.0015847860538827,0.0015847860538827,True,516.0,12.815923738491737,0.668105679588779,517,589,0.5325497287522604,0.5,0.3333333333333333,0.4142135623730951,0.1666666666666666,intact
664,1085,19.21773055352236,19.15547385304978,1.0,24.7660229,2.0,1196.5816407034274,53.35143524652354,581,0.0088256142802964,577,4,0,0.9931153184165232,0.0068846815834767,0.0,True,479.0,12.34789194486394,0.6435684554271484,484,211,0.3035971223021583,,0.3333333333333333,0.4886127875258306,,intact
665,667,19.19313555961969,19.1805980871652,1.0,24.7660229,2.0,1249.2974023736774,15.241704495135084,580,0.0088104238942718,579,1,0,0.9982758620689656,0.0017241379310344,0.0,True,782.0,15.777145844408118,0.8222888077365905,782,136,0.1481481481481481,,0.3333333333333333,0.4772255750516612,,intact
665,729,19.19313555961969,19.12158182443439,9.839639641948532,243.6887407002452,10.839639641948532,1284.222526233072,48.14438590227057,2104,0.0319605721957724,1821,100,183,0.8654942965779467,0.0475285171102661,0.086977186311787,True,730.0,15.243563130520608,0.7957027571271981,730,50,0.0641025641025641,0.3492898867672912,0.2590413347481588,0.3169844364313081,0.0902485520191324,intact
665,844,19.19313555961969,19.211479903290037,6.0,148.5961374,7.0,1268.695184043671,87.98736185197099,1439,0.021858965489409,927,512,0,0.6441973592772758,0.3558026407227241,0.0,True,640.0,14.27299292922217,0.7432957084549742,640,0,0.0,,0.2240092377397958,0.3577747210701756,,intact
665,1099,19.19313555961969,18.97264594282455,4.773112505913769,118.21101362573678,5.773112505913769,1257.515767743973,61.74422684492216,1118,0.0169828515755102,1113,5,0,0.9955277280858676,0.0044722719141323,0.0,True,819.0,16.146076823319174,0.8461022511636574,819,124,0.1314952279957582,,0.2898979485566356,0.3816524151396708,,intact
664,1130,19.21773055352236,19.33870769926697,1.0,24.7660229,2.0,1179.4804613363813,73.59492657651751,597,0.0090686604566902,597,0,0,1.0,0.0,0.0,True,539.0,13.098436114783444,0.6794422259081907,539,122,0.1845688350983358,,0.3333333333333333,,,intact
664,1281,19.21773055352236,19.030830410336964,1.0,24.7660229,2.0,1190.1574525165197,75.08644792740174,390,0.0059242505495966,387,3,0,0.9923076923076924,0.0076923076923076,0.0,True,781.0,15.767054928221077,0.824452190142223,781,0,0.0,,0.3203772410170408,0.4772255750516612,,intact
664,1388,19.21773055352236,19.077516692335312,4.855156433186538,120.24291540738012,5.855156433186538,1203.3543674704856,33.64894979240788,1198,0.0181980824574788,994,204,0,0.8297161936560935,0.1702838063439065,0.0,True,261.0,9.114761669619748,0.4760257381863843,282,0,0.0,,0.2535548202751237,0.3845391509312319,,intact
664,1432,19.21773055352236,18.992962830378428,1.0,24.7660229,2.0,1171.0938771849883,43.642596858469744,557,0.0084610450157059,554,3,0,0.9946140035906644,0.0053859964093357,0.0,True,748.0,15.430353037616328,0.8076458012728739,748,0,0.0,,0.3333333333333333,0.4772255750516612,,intact
667,1306,19.1805980871652,18.94851839197028,1.0,24.7660229,2.0,1242.6868510913291,51.30652262588363,576,0.0087496623501734,557,19,0,0.9670138888888888,0.0329861111111111,0.0,True,597.0,13.785173268832098,0.7230785573736251,597,0,0.0,,0.3333333333333333,0.4364916731037084,,intact
667,1461,19.1805980871652,18.88826372884065,1.0,24.7660229,2.0,1224.539325738415,71.44753346894785,537,0.0081572372952137,531,6,0,0.988826815642458,0.0111731843575419,0.0,True,719.0,15.12827842704336,0.7947849084725068,719,0,0.0,,0.3333333333333333,0.4318516525781366,,intact
667,1579,19.1805980871652,18.82627511831516,1.0,24.7660229,2.0,1212.0442453471608,12.044805638185702,597,0.0090686604566902,597,0,0,1.0,0.0,0.0,True,761.0,15.563862739881277,0.8190025343961767,761,62,0.0753341433778857,,0.3333333333333333,,,intact
667,1580,19.1805980871652,18.85250776968976,1.0,24.7660229,2.0,1227.0442062712286,79.08004460304934,542,0.0082331892253368,542,0,0,1.0,0.0,0.0,True,892.0,16.85029431422316,0.8860856316937429,908,493,0.3518915060670949,,0.3333333333333333,,,intact
665,1306,19.19313555961969,18.94851839197028,3.0,74.2980687,4.0,1261.299125919165,71.73510113913035,720,0.0109370779377168,713,7,0,0.9902777777777778,0.0097222222222222,0.0,True,595.0,13.762063154896342,0.721629071060389,601,8,0.0131362889983579,,0.3021694792519622,0.4641016151377546,,intact
665,1817,19.19313555961969,18.772008741830128,6.483314773547883,160.56592214959517,7.483314773547883,1260.6636516217964,71.59548791484424,1346,0.0204462595891206,1320,26,0,0.9806835066864784,0.0193164933135215,0.0,True,710.0,15.033297016639144,0.7919525814137389,710,31,0.0418353576248313,,0.2801868778094689,0.2679347636704154,,intact
666,945,19.21385131834359,19.1543894295325,4.855156433186538,120.24291540738012,5.855156433186538,1079.5567283375535,45.23308187550751,1260,0.0191398863910044,1257,3,0,0.9976190476190476,0.0023809523809523,0.0,True,785.0,15.807379942744328,0.8239825248500278,785,0,0.0,,0.2843646522044218,0.2933997741163456,,intact
666,982,19.21385131834359,19.211695510669102,1.0,24.7660229,2.0,1109.9863644469274,38.80639597434969,579,0.0087952335082472,579,0,0,1.0,0.0,0.0,True,969.0,17.5625248672306,0.9141066980975402,970,62,0.0600775193798449,,0.3333333333333333,,,intact
666,1091,19.21385131834359,19.14028073606864,3.0,74.2980687,4.0,1097.6491008882513,82.6779482291223,931,0.0141422493889088,926,5,0,0.9946294307196564,0.0053705692803437,0.0,True,591.0,13.715726110367628,0.7152150433705241,591,0,0.0,,0.303832434700687,0.4541634565979919,,intact
666,1207,19.21385131834359,19.08188865983009,4.39834563766817,108.929528784605,5.39834563766817,1090.29467789996,77.49255921837123,1223,0.0185778421080939,1206,17,0,0.9860997547015536,0.0139002452984464,0.0,True,609.0,13.923028430838189,0.7271319702282028,609,0,0.0,,0.2898979485566356,0.3516287047744073,,intact
666,1359,19.21385131834359,19.05584588607321,1.0,24.7660229,2.0,1085.7890725393077,62.13138113039795,552,0.0083850930855828,550,2,0,0.9963768115942028,0.0036231884057971,0.0,True,1429.0,21.32756027670856,1.114592580275085,1429,0,0.0,,0.3333333333333333,0.474744871391589,,intact
666,1439,19.21385131834359,19.0222573689338,1.0,24.7660229,2.0,1107.537396595179,49.2139433157557,612,0.0092965162470593,607,5,0,0.9918300653594772,0.0081699346405228,0.0,True,630.0,14.161046158239444,0.7407158648940323,630,0,0.0,,0.3333333333333333,0.4772255750516612,,intact
666,1602,19.21385131834359,18.88915589457281,9.954451150103322,246.53216514039025,10.954451150103322,1095.6944680128506,88.40332214322193,1753,0.0266287467011355,1742,11,0,0.9937250427837993,0.0062749572162007,0.0,True,319.0,10.076748170547344,0.5289214110707495,319,0,0.0,,0.2668219317297468,0.3025822873792978,,intact
666,1605,19.21385131834359,18.945193273734045,1.0,24.7660229,2.0,1082.5827724272124,49.07263057182628,624,0.0094788008793545,623,1,0,0.998397435897436,0.0016025641025641,0.0,True,1424.0,21.290215544369623,1.115867326971272,1424,0,0.0,,0.3333333333333333,0.4772255750516612,,intact
667,1054,19.1805980871652,18.9076493472083,9.634842514655627,238.61673035585488,10.634842514655627,1220.3696528454648,64.50410969783168,2191,0.0332821357799132,1891,115,185,0.863076220903697,0.0524874486535828,0.0844363304427202,True,432.0,11.726460285670075,0.6157521585037435,432,227,0.3444613050075872,0.3608833931394961,0.2535548202751237,0.3254969626360192,0.1073285728643723,intact
667,1099,19.1805980871652,18.97264594282455,1.0,24.7660229,2.0,1238.9034929161376,65.71903172336914,517,0.0078534295747216,517,0,0,1.0,0.0,0.0,True,756.0,15.512648837479231,0.81317587701249,756,219,0.2246153846153846,,0.3203772410170408,,,intact
667,1711,19.1805980871652,18.78938104962812,1.0,24.7660229,2.0,1219.54244860701,54.36112048829322,589,0.0089471373684933,585,4,0,0.9932088285229204,0.0067911714770797,0.0,True,797.0,15.927742441679586,0.8389650352083251,797,0,0.0,,0.3333333333333333,0.4746807650256203,,intact
668,979,19.138325584629783,19.10895025189941,1.0,24.7660229,2.0,673.4082813908924,83.86144911285118,387,0.0058786793915227,387,0,0,1.0,0.0,0.0,True,665.0,14.549091872423544,0.760791013436204,675,30,0.0425531914893617,,0.3090169943749474,,,intact
668,995,19.138325584629783,19.083199859494755,1.8284271247461903,45.2828680424453,2.8284271247461903,662.9820715469367,66.19810195577965,628,0.009539562423453,601,27,0,0.9570063694267515,0.0429936305732484,0.0,True,444.0,11.888212206450683,0.6220689555590805,467,0,0.0,,0.3090169943749474,0.4415184401122529,,intact
668,1442,19.138325584629783,18.91899487387645,3.3166247903554,82.13960550864952,4.3166247903554,667.9251977191545,81.22990565026578,829,0.0125928300143989,824,5,0,0.993968636911942,0.0060313630880579,0.0,True,570.0,13.469841688927184,0.7078712598073373,578,0,0.0,,0.2898979485566356,0.4305008740430604,,intact
668,1459,19.138325584629783,19.37650898771768,1.0,24.7660229,2.0,655.5284135373679,37.10332778573392,283,0.0042988792449636,283,0,0,1.0,0.0,0.0,True,291.0,9.624353322664494,0.4997738367322237,291,0,0.0,,0.3333333333333333,,,intact
669,845,19.33849491475373,19.389641156419238,1.0,24.7660229,2.0,937.1161894039903,67.37148643869287,628,0.009539562423453,626,2,0,0.9968152866242038,0.0031847133757961,0.0,True,860.0,16.545286401814263,0.8544323626320678,860,243,0.2203082502266545,,0.3333333333333333,0.4269446839322615,,intact
669,893,19.33849491475373,19.138977346160893,1.0,24.7660229,2.0,932.3070732684074,52.53313099606234,517,0.0078534295747216,513,4,0,0.9922630560928434,0.0077369439071566,0.0,True,748.0,15.430353037616328,0.8020460872784756,749,426,0.3625531914893617,,0.3333333333333333,0.4142135623730951,,intact
