Repository: AmiraliKhosrozadeh/ice-bonded-granular-microCT

# Grain-scale kinematics, ice-bond failure and damage evolution in ice-bonded granular media under in-situ uniaxial compression

Analysis code, per-specimen tables and supplementary material for the paper of

## Results for every specimen

The paper shows one or two specimens per figure.  The same rendering for
every specimen and every scan is in [`supplementary/`](supplementary/README.md):
the void and crack classes (Fig. 11 of the paper), the crack orientation
classes (Fig. 12), the ice-path maps (Fig. 18) and the per-scan tables behind
Tables 2–4, each as one sheet per material, compiled with their text in
[`supplementary/supplementary.pdf`](supplementary/supplementary.pdf).

File: paper/data/bonds/Alumina_75_1000_T5/Alumina_75_1000_T5_throats_scan03_classified.csv (part 30 of 64)
bead_a,bead_b,r_a_vox,r_b_vox,gap_vox,gap_um,dsum_min,z_mid,axis_dip_deg,lens_vox,lens_mm3,binder_vox,pore_vox,crack_vox,binder_frac,pore_frac,crack_frac,connected,bond_area_vox,r_bond_vox,r_bond_over_R,neck_binder_vox,neck_crack_vox,neck_severed,q_crack_med,q_binder_med,q_pore_med,dq_paired,cls
669,1068,19.33849491475373,19.117010251707445,7.324233081729782,181.3921242270573,8.324233081729782,952.6066180323992,69.63724502847721,1582,0.0240311906909278,1495,87,0,0.9450063211125158,0.0549936788874841,0.0,True,464.0,12.153015559492998,0.6320559569760744,464,0,0.0,,0.2661832955178855,0.3753612022949537,,intact
669,1357,19.33849491475373,19.09586551057712,1.0,24.7660229,2.0,930.5224863851172,43.09424619747446,617,0.0093724681771823,617,0,0,1.0,0.0,0.0,True,1015.0,17.974552413802897,0.9353376621798264,1015,0,0.0,,0.3333333333333333,,,intact
669,1398,19.33849491475373,19.1035004545916,9.633758019665985,238.5898717281064,10.633758019665985,963.286563350455,39.21401056194945,2232,0.0339049416069221,1356,175,701,0.6075268817204301,0.0784050179211469,0.3140681003584229,True,426.0,11.64474179680661,0.6058344102550116,435,651,0.5994475138121547,0.3430703308172536,0.2099136655857269,0.297584738808072,0.1331566652315266,cohesive
669,1765,19.33849491475373,18.8616831565584,2.449489742783178,60.66411906308329,3.449489742783178,949.146896826592,77.27163946992613,644,0.0097826085998467,633,11,0,0.9829192546583853,0.0170807453416149,0.0,True,775.0,15.706373285785544,0.8223193753947886,775,0,0.0,,0.2958163163244892,0.4494897427831781,,intact
669,2364,19.33849491475373,19.48798937664976,1.0,24.7660229,2.0,961.7153125261092,23.91192709993924,656,0.0099648932321419,649,7,0,0.989329268292683,0.010670731707317,0.0,True,952.0,17.407785949022028,0.8966964826571361,952,0,0.0,,0.3333333333333333,0.4494897427831781,,intact
670,738,19.33594113527013,19.239468381977503,1.0,24.7660229,2.0,1012.7145941914678,51.21531310515961,672,0.0102079394085357,669,3,0,0.9955357142857144,0.0044642857142857,0.0,True,1144.0,19.08262324195121,0.9893672409838754,1144,0,0.0,,0.3333333333333333,0.4364916731037084,,intact
670,877,19.33594113527013,19.33232212584608,2.23606797749979,55.37851073671648,3.23606797749979,1002.7645174944704,84.29856732278465,747,0.0113472183603812,731,16,0,0.9785809906291834,0.0214190093708166,0.0,True,708.0,15.012108426804138,0.7764563060632682,708,0,0.0,,0.2898979485566356,0.4721359549995794,,intact
670,1088,19.33594113527013,19.21212671090965,1.0,24.7660229,2.0,984.4144945793498,32.05013884354689,612,0.0092965162470593,612,0,0,1.0,0.0,0.0,True,1018.0,18.00109619259613,0.9339558218288282,1018,0,0.0,,0.3333333333333333,,,intact
670,1366,19.33594113527013,19.09193658950527,6.817337799805944,168.8383440670296,7.817337799805943,996.6989911617532,80.04601947073644,1561,0.023712192584411,1550,11,0,0.9929532351057014,0.0070467648942985,0.0,True,443.0,11.87481703351337,0.6180313739188039,443,0,0.0,,0.2742918851774318,0.2898979485566356,,intact
671,1632,19.19875049259242,18.9467451408178,1.0,24.7660229,2.0,1116.9633060962492,56.677100597143415,587,0.0089167565964441,559,20,8,0.9522998296422488,0.0340715502555366,0.0136286201022146,True,587.0,13.669231989760256,0.7166891798248328,587,95,0.1392961876832844,0.4772255750516612,0.3090169943749474,0.4364916731037084,0.1682085806767138,intact
671,1778,19.19875049259242,18.775621218494237,4.65685424949238,115.33175898489058,5.65685424949238,1129.8921515203156,84.49993179275597,1368,0.0207804480816619,872,105,391,0.6374269005847953,0.0767543859649122,0.2858187134502924,True,356.0,10.645107772184812,0.5606469464813798,383,220,0.3648424543946932,0.3874258867227931,0.2129088554318267,0.3451409985003952,0.1745170312909663,cohesive
671,1844,19.19875049259242,18.882685782555928,1.0,24.7660229,2.0,1109.311028060161,15.35733741217288,583,0.0088559950523457,561,8,14,0.9622641509433962,0.0137221269296741,0.0240137221269296,True,792.0,15.877702285203682,0.8338814833812005,797,765,0.4897567221510883,0.4008197245479441,0.3333333333333333,0.4608128488913787,0.0674863912146108,intact
671,1919,19.19875049259242,18.91432483475178,1.0,24.7660229,2.0,1132.5390477293786,75.69780818775563,523,0.0079445718908693,522,1,0,0.9980879541108988,0.0019120458891013,0.0,True,768.0,15.635280380893438,0.8204680544199441,768,0,0.0,,0.3333333333333333,0.4494897427831781,,intact
670,1511,19.33594113527013,18.923662608596977,1.0,24.7660229,2.0,1017.5168719364542,28.48598644770786,616,0.0093572777911577,599,17,0,0.9724025974025974,0.0275974025974025,0.0,True,936.0,17.26088217525478,0.9023032382044284,936,0,0.0,,0.3333333333333333,0.414213562373095,,intact
670,1771,19.33594113527013,19.06548343779137,5.19114712955712,128.56406868788088,6.19114712955712,992.3686056916604,68.3526958169429,1023,0.0155397649031726,1001,22,0,0.978494623655914,0.021505376344086,0.0,True,783.0,15.787230310662732,0.8222210757117293,783,0,0.0,,0.2801868778094689,0.3762390821185483,,intact
671,772,19.19875049259242,19.27787361415411,1.0,24.7660229,2.0,1136.1872643907172,65.16873845002566,525,0.0079749526629185,522,2,1,0.9942857142857144,0.0038095238095238,0.0019047619047619,True,1018.0,18.00109619259613,0.9356899993437732,1018,113,0.0999115826702033,0.5,0.3333333333333333,0.4772255750516612,0.1666666666666666,intact
671,1528,19.19875049259242,18.936764412821223,1.0,24.7660229,2.0,1144.421527306184,30.799494944797445,531,0.0080660949790661,474,22,35,0.8926553672316384,0.0414312617702448,0.0659133709981167,True,436.0,11.780624362746345,0.6178295686823932,457,407,0.4710648148148148,0.4142135623730951,0.3203772410170408,0.3874258867227931,0.0938363213560543,intact
673,1160,19.18427456138995,19.112000781079917,2.449489742783178,60.66411906308329,3.449489742783178,748.6062367963541,67.5202065484015,917,0.0139295839845643,912,5,0,0.9945474372955287,0.0054525627044711,0.0,True,751.0,15.461265295053533,0.8074553024694426,751,0,0.0,,0.2928571324405624,0.4721359549995794,,intact
673,1345,19.18427456138995,19.009493407959745,1.0,24.7660229,2.0,753.8833921008923,46.91188309585121,604,0.0091749931588624,589,15,0,0.9751655629139072,0.0248344370860927,0.0,True,812.0,16.07692842495848,0.8418613443879188,812,0,0.0,,0.3333333333333333,0.4721359549995794,,intact
671,2083,19.19875049259242,18.70128577796042,6.082762530298219,150.64583612062765,7.082762530298219,1132.8663452222252,77.02746352210248,1363,0.0207044961515389,1049,123,191,0.7696258253851798,0.0902421129860601,0.1401320616287601,True,608.0,13.911592676604096,0.7341202830147672,625,289,0.3161925601750547,0.3820855257918398,0.2402530733520421,0.3538893678645229,0.1418324524397977,intact
671,2167,19.19875049259242,18.524880542674577,5.6332495807108,139.51318811729905,6.6332495807108,1122.73321643727,77.1805658925236,429,0.0065166756045562,429,0,0,1.0,0.0,0.0,True,452.0,11.994835078277376,0.6359321597151487,452,184,0.2893081761006289,,0.2771863727725964,,,intact
677,1939,19.20630387369838,18.748946449514538,1.0,24.7660229,2.0,1200.9609970341758,25.71339969208959,459,0.0069723871852944,447,12,0,0.9738562091503268,0.0261437908496732,0.0,True,792.0,15.877702285203682,0.8366538041506786,797,0,0.0,,0.3333333333333333,0.4142135623730951,,intact
677,2362,19.20630387369838,17.603763837429295,5.81864367245563,144.10466243897622,6.81864367245563,1173.7960871532614,66.59776046780883,757,0.0114991222206272,668,89,0,0.8824306472919419,0.1175693527080581,0.0,True,514.0,12.791062563308351,0.6949763126592465,514,0,0.0,,0.2687959533979827,0.3430703308172536,,intact
673,1377,19.18427456138995,18.92477363466769,3.7320508075688767,92.42805576421428,4.732050807568877,730.8254550337452,62.70768137381027,867,0.013170064683334,814,53,0,0.938869665513264,0.0611303344867358,0.0,True,597.0,13.785173268832098,0.7234593316480765,597,0,0.0,,0.2742918851774317,0.3740666961489728,,intact
673,1460,19.18427456138995,18.906758925989287,1.0,24.7660229,2.0,729.5746498329538,54.09611246713278,604,0.0091749931588624,604,0,0,1.0,0.0,0.0,True,704.0,14.96964127403822,0.7859929176769718,704,0,0.0,,0.3333333333333333,,,intact
673,1479,19.18427456138995,18.93920511784369,5.81864367245563,144.10466243897622,6.81864367245563,742.8233867291312,84.68660650661151,1030,0.0156460976053449,989,41,0,0.9601941747572816,0.0398058252427184,0.0,True,360.0,10.704744696916627,0.5615827719287461,360,0,0.0,,0.2771863727725964,0.3190428972593295,,intact
674,920,19.16457816708834,19.273590118042847,5.81864367245563,144.10466243897622,6.81864367245563,1061.8281371398662,50.73829418219662,1479,0.0224665809303933,1106,94,279,0.7478025693035835,0.0635564570655848,0.1886409736308316,True,713.0,15.065024024177417,0.7838575403711385,713,51,0.0667539267015706,0.339714227381436,0.2588283628687876,0.3365237803573846,0.0808858645126484,cohesive
674,1105,19.16457816708834,19.20716673903896,5.0,123.8301145,6.0,1080.2831955396096,79.17740440802667,985,0.0149625302342376,889,61,35,0.9025380710659898,0.0619289340101522,0.0355329949238578,True,716.0,15.09668435477122,0.7868646261306999,716,260,0.2663934426229508,0.3941023016858508,0.2708131845707603,0.3524704450894247,0.1232891171150905,intact
674,1405,19.16457816708834,19.018077958204444,10.051815009825804,248.9434807199096,11.051815009825804,1083.0871260539857,73.7624180144394,1431,0.0217374424012121,588,123,720,0.4109014675052411,0.0859538784067086,0.5031446540880503,True,23.0,2.7057581899030048,0.1417270805375254,176,590,0.7702349869451697,0.3518153181030383,0.1516554985922329,0.2535548202751237,0.2001598195108053,cohesive
674,1758,19.16457816708834,18.77720124000309,8.486832980505138,210.1850999436655,9.486832980505138,1075.370693100031,88.33115937449989,950,0.0144308667233763,730,75,145,0.7684210526315789,0.0789473684210526,0.1526315789473684,True,326.0,10.186708148166206,0.5369652297468305,326,643,0.6635706914344686,0.3169844364313081,0.2561024117963726,0.312985546078554,0.0608820246349354,intact
674,2048,19.16457816708834,18.902082838017,8.06225774829855,199.6700600200643,9.06225774829855,1069.407979866378,73.5172226240635,1553,0.0235906694962142,742,104,707,0.4777849323889246,0.0669671603348358,0.4552479072762395,False,629.0,14.14980276928284,0.7434223226137501,629,351,0.3581632653061224,0.3114213926323542,0.1856154626682773,0.3197363485276298,0.1258059299640769,cohesive
675,1016,19.176271018169324,19.15243715771465,1.0,24.7660229,2.0,1066.9191180593168,44.65574778432011,603,0.0091598027728378,602,1,0,0.9983416252072967,0.0016583747927031,0.0,True,1046.0,18.246976213834586,0.9521310308765056,1047,70,0.0626678603401969,,0.3333333333333333,0.5,,intact
676,913,19.23000447801663,19.159159974910484,2.23606797749979,55.37851073671648,3.23606797749979,1001.8160140050584,78.77136195237485,815,0.0123801646100544,791,24,0,0.9705521472392638,0.0294478527607361,0.0,True,1241.0,19.875174684869677,1.0354575291285986,1241,0,0.0,,0.2958163163244892,0.4317713281142754,,intact
676,1283,19.23000447801663,19.15807596866327,1.0,24.7660229,2.0,1024.2724020298997,16.12557819945671,606,0.0092053739309116,590,16,0,0.9735973597359736,0.0264026402640264,0.0,True,1314.0,20.451386027492145,1.065507094364805,1314,0,0.0,,0.3333333333333333,0.4608128488913787,,intact
676,1825,19.23000447801663,18.78622483754754,1.0,24.7660229,2.0,991.4238889492418,40.74448677268376,575,0.0087344719641488,565,10,0,0.982608695652174,0.017391304347826,0.0,True,698.0,14.905713688256792,0.7841763350345882,698,0,0.0,,0.3333333333333333,0.4429907079434432,,intact
674,2089,19.16457816708834,18.743511775069845,10.80391513507249,267.5700096448619,11.80391513507249,1061.0869509546728,52.91979642148783,1885,0.0286338776563836,1612,150,123,0.8551724137931035,0.0795755968169761,0.0652519893899204,True,346.0,10.49453289192004,0.5536830216417158,346,38,0.0989583333333333,0.2072854778124468,0.2874819881360409,0.2141578260287252,-0.080196510323594,intact
674,2096,19.16457816708834,18.666179609011657,1.0,24.7660229,2.0,1056.6885760653104,4.899070482102668,517,0.0078534295747216,433,29,55,0.8375241779497099,0.0560928433268858,0.1063829787234042,True,683.0,14.744682168956,0.7795076300729623,683,535,0.4392446633825944,0.4721359549995794,0.3090169943749474,0.4142135623730951,0.163118960624632,intact
674,2203,19.16457816708834,18.451311982226425,9.885661164744509,244.82851078770312,10.885661164744509,1070.652200246474,77.01502317888458,1943,0.0295149200458108,1664,96,183,0.8564076170869789,0.049408131755018,0.0941842511580031,True,378.0,10.969099187147178,0.5832162494948693,378,24,0.0597014925373134,0.2273064955953337,0.2874819881360409,0.2683914138326518,-0.0601754925407071,intact
674,2219,19.16457816708834,18.388220058012774,6.158776208911124,152.5283926258681,7.158776208911124,1095.460108560842,29.572414234150067,1288,0.0195652171996934,345,61,882,0.2678571428571428,0.0473602484472049,0.6847826086956522,False,3.0,0.9772050238058398,0.0520443253228812,11,1263,0.9913657770800628,0.3458436024779615,0.1207713440246253,0.1967542279556572,0.2250722584533361,cohesive
680,720,19.35231617985711,19.47918493982237,1.0,24.7660229,2.0,765.8646224289048,83.1127478714676,459,0.0069723871852944,457,2,0,0.9956427015250544,0.0043572984749455,0.0,True,600.0,13.81976597885342,0.7117811869420456,603,346,0.3645943097997892,,0.3090169943749474,0.4886127875258306,,intact
680,1166,19.35231617985711,19.086258624866257,2.6502815398728847,65.63693330793913,3.6502815398728847,761.3939960694411,70.82839779278216,731,0.0111041721839874,721,10,0,0.9863201094391244,0.0136798905608755,0.0,True,660.0,14.494292838262302,0.7541534987650599,660,0,0.0,,0.2958163163244892,0.4429907079434433,,intact
677,993,19.20630387369838,19.038298046843224,1.0,24.7660229,2.0,1181.0705289313496,84.16103714848337,577,0.008764852736198,573,4,0,0.9930675909878682,0.0069324090121317,0.0,True,1218.0,19.69013563619756,1.029694892738406,1218,0,0.0,,0.3333333333333333,0.4142135623730951,,intact
677,1509,19.20630387369838,18.997814781753213,1.0,24.7660229,2.0,1194.5876155075996,54.69317199193844,498,0.0075648122402541,497,1,0,0.997991967871486,0.002008032128514,0.0,True,739.0,15.33724244738347,0.8029104184134817,739,0,0.0,,0.3333333333333333,0.4142135623730951,,intact
677,1733,19.20630387369838,18.91766081225133,3.414213562373095,84.55649127122264,4.414213562373095,1172.2872665404968,59.92016452790686,794,0.0120611665035377,768,26,0,0.9672544080604534,0.0327455919395466,0.0,True,664.0,14.538148590038452,0.7626776863213479,664,0,0.0,,0.2898979485566356,0.414021404230567,,intact
677,1743,19.20630387369838,18.873083998931296,5.414213562373095,134.08853707122265,6.414213562373095,1180.4129921667372,83.38631043877638,620,0.0094180393352561,566,54,0,0.9129032258064516,0.0870967741935483,0.0,True,453.0,12.008096370418468,0.6306874685372517,453,0,0.0,,0.2742918851774317,0.3918686576230907,,intact
680,2009,19.35231617985711,18.83009124010057,1.0,24.7660229,2.0,750.9993778159062,25.748108540086047,592,0.0089927085265671,576,16,0,0.972972972972973,0.027027027027027,0.0,True,655.0,14.439285835884782,0.7563318717476921,655,270,0.2918918918918919,,0.3333333333333333,0.4641016151377545,,intact
680,2020,19.35231617985711,18.766361462018992,1.0,24.7660229,2.0,782.5090783399676,42.4978483059346,575,0.0087344719641488,574,1,0,0.9982608695652174,0.0017391304347826,0.0,True,639.0,14.261837794318172,0.7482860726863473,639,144,0.1839080459770115,,0.3333333333333333,0.4772255750516612,,intact
681,1066,19.29456108799358,19.110911418166676,1.414213562373095,35.02444547122265,2.414213562373095,840.4542762221342,42.2819750549593,702,0.0106636509892739,657,25,20,0.935897435897436,0.0356125356125356,0.0284900284900284,True,619.0,14.036873567421145,0.7309829902584651,620,24,0.0372670807453416,0.4455040914477155,0.3090169943749474,0.4364916731037084,0.1364870970727681,intact
681,1238,19.29456108799358,19.2106174253754,1.0,24.7660229,2.0,818.6743992307997,68.8953470611259,550,0.0083547123135336,544,6,0,0.9890909090909092,0.0109090909090909,0.0,True,844.0,16.39065416446578,0.8513480418627304,846,91,0.0971184631803628,,0.3333333333333333,0.4721359549995794,,intact
680,1314,19.35231617985711,19.072923968807896,1.0,24.7660229,2.0,776.5241845271835,65.2666975982488,612,0.0092965162470593,612,0,0,1.0,0.0,0.0,True,760.0,15.553633450087505,0.809552959976901,760,0,0.0,,0.3333333333333333,,,intact
680,1479,19.35231617985711,18.93920511784369,1.0,24.7660229,2.0,756.6189975410504,53.36681047056972,558,0.0084762354017305,553,5,0,0.9910394265232976,0.0089605734767025,0.0,True,917.0,17.08479340321492,0.8923538592466823,917,111,0.107976653696498,,0.3333333333333333,0.3797958971132712,,intact
680,1673,19.35231617985711,18.90119189224011,1.0,24.7660229,2.0,780.3332167283916,51.787495182490005,593,0.0090078989125917,593,0,0,1.0,0.0,0.0,True,728.0,15.222667215103916,0.7958834617945849,728,0,0.0,,0.3333333333333333,,,intact
680,1854,19.35231617985711,18.92766169210753,5.196152422706632,128.68802989264293,6.196152422706632,788.8962921822641,21.83868933395584,1230,0.0186841748102662,1200,30,0,0.975609756097561,0.024390243902439,0.0,True,502.0,12.640868754332628,0.6604428454275834,502,0,0.0,,0.2817290466902531,0.3932112976876337,,intact
681,1294,19.29456108799358,18.996932793113185,7.0670198723450905,175.0219759932536,8.06701987234509,836.3956375462149,62.77772619371119,1291,0.0196107883577672,1233,46,12,0.9550735863671572,0.0356312935708752,0.0092951200619674,True,270.0,9.27058084855655,0.484210977891918,270,76,0.2196531791907514,0.3171359641163505,0.2696862318229452,0.3590086598427733,0.0474497322934052,intact
681,1440,19.29456108799358,19.12593367187849,8.449489742783179,209.26025646308327,9.44948974278318,834.1263825808408,69.70569049548479,1543,0.0234387656359681,1340,119,84,0.8684381075826313,0.0771224886584575,0.0544394037589112,True,209.0,8.156394191823509,0.4245855886448593,211,245,0.5372807017543859,0.3173090388393992,0.2742918851774317,0.2696862318229452,0.0430171536619675,intact
681,1626,19.29456108799358,19.050365658609472,1.414213562373095,35.02444547122265,2.414213562373095,843.1810055145789,30.85178227057754,595,0.0090382796846409,438,50,107,0.7361344537815127,0.0840336134453781,0.1798319327731092,True,443.0,11.87481703351337,0.6193683514894367,446,191,0.2998430141287284,0.4415184401122529,0.2612038749637414,0.3874258867227931,0.1803145651485115,intact
681,1737,19.29456108799358,18.97330913654513,7.0670198723450905,175.0219759932536,8.06701987234509,825.6954407128349,89.85299938745021,960,0.0145827705836224,957,3,0,0.996875,0.003125,0.0,True,437.0,11.794126515444734,0.616398375255382,437,0,0.0,,0.2857142857142857,0.3299230723708768,,intact
682,1074,19.366329908988416,19.21686863660359,2.6502815398728847,65.63693330793913,3.6502815398728847,839.5540378563545,38.942054965328,852,0.0129422088929649,632,91,129,0.7417840375586855,0.1068075117370892,0.1514084507042253,True,108.0,5.863230142835039,0.3039265983045303,219,777,0.7801204819277109,0.4270509831248423,0.25,0.4270509831248423,0.1770509831248423,intact
682,1440,19.366329908988416,19.12593367187849,1.0,24.7660229,2.0,849.1711995193549,70.96052659450042,421,0.0063951525163594,406,15,0,0.9643705463182898,0.0356294536817102,0.0,True,654.0,14.428259270064393,0.7496706053543785,660,278,0.2963752665245202,,0.3090169943749474,0.4494897427831781,,intact
682,1613,19.366329908988416,19.03566307943172,2.23606797749979,55.37851073671648,3.23606797749979,855.3200940659386,88.54411364094712,752,0.0114231702905042,730,22,0,0.9707446808510638,0.0292553191489361,0.0,True,743.0,15.378694529593744,0.800932104447344,743,101,0.1196682464454976,,0.2898979485566356,0.4206322727489686,,intact
682,1723,19.366329908988416,18.96645389773779,5.324555320336759,131.868058995777,6.324555320336759,867.941063672112,56.73845519777746,1475,0.0224058193862948,1028,137,310,0.6969491525423729,0.0928813559322034,0.2101694915254237,True,445.0,11.901592303208291,0.6209615436862655,445,122,0.2151675485008818,0.3660254037844386,0.2204812092115424,0.3333333333333333,0.1455441945728962,cohesive
681,1793,19.29456108799358,18.99053592480251,1.0,24.7660229,2.0,811.8688495666477,44.9241834778186,643,0.0097674182138221,625,10,8,0.9720062208398134,0.015552099533437,0.0124416796267496,True,625.0,14.104739588693908,0.7368266343417994,631,295,0.3185745140388769,0.4772255750516612,0.3333333333333333,0.4391575887554247,0.1438922417183278,intact
681,1798,19.29456108799358,19.0097136214997,1.0,24.7660229,2.0,820.1325962643953,73.28862981846159,608,0.0092357547029608,605,3,0,0.9950657894736842,0.0049342105263157,0.0,True,784.0,15.797308339337176,0.8248326568847416,787,52,0.0619785458879618,,0.3333333333333333,0.3660254037844387,,intact
681,2075,19.29456108799358,18.70856404809544,1.0,24.7660229,2.0,839.0093308277078,46.51856544356117,591,0.0089775181405425,589,2,0,0.9966159052453468,0.0033840947546531,0.0,True,588.0,13.680870333281758,0.7199865950124168,589,76,0.1142857142857142,,0.3333333333333333,0.4886127875258306,,intact
681,2076,19.29456108799358,18.906091055031577,1.8284271247461903,45.2828680424453,2.8284271247461903,828.4098093074249,82.56777955054514,664,0.0100864163203388,648,16,0,0.9759036144578314,0.0240963855421686,0.0,True,457.0,12.060995729457511,0.6314549649205223,459,147,0.2425742574257425,,0.3090169943749474,0.4206322727489687,,intact
682,1811,19.366329908988416,18.90698153915677,1.0,24.7660229,2.0,851.3294584121945,76.63737795159561,597,0.0090686604566902,597,0,0,1.0,0.0,0.0,True,632.0,14.183506197980655,0.7411695336159904,632,89,0.1234396671289875,,0.353889367864523,,,intact
682,1887,19.366329908988416,18.84130617243714,4.841619252963779,119.90765329198184,5.841619252963779,867.9328064305598,56.84923075409502,829,0.0125928300143989,492,337,0,0.5934861278648975,0.4065138721351025,0.0,True,332.0,10.280023453913834,0.5381135557303643,332,0,0.0,,0.1975496259559987,0.356789172325331,,intact
682,2018,19.366329908988416,19.072705212511497,7.944271909999159,196.74802004686592,8.94427190999916,865.903498152902,64.83578455510553,1935,0.0293933969576139,1396,198,341,0.7214470284237726,0.1023255813953488,0.1762273901808785,True,325.0,10.171072362820547,0.5292053939788729,331,273,0.4519867549668874,0.3730875391668194,0.236691819076534,0.3098723458153917,0.1363957200902854,cohesive
682,2065,19.366329908988416,18.74577660571757,1.0,24.7660229,2.0,849.1554230999664,69.5265087959743,564,0.0085673777178781,564,0,0,1.0,0.0,0.0,True,650.0,14.38406847937898,0.7548293597378946,652,259,0.2843029637760702,,0.3333333333333333,,,intact
682,2189,19.366329908988416,18.710155415011236,5.572595368400839,138.0110245062491,6.572595368400839,867.8721089086031,57.38009973046793,1213,0.0184259382478479,1187,26,0,0.978565539983512,0.021434460016488,0.0,True,417.0,11.521077316754743,0.6051544526087337,417,0,0.0,,0.2801868778094689,0.3280810337755347,,intact
684,866,19.21385131834359,19.27316166370076,2.449489742783178,60.66411906308329,3.449489742783178,1329.3001931925166,80.41570161329942,480,0.0072913852918112,480,0,0,1.0,0.0,0.0,True,318.0,10.060941497019323,0.5228226727656489,318,0,0.0,,0.3203772410170407,,,intact
684,1071,19.21385131834359,19.079921522398894,1.0,24.7660229,2.0,1313.4273621565678,15.465477771905322,486,0.0073825276079588,486,0,0,1.0,0.0,0.0,True,536.0,13.061933202803932,0.6821962023499939,536,0,0.0,,0.3203772410170408,,,intact
684,2129,19.21385131834359,18.97971762030106,5.656854249492381,140.0977818848906,6.656854249492381,1340.5868084921742,66.82242324851902,156,0.0023697002198386,156,0,0,1.0,0.0,0.0,True,84.0,5.170882945826411,0.2707724409904233,84,0,0.0,,0.2612038749637414,,,intact
685,934,19.20177255815725,19.302039683611508,1.0,24.7660229,2.0,827.8450536674735,79.41171699451793,594,0.0090230892986163,592,2,0,0.9966329966329966,0.0033670033670033,0.0,True,730.0,15.243563130520608,0.7917950064167653,730,0,0.0,,0.3333333333333333,0.4142135623730951,,intact
685,1510,19.20177255815725,19.02115770206607,1.0,24.7660229,2.0,809.2615923361926,41.026330606605306,564,0.0085673777178781,555,9,0,0.9840425531914894,0.0159574468085106,0.0,True,559.0,13.339236349084567,0.6979703679582118,560,0,0.0,,0.3333333333333333,0.4494897427831781,,intact
685,1581,19.20177255815725,18.906313683927,1.0,24.7660229,2.0,806.3728338921217,25.87806303799493,519,0.0078838103467708,504,15,0,0.9710982658959536,0.0289017341040462,0.0,True,889.0,16.821934752500674,0.882853819823865,890,33,0.0357529794149512,,0.314697117695994,0.4494897427831781,,intact
685,1613,19.20177255815725,19.03566307943172,1.0,24.7660229,2.0,839.5449652572423,37.053997212270666,617,0.0093724681771823,617,0,0,1.0,0.0,0.0,True,789.0,15.847602348589229,0.8289050813339787,789,98,0.1104847801578354,,0.3333333333333333,,,intact
685,2020,19.20177255815725,18.766361462018992,1.0,24.7660229,2.0,810.4951927407494,45.0250472442405,628,0.009539562423453,581,39,8,0.9251592356687898,0.0621019108280254,0.0127388535031847,True,669.0,14.592782937361742,0.7686858105593047,669,282,0.2965299684542586,0.4253526177384017,0.3090169943749474,0.4364916731037084,0.1163356233634543,intact
685,2065,19.20177255815725,18.74577660571757,2.6502815398728847,65.63693330793913,3.6502815398728847,833.38029429127,64.40022472410948,715,0.0108611260075937,693,22,0,0.9692307692307692,0.0307692307692307,0.0,True,612.0,13.957279475043832,0.7356090067777467,613,50,0.0754147812971342,,0.2817290466902531,0.3875315872982903,,intact
685,2211,19.20177255815725,18.77720124000309,7.944271909999159,196.74802004686592,8.94427190999916,826.0169844662569,85.8216844262819,1464,0.0222387251400242,1396,59,9,0.953551912568306,0.0403005464480874,0.0061475409836065,True,557.0,13.315352289908494,0.7011960018021064,606,106,0.148876404494382,0.3546064745168128,0.2833003940990191,0.2918256742691262,0.0713060804177936,intact
686,1108,19.33381247028141,19.096301957575434,1.0,24.7660229,2.0,697.9620729599342,15.523207800584489,484,0.0073521468359096,484,0,0,1.0,0.0,0.0,True,592.0,13.727325035155395,0.7144045881479273,592,0,0.0,,0.3203772410170408,,,intact
686,1342,19.33381247028141,19.040054286655486,4.449489742783178,110.1961648630833,5.449489742783178,710.2116360546656,70.90136421501575,1054,0.0160106668699354,1037,17,0,0.9838709677419356,0.0161290322580645,0.0,True,449.0,11.954962939989484,0.6230783577643173,495,0,0.0,,0.2833003940990191,0.3524704450894247,,intact
686,1458,19.33381247028141,19.006850447424053,7.79385036540706,193.0226766288446,8.79385036540706,717.8733005450304,88.82641465446342,1205,0.018304415159651,1185,20,0,0.983402489626556,0.0165975103734439,0.0,True,315.0,10.013371767186818,0.5223369136146422,315,0,0.0,,0.2798057840438667,0.3226711778816756,,intact
686,1524,19.33381247028141,19.067234673434758,1.7320508075688772,42.89600996421431,2.732050807568877,723.7100417277856,71.81802684869413,758,0.0115143126066518,755,3,0,0.996042216358839,0.0039577836411609,0.0,True,790.0,15.85764200898717,0.8258963329640383,790,0,0.0,,0.3090169943749474,0.4142135623730951,,intact
684,1210,19.21385131834359,19.32635844902664,5.0990195135927845,126.28243404118577,6.0990195135927845,1339.6578088733097,70.06674485960676,147,0.0022329867456171,147,0,0,1.0,0.0,0.0,True,134.0,6.530966601401967,0.3389170241066699,134,0,0.0,,0.2933997741163456,,,intact
684,1401,19.21385131834359,21.38842359728825,10.246950765959598,253.77621732492796,11.246950765959598,1348.5214362043812,41.49500239853453,89,0.0013519443561899,89,0,0,1.0,0.0,0.0,True,70.0,4.720348719413148,0.2325164651104718,70,0,0.0,,0.1088689813920068,,,intact
684,1672,19.21385131834359,18.90475517153976,1.0,24.7660229,2.0,1320.3740910384058,48.92704204031616,566,0.0085977584899273,566,0,0,1.0,0.0,0.0,True,703.0,14.959005648344574,0.7848663435435229,703,0,0.0,,0.3333333333333333,,,intact
684,1757,19.21385131834359,19.39577752098998,10.392304845413264,257.37605978528586,11.392304845413264,1345.7427219511735,50.03816204015549,61,0.000926613547501,61,0,0,1.0,0.0,0.0,True,51.0,4.029119531035698,0.2087106067661045,51,0,0.0,,0.1047778297960768,,,intact
686,1550,19.33381247028141,18.95427916732744,1.0,24.7660229,2.0,705.5907973915479,52.95821575403976,601,0.0091294220007886,601,0,0,1.0,0.0,0.0,True,838.0,16.332289631953525,0.8531263342417921,838,0,0.0,,0.3333333333333333,,,intact
686,1929,19.33381247028141,18.93831766153211,4.39834563766817,108.929528784605,5.39834563766817,721.0091381721234,80.51071789402461,851,0.0129270185069403,851,0,0,1.0,0.0,0.0,True,508.0,12.716187407449045,0.6645142229425466,508,0,0.0,,0.2817290466902531,,,intact
686,1973,19.33381247028141,18.880230441862636,3.685557720282968,91.27660689979976,4.685557720282968,735.7941396811555,30.97255304751336,987,0.0149929110062868,941,46,0,0.9533941236068896,0.0466058763931104,0.0,True,546.0,13.183216521636506,0.6899671176873573,546,0,0.0,,0.2817290466902531,0.3621554859491163,,intact
687,825,19.262873039477476,19.156991839731237,1.0,24.7660229,2.0,1127.273268076783,51.75314261367345,558,0.0084762354017305,554,4,0,0.992831541218638,0.007168458781362,0.0,True,703.0,14.959005648344574,0.7787120384402908,710,0,0.0,,0.3333333333333333,0.4457195687123781,,intact
687,1595,19.262873039477476,18.886032945703032,1.0,24.7660229,2.0,1157.2717651147354,19.780319142979344,589,0.0089471373684933,578,11,0,0.9813242784380306,0.0186757215619694,0.0,True,559.0,13.339236349084567,0.6993247121826449,562,335,0.3734671125975474,,0.3333333333333333,0.5,,intact
687,1835,19.262873039477476,18.98921189663641,1.0,24.7660229,2.0,1127.356373708997,51.66323185537481,566,0.0085977584899273,549,17,0,0.969964664310954,0.0300353356890459,0.0,True,650.0,14.38406847937898,0.7520671620071064,650,37,0.0538573508005822,,0.3333333333333333,0.4142135623730951,,intact
687,2184,19.262873039477476,18.86235417591776,2.0,49.5320458,3.0,1140.288179587449,86.98868013764334,721,0.0109522683237414,708,13,0,0.9819694868238558,0.0180305131761442,0.0,True,489.0,12.476118560829471,0.6544810075671642,489,412,0.4572697003329634,,0.3021694792519622,0.4641016151377545,,intact
687,971,19.262873039477476,19.11635699137849,1.0,24.7660229,2.0,1144.004682309051,76.34061261993128,413,0.0062736294281625,406,7,0,0.9830508474576272,0.0169491525423728,0.0,True,499.0,12.603040633343667,0.6567635996454921,502,273,0.352258064516129,,0.3333333333333333,0.4772255750516612,,intact
687,1129,19.262873039477476,19.13919459014037,1.0,24.7660229,2.0,1127.1466367525804,51.271989981212826,561,0.0085218065598043,553,8,0,0.9857397504456328,0.0142602495543672,0.0,True,479.0,12.34789194486394,0.6430847455380525,479,0,0.0,,0.3333333333333333,0.4772255750516612,,intact
687,1284,19.262873039477476,19.019837933964556,2.146264369941973,53.15443253543696,3.146264369941973,1144.997869228273,73.87637401036592,611,0.0092813258610346,511,100,0,0.8363338788870703,0.1636661211129296,0.0,True,411.0,11.437891554894984,0.5975486721841525,411,151,0.2686832740213523,,0.2817290466902531,0.414213562373095,,intact
687,1425,19.262873039477476,19.13919459014037,10.224972160321824,253.2318946743928,11.224972160321824,1131.1851153169555,71.29323790129777,1702,0.0258540370138806,1641,61,0,0.964159811985899,0.035840188014101,0.0,True,260.0,9.09728368293446,0.4737913474178729,260,0,0.0,,0.2782648450059398,0.2139387691339813,,intact
689,764,19.15807596866327,19.20026164429093,2.23606797749979,55.37851073671648,3.23606797749979,1181.3386514286135,23.438817990511254,715,0.0108611260075937,707,8,0,0.9888111888111888,0.0111888111888111,0.0,True,591.0,13.715726110367628,0.7151366281178785,591,0,0.0,,0.2989350844248255,0.4608128488913787,,intact
689,1130,19.15807596866327,19.33870769926697,1.414213562373095,35.02444547122265,2.414213562373095,1168.1722444153957,73.06821341627,734,0.0111497433420613,728,6,0,0.9918256130790192,0.0081743869209809,0.0,True,588.0,13.680870333281758,0.7107539399286812,589,0,0.0,,0.3090169943749474,0.4342847116185476,,intact
689,1432,19.15807596866327,18.992962830378428,7.613903745752154,188.5661145256936,8.613903745752154,1159.785660264003,83.76722924817933,1690,0.0256717523815853,1651,39,0,0.9769230769230768,0.023076923076923,0.0,True,532.0,13.013103375051497,0.682188678719719,532,0,0.0,,0.2791745113185196,0.2775144043792301,,intact
689,1606,19.15807596866327,18.958043935630823,2.6502815398728847,65.63693330793913,3.6502815398728847,1149.4550721226126,51.56498178399338,916,0.0139143935985397,907,9,0,0.990174672489083,0.009825327510917,0.0,True,674.0,14.647213499088313,0.7685574258799718,674,0,0.0,,0.2843646522044218,0.5,,intact
691,793,19.14440696679708,19.112654339223603,1.0,24.7660229,2.0,728.081953600531,31.027405550115336,601,0.0091294220007886,601,0,0,1.0,0.0,0.0,True,1150.0,19.13259964331453,1.0002127183931688,1151,137,0.1063664596273292,,0.3333333333333333,,,intact
691,1485,19.14440696679708,18.8679441482026,1.0,24.7660229,2.0,693.0213369150847,9.617890851684932,594,0.0090230892986163,587,7,0,0.9882154882154882,0.0117845117845117,0.0,True,826.0,16.214930341750197,0.8531400908454613,831,0,0.0,,0.3333333333333333,0.4721359549995794,,intact
691,2650,19.14440696679708,15.032409226271024,6.0,148.5961374,7.0,711.3475097002713,88.82436592763514,1165,0.0176967997186668,1163,2,0,0.9982832618025752,0.0017167381974248,0.0,True,846.0,16.41006287957139,0.9603037794316108,846,0,0.0,,0.2714970279031851,0.3977969628883226,,intact
692,851,19.10895025189941,19.09062658973517,3.47213595499958,85.99099857343296,4.47213595499958,1214.7229260248946,30.917905624565524,530,0.0080509045930415,526,4,0,0.9924528301886792,0.0075471698113207,0.0,True,614.0,13.980066885278037,0.7319487827436268,617,0,0.0,,0.2898979485566356,0.3589116328121102,,intact
697,801,19.20134089274429,19.21773055352236,4.977725364273731,123.27846036151404,5.977725364273731,1328.6668440085678,86.62756700906253,837,0.0127143531025958,836,1,0,0.998805256869773,0.001194743130227,0.0,True,453.0,12.008096370418468,0.62511122306603,453,0,0.0,,0.2850394689593538,0.2612038749637414,,intact
692,1007,19.10895025189941,19.17735296848804,1.0,24.7660229,2.0,1205.5129570368376,59.70161458966847,571,0.0086737104200504,567,4,0,0.9929947460595446,0.0070052539404553,0.0,True,1019.0,18.00993542523911,0.940803050196229,1019,0,0.0,,0.3333333333333333,0.4633576589174196,,intact
692,1147,19.10895025189941,18.97087719952899,1.8284271247461903,45.2828680424453,2.8284271247461903,1181.6712775786905,46.14908943922027,532,0.0080812853650907,470,62,0,0.8834586466165414,0.1165413533834586,0.0,True,817.0,16.126350393444792,0.8469760223579943,822,0,0.0,,0.2817290466902531,0.4317713281142754,,intact
693,698,19.160460620512044,19.277445350200217,1.0,24.7660229,2.0,1309.2282199338167,57.37074940832992,557,0.0084610450157059,550,7,0,0.9874326750448832,0.0125673249551166,0.0,True,729.0,15.23311875578942,0.7926091898656645,730,0,0.0,,0.3333333333333333,0.414213562373095,,intact
693,892,19.160460620512044,19.072705212511497,9.3166247903554,230.7357429086495,10.3166247903554,1296.492973947937,17.41652120648687,1707,0.0259299889440036,726,981,0,0.4253075571177504,0.5746924428822495,0.0,True,179.0,7.54834217738561,0.3948583389799125,179,0,0.0,,0.1551178446321882,0.3188774558117566,,intact
695,1348,19.102192040460967,18.99979895682492,6.158776208911124,152.5283926258681,7.158776208911124,699.2884695764449,47.32905598505648,1115,0.0169372804174364,1099,16,0,0.9856502242152466,0.0143497757847533,0.0,True,552.0,13.255453865237978,0.6957879899862558,552,0,0.0,,0.2801868778094689,0.2977603254693083,,intact
695,1377,19.102192040460967,18.92477363466769,1.0,24.7660229,2.0,717.8207079625843,80.96311880398267,509,0.0077319064865248,509,0,0,1.0,0.0,0.0,True,952.0,17.407785949022028,0.9155495654183896,952,319,0.2509834775767112,,0.3333333333333333,,,intact
695,1518,19.102192040460967,18.859669811961364,1.414213562373095,35.02444547122265,2.414213562373095,709.8251430272976,75.82358757286555,636,0.0096610855116498,608,28,0,0.9559748427672956,0.0440251572327044,0.0,True,1015.0,17.974552413802897,0.9469794966158094,1015,7,0.0068493150684931,,0.3090169943749474,0.4206322727489687,,intact
689,2271,19.15807596866327,18.341739082819966,1.0,24.7660229,2.0,1146.5428025513988,32.479610659233934,567,0.0086129488759519,566,1,0,0.9982363315696648,0.001763668430335,0.0,True,754.0,15.492115871712882,0.8262502548582633,754,0,0.0,,0.3333333333333333,0.4142135623730951,,intact
698,1541,19.277445350200217,18.92943852025147,1.0,24.7660229,2.0,1283.3038791068266,36.32807067185923,555,0.0084306642436567,507,48,0,0.9135135135135136,0.0864864864864864,0.0,True,617.0,14.01417852659937,0.7335944262880651,617,0,0.0,,0.3203772410170408,0.4364916731037084,,intact
698,1827,19.277445350200217,18.68101324210449,1.0,24.7660229,2.0,1286.8976676162565,50.45045645300394,546,0.0082939507694352,531,15,0,0.9725274725274724,0.0274725274725274,0.0,True,749.0,15.440663999700892,0.8135559014944389,749,0,0.0,,0.3333333333333333,0.4494897427831781,,intact
699,721,19.18989468022952,19.195511509082465,2.0,49.5320458,3.0,910.3157560495353,85.12662609013401,372,0.0056508236011536,324,48,0,0.8709677419354839,0.1290322580645161,0.0,True,711.0,15.043880120390323,0.783833316557642,717,1,0.0013927576601671,,0.2780104659338425,0.3937129433613965,,intact
699,1161,19.18989468022952,19.2396833625168,1.0,24.7660229,2.0,925.356059877342,45.87231044211396,627,0.0095243720374284,623,4,0,0.9936204146730464,0.0063795853269537,0.0,True,690.0,14.820047957642227,0.7712834078561813,692,2,0.0028818443804034,,0.3333333333333333,0.4571067811865476,,intact
698,888,19.277445350200217,19.141366758740716,2.6502815398728847,65.63693330793913,3.6502815398728847,1281.6235774470083,34.44163753174776,826,0.0125472588563251,734,92,0,0.8886198547215496,0.1113801452784503,0.0,True,275.0,9.356025796273888,0.4870544029182271,285,0,0.0,,0.2742918851774317,0.4270509831248423,,intact
698,892,19.277445350200217,19.072705212511497,9.074467600217485,224.73847239229423,10.074467600217485,1286.1321560402466,58.70791795297386,1494,0.0226944367207624,1435,59,0,0.9605087014725568,0.0394912985274431,0.0,True,477.0,12.322086499845234,0.6426095501083189,477,0,0.0,,0.2769189567607835,0.2511664187323588,,intact
698,1013,19.277445350200217,19.071830137140925,1.0,24.7660229,2.0,1317.045202148723,18.50784697189342,550,0.0083547123135336,536,14,0,0.9745454545454544,0.0254545454545454,0.0,True,547.0,13.195283541573993,0.6881633811272222,548,0,0.0,,0.3333333333333333,0.4494897427831781,,intact
698,1111,19.277445350200217,19.24827864750692,1.0,24.7660229,2.0,1310.7070673762128,52.312307214136986,587,0.0089167565964441,571,16,0,0.9727427597955708,0.0272572402044293,0.0,True,762.0,15.574085310927526,0.8085031866943977,773,0,0.0,,0.3333333333333333,0.4567956789604663,,intact
693,1013,19.160460620512044,19.071830137140925,2.863703305156273,70.92254163430594,3.863703305156273,1327.4060200564131,68.66257724293226,546,0.0082939507694352,538,8,0,0.9853479853479854,0.0146520146520146,0.0,True,382.0,11.026984017500345,0.5768413976237127,382,0,0.0,,0.303832434700687,0.4052791846263406,,intact
693,1111,19.160460620512044,19.24827864750692,4.773112505913769,118.21101362573678,5.773112505913769,1321.0678852839028,86.17450209698966,908,0.0137928705103428,821,87,0,0.9041850220264316,0.0958149779735682,0.0,True,415.0,11.493415626621754,0.5984791922702731,415,0,0.0,,0.2801868778094689,0.375,,intact
693,1875,19.160460620512044,18.74532368336926,3.16227766016838,78.31704094788851,4.16227766016838,1315.5131228133273,78.96677837938498,600,0.009114231614764,547,53,0,0.9116666666666666,0.0883333333333333,0.0,True,849.0,16.439132987175398,0.8673680436414101,849,0,0.0,,0.2742918851774317,0.424807680927192,,intact
693,2146,19.160460620512044,23.74928576117154,4.0,99.0640916,5.0,1342.2437169246743,24.91082988938564,211,0.003205171451192,203,8,0,0.962085308056872,0.0379146919431279,0.0,True,151.0,6.93287767191607,0.3231376671513226,151,0,0.0,,0.2240092377397958,0.3347186287338159,,intact
699,1445,19.18989468022952,19.096956590669,2.23606797749979,55.37851073671648,3.23606797749979,904.3926706237067,68.09607663159464,702,0.0106636509892739,695,7,0,0.99002849002849,0.0099715099715099,0.0,True,701.0,14.93771167933152,0.7803050490435882,701,0,0.0,,0.3021694792519622,0.4270509831248423,,intact
700,866,19.26587502343587,19.27316166370076,1.0,24.7660229,2.0,1307.0157549020364,14.202974637824466,596,0.0090534700706655,596,0,0,1.0,0.0,0.0,True,986.0,17.715912276177527,0.9193749402714396,986,0,0.0,,0.3333333333333333,,,intact
