Repository: AmiraliKhosrozadeh/ice-bonded-granular-microCT

# Grain-scale kinematics, ice-bond failure and damage evolution in ice-bonded granular media under in-situ uniaxial compression

Analysis code, per-specimen tables and supplementary material for the paper of

## Results for every specimen

The paper shows one or two specimens per figure.  The same rendering for
every specimen and every scan is in [`supplementary/`](supplementary/README.md):
the void and crack classes (Fig. 11 of the paper), the crack orientation
classes (Fig. 12), the ice-path maps (Fig. 18) and the per-scan tables behind
Tables 2–4, each as one sheet per material, compiled with their text in
[`supplementary/supplementary.pdf`](supplementary/supplementary.pdf).

File: paper/data/bonds/Alumina_75_1000_T5/Alumina_75_1000_T5_throats_scan03_classified.csv (part 31 of 64)
bead_a,bead_b,r_a_vox,r_b_vox,gap_vox,gap_um,dsum_min,z_mid,axis_dip_deg,lens_vox,lens_mm3,binder_vox,pore_vox,crack_vox,binder_frac,pore_frac,crack_frac,connected,bond_area_vox,r_bond_vox,r_bond_over_R,neck_binder_vox,neck_crack_vox,neck_severed,q_crack_med,q_binder_med,q_pore_med,dq_paired,cls
700,943,19.26587502343587,19.04312692696349,1.0,24.7660229,2.0,1278.685305842566,61.19090559515169,461,0.0070027679573436,461,0,0,1.0,0.0,0.0,True,945.0,17.343668655843324,0.9054617856293444,945,0,0.0,,0.3333333333333333,,,intact
700,1071,19.26587502343587,19.079921522398894,2.0,49.5320458,3.0,1291.1429238660876,81.98237291796137,613,0.0093117066330839,603,10,0,0.9836867862969004,0.0163132137030995,0.0,True,854.0,16.487469266111074,0.8599361990774443,854,0,0.0,,0.3090169943749474,0.4528100276250037,,intact
700,1087,19.26587502343587,19.376932883955828,8.306623862918075,205.7220368107155,9.306623862918077,1293.1868191084136,78.1930229232423,1612,0.024486902271666,1611,1,0,0.999379652605459,0.0006203473945409,0.0,True,833.0,16.283492720884475,0.8427696434435203,833,0,0.0,,0.2817290466902531,0.2572842744474721,,intact
701,1704,19.199829910935463,18.975298439583145,2.6502815398728847,65.63693330793913,3.6502815398728847,858.1793341203468,34.53638955107731,936,0.0142182013190318,884,52,0,0.9444444444444444,0.0555555555555555,0.0,True,421.0,11.57620240335214,0.6064787679067426,421,0,0.0,,0.2817290466902531,0.4380497392704112,,intact
701,1756,19.199829910935463,19.126586278207583,1.0,24.7660229,2.0,876.555677900239,85.89913323497358,564,0.0085673777178781,564,0,0,1.0,0.0,0.0,True,508.0,12.716187407449045,0.6635729959563105,508,28,0.0522388059701492,,0.3333333333333333,,,intact
701,1795,19.199829910935463,19.033247051646114,1.0,24.7660229,2.0,870.7508975653689,77.39531260582704,451,0.0068508640970976,446,5,0,0.9889135254988912,0.0110864745011086,0.0,True,535.0,13.049742875180646,0.6826415194336742,535,0,0.0,,0.3090169943749474,0.4772255750516612,,intact
701,1884,19.199829910935463,18.97971762030106,1.0,24.7660229,2.0,890.0450650101134,38.757524765254765,552,0.0083850930855828,545,7,0,0.9873188405797102,0.0126811594202898,0.0,True,509.0,12.728697186576063,0.6667809342770291,509,171,0.2514705882352941,,0.3333333333333333,0.4494897427831781,,intact
701,1960,19.199829910935463,18.851612131707505,1.7320508075688772,42.89600996421431,2.732050807568877,872.0607779693191,81.30107971146903,616,0.0093572777911577,615,1,0,0.9983766233766234,0.0016233766233766,0.0,True,522.0,12.890219570974685,0.6775154306388204,522,0,0.0,,0.3090169943749474,0.4026997478492771,,intact
701,1979,19.199829910935463,18.8679441482026,1.0,24.7660229,2.0,892.7665273286423,24.737501223007165,658,0.0099952740041912,657,1,0,0.9984802431610942,0.0015197568389057,0.0,True,603.0,13.85427231466257,0.7278740434436771,604,294,0.3273942093541203,,0.3333333333333333,0.4721359549995794,,intact
701,2018,19.199829910935463,19.072705212511497,1.0,24.7660229,2.0,875.5681889131123,88.87792089999067,518,0.0078686199607462,515,3,0,0.9942084942084942,0.0057915057915057,0.0,True,559.0,13.339236349084567,0.697065731656356,563,150,0.2103786816269284,,0.3333333333333333,0.4772255750516612,,intact
697,1471,19.20134089274429,22.977713203106717,10.0,247.660229,11.0,1348.3483805580595,36.99192267144321,116,0.0017620847788543,103,13,0,0.8879310344827587,0.1120689655172413,0.0,True,158.0,7.091753098990329,0.3362689491743684,158,0,0.0,,0.1081524067348555,0.171310475400854,,intact
697,1767,19.20134089274429,18.971319416272923,6.708203932499369,166.13553221014942,7.708203932499369,1341.7060595458652,52.62494095786149,87,0.0013215635841407,87,0,0,1.0,0.0,0.0,True,118.0,6.128667601500942,0.3211024619132042,118,0,0.0,,0.1987625491245426,,,intact
697,1828,19.20134089274429,18.73875384831968,1.0,24.7660229,2.0,1320.302002467204,59.52263666017125,622,0.0094484201073053,622,0,0,1.0,0.0,0.0,True,874.0,16.679413674486074,0.8792499749049559,874,0,0.0,,0.3333333333333333,,,intact
698,713,19.277445350200217,19.141366758740716,3.0,74.2980687,4.0,1303.608718884187,77.05254972969023,818,0.0124257357681282,790,28,0,0.9657701711491442,0.0342298288508557,0.0,True,541.0,13.122714979204218,0.6831400690887195,542,0,0.0,,0.3064247145378172,0.4,,intact
701,2105,19.199829910935463,19.027973588177016,1.0,24.7660229,2.0,858.0434478869522,28.03490884780043,607,0.0092205643169362,594,13,0,0.9785831960461284,0.0214168039538715,0.0,True,567.0,13.434347973244154,0.7028574358741827,567,0,0.0,,0.3203772410170408,0.4772255750516612,,intact
701,2136,19.199829910935463,18.76613550012252,1.414213562373095,35.02444547122265,2.414213562373095,869.9132244734601,74.85252501712628,561,0.0085218065598043,558,3,0,0.9946524064171124,0.0053475935828877,0.0,True,542.0,13.134837582232016,0.6919269635327834,542,266,0.3292079207920792,,0.3090169943749474,0.4270509831248423,,intact
701,2163,19.199829910935463,18.827397667666,2.6502815398728847,65.63693330793913,3.6502815398728847,884.1046017716712,64.36679989709732,863,0.0131093031392355,848,15,0,0.9826187717265352,0.0173812282734646,0.0,True,527.0,12.951807210534664,0.6811859835831343,527,0,0.0,,0.2817290466902531,0.4270509831248423,,intact
702,856,19.41690767705919,19.10807849321883,8.899494936611665,220.40509539855856,9.899494936611664,1079.2235998895585,87.65886004922744,1423,0.0216159193130153,1384,39,0,0.9725931131412509,0.0274068868587491,0.0,True,687.0,14.787795366729425,0.7676989318759673,687,0,0.0,,0.2711923793731366,0.3520019314316693,,intact
702,919,19.41690767705919,19.079921522398894,1.0,24.7660229,2.0,1061.7174028111351,30.94579211978284,601,0.0091294220007886,595,6,0,0.9900166389351082,0.0099833610648918,0.0,True,851.0,16.458484533589534,0.8550566306807011,852,0,0.0,,0.3333333333333333,0.468118785068667,,intact
702,1016,19.41690767705919,19.15243715771465,1.0,24.7660229,2.0,1065.7900009533896,49.715962092706384,582,0.0088408046663211,576,6,0,0.9896907216494846,0.0103092783505154,0.0,True,897.0,16.89745448009434,0.876211641783436,897,56,0.0587618048268625,,0.3333333333333333,0.4772255750516612,,intact
702,1231,19.41690767705919,19.06154198088181,1.0,24.7660229,2.0,1093.0859259008091,38.542531688123695,591,0.0089775181405425,587,4,0,0.9932318104906938,0.0067681895093062,0.0,True,711.0,15.043880120390323,0.781937955095633,711,0,0.0,,0.3333333333333333,0.3901194830787668,,intact
702,1610,19.41690767705919,18.98810839877264,10.181782043891005,252.16224726181343,11.181782043891005,1081.228837377991,82.99497857604761,2406,0.0365480687752037,2038,368,0,0.8470490440565254,0.1529509559434746,0.0,True,345.0,10.479356408358663,0.5457285260689316,345,0,0.0,,0.2511076889886642,0.336764394843652,,intact
702,1986,19.41690767705919,18.79298685124702,9.498655478055456,235.24391908873187,10.498655478055456,1072.5137763580046,76.51041576522582,1838,0.0279199295132271,1604,234,0,0.8726877040261154,0.1273122959738846,0.0,True,223.0,8.42514715711158,0.4409929554173545,223,0,0.0,,0.25,0.4052522685559275,,intact
702,2691,19.41690767705919,11.268757759164174,1.0,24.7660229,2.0,1077.9779177168298,89.02940306804128,838,0.0127295434886204,838,0,0,1.0,0.0,0.0,True,780.0,15.7569575497098,1.026991419329578,780,44,0.0533980582524271,,0.3874258867227931,,,intact
703,864,18.497244597711923,19.10044720941871,22.352700094407325,553.587482414924,23.352700094407325,634.4250925939699,84.97586382724305,108,0.0016405616906575,4,104,0,0.037037037037037,0.9629629629629628,0.0,False,,,,0,0,,,0.4398761073900055,0.320575756393135,,intact
703,902,18.497244597711923,19.601523105103222,45.31317568095121,1122.2271465861609,46.31317568095121,615.9100108599556,28.13752895066797,118,0.0017924655509035,7,111,0,0.059322033898305,0.940677966101695,0.0,False,,,,0,0,,,0.0470294610809609,0.0682461625280518,,intact
690,2547,27.75204186579876,17.412174820178723,58.22680508593631,1442.046388152135,59.22680508593631,1382.0159731916988,19.02791888423473,68,0.0010329462496732,68,0,0,1.0,0.0,0.0,True,15.0,2.1850968611841584,0.0967623052726422,15,0,0.0,,0.0674751916967869,,,intact
690,2580,27.75204186579876,22.75828332443344,59.00892785976178,1461.4164586793083,60.00892785976178,1387.6495868582117,18.609467755610357,83,0.0012608020400423,83,0,0,1.0,0.0,0.0,True,33.0,3.2410224072142872,0.1283310845854955,38,0,0.0,,0.0682341255316401,,,intact
703,1317,18.497244597711923,18.958265346029044,7.625316113301073,188.84875348175336,8.625316113301073,644.3545831431195,64.61369804986144,150,0.002278557903691,50,100,0,0.3333333333333333,0.6666666666666666,0.0,True,5.0,1.2615662610100802,0.0673634540234524,14,0,0.0,,0.1035169464573565,0.2845664766714414,,intact
703,2318,18.497244597711923,19.557308056602427,38.5991513620386,955.947466552814,39.5991513620386,619.0922887817719,31.70558204862456,74,0.0011240885658208,7,67,0,0.0945945945945946,0.9054054054054054,0.0,True,,,,0,0,,,0.0496421059345462,0.0770962600233052,,intact
704,707,19.254505432265866,19.20630387369838,1.0,24.7660229,2.0,797.5949666263803,67.93855351324392,490,0.0074432891520572,485,5,0,0.9897959183673468,0.010204081632653,0.0,True,633.0,14.194722891072566,0.7381395840191716,633,0,0.0,,0.3333333333333333,0.4772255750516612,,intact
704,796,19.254505432265866,19.19205538810364,3.16227766016838,78.31704094788851,4.16227766016838,810.3181449409508,75.62465483575464,1035,0.0157220495354679,1025,10,0,0.9903381642512076,0.0096618357487922,0.0,True,660.0,14.494292838262302,0.7539968480396838,660,0,0.0,,0.2958163163244892,0.4072384349238176,,intact
704,1742,19.254505432265866,18.884917356485012,4.155870949147037,102.92439509602023,5.155870949147037,816.2290665320611,59.053161851882805,1026,0.0155853360612464,919,107,0,0.8957115009746589,0.1042884990253411,0.0,True,579.0,13.575766059431594,0.7119020198405168,579,0,0.0,,0.2742918851774317,0.3726822671238252,,intact
704,2310,19.254505432265866,19.459871168757527,1.0,24.7660229,2.0,787.1781041652823,17.20133059602473,701,0.0106484606032492,700,1,0,0.9985734664764622,0.0014265335235378,0.0,True,665.0,14.549091872423544,0.7516118377604948,668,0,0.0,,0.3333333333333333,0.5,,intact
705,1067,19.39746962808873,18.968002288037685,2.8284271247461903,70.0488909424453,3.8284271247461903,1337.5575570771025,60.551941400600015,195,0.0029621252747983,195,0,0,1.0,0.0,0.0,True,154.0,7.001408606295148,0.3649848812808269,156,0,0.0,,0.3090169943749474,,,intact
709,794,19.204793672767508,19.30268043648954,2.863703305156273,70.92254163430594,3.863703305156273,1120.9586170742136,79.5089070965883,826,0.0125472588563251,799,27,0,0.9673123486682808,0.0326876513317191,0.0,True,592.0,13.727325035155395,0.712969383356952,592,223,0.2736196319018404,,0.2989350844248255,0.439607805437114,,intact
709,1522,19.204793672767508,18.99979895682492,1.0,24.7660229,2.0,1119.1998740466984,83.97385004351581,544,0.008263569997386,544,0,0,1.0,0.0,0.0,True,844.0,16.39065416446578,0.8580462733043223,844,0,0.0,,0.3333333333333333,,,intact
706,1531,19.268018725054,18.9556080798444,4.155870949147037,102.92439509602023,5.155870949147037,797.6634599163581,77.46495949670283,1114,0.0169220900314118,1052,62,0,0.9443447037701976,0.0556552962298025,0.0,True,564.0,13.398760233979036,0.701072156358641,564,0,0.0,,0.2742918851774317,0.4109416227176485,,intact
706,1806,19.268018725054,18.73966030636189,9.198039027185567,227.7988451823715,10.198039027185567,823.6559410798145,28.79053362925126,1255,0.0190639344608814,1140,115,0,0.9083665338645418,0.0916334661354581,0.0,True,424.0,11.617374563210364,0.6113172316366821,424,0,0.0,,0.2545320558182148,0.2757262893750405,,intact
706,1822,19.268018725054,18.888932861040757,4.123105625617661,102.1129283431658,5.123105625617661,801.5202795178513,87.83152519295716,1044,0.0158587630096893,1014,30,0,0.971264367816092,0.028735632183908,0.0,True,791.0,15.867675317177952,0.8317056084197506,791,0,0.0,,0.2857142857142857,0.4109416227176485,,intact
706,1925,19.268018725054,18.758449555674275,3.16227766016838,78.31704094788851,4.16227766016838,784.377288479837,31.417402003630315,873,0.0132612069994816,827,46,0,0.9473081328751431,0.0526918671248568,0.0,True,619.0,14.036873567421145,0.7382685903826098,619,0,0.0,,0.2817290466902531,0.4084566551111861,,intact
707,796,19.20630387369838,19.19205538810364,1.414213562373095,35.02444547122265,2.414213562373095,802.7999380948718,51.25344111136665,582,0.0088408046663211,573,9,0,0.9845360824742267,0.0154639175257731,0.0,True,719.0,15.12827842704336,0.7879648358878029,719,0,0.0,,0.3090169943749474,0.4270509831248423,,intact
707,1270,19.20630387369838,19.12941372448049,1.0,24.7660229,2.0,783.8397917992974,71.22705887009121,558,0.0084762354017305,557,1,0,0.9982078853046596,0.0017921146953405,0.0,True,558.0,13.327299669871431,0.6952941280277244,560,0,0.0,,0.3333333333333333,0.4494897427831781,,intact
707,1451,19.20630387369838,19.005308380945355,1.414213562373095,35.02444547122265,2.414213562373095,795.1779034512704,75.56843115920687,534,0.0081116661371399,534,0,0,1.0,0.0,0.0,True,668.0,14.581872443920645,0.7632168120385212,668,0,0.0,,0.3090169943749474,,,intact
708,995,19.211695510669102,19.083199859494755,15.811388300841898,391.5852047394425,16.811388300841898,639.381185396142,44.746221167791575,58,0.0008810423894271,55,3,0,0.9482758620689656,0.0517241379310344,0.0,False,13.0,2.0342144725641096,0.1062394584396226,22,0,0.0,,0.0578743204397716,0.1092328735137411,,intact
708,1442,19.211695510669102,18.91899487387645,14.628738838327791,362.2956810681456,15.628738838327791,644.3243115683597,13.193680497585058,74,0.0011240885658208,73,1,0,0.9864864864864864,0.0135135135135135,0.0,False,93.0,5.440847306724618,0.2853789035474586,93,0,0.0,,0.061238075712632,0.1139189007235634,,intact
708,1571,19.211695510669102,18.955386607364503,23.414213562373096,579.8769492712227,24.414213562373096,631.4614442506714,67.77439063242622,62,0.0009418039335256,62,0,0,1.0,0.0,0.0,True,38.0,3.477898169151024,0.1822459552132096,38,0,0.0,,0.057747007327487,,,intact
707,1589,19.20630387369838,18.968002288037685,1.7320508075688772,42.89600996421431,2.732050807568877,774.9747123605907,42.8813880139932,618,0.0093876585632069,618,0,0,1.0,0.0,0.0,True,686.0,14.777028859756632,0.7741871612361276,687,0,0.0,,0.3164309725825327,,,intact
707,1742,19.20630387369838,18.884917356485012,1.0,24.7660229,2.0,808.7108596859822,9.452714944038169,568,0.0086281392619766,562,6,0,0.98943661971831,0.0105633802816901,0.0,True,682.0,14.733884157863644,0.7736104898725877,682,0,0.0,,0.3333333333333333,0.5,,intact
707,2244,19.20630387369838,18.468825957338247,3.2426406871192857,80.30731351366796,4.242640687119286,802.9340142694139,51.88822546484439,1014,0.0154030514289511,897,117,0,0.8846153846153846,0.1153846153846153,0.0,True,454.0,12.02134303343187,0.6381580149740445,454,0,0.0,,0.2572842744474721,0.4045372666182638,,intact
707,2310,19.20630387369838,19.459871168757527,1.0,24.7660229,2.0,779.6598973192033,59.184407808207965,529,0.0080357142070169,529,0,0,1.0,0.0,0.0,True,532.0,13.013103375051497,0.6731001119589904,534,0,0.0,,0.3333333333333333,,,intact
709,1545,19.204793672767508,18.99208039102296,1.0,24.7660229,2.0,1127.3499382473633,57.90227982951393,569,0.0086433296480012,569,0,0,1.0,0.0,0.0,True,625.0,14.104739588693908,0.7385284756620855,628,248,0.2831050228310502,,0.3333333333333333,,,intact
709,1747,19.204793672767508,18.95671536462289,1.0,24.7660229,2.0,1135.7297100740586,9.467858206228216,593,0.0090078989125917,584,9,0,0.984822934232715,0.0151770657672849,0.0,True,667.0,14.57095378088162,0.7636466244877839,667,163,0.1963855421686747,,0.3333333333333333,0.4494897427831781,,intact
709,1842,19.204793672767508,18.77246037745065,6.713293552551451,166.2615818569116,7.713293552551451,1112.1647528628491,77.5286045764193,1449,0.0220108693496551,1425,23,1,0.9834368530020704,0.0158730158730158,0.0006901311249137,True,395.0,11.213046198183497,0.5905137945653596,414,105,0.2023121387283237,0.4314262893641307,0.2779262976266636,0.330841042979029,0.153499991737467,intact
709,1937,19.204793672767508,18.86056468484972,1.0,24.7660229,2.0,1104.8762332897638,51.008077136214034,630,0.0095699431955022,627,3,0,0.9952380952380953,0.0047619047619047,0.0,True,687.0,14.787795366729425,0.7769686667757457,687,112,0.1401752190237797,,0.3333333333333333,0.4721359549995794,,intact
709,2154,19.204793672767508,18.665494410434984,3.1815405503520555,78.79410612729761,4.181540550352056,1108.8556296946292,66.98417492916383,691,0.0104965567430032,564,127,0,0.8162083936324168,0.1837916063675832,0.0,True,320.0,10.09253008808064,0.533005192139387,320,40,0.1111111111111111,,0.2553967929896867,0.424807680927192,,intact
710,787,19.227637045992054,19.085384791945668,7.0,173.3621603,8.0,1077.5656289212195,86.50804865500722,1694,0.0257325139256837,1677,17,0,0.9899645808736718,0.0100354191263282,0.0,True,432.0,11.726460285670075,0.6121396706985135,432,0,0.0,,0.2857142857142857,0.3451409985003952,,intact
710,1278,19.227637045992054,19.041590730763403,1.0,24.7660229,2.0,1069.0295207628672,59.50844293741875,567,0.0086129488759519,528,39,0,0.9312169312169312,0.0687830687830687,0.0,True,572.0,13.49345229721172,0.7051855018306682,573,0,0.0,,0.3333333333333333,0.4494897427831781,,intact
710,1417,19.227637045992054,19.057817996535004,1.0,24.7660229,2.0,1091.6595940104824,49.04806928471209,587,0.0089167565964441,583,4,0,0.9931856899488928,0.0068143100511073,0.0,True,793.0,15.887722925068465,0.8299612950882028,793,0,0.0,,0.3660254037844386,0.4886127875258306,,intact
711,934,19.156774999219596,19.302039683611508,1.0,24.7660229,2.0,837.7074129220157,71.5183432261461,651,0.0098889413020189,651,0,0,1.0,0.0,0.0,True,780.0,15.7569575497098,0.8194198224597945,784,0,0.0,,0.3203772410170408,,,intact
711,1058,19.156774999219596,19.11221863876093,1.0,24.7660229,2.0,846.477735000223,82.7811056326064,585,0.0088863758243949,585,0,0,1.0,0.0,0.0,True,1060.0,18.36868202552426,0.959977270334804,1062,0,0.0,,0.3333333333333333,,,intact
711,1168,19.156774999219596,19.049269234684253,1.0,24.7660229,2.0,862.9115337885075,3.274263199465124,588,0.0089319469824687,577,11,0,0.9812925170068028,0.0187074829931972,0.0,True,885.0,16.784047463965738,0.8786069220467301,885,0,0.0,,0.3203772410170408,0.4364916731037084,,intact
712,768,19.20716673903896,19.54127490892756,7.613903745752154,188.5661145256936,8.613903745752154,1245.1124433623986,50.55202622416448,1861,0.028269308391793,1410,451,0,0.7576571735626008,0.2423428264373992,0.0,True,344.0,10.464157913908982,0.5401072904545121,349,0,0.0,,0.2387477539947089,0.3580580901942666,,intact
710,1512,19.227637045992054,19.05847527599738,10.58257569495584,262.0883120022597,11.58257569495584,1073.538873998889,77.50867957113634,2051,0.0311554817364683,2025,26,0,0.9873232569478304,0.0126767430521696,0.0,True,288.0,9.574614729634384,0.5001612411890278,288,0,0.0,,0.2742918851774317,0.1963168910449532,,intact
710,1738,19.227637045992054,18.83502745575371,1.0,24.7660229,2.0,1076.5055188030228,82.8935832610051,461,0.0070027679573436,457,4,0,0.9913232104121475,0.0086767895878524,0.0,True,566.0,13.422495877444907,0.7052840915448405,566,0,0.0,,0.3203772410170408,0.4772255750516612,,intact
710,1804,19.227637045992054,19.005088065305195,1.0,24.7660229,2.0,1069.1378041410364,60.60490722158445,476,0.0072306237477127,476,0,0,1.0,0.0,0.0,True,650.0,14.38406847937898,0.752447984678376,650,0,0.0,,0.3268552871751871,,,intact
710,1842,19.227637045992054,18.77246037745065,5.928203230275509,146.8180169568572,6.928203230275509,1093.097239951706,51.68246548870063,1037,0.0157524303075171,1025,12,0,0.9884281581485052,0.0115718418514946,0.0,True,571.0,13.481652161769508,0.709558820944102,571,0,0.0,,0.2928060946961875,0.2472696721841155,,intact
712,881,19.20716673903896,19.199829910935463,1.0,24.7660229,2.0,1215.188429692896,39.42063403181121,611,0.0092813258610346,611,0,0,1.0,0.0,0.0,True,668.0,14.581872443920645,0.7593341690741318,668,0,0.0,,0.3333333333333333,,,intact
712,940,19.20716673903896,19.184490780700678,1.0,24.7660229,2.0,1217.156715785111,48.96125572291875,605,0.009190183544887,605,0,0,1.0,0.0,0.0,True,758.0,15.533154661153455,0.8091942710817764,758,0,0.0,,0.3333333333333333,,,intact
712,1247,19.20716673903896,19.141149564065117,10.579760212000645,262.0185836869168,11.579760212000645,1227.298505890275,83.58197179496733,2193,0.0333125165519624,1801,392,0,0.82124943000456,0.17875056999544,0.0,True,263.0,9.149617481968136,0.477184834382287,263,0,0.0,,0.2690005236784504,0.2737872422238486,,intact
712,1310,19.20716673903896,19.10262819841987,1.0,24.7660229,2.0,1245.959401108366,33.99061899173375,584,0.0088711854383703,579,5,0,0.9914383561643836,0.0085616438356164,0.0,True,600.0,13.81976597885342,0.7214742862191951,605,0,0.0,,0.3333333333333333,0.4142135623730951,,intact
715,2029,19.15807596866327,18.60913606820764,1.0,24.7660229,2.0,954.9948102400036,34.31659461317644,584,0.0088711854383703,579,5,0,0.9914383561643836,0.0085616438356164,0.0,True,834.0,16.293263794503588,0.8628258701540903,884,15,0.0166852057842046,,0.3333333333333333,0.4364916731037084,,intact
712,1703,19.20716673903896,18.87799775964725,1.414213562373095,35.02444547122265,2.414213562373095,1244.4792368011083,44.04563184860299,652,0.0099041316880435,652,0,0,1.0,0.0,0.0,True,574.0,13.517021664164629,0.7098313394251408,574,0,0.0,,0.3090169943749474,,,intact
712,1967,19.20716673903896,18.86034097458869,1.0,24.7660229,2.0,1225.4755803347125,76.52771637531293,493,0.0074888603101311,490,3,0,0.9939148073022313,0.0060851926977687,0.0,True,785.0,15.807379942744328,0.8304919808073226,785,1,0.0012722646310432,,0.3333333333333333,0.3660254037844386,,intact
712,2022,19.20716673903896,18.665722815550097,1.0,24.7660229,2.0,1234.0576069990718,77.89909863618203,536,0.0081420469091891,534,2,0,0.996268656716418,0.003731343283582,0.0,True,578.0,13.564037533648712,0.7162927198410801,585,18,0.0298507462686567,,0.3333333333333333,0.4571067811865476,,intact
713,907,19.141366758740716,19.104590662805816,1.0,24.7660229,2.0,1290.4520994925974,24.70517190964157,583,0.0088559950523457,582,1,0,0.9982847341337908,0.0017152658662092,0.0,True,815.0,16.106599803800595,0.8422641706297911,817,0,0.0,,0.3333333333333333,0.4772255750516612,,intact
705,1427,19.39746962808873,19.973441250057537,23.684387141358123,586.5680743153408,24.684387141358123,1351.2856994402296,80.23284667452015,89,0.0013519443561899,12,77,0,0.1348314606741573,0.8651685393258427,0.0,False,,,,0,0,,,0.0862673786471382,0.211101997896624,,intact
705,1750,19.39746962808873,18.930548868473785,9.899494936611664,245.17111829855853,10.899494936611664,1341.8569934705347,76.73140359130981,202,0.0030684579769705,160,42,0,0.7920792079207921,0.2079207920792079,0.0,True,125.0,6.3078313050504,0.3291498779471797,125,0,0.0,,0.2261558057274453,0.3981764995771438,,intact
705,1791,19.39746962808873,18.84421986895582,9.098651072909632,225.33740083078956,10.098651072909632,1342.6069959073589,77.92447152827987,205,0.0031140291350443,204,1,0,0.9951219512195122,0.0048780487804878,0.0,True,54.0,4.145929793656026,0.2168277525487695,54,0,0.0,,0.2210590421477232,0.353219120813669,,intact
705,2617,19.39746962808873,29.13998847302096,35.29974064739791,874.2341852375175,36.29974064739791,1363.2006910043256,55.11358623065146,170,0.0025823656241831,170,0,0,1.0,0.0,0.0,True,53.0,4.1073621666150775,0.1692450460862173,53,0,0.0,,0.02729486399987,,,intact
717,1101,19.120928876446023,19.02005790803394,4.773112505913769,118.21101362573678,5.773112505913769,854.8100383597703,59.3367677939944,1122,0.0170436131196087,1023,84,15,0.9117647058823528,0.0748663101604278,0.0133689839572192,True,879.0,16.727055627203253,0.8771170878048544,879,2,0.0022701475595913,0.3761785115301142,0.2708131845707603,0.4020956859700357,0.1053653269593539,intact
713,1013,19.141366758740716,19.071830137140925,3.2426406871192857,80.30731351366796,4.242640687119286,1321.7865190067837,49.95600167629963,1030,0.0156460976053449,1028,2,0,0.9980582524271844,0.0019417475728155,0.0,True,712.0,15.054455784347004,0.7879192010741961,712,0,0.0,,0.2843646522044218,0.4078651599560808,,intact
713,1827,19.141366758740716,18.68101324210449,1.0,24.7660229,2.0,1291.6389844743169,32.25354739054253,466,0.0070787198874667,466,0,0,1.0,0.0,0.0,True,882.0,16.755575776860173,0.8860138244333509,884,0,0.0,,0.3333333333333333,,,intact
714,778,19.24956727833674,19.25622245742749,3.3166247903554,82.13960550864952,4.3166247903554,675.4808867377217,65.89012424950823,826,0.0125472588563251,805,21,0,0.9745762711864406,0.0254237288135593,0.0,True,578.0,13.564037533648712,0.7045193788637147,582,0,0.0,,0.2898979485566356,0.439607805437114,,intact
714,811,19.24956727833674,19.227852291176127,1.0,24.7660229,2.0,678.0470535439345,72.24034620424692,558,0.0084762354017305,557,1,0,0.9982078853046596,0.0017921146953405,0.0,True,773.0,15.686093905752006,0.8153402219404909,773,0,0.0,,0.3333333333333333,0.4772255750516612,,intact
714,1276,19.24956727833674,19.029731734091545,3.16227766016838,78.31704094788851,4.16227766016838,688.144405813091,79.32499897213701,801,0.0121674992057099,797,4,0,0.9950062421972534,0.0049937578027465,0.0,True,507.0,12.70366530947592,0.6637355247989977,507,0,0.0,,0.3021694792519622,0.4152504370215302,,intact
714,1327,19.24956727833674,19.21471350597402,2.146264369941973,53.15443253543696,3.146264369941973,670.5493349807862,48.55936044969458,684,0.0103902240408309,670,14,0,0.97953216374269,0.0204678362573099,0.0,True,693.0,14.85223051010746,0.7722609240189175,693,0,0.0,,0.2989350844248255,0.4195106216501435,,intact
714,1329,19.24956727833674,19.105462739798988,9.259739418689833,229.3269184913051,10.259739418689833,674.5730594607032,66.55188329890642,2323,0.0352872667351613,2262,61,0,0.9737408523461042,0.0262591476538958,0.0,True,424.0,11.617374563210364,0.6057810179117172,424,0,0.0,,0.2775144043792301,0.2133188716600916,,intact
714,1351,19.24956727833674,19.02137764561159,9.6878320578688,239.9290705965328,10.6878320578688,703.0148231664975,40.84972091046851,1146,0.0174081823841992,973,173,0,0.8490401396160558,0.1509598603839441,0.0,True,182.0,7.611333607551958,0.3977604223087321,201,0,0.0,,0.2444266946297027,0.367798623311118,,intact
714,1478,19.24956727833674,19.284081304373306,6.6212327846342935,163.98160277048368,7.621232784634293,665.5200523959725,35.42671519898136,1656,0.0251552792567486,1637,19,0,0.9885265700483092,0.0114734299516908,0.0,True,556.0,13.303394180365686,0.6904819382369562,556,0,0.0,,0.2771863727725964,0.3987945679840713,,intact
714,1976,19.24956727833674,18.935876727715435,1.0,24.7660229,2.0,701.6585425321368,24.57529049222595,597,0.0090686604566902,597,0,0,1.0,0.0,0.0,True,533.0,13.02532799341193,0.6822143008915904,550,0,0.0,,0.3333333333333333,,,intact
714,2138,19.24956727833674,18.658868229051624,1.414213562373095,35.02444547122265,2.414213562373095,684.5112832493928,89.17049942152393,514,0.0078078584166478,514,0,0,1.0,0.0,0.0,True,645.0,14.32863833686038,0.7559604159379104,645,0,0.0,,0.3090169943749474,,,intact
715,1892,19.15807596866327,18.74215261391972,9.259739418689833,229.3269184913051,10.259739418689833,947.2830510947796,71.38294426836042,1466,0.0222691059120734,1432,20,14,0.9768076398362892,0.0136425648021828,0.0095497953615279,True,288.0,9.574614729634384,0.5052536666775876,313,64,0.169761273209549,0.3753816385530687,0.2749433625087306,0.3743346291262642,0.100438276044338,intact
719,2255,19.415007845892465,18.38068583128133,18.401219466856727,455.7250227040995,19.401219466856727,636.3918030116108,73.72612031699515,76,0.0011544693378701,76,0,0,1.0,0.0,0.0,False,1.0,0.5641895835477563,0.029854701880415,21,0,0.0,,0.1215301647553723,,,intact
717,1871,19.120928876446023,18.76907258044186,2.6502815398728847,65.63693330793913,3.6502815398728847,835.5694698025738,67.21572144567445,839,0.012744733874645,838,1,0,0.99880810488677,0.00119189511323,0.0,True,840.0,16.351767622932517,0.8631178144206689,840,0,0.0,,0.2898979485566356,0.3660254037844386,,intact
717,2188,19.120928876446023,18.578984294018447,2.6502815398728847,65.63693330793913,3.6502815398728847,851.5979805271131,66.92887534756036,747,0.0113472183603812,673,74,0,0.9009370816599732,0.0990629183400267,0.0,True,610.0,13.934454799959427,0.7392300739236823,610,0,0.0,,0.2742918851774317,0.414213562373095,,intact
719,804,19.415007845892465,19.247849065552007,8.306623862918075,205.7220368107155,9.306623862918077,651.2060851221929,28.07905536096451,169,0.0025671752381585,141,28,0,0.834319526627219,0.165680473372781,0.0,False,101.0,5.670035141386943,0.2933065786821653,144,0,0.0,,0.1323199648643333,0.1980319056015141,,intact
719,1475,19.415007845892465,19.03763937337028,7.071067811865476,175.12222735611326,8.071067811865476,646.770379932609,33.567356925518474,105,0.0015949905325837,102,3,0,0.9714285714285714,0.0285714285714285,0.0,True,117.0,6.102643417692329,0.3174108343123501,117,0,0.0,,0.1387956486132114,0.2316624790355399,,intact
719,2265,19.415007845892465,18.62796008624272,8.94427190999916,221.5140429468659,9.94427190999916,646.5013739502326,41.054023985064255,140,0.0021266540434449,140,0,0,1.0,0.0,0.0,False,81.0,5.077706251929807,0.2669458524365355,81,0,0.0,,0.1502398062700299,,,intact
720,1140,19.47918493982237,18.988329108606194,1.0,24.7660229,2.0,745.9100369616807,25.10950605871881,607,0.0092205643169362,590,17,0,0.971993410214168,0.0280065897858319,0.0,True,809.0,16.047202183642064,0.8343248884468845,809,222,0.2153249272550921,,0.3203772410170408,0.4494897427831781,,intact
720,1166,19.47918493982237,19.086258624866257,10.190632664367213,252.38144193120635,11.190632664367213,758.9351229945414,79.6954146715768,1744,0.026492033226914,1246,498,0,0.7144495412844036,0.2855504587155963,0.0,True,180.0,7.569397566060481,0.3925481916661364,182,0,0.0,,0.2232091952673165,0.3483345019173278,,intact
720,1219,19.47918493982237,19.06154198088181,1.0,24.7660229,2.0,769.2515975752135,72.61201234318669,537,0.0081572372952137,536,1,0,0.9981378026070764,0.0018621973929236,0.0,True,841.0,16.361497922884933,0.8490497834432642,841,0,0.0,,0.3333333333333333,0.4494897427831781,,intact
720,2020,19.47918493982237,18.766361462018992,1.0,24.7660229,2.0,780.0502052650679,30.0279732731824,591,0.0089775181405425,590,1,0,0.9983079526226736,0.0016920473773265,0.0,True,714.0,15.07558485549488,0.7883576663853887,715,156,0.1791044776119403,,0.3333333333333333,0.3660254037844386,,intact
720,2114,19.47918493982237,19.072705212511497,1.0,24.7660229,2.0,776.1185377421737,49.002887776616966,593,0.0090078989125917,592,1,0,0.9983136593591906,0.0016863406408094,0.0,True,1060.0,18.36868202552426,0.9529328887866346,1061,68,0.0602302922940655,,0.3333333333333333,0.5,,intact
721,1029,19.195511509082465,19.070079745452038,1.0,24.7660229,2.0,922.9379682410454,41.13313581029429,567,0.0086129488759519,545,22,0,0.961199294532628,0.0388007054673721,0.0,True,681.0,14.72307822743469,0.7695204879757344,685,2,0.0029112081513828,,0.3333333333333333,0.4364916731037084,,intact
721,1148,19.195511509082465,19.123105196349684,3.47213595499958,85.99099857343296,4.47213595499958,917.3798886983304,65.36382108188562,1076,0.0163448553624768,1072,4,0,0.9962825278810408,0.0037174721189591,0.0,True,619.0,14.036873567421145,0.7326398901780419,619,0,0.0,,0.2857142857142857,0.4088484758211835,,intact
721,1161,19.195511509082465,19.2396833625168,1.0,24.7660229,2.0,923.5637790362316,37.21727441683171,590,0.0089623277545179,590,0,0,1.0,0.0,0.0,True,660.0,14.494292838262302,0.7542198178874072,660,0,0.0,,0.3333333333333333,,,intact
721,1445,19.195511509082465,19.096956590669,5.0,123.8301145,6.0,902.6003897825964,74.83410777547395,795,0.0120763568895623,786,9,0,0.9886792452830188,0.0113207547169811,0.0,True,435.0,11.767106717028996,0.6145911872995916,435,0,0.0,,0.2843646522044218,0.3443593434156103,,intact
721,1487,19.195511509082465,18.998917152402665,1.0,24.7660229,2.0,913.1637253505048,76.37957472252859,576,0.0087496623501734,576,0,0,1.0,0.0,0.0,True,632.0,14.183506197980655,0.7427002678159267,632,0,0.0,,0.3333333333333333,,,intact
721,1834,19.195511509082465,19.028632930967945,1.0,24.7660229,2.0,895.4731301408535,46.92955151393152,589,0.0089471373684933,587,2,0,0.99660441426146,0.0033955857385398,0.0,True,765.0,15.604712843580296,0.8164846105609639,765,0,0.0,,0.3333333333333333,0.4886127875258306,,intact
721,2104,19.195511509082465,18.781939709820303,1.0,24.7660229,2.0,892.4249992335858,32.03880321424274,527,0.0080053334349677,527,0,0,1.0,0.0,0.0,True,820.0,16.15593100600236,0.850817023653286,823,0,0.0,,0.3333333333333333,,,intact
722,856,19.118316638444128,19.10807849321883,9.770329614269007,241.9722069675344,10.770329614269007,1091.1342342997248,63.6822315519643,1718,0.0260970831902743,1546,139,33,0.89988358556461,0.0809080325960419,0.019208381839348,True,275.0,9.356025796273888,0.489506047538565,275,46,0.1433021806853582,0.3930477722158184,0.2579265664631813,0.2692803301885514,0.135121205752637,intact
722,896,19.118316638444128,19.10502671125421,1.0,24.7660229,2.0,1118.5605451744773,29.60676894834309,573,0.0087040911920996,569,4,0,0.9930191972076788,0.0069808027923211,0.0,True,904.0,16.96325844612841,0.887586326027772,904,0,0.0,,0.3333333333333333,0.4431747586863372,,intact
722,1020,19.118316638444128,19.13767377870378,1.7320508075688772,42.89600996421431,2.732050807568877,1107.3095419860651,74.99537801616815,721,0.0109522683237414,711,10,0,0.986130374479889,0.0138696255201109,0.0,True,605.0,13.877228871110882,0.7254931172761135,605,59,0.0888554216867469,,0.3090169943749474,0.4567956789604663,,intact
720,1673,19.47918493982237,18.90119189224011,10.6619037896906,264.0529534130742,11.6619037896906,777.8743436534919,54.7593299699341,1917,0.029119970009171,1898,19,0,0.9900886802295252,0.0099113197704747,0.0,True,151.0,6.93287767191607,0.3612719959604165,151,0,0.0,,0.2563347232703193,0.3509253648176339,,intact
720,1905,19.47918493982237,18.7954650374412,1.0,24.7660229,2.0,750.7805362021886,49.91631503139687,524,0.0079597622768939,520,4,0,0.9923664122137404,0.0076335877862595,0.0,True,661.0,14.505269206998044,0.7579569880124134,661,0,0.0,,0.3333333333333333,0.398801408034351,,intact
720,1941,19.47918493982237,18.79996915701055,11.091589177747522,274.69455157348733,12.091589177747522,785.7944386478285,26.369155531021963,2090,0.031747906791428,1736,354,0,0.830622009569378,0.169377990430622,0.0,True,71.0,4.753945931439391,0.2483830190925099,214,0,0.0,,0.2320693609240243,0.3151060099434144,,intact
720,2009,19.47918493982237,18.83009124010057,1.0,24.7660229,2.0,748.5405047410065,40.1948732964422,604,0.0091749931588624,602,2,0,0.9966887417218544,0.0033112582781456,0.0,True,527.0,12.951807210534664,0.6761708130273901,532,264,0.3316582914572864,,0.3333333333333333,0.4568586240776848,,intact
725,937,19.143538434456097,19.169343643240133,3.3166247903554,82.13960550864952,4.3166247903554,691.5828699352328,78.97989178028428,1004,0.0152511475687051,1004,0,0,1.0,0.0,0.0,True,840.0,16.351767622932517,0.8535911023228224,841,0,0.0,,0.2958163163244892,,,intact
722,1105,19.118316638444128,19.20716673903896,1.0,24.7660229,2.0,1093.2691761390342,63.77010837321628,556,0.0084458546296813,554,2,0,0.9964028776978416,0.0035971223021582,0.0,True,649.0,14.372999552399635,0.7500492249939389,649,58,0.082036775106082,,0.3333333333333333,0.4886127875258306,,intact
722,1144,19.118316638444128,19.163928145781764,1.0,24.7660229,2.0,1086.4076381204895,35.017685072771606,599,0.0090990412287394,595,4,0,0.993322203672788,0.006677796327212,0.0,True,860.0,16.545286401814263,0.8643843377038176,860,23,0.0260475651189127,,0.3333333333333333,0.4318516525781366,,intact
722,1233,19.118316638444128,19.0182979729888,1.7320508075688772,42.89600996421431,2.732050807568877,1105.267958152026,80.95489710331603,569,0.0086433296480012,559,10,0,0.9824253075571178,0.0175746924428822,0.0,True,733.0,15.274853405932202,0.8010597459457228,735,126,0.1463414634146341,,0.3090169943749474,0.4206322727489687,,intact
722,1688,19.118316638444128,18.883132139538475,1.0,24.7660229,2.0,1111.6208229916774,59.67733351482951,581,0.0088256142802964,580,1,0,0.9982788296041308,0.0017211703958691,0.0,True,708.0,15.012108426804138,0.7900808474176858,708,12,0.0166666666666666,,0.3333333333333333,0.5,,intact
723,1303,19.13006609339701,19.649662460725416,7.246211251235321,179.4598337863316,8.246211251235321,834.0398092947196,71.74128164863774,1417,0.0215247769968676,1308,109,0,0.9230769230769232,0.0769230769230769,0.0,True,784.0,15.797308339337176,0.814719902811587,785,0,0.0,,0.2808687448721165,0.3721546749775545,,intact
723,2104,19.13006609339701,18.781939709820303,1.0,24.7660229,2.0,858.964540401752,24.00992590273708,594,0.0090230892986163,539,39,16,0.9074074074074074,0.0656565656565656,0.0269360269360269,True,1001.0,17.850159553067712,0.9416626303403288,1005,26,0.0252182347235693,0.4429907079434432,0.3203772410170408,0.4142135623730951,0.1226134669264024,intact
728,897,19.18232836823159,19.13528344369651,7.324233081729782,181.3921242270573,8.324233081729782,1080.770127981049,42.06128695894217,1601,0.0243198080253953,1192,96,313,0.7445346658338539,0.0599625234228607,0.1955028107432854,True,216.0,8.291859587312052,0.4327962623563524,226,333,0.5957066189624329,0.3969657445959705,0.2330240281039237,0.3256091419980348,0.1639417164920468,cohesive
728,965,19.18232836823159,19.138542843405883,1.7320508075688772,42.89600996421431,2.732050807568877,1106.9401474383494,64.32178843138378,698,0.0106028894451754,690,8,0,0.988538681948424,0.0114613180515759,0.0,True,729.0,15.23311875578942,0.7950298766257354,729,3,0.0040983606557377,,0.2989350844248255,0.4429907079434432,,intact
722,2180,19.118316638444128,18.51861743457573,9.816653826391969,243.1194734657961,10.816653826391969,1093.0364988670603,68.03547870420843,1892,0.0287402103585558,1237,137,518,0.6538054968287527,0.0724101479915433,0.273784355179704,True,190.0,7.776816725043752,0.4132545286476236,193,188,0.4934383202099737,0.3838152817893772,0.2,0.3250282160692886,0.1838152817893771,cohesive
722,2203,19.118316638444128,18.451311982226425,10.31370849898476,255.4295408697812,11.31370849898476,1083.638180845899,40.824827117688464,2209,0.0335555627283562,1379,110,720,0.6242643730194658,0.0497962879130828,0.3259393390674513,True,324.0,10.155412503859614,0.5406182002167663,327,172,0.344689378757515,0.3261036956225255,0.2196273205064924,0.2384327425011884,0.1064763751160331,cohesive
723,1176,19.13006609339701,19.04795335934869,2.146264369941973,53.15443253543696,3.146264369941973,831.6657473205148,61.09151012103024,739,0.0112256952721843,672,43,24,0.9093369418132612,0.0581867388362652,0.0324763193504736,True,641.0,14.284139352575984,0.7482912711203353,653,85,0.1151761517615176,0.4270509831248423,0.2898979485566356,0.4364916731037084,0.1371530345682066,intact
723,1193,19.13006609339701,19.07423640122001,2.449489742783178,60.66411906308329,3.449489742783178,847.4779618368113,73.86224468656583,696,0.0105725086731262,678,18,0,0.9741379310344828,0.0258620689655172,0.0,True,677.0,14.679774962390477,0.7684880499759864,677,11,0.0159883720930232,,0.3021694792519622,0.4148753654870597,,intact
725,1200,19.143538434456097,19.141583948487455,1.0,24.7660229,2.0,677.9280960420331,60.50196365360369,629,0.0095547528094776,629,0,0,1.0,0.0,0.0,True,953.0,17.416926294072457,0.9098534997412931,953,0,0.0,,0.3333333333333333,,,intact
725,1361,19.143538434456097,18.91766081225133,5.19114712955712,128.56406868788088,6.19114712955712,674.5932683627382,54.24158896516632,1320,0.0200513095524808,1314,6,0,0.9954545454545456,0.0045454545454545,0.0,True,836.0,16.312788383647018,0.8571873039475072,840,0,0.0,,0.2857142857142857,0.4176258645880369,,intact
726,765,19.14549252141433,19.15373871647895,2.0,49.5320458,3.0,1197.0273548160171,70.05378025847564,561,0.0085218065598043,561,0,0,1.0,0.0,0.0,True,759.0,15.543397428281152,0.81168195422693,759,0,0.0,,0.3090169943749474,,,intact
726,910,19.14549252141433,19.08778763997224,1.0,24.7660229,2.0,1214.6851786228078,56.32279552679871,587,0.0089167565964441,586,1,0,0.9982964224872232,0.0017035775127768,0.0,True,909.0,17.01010542416083,0.889806229146934,909,0,0.0,,0.3333333333333333,0.4772255750516612,,intact
726,975,19.14549252141433,19.068329032376585,1.0,24.7660229,2.0,1195.913976468069,65.587760564946,612,0.0092965162470593,612,0,0,1.0,0.0,0.0,True,612.0,13.957279475043832,0.7304833124526503,612,0,0.0,,0.3268552871751871,,,intact
