Repository: AmiraliKhosrozadeh/ice-bonded-granular-microCT

# Grain-scale kinematics, ice-bond failure and damage evolution in ice-bonded granular media under in-situ uniaxial compression

Analysis code, per-specimen tables and supplementary material for the paper of

## Results for every specimen

The paper shows one or two specimens per figure.  The same rendering for
every specimen and every scan is in [`supplementary/`](supplementary/README.md):
the void and crack classes (Fig. 11 of the paper), the crack orientation
classes (Fig. 12), the ice-path maps (Fig. 18) and the per-scan tables behind
Tables 2–4, each as one sheet per material, compiled with their text in
[`supplementary/supplementary.pdf`](supplementary/supplementary.pdf).

File: paper/data/bonds/Alumina_75_1000_T5/Alumina_75_1000_T5_throats_scan03_classified.csv (part 32 of 64)
bead_a,bead_b,r_a_vox,r_b_vox,gap_vox,gap_um,dsum_min,z_mid,axis_dip_deg,lens_vox,lens_mm3,binder_vox,pore_vox,crack_vox,binder_frac,pore_frac,crack_frac,connected,bond_area_vox,r_bond_vox,r_bond_over_R,neck_binder_vox,neck_crack_vox,neck_severed,q_crack_med,q_binder_med,q_pore_med,dq_paired,cls
726,1062,19.14549252141433,19.09608373657006,1.0,24.7660229,2.0,1185.3250745694286,10.767426538384257,598,0.0090838508427148,588,10,0,0.9832775919732442,0.0167224080267558,0.0,True,901.0,16.93508805561977,0.8856898544857404,901,0,0.0,,0.3333333333333333,0.4721359549995794,,intact
726,1308,19.14549252141433,19.2280675315412,6.713293552551451,166.2615818569116,7.713293552551451,1223.793178072186,31.483193339889525,1472,0.022360248228221,1466,6,0,0.9959239130434784,0.0040760869565217,0.0,True,695.0,14.873646859386389,0.7752028656637929,695,0,0.0,,0.2798057840438667,0.3561235042992461,,intact
726,1677,19.14549252141433,18.78126293194029,1.7320508075688772,42.89600996421431,2.732050807568877,1211.023881381177,70.19913803238697,574,0.0087192815781242,547,27,0,0.9529616724738676,0.0470383275261324,0.0,True,927.0,17.177696716742147,0.905835287591034,927,0,0.0,,0.2989350844248255,0.4494897427831781,,intact
729,2070,19.12158182443439,18.69901015634927,1.0,24.7660229,2.0,1314.7895045527523,44.21240881586876,499,0.0075800026262787,499,0,0,1.0,0.0,0.0,True,831.0,16.263932962808536,0.8600570277203545,831,0,0.0,,0.3333333333333333,,,intact
729,2147,19.12158182443439,18.519313544693087,8.516177866780307,210.91185606915425,9.516177866780309,1303.648537096702,82.6024884664458,1056,0.0160410476419846,1010,46,0,0.956439393939394,0.043560606060606,0.0,True,527.0,12.951807210534664,0.68817742423617,527,5,0.0093984962406015,,0.2865345999226436,0.2769067678891378,,intact
730,918,19.056722430003703,19.13071841782272,1.0,24.7660229,2.0,1189.241165145589,86.05304624496901,591,0.0089775181405425,591,0,0,1.0,0.0,0.0,True,1068.0,18.437867513470437,0.9656508581941224,1068,0,0.0,,0.3333333333333333,,,intact
730,1034,19.056722430003703,18.989653259873293,2.23606797749979,55.37851073671648,3.23606797749979,1180.7572337539168,70.09060091642012,702,0.0106636509892739,702,0,0,1.0,0.0,0.0,True,1245.0,19.907179817814963,1.046469181720858,1245,0,0.0,,0.2958163163244892,,,intact
728,1264,19.18232836823159,19.05431174012645,9.392304845413264,232.6100368852859,10.392304845413264,1088.9563866400626,67.96357443407382,1434,0.021783013559286,1420,14,0,0.99023709902371,0.00976290097629,0.0,True,189.0,7.756324418739616,0.4057011493038679,189,0,0.0,,0.2758872381516119,0.1907435698305462,,intact
728,1476,19.18232836823159,18.968223466016557,1.8284271247461903,45.2828680424453,2.8284271247461903,1089.9956805649592,66.14430089724453,769,0.0116814068529225,760,9,0,0.988296488946684,0.0117035110533159,0.0,True,626.0,14.1160188704554,0.7400164973647014,628,155,0.1979565772669221,,0.3090169943749474,0.4415184401122529,,intact
728,1498,19.18232836823159,19.00046025643065,2.0,49.5320458,3.0,1106.0089891557543,67.23564645490514,820,0.0124561165401774,803,17,0,0.9792682926829268,0.0207317073170731,0.0,True,637.0,14.239501307948768,0.7458596829018131,637,0,0.0,,0.3021694792519622,0.4270509831248423,,intact
728,1724,19.18232836823159,18.82380503841585,1.0,24.7660229,2.0,1111.1480611085112,46.03439963862785,614,0.0093268970191085,614,0,0,1.0,0.0,0.0,True,783.0,15.787230310662732,0.8307727672134876,783,0,0.0,,0.3333333333333333,,,intact
732,2295,19.313993396617555,18.441957584758946,1.0,24.7660229,2.0,723.631854815261,64.86150105950274,513,0.0077926680306232,513,0,0,1.0,0.0,0.0,True,746.0,15.40971041561482,0.8162798189464656,746,0,0.0,,0.3333333333333333,,,intact
731,1027,19.04861131974159,19.09280982282181,1.0,24.7660229,2.0,1274.4341858551525,19.2276596120722,524,0.0079597622768939,485,39,0,0.9255725190839694,0.0744274809160305,0.0,True,871.0,16.65076307158569,0.8731065897806569,873,120,0.120845921450151,,0.3203772410170408,0.4494897427831781,,intact
731,1783,19.04861131974159,18.77471822965209,8.222125139210444,203.62933948435156,9.222125139210444,1255.1326095146103,87.41270883222617,1600,0.0243046176393707,1520,80,0,0.95,0.05,0.0,True,902.0,16.94448338952177,0.8959805279645667,903,0,0.0,,0.2829493737596292,0.2547039723058389,,intact
731,1946,19.04861131974159,18.79501450674032,6.032065437739018,149.39027076534305,7.032065437739018,1249.7760631621138,73.34939041866856,1289,0.019580407585718,1157,132,0,0.8975950349107835,0.1024049650892164,0.0,True,691.0,14.83078323464406,0.7837929326669272,691,0,0.0,,0.2742918851774317,0.339714227381436,,intact
731,1999,19.04861131974159,18.65772530822325,1.0,24.7660229,2.0,1255.200467897068,87.16147001569159,282,0.004283688858939,282,0,0,1.0,0.0,0.0,True,636.0,14.228319915327,0.7546911839096345,637,65,0.0925925925925925,,0.314697117695994,,,intact
730,1211,19.056722430003703,18.983030655841805,1.414213562373095,35.02444547122265,2.414213562373095,1200.948241730232,49.00237291256113,658,0.0099952740041912,653,5,0,0.9924012158054712,0.0075987841945288,0.0,True,732.0,15.26443044094783,0.8025514995589014,732,0,0.0,,0.3090169943749474,0.4270509831248423,,intact
730,1282,19.056722430003703,18.95051290288553,1.0,24.7660229,2.0,1170.6900025848952,26.30678955596088,538,0.0081724276812384,538,0,0,1.0,0.0,0.0,True,1236.0,19.83509564693766,1.0437536681218973,1236,0,0.0,,0.3333333333333333,,,intact
730,2290,19.056722430003703,18.404914613735947,2.6502815398728847,65.63693330793913,3.6502815398728847,1184.7692347999696,81.18193744492578,683,0.0103750336548063,672,11,0,0.9838945827232796,0.0161054172767203,0.0,True,684.0,14.755472278097804,0.7877644140788366,684,0,0.0,,0.2989350844248255,0.4364916731037084,,intact
731,978,19.04861131974159,19.0097136214997,1.0,24.7660229,2.0,1239.8300695852015,31.426867552811448,573,0.0087040911920996,573,0,0,1.0,0.0,0.0,True,987.0,17.724893727845068,0.931459477273934,987,0,0.0,,0.3333333333333333,,,intact
732,1456,19.313993396617555,19.12941372448049,4.242640687119285,105.07333641366796,5.242640687119285,717.9543002229118,82.97625262831687,916,0.0139143935985397,879,37,0,0.9596069868995634,0.0403930131004366,0.0,True,558.0,13.327299669871431,0.6933464366407476,558,0,0.0,,0.2898979485566356,0.3827822185373187,,intact
732,1521,19.313993396617555,19.013676593079328,3.0,74.2980687,4.0,736.1375619266498,7.668445112772617,758,0.0115143126066518,696,62,0,0.9182058047493404,0.0817941952506596,0.0,True,528.0,12.964089628857147,0.6764872288006086,528,0,0.0,,0.2989350844248255,0.4045372666182638,,intact
732,1548,19.313993396617555,18.955386607364503,10.364905678081108,256.6974913796967,11.364905678081108,706.1060692025169,68.26311115679646,2177,0.0330694703755687,2133,44,0,0.9797887000459348,0.0202112999540652,0.0,True,264.0,9.16699568847508,0.4790773034484082,265,0,0.0,,0.2640379757271236,0.1922673493704329,,intact
732,1599,19.313993396617555,19.041151772033658,1.0,24.7660229,2.0,709.3785903061178,72.99045899977307,550,0.0083547123135336,549,1,0,0.9981818181818182,0.0018181818181818,0.0,True,749.0,15.440663999700892,0.8051417316663425,749,0,0.0,,0.3203772410170408,0.3660254037844386,,intact
732,1640,19.313993396617555,18.948075110297165,1.0,24.7660229,2.0,701.7749469835828,46.20821083166874,610,0.00926613547501,610,0,0,1.0,0.0,0.0,True,849.0,16.439132987175398,0.859291388504232,852,2,0.0023419203747072,,0.3333333333333333,,,intact
732,1682,19.313993396617555,18.922106952892907,1.0,24.7660229,2.0,702.3101111236006,47.8352361784416,577,0.008764852736198,577,0,0,1.0,0.0,0.0,True,772.0,15.67594437773643,0.8199551855155192,773,0,0.0,,0.3333333333333333,,,intact
732,1819,19.313993396617555,18.897404435313145,1.414213562373095,35.02444547122265,2.414213562373095,728.7002318557104,48.21771384080363,618,0.0093876585632069,607,11,0,0.982200647249191,0.017799352750809,0.0,True,668.0,14.581872443920645,0.7632210948187587,668,0,0.0,,0.3090169943749474,0.4641016151377545,,intact
732,1966,19.313993396617555,18.791634837799812,1.0,24.7660229,2.0,722.5862594366731,67.5564500177498,608,0.0092357547029608,608,0,0,1.0,0.0,0.0,True,724.0,15.180789096653193,0.7967741144832646,724,0,0.0,,0.3333333333333333,,,intact
734,1446,19.25128518444152,19.09018988319059,3.685557720282968,91.27660689979976,4.685557720282968,648.7264953436193,76.92051994760261,242,0.0036760734179548,236,6,0,0.975206611570248,0.024793388429752,0.0,True,233.0,8.611980229936854,0.4492252953098872,234,0,0.0,,0.2898979485566356,0.3837982574353025,,intact
734,1480,19.25128518444152,19.006409882534754,8.657737169873558,214.41771701126973,9.657737169873558,666.0044758038357,27.306951610590986,1112,0.0168917092593626,1059,53,0,0.9523381294964028,0.0476618705035971,0.0,True,390.0,11.141851534268367,0.5824632934505206,391,0,0.0,,0.2779262976266636,0.2883525700177938,,intact
734,2032,19.25128518444152,18.76681336948809,16.2562255038289,402.6020530953906,17.2562255038289,636.7535503789161,67.61447259594611,177,0.0026886983263553,176,1,0,0.9943502824858758,0.0056497175141242,0.0,True,150.0,6.90988298942671,0.3635049227738137,150,0,0.0,,0.155229591336193,0.3471521740846628,,intact
734,2222,19.25128518444152,18.47955144887965,2.449489742783178,60.66411906308329,3.449489742783178,650.8677811817665,70.59063800577597,149,0.0022633675176663,149,0,0,1.0,0.0,0.0,True,209.0,8.156394191823509,0.4323463203898514,209,0,0.0,,0.2898979485566356,,,intact
735,820,19.11918746375881,19.17843479673731,1.0,24.7660229,2.0,802.2247264634007,11.92830895054262,600,0.009114231614764,594,6,0,0.99,0.01,0.0,True,993.0,17.778687155707086,0.9284486141086492,993,0,0.0,,0.3333333333333333,0.4721359549995794,,intact
735,915,19.11918746375881,19.13071841782272,1.0,24.7660229,2.0,822.878222617605,84.56372067004297,619,0.0094028489492315,619,0,0,1.0,0.0,0.0,True,943.0,17.325305846400365,0.9059005739798706,943,0,0.0,,0.3333333333333333,,,intact
735,1045,19.11918746375881,19.16956019950088,3.7320508075688767,92.42805576421428,4.732050807568877,807.324497033039,50.073503848736834,1024,0.0155549552891972,917,107,0,0.8955078125,0.1044921875,0.0,True,637.0,14.239501307948768,0.7437956150032251,637,0,0.0,,0.2696862318229452,0.3956439237389599,,intact
735,1181,19.11918746375881,19.022697200083087,7.555641990915946,187.1232025712259,8.555641990915946,815.9736100320886,77.53719191432172,1702,0.0258540370138806,1634,68,0,0.9600470035252644,0.0399529964747356,0.0,True,722.0,15.159806655254442,0.7949164960705668,722,0,0.0,,0.2766967754673748,0.3809407114525555,,intact
734,906,19.25128518444152,19.01785793832939,3.1815405503520555,78.79410612729761,4.181540550352056,650.7779248810341,71.21668599675317,229,0.0034785983996349,229,0,0,1.0,0.0,0.0,True,165.0,7.247146419131151,0.3787462079243135,166,0,0.0,,0.2989350844248255,,,intact
734,1227,19.25128518444152,19.05058492825025,21.748563170931547,538.6254135333872,22.748563170931547,631.9454332567366,52.57063532965262,82,0.0012456116540177,81,1,0,0.9878048780487804,0.0121951219512195,0.0,True,43.0,3.69963851016596,0.1931831787471934,43,0,0.0,,0.0704050089243783,0.1196606020664673,,intact
734,1254,19.25128518444152,19.540649708168598,17.029386365926403,421.750172711481,18.029386365926403,635.7617310854519,65.5485641913273,108,0.0016405616906575,106,2,0,0.9814814814814816,0.0185185185185185,0.0,False,117.0,6.102643417692329,0.3146346494232174,117,0,0.0,,0.118251662141445,0.2901234643607266,,intact
734,1299,19.25128518444152,19.040054286655486,1.0,24.7660229,2.0,661.5113399415225,28.295519928260298,533,0.0080964757511153,533,0,0,1.0,0.0,0.0,True,663.0,14.527197064122632,0.7587719450288765,664,0,0.0,,0.3333333333333333,,,intact
735,1453,19.11918746375881,18.926995295539992,7.613903745752154,188.5661145256936,8.613903745752154,832.192292392009,61.520503047378085,1434,0.021783013559286,1403,30,1,0.9783821478382148,0.0209205020920502,0.000697350069735,True,530.0,12.988619621707652,0.6827817499527269,530,8,0.0148698884758364,0.3291532341215497,0.2758872381516119,0.30141545193538,0.0532659959699378,intact
736,789,19.352741136569104,19.21449796632033,1.414213562373095,35.02444547122265,2.414213562373095,956.2182193470958,41.60807630258812,604,0.0091749931588624,586,18,0,0.9701986754966888,0.0298013245033112,0.0,True,661.0,14.505269206998044,0.7522067715711244,661,0,0.0,,0.3090169943749474,0.4390050566079806,,intact
736,905,19.352741136569104,19.24591570942032,1.8284271247461903,45.2828680424453,2.8284271247461903,963.672855072127,67.6014642330192,633,0.009615514353576,633,0,0,1.0,0.0,0.0,True,849.0,16.439132987175398,0.8517981883550177,849,0,0.0,,0.3090169943749474,,,intact
736,1082,19.352741136569104,19.1289787871486,1.0,24.7660229,2.0,955.5013380591026,33.31941790686336,600,0.009114231614764,594,6,0,0.99,0.01,0.0,True,907.0,16.991382132383997,0.8830884984385317,907,0,0.0,,0.3333333333333333,0.4431747586863372,,intact
736,1179,19.352741136569104,19.064607699313616,2.0,49.5320458,3.0,971.9791714323884,88.79828520671266,479,0.0072761949057866,479,0,0,1.0,0.0,0.0,True,660.0,14.494292838262302,0.7545701761035778,660,0,0.0,,0.3090169943749474,,,intact
736,1208,19.352741136569104,19.037200232399154,4.855156433186538,120.24291540738012,5.855156433186538,989.544752842639,36.063390454693696,1005,0.0152663379547297,987,18,0,0.982089552238806,0.017910447761194,0.0,True,584.0,13.63425735166143,0.7103036298295787,592,0,0.0,,0.2833003940990191,0.4064744361316562,,intact
736,1696,19.352741136569104,18.993404019308315,1.0,24.7660229,2.0,987.8364996350358,31.804113798966263,609,0.0092509450889854,601,8,0,0.986863711001642,0.0131362889983579,0.0,True,813.0,16.086824965400158,0.8390321843307623,816,0,0.0,,0.3333333333333333,0.4860679774997897,,intact
736,1910,19.352741136569104,18.78306756458076,2.0,49.5320458,3.0,969.9159141637556,85.46864016491675,657,0.0099800836181666,657,0,0,1.0,0.0,0.0,True,744.0,15.389040103942165,0.8070650985554244,744,0,0.0,,0.3021694792519622,,,intact
739,1362,19.29263708321885,19.07358020759072,1.0,24.7660229,2.0,1004.0088655380024,67.17220888245605,631,0.0095851335815268,627,4,0,0.993660855784469,0.0063391442155309,0.0,True,796.0,15.91774699517169,0.8297793277099906,796,0,0.0,,0.3333333333333333,0.5,,intact
739,1716,19.29263708321885,18.93898326156294,2.449489742783178,60.66411906308329,3.449489742783178,1003.5244560173584,69.7458947051645,771,0.0117117876249717,683,88,0,0.8858625162127107,0.1141374837872892,0.0,True,888.0,16.812470934731934,0.8795060624223142,888,0,0.0,,0.2612038749637415,0.414213562373095,,intact
739,1868,19.29263708321885,18.839961085431145,2.6502815398728847,65.63693330793913,3.6502815398728847,985.8114305392096,59.40339878138676,927,0.0140814878448104,920,7,0,0.9924487594390508,0.0075512405609492,0.0,True,657.0,14.461313744703505,0.7584751335718113,657,0,0.0,,0.2898979485566356,0.4494897427831781,,intact
741,991,19.11592145968711,19.039834774396866,1.0,24.7660229,2.0,1129.917754710738,53.32017454073892,622,0.0094484201073053,621,1,0,0.9983922829581994,0.0016077170418006,0.0,True,1318.0,20.482490815089758,1.0736252055616733,1320,292,0.1811414392059553,,0.3333333333333333,0.5,,intact
741,1012,19.11592145968711,19.01279607549344,1.0,24.7660229,2.0,1155.8038608193583,40.46803289028664,537,0.0081572372952137,517,17,3,0.962756052141527,0.031657355679702,0.0055865921787709,True,1308.0,20.4046399411604,1.0703029768747647,1308,206,0.1360634081902245,0.4494897427831781,0.3333333333333333,0.4721359549995794,0.1161564094498447,intact
738,1535,19.239468381977503,18.97817114114927,7.385164807134505,182.90116073376723,8.385164807134505,1040.623926919261,47.24833581473725,1332,0.0202335941847761,1312,20,0,0.984984984984985,0.015015015015015,0.0,True,479.0,12.34789194486394,0.64618810051792,479,0,0.0,,0.2775144043792301,0.4195106216501436,,intact
738,1591,19.239468381977503,18.91432483475178,1.0,24.7660229,2.0,1041.0031595105197,31.2361886412928,578,0.0087800431222226,578,0,0,1.0,0.0,0.0,True,754.0,15.492115871712882,0.812087845824989,757,0,0.0,,0.3333333333333333,,,intact
739,868,19.29263708321885,19.117010251707445,1.0,24.7660229,2.0,978.2335408249818,18.008821760702066,621,0.0094332297212807,621,0,0,1.0,0.0,0.0,True,797.0,15.927742441679586,0.8293615561107391,797,0,0.0,,0.3333333333333333,,,intact
739,1014,19.29263708321885,19.1065527240975,1.0,24.7660229,2.0,999.9027126121814,79.39960813783897,613,0.0093117066330839,613,0,0,1.0,0.0,0.0,True,621.0,14.05953197372281,0.7322827405615726,621,0,0.0,,0.3333333333333333,,,intact
738,1266,19.239468381977503,19.02555560691801,1.0,24.7660229,2.0,1041.257325666937,32.24383447103373,553,0.0084002834716075,552,1,0,0.9981916817359856,0.0018083182640144,0.0,True,604.0,13.86575534383214,0.7247221560794512,604,0,0.0,,0.3333333333333333,0.5,,intact
738,1366,19.239468381977503,19.09193658950527,1.0,24.7660229,2.0,1008.7220524293716,33.50196773465115,630,0.0095699431955022,630,0,0,1.0,0.0,0.0,True,685.0,14.766254502611575,0.7704520360574915,685,0,0.0,,0.3333333333333333,,,intact
738,1502,19.239468381977503,19.167827612395804,8.288221436384907,205.2662818937795,9.288221436384909,1024.5275449741955,89.5003955180872,1427,0.0216766808571137,1379,48,0,0.9663629992992292,0.0336370007007708,0.0,True,638.0,14.250673927406329,0.7420816049895342,641,0,0.0,,0.2758872381516119,0.2363874723698963,,intact
738,1511,19.239468381977503,18.923662608596977,9.6878320578688,239.9290705965328,10.6878320578688,1029.539933204073,78.67763388293483,1644,0.0249729946244534,1555,89,0,0.9458637469586376,0.0541362530413625,0.0,True,409.0,11.410028196686037,0.5979608014606602,409,0,0.0,,0.268574925671901,0.2016895928872253,,intact
741,2141,19.11592145968711,18.47349074485661,1.0,24.7660229,2.0,1151.6036406820112,56.56099746435288,572,0.008688900806075,572,0,0,1.0,0.0,0.0,True,1145.0,19.090961727488757,1.0157627165652292,1145,48,0.0402347024308466,,0.3333333333333333,,,intact
742,876,19.187517339437075,19.13158811452882,1.0,24.7660229,2.0,1048.2582176375004,42.53519110727552,576,0.0087496623501734,563,6,7,0.9774305555555556,0.0104166666666666,0.0121527777777777,True,287.0,9.55797768017628,0.4988622551044996,298,609,0.6714443219404631,0.4772255750516612,0.3333333333333333,0.5,0.1438922417183278,intact
742,1405,19.187517339437075,19.018077958204444,1.0,24.7660229,2.0,1076.3917881033503,44.5706704635266,553,0.0084002834716075,513,13,27,0.9276672694394212,0.023508137432188,0.0488245931283905,True,503.0,12.653452997124806,0.6623874277339643,505,613,0.5483005366726297,0.4494897427831781,0.3333333333333333,0.4494897427831781,0.1161564094498447,intact
742,1436,19.187517339437075,19.11156505081709,1.0,24.7660229,2.0,1073.5328315928728,56.238528169610944,614,0.0093268970191085,607,7,0,0.988599348534202,0.011400651465798,0.0,True,707.0,15.001502909106808,0.7833870668882754,707,13,0.0180555555555555,,0.3333333333333333,0.4142135623730951,,intact
742,1758,19.187517339437075,18.77720124000309,7.14142842854285,176.86478000000324,8.14142842854285,1068.6753551493955,74.83935509756014,1661,0.0252312311868717,820,128,713,0.49367850692354,0.0770620108368452,0.4292594822396147,True,202.0,8.018640596081465,0.4224259204926106,217,706,0.7648970747562297,0.330295985389095,0.1768425813511119,0.3100975179718154,0.153453404037983,cohesive
742,2056,19.187517339437075,18.96844463883747,10.360566425675607,256.5900253552532,11.360566425675607,1038.9393082779138,16.39418110013261,1483,0.0225273424744917,292,78,1113,0.1968981793661497,0.052596089008766,0.7505057316250843,False,2.0,0.7978845608028654,0.0418222746556446,2,413,0.9951807228915662,0.3190428972593295,0.0817997772825745,0.1685765686137663,0.2372431199767549,cohesive
742,2117,19.187517339437075,18.733540011890344,1.0,24.7660229,2.0,1060.137705626385,82.35864719223783,601,0.0091294220007886,591,8,2,0.9833610648918468,0.0133111480865224,0.0033277870216306,True,530.0,12.988619621707652,0.6850346761891115,531,338,0.3889528193325661,0.4886127875258306,0.3333333333333333,0.4633576589174196,0.1552794541924972,intact
742,2204,19.187517339437075,18.578984294018447,6.894954260780955,170.7605951169537,7.894954260780955,1045.9784460282665,42.85853911969368,1298,0.0197171210599394,452,99,747,0.3482280431432973,0.0762711864406779,0.5755007704160247,False,59.0,4.3336224206596095,0.2294955705836763,72,472,0.8676470588235294,0.3559899496852959,0.1420147320224587,0.2565236958429578,0.2139752176628372,cohesive
737,1715,19.29755322184194,18.862577838428464,4.449489742783178,110.1961648630833,5.449489742783178,1332.6672122233183,87.02053757485108,370,0.0056204428291044,370,0,0,1.0,0.0,0.0,True,424.0,11.617374563210364,0.6088749823663758,425,0,0.0,,0.2971305697541331,,,intact
737,2697,19.29755322184194,23.12031369266488,23.87467277262665,591.280692616878,24.87467277262665,1352.7188175965975,31.19704669451826,110,0.0016709424627067,102,8,0,0.9272727272727272,0.0727272727272727,0.0,False,279.0,9.423823971471329,0.4443327614971794,279,0,0.0,,0.064938969520049,0.1002642122784018,,intact
738,1175,19.239468381977503,19.148097350360946,1.0,24.7660229,2.0,1017.7594697317194,68.55986169945632,580,0.0088104238942718,576,4,0,0.993103448275862,0.0068965517241379,0.0,True,912.0,17.03815178355966,0.8876911811684054,912,4,0.0043668122270742,,0.3333333333333333,0.3901194830787668,,intact
738,1250,19.239468381977503,19.10851438250185,2.863703305156273,70.92254163430594,3.863703305156273,1034.901110628332,61.00535154456985,976,0.0148258167600161,933,43,0,0.9559426229508196,0.0440573770491803,0.0,True,578.0,13.564037533648712,0.7074185683744854,578,0,0.0,,0.2898979485566356,0.4494897427831781,,intact
742,2213,19.187517339437075,18.60361938929008,2.863703305156273,70.92254163430594,3.863703305156273,1078.4241817820937,41.488878644280746,779,0.0118333107131686,661,40,78,0.8485237483953787,0.0513478818998716,0.1001283697047496,True,394.0,11.198843474056307,0.5926703689515347,396,262,0.3981762917933131,0.424807680927192,0.2791745113185196,0.3660254037844386,0.1456331696086724,intact
743,823,19.12941372448049,19.16501149013023,1.0,24.7660229,2.0,1312.5096614378715,42.69331363093388,622,0.0094484201073053,613,9,0,0.9855305466237942,0.0144694533762057,0.0,True,997.0,17.81445919822545,0.930394390222031,999,202,0.1681931723563696,,0.3333333333333333,0.4721359549995794,,intact
743,1768,19.12941372448049,20.43732988493406,4.58257569495584,113.49217460225974,5.58257569495584,1341.384123918058,41.72999396103582,160,0.002430461763937,160,0,0,1.0,0.0,0.0,True,58.0,4.296739856991561,0.2171894608971151,58,0,0.0,,0.263520826579613,,,intact
743,1985,19.12941372448049,18.718562432359136,1.0,24.7660229,2.0,1320.5005191652808,72.16239663540043,449,0.0068204833250484,446,3,0,0.9933184855233852,0.0066815144766146,0.0,True,610.0,13.934454799959427,0.736338172599556,610,0,0.0,,0.3268552871751871,0.3797958971132712,,intact
743,2253,19.12941372448049,18.628189412715876,1.0,24.7660229,2.0,1323.67446491405,81.34134613191827,492,0.0074736699241064,492,0,0,1.0,0.0,0.0,True,563.0,13.38687663054658,0.7090956797180111,563,0,0.0,,0.3333333333333333,,,intact
744,1234,19.49804185860613,19.07423640122001,10.366600265340756,256.73945956657525,11.366600265340756,1332.800848819974,51.81848902252679,588,0.0089319469824687,483,105,0,0.8214285714285714,0.1785714285714285,0.0,True,276.0,9.373021315815206,0.4859978066464075,280,0,0.0,,0.2344123783149211,0.3491066134789189,,intact
744,2067,19.49804185860613,18.73285973227569,1.0,24.7660229,2.0,1332.0605173622516,33.04205390740594,201,0.0030532675909459,201,0,0,1.0,0.0,0.0,True,389.0,11.127557940783529,0.5821237521344506,390,0,0.0,,0.3333333333333333,,,intact
745,1557,19.19853459435802,18.973530190816174,1.0,24.7660229,2.0,1293.712360188517,24.357481985432287,609,0.0092509450889854,601,8,0,0.986863711001642,0.0131362889983579,0.0,True,856.0,16.50676414605009,0.8648609520573391,856,0,0.0,,0.3333333333333333,0.4318516525781366,,intact
745,1750,19.19853459435802,18.930548868473785,1.0,24.7660229,2.0,1324.017049992326,49.34199199537217,493,0.0074888603101311,492,1,0,0.9979716024340772,0.0020283975659229,0.0,True,617.0,14.01417852659937,0.7350912874819233,617,0,0.0,,0.3333333333333333,0.4772255750516612,,intact
746,894,19.207813837170946,19.089534785908477,1.0,24.7660229,2.0,1087.1716126199271,1.6259069664274874,597,0.0090686604566902,592,5,0,0.9916247906197656,0.0083752093802345,0.0,True,1030.0,18.10688219350047,0.945594556516562,1036,10,0.0095602294455066,,0.3203772410170408,0.4721359549995794,,intact
746,1558,19.207813837170946,18.8639197021193,1.0,24.7660229,2.0,1057.4404587630245,56.56662736596736,567,0.0086129488759519,562,5,0,0.9911816578483243,0.0088183421516754,0.0,True,726.0,15.20174257673876,0.7985842074173206,726,0,0.0,,0.3333333333333333,0.4494897427831781,,intact
745,801,19.19853459435802,19.21773055352236,2.6502815398728847,65.63693330793913,3.6502815398728847,1319.308397600264,67.4585163305966,749,0.0113775991324304,749,0,0,1.0,0.0,0.0,True,612.0,13.957279475043832,0.7266338578889118,612,0,0.0,,0.2989350844248255,,,intact
745,880,19.19853459435802,19.241832903723267,1.0,24.7660229,2.0,1321.122334479128,60.5855621069865,559,0.0084914257877551,559,0,0,1.0,0.0,0.0,True,638.0,14.250673927406329,0.7414431679466974,638,0,0.0,,0.3203772410170408,,,intact
745,1031,19.19853459435802,19.22548432904736,8.22446323827975,203.68724489944444,9.22446323827975,1306.995436910517,79.74583365833169,1595,0.0242286657092476,1514,81,0,0.9492163009404389,0.0507836990595611,0.0,True,652.0,14.406180819073164,0.7498528900784956,652,0,0.0,,0.2648050174185082,0.2853440453088245,,intact
745,1053,19.19853459435802,19.072923968807896,1.0,24.7660229,2.0,1296.8568461080172,41.25401209868205,622,0.0094484201073053,618,4,0,0.9935691318327974,0.0064308681672025,0.0,True,741.0,15.35798247369064,0.8025815085329315,741,0,0.0,,0.3333333333333333,0.4318516525781366,,intact
746,1938,19.207813837170946,18.734900422919555,2.6502815398728847,65.63693330793913,3.6502815398728847,1058.9711115564005,64.69847155780138,739,0.0112256952721843,735,4,0,0.9945872801082544,0.0054127198917456,0.0,True,911.0,17.028808129561895,0.8976062183022792,912,0,0.0,,0.2958163163244892,0.4142135623730951,,intact
747,976,19.1805980871652,19.08800605070572,5.19114712955712,128.56406868788088,6.19114712955712,1128.501651416782,70.93308898477902,1595,0.0242286657092476,1236,359,0,0.7749216300940439,0.2250783699059561,0.0,True,579.0,13.575766059431594,0.7094988889859667,581,0,0.0,,0.2474401533514073,0.3726822671238252,,intact
747,1025,19.1805980871652,19.068329032376585,3.685557720282968,91.27660689979976,4.685557720282968,1133.824919364154,54.69850521225808,1055,0.01602585725596,981,74,0,0.9298578199052132,0.0701421800947867,0.0,True,515.0,12.80349918517013,0.6694827881134833,515,0,0.0,,0.2742918851774317,0.4057077327363875,,intact
747,1091,19.1805980871652,19.14028073606864,7.60555127546399,188.35925705526537,8.60555127546399,1110.8410133735129,63.5515434307929,1568,0.0238185252865833,1469,99,0,0.9368622448979592,0.0631377551020408,0.0,True,507.0,12.70366530947592,0.6630153430496861,511,0,0.0,,0.2727272727272727,0.3399683035624423,,intact
747,1207,19.1805980871652,19.08188865983009,5.513233075965879,136.54085661240842,6.513233075965879,1103.4865903852217,37.08915112375856,1137,0.0172714689099778,1137,0,0,1.0,0.0,0.0,True,840.0,16.351767622932517,0.8547153629117742,840,0,0.0,,0.2801868778094689,,,intact
747,1237,19.1805980871652,18.997373797670196,6.894954260780955,170.7605951169537,7.894954260780955,1116.450197331601,77.56525451125474,1558,0.0236666214263372,1038,520,0,0.6662387676508345,0.3337612323491656,0.0,True,259.0,9.07977205229304,0.4756550232517512,518,0,0.0,,0.2204812092115424,0.3465462064555278,,intact
747,1364,19.1805980871652,19.037200232399154,1.0,24.7660229,2.0,1139.4453637092845,19.84362992919116,587,0.0089167565964441,586,1,0,0.9982964224872232,0.0017035775127768,0.0,True,1039.0,18.185817873963178,0.951693643987521,1040,0,0.0,,0.3333333333333333,0.4772255750516612,,intact
747,1439,19.1805980871652,19.0222573689338,3.898979485566356,96.5622152261666,4.898979485566356,1120.7293090804408,88.21963500815143,1180,0.0179246555090359,977,203,0,0.8279661016949152,0.1720338983050847,0.0,True,708.0,15.012108426804138,0.7859155158731722,708,0,0.0,,0.25,0.4,,intact
736,2139,19.352741136569104,18.72991128284725,7.547442467302883,186.92013298165568,8.547442467302883,974.774471869079,82.00179044658846,1490,0.0226336751766639,1470,20,0,0.9865771812080536,0.0134228187919463,0.0,True,420.0,11.562445770562215,0.6072290156274477,420,0,0.0,,0.2843646522044218,0.3185160401508761,,intact
737,839,19.29755322184194,19.209970516113543,2.146264369941973,53.15443253543696,3.146264369941973,1327.2987813616635,78.42168376905167,415,0.0063040102002117,415,0,0,1.0,0.0,0.0,True,423.0,11.603666741842574,0.6026701078368878,423,0,0.0,,0.3090169943749474,,,intact
737,985,19.29755322184194,31.50598948344444,4.69041575982343,116.16294411830796,5.69041575982343,1350.822193436506,44.092278848328085,231,0.0035089791716841,231,0,0,1.0,0.0,0.0,True,183.0,7.632215220473915,0.3004599606271057,183,0,0.0,,0.2843646522044218,,,intact
737,1324,19.29755322184194,18.970434962167687,3.2426406871192857,80.30731351366796,4.242640687119286,1313.934699521017,34.07609662543535,858,0.0130333512091125,840,18,0,0.9790209790209792,0.0209790209790209,0.0,True,671.0,14.614579488624488,0.7638018188126873,679,0,0.0,,0.2898979485566356,0.3568323090103888,,intact
747,1462,19.1805980871652,18.838615806331607,1.0,24.7660229,2.0,1128.0098540746358,70.23892967914875,530,0.0080509045930415,528,2,0,0.9962264150943396,0.0037735849056603,0.0,True,688.0,14.798554040663838,0.7784776445993341,688,0,0.0,,0.3333333333333333,0.4571067811865476,,intact
748,750,19.19637534489436,19.21449796632033,1.0,24.7660229,2.0,979.7507967314816,79.17615927995597,581,0.0088256142802964,581,0,0,1.0,0.0,0.0,True,850.0,16.448811606198852,0.8564664215221761,850,0,0.0,,0.3333333333333333,,,intact
748,791,19.19637534489436,19.15243715771465,1.414213562373095,35.02444547122265,2.414213562373095,961.9448262952424,46.672525867848286,529,0.0080357142070169,522,7,0,0.9867674858223062,0.0132325141776937,0.0,True,514.0,12.791062563308351,0.667090411857636,514,0,0.0,,0.3090169943749474,0.4415184401122529,,intact
748,803,19.19637534489436,19.2043621431594,4.65685424949238,115.33175898489058,5.65685424949238,988.2079462000148,56.64231761010627,985,0.0149625302342376,972,13,0,0.9868020304568528,0.0131979695431472,0.0,True,462.0,12.126795430653198,0.6315917986953127,462,0,0.0,,0.2898979485566356,0.2535548202751237,,intact
748,936,19.19637534489436,19.0954290436274,1.414213562373095,35.02444547122265,2.414213562373095,968.3870206554402,68.01261592592599,586,0.0089015662104195,586,0,0,1.0,0.0,0.0,True,675.0,14.6580753570876,0.7655985708253259,675,0,0.0,,0.3090169943749474,,,intact
748,1242,19.19637534489436,19.040493295988867,9.392304845413264,232.6100368852859,10.392304845413264,999.9635861222146,11.118595583998612,1691,0.0256869427676099,1667,24,0,0.9858072146658782,0.0141927853341218,0.0,True,295.0,9.690274321412074,0.5068550153738866,295,0,0.0,,0.2701351138446443,0.3716808113638442,,intact
748,1477,19.19637534489436,19.07226768486378,5.708203932499369,141.36950931014945,6.708203932499369,974.725169147502,86.65240496579031,1158,0.0175904670164945,1158,0,0,1.0,0.0,0.0,True,394.0,11.198843474056307,0.5852751802747727,394,0,0.0,,0.280957962249861,,,intact
748,1554,19.19637534489436,18.788028517155144,1.0,24.7660229,2.0,963.168631532865,46.94790212969467,582,0.0088408046663211,576,6,0,0.9896907216494846,0.0103092783505154,0.0,True,775.0,15.706373285785544,0.8269906429400565,775,0,0.0,,0.3333333333333333,0.4886127875258306,,intact
751,1094,19.1065527240975,19.167611016983425,1.0,24.7660229,2.0,1044.487870686773,53.83686739277547,575,0.0087344719641488,574,1,0,0.9982608695652174,0.0017391304347826,0.0,True,1186.0,19.429758748218564,1.015293704633654,1186,0,0.0,,0.3333333333333333,0.4142135623730951,,intact
752,1322,19.231510722219216,19.02511590792417,1.0,24.7660229,2.0,932.275059039774,13.30733707380389,560,0.0085066161737797,553,7,0,0.9875,0.0125,0.0,True,788.0,15.837556323903858,0.8279640793746846,788,0,0.0,,0.3333333333333333,0.4494897427831781,,intact
752,1352,19.231510722219216,19.017637913363345,1.0,24.7660229,2.0,925.8048355175872,51.71307788176779,604,0.0091749931588624,603,1,0,0.9983443708609272,0.0016556291390728,0.0,True,651.0,14.395128895068906,0.7527032317617315,652,0,0.0,,0.3333333333333333,0.4772255750516612,,intact
752,1506,19.231510722219216,18.856089470908906,8.306623862918075,205.7220368107155,9.306623862918077,906.961994675872,73.37256166910294,2105,0.0319757625817971,2070,35,0,0.9833729216152018,0.0166270783847981,0.0,True,626.0,14.1160188704554,0.7412396054820095,626,0,0.0,,0.2771863727725964,0.3114213926323542,,intact
752,1607,19.231510722219216,19.03588268791212,3.47213595499958,85.99099857343296,4.47213595499958,907.135065987063,72.25752641546251,952,0.0144612474954255,946,6,0,0.9936974789915968,0.0063025210084033,0.0,True,752.0,15.471555655790098,0.8086025347989334,752,0,0.0,,0.2857142857142857,0.3827241862453991,,intact
752,2002,19.231510722219216,18.87442436923508,1.0,24.7660229,2.0,908.138055739416,73.13307136405082,622,0.0094484201073053,621,1,0,0.9983922829581994,0.0016077170418006,0.0,True,911.0,17.028808129561895,0.8937614620238412,914,0,0.0,,0.3333333333333333,0.4364916731037084,,intact
752,2118,19.231510722219216,18.72378461229509,7.324233081729782,181.3921242270573,8.324233081729782,923.8986874477172,63.88331915390204,1393,0.0211602077322771,1341,52,0,0.962670495333812,0.037329504666188,0.0,True,570.0,13.469841688927184,0.7097740418148454,570,0,0.0,,0.2779262976266636,0.3249480964121896,,intact
753,1104,19.14657795294304,19.12027588386043,1.0,24.7660229,2.0,731.3175658701946,12.250299086805446,619,0.0094028489492315,619,0,0,1.0,0.0,0.0,True,916.0,17.075475271404667,0.8924420776385951,916,0,0.0,,0.3333333333333333,,,intact
753,1258,19.14657795294304,19.067891303873783,1.414213562373095,35.02444547122265,2.414213562373095,706.8057202812952,73.20105959661767,578,0.0087800431222226,578,0,0,1.0,0.0,0.0,True,654.0,14.428259270064393,0.7551202228192994,654,0,0.0,,0.3090169943749474,,,intact
753,1692,19.14657795294304,18.84354755742544,2.23606797749979,55.37851073671648,3.23606797749979,714.4099101030245,85.06436463579823,646,0.0098129893718959,645,1,0,0.9984520123839008,0.001547987616099,0.0,True,709.0,15.022706457370044,0.7908742735408947,709,0,0.0,,0.3090169943749474,0.5,,intact
753,2017,19.14657795294304,18.745550147279246,3.1815405503520555,78.79410612729761,4.181540550352056,726.8039041382361,47.531294488688886,794,0.0120611665035377,669,125,0,0.8425692695214105,0.1574307304785894,0.0,True,707.0,15.001502909106808,0.7918004958406548,707,0,0.0,,0.2572842744474721,0.414213562373095,,intact
754,756,19.14418984109994,19.18492320470129,1.0,24.7660229,2.0,1132.6650829482503,9.50902471983148,587,0.0089167565964441,587,0,0,1.0,0.0,0.0,True,1073.0,18.480976918853813,0.964331050226497,1077,5,0.0046210720887245,,0.3333333333333333,,,intact
744,2247,19.49804185860613,24.563487725350075,17.037507510579005,421.9513011659216,18.037507510579005,1356.3913869117696,70.77775962047016,374,0.0056812043732029,182,192,0,0.4866310160427807,0.5133689839572193,0.0,False,14.0,2.111004122822376,0.095820737171641,20,0,0.0,,0.3052350699227589,0.3506603456824815,,intact
744,2269,19.49804185860613,22.457488088405608,16.705897430542883,413.7386383298762,17.705897430542883,1355.3369917310383,70.98027446111574,253,0.0038431676642254,137,116,0,0.541501976284585,0.458498023715415,0.0,True,32.0,3.1915382432114616,0.1521390980994522,34,0,0.0,,0.2007740732214634,0.349504143780879,,intact
744,2307,19.49804185860613,20.408138565750384,19.264770401695884,477.1117449316425,20.264770401695884,1353.6204814065836,76.20293847808031,224,0.0034026464695119,19,205,0,0.0848214285714285,0.9151785714285714,0.0,False,,,,0,0,,,0.1280422972107574,0.3261353420500373,,intact
745,792,19.19853459435802,19.194431604971705,2.4641016151377544,61.02599702842861,3.4641016151377544,1303.9244013702005,69.73099017284372,626,0.0095091816514037,610,16,0,0.97444089456869,0.0255591054313099,0.0,True,544.0,13.159049284959082,0.6854927132558368,544,0,0.0,,0.2898979485566356,0.4494897427831781,,intact
754,1092,19.14418984109994,19.11809891971958,9.392304845413264,232.6100368852859,10.392304845413264,1127.2778204367987,55.6883188290023,2048,0.0311099105783945,1759,289,0,0.85888671875,0.14111328125,0.0,True,526.0,12.939513133525306,0.6763585531650336,526,0,0.0,,0.2542862710161889,0.380665477567095,,intact
754,1918,19.14418984109994,18.769524357372603,1.0,24.7660229,2.0,1098.866491768715,38.43410989154864,568,0.0086281392619766,559,9,0,0.9841549295774648,0.0158450704225352,0.0,True,851.0,16.458484533589534,0.8682074484938016,853,145,0.1452905811623246,,0.3333333333333333,0.4142135623730951,,intact
755,994,19.24312239795737,19.11156505081709,5.422466567392307,134.29293118252227,6.422466567392307,997.7847818092288,75.7877031813031,1562,0.0237273829704356,1490,72,0,0.9539052496798976,0.0460947503201024,0.0,True,672.0,14.625465582862905,0.7626429287109326,672,0,0.0,,0.2801868778094689,0.3418063787002101,,intact
755,1225,19.24312239795737,19.097392987798774,1.0,24.7660229,2.0,987.5872154494512,76.44860004996545,489,0.0074280987660326,487,2,0,0.9959100204498976,0.0040899795501022,0.0,True,818.0,16.13621662281282,0.8417318578251336,818,0,0.0,,0.3203772410170408,0.4457195687123781,,intact
756,1092,19.18492320470129,19.11809891971958,5.513233075965879,136.54085661240842,6.513233075965879,1146.2479731366652,76.32000150247248,950,0.0144308667233763,950,0,0,1.0,0.0,0.0,True,465.0,12.166104433032896,0.6352555886328431,470,0,0.0,,0.2801868778094689,,,intact
756,1222,19.18492320470129,19.1124364914754,1.0,24.7660229,2.0,1165.5229932856914,46.30977332936991,513,0.0077926680306232,513,0,0,1.0,0.0,0.0,True,890.0,16.83139324903241,0.8789845243933475,890,0,0.0,,0.3333333333333333,,,intact
750,791,19.21449796632033,19.15243715771465,1.0,24.7660229,2.0,965.6497926463792,19.9795858044576,571,0.0086737104200504,567,4,0,0.9929947460595446,0.0070052539404553,0.0,True,817.0,16.126350393444792,0.8406379264494563,817,2,0.0024420024420024,,0.3333333333333333,0.4184578147529856,,intact
750,1477,19.21449796632033,19.07226768486378,5.0990195135927845,126.28243404118577,6.0990195135927845,978.4301354986388,76.79559440401725,1260,0.0191398863910044,1243,17,0,0.9865079365079366,0.0134920634920634,0.0,True,463.0,12.139912573947766,0.6341571228319366,463,0,0.0,,0.2771863727725964,0.4014916240907943,,intact
750,1934,19.21449796632033,18.79523977479062,1.0,24.7660229,2.0,995.9629059911867,49.381538451239614,573,0.0087040911920996,573,0,0,1.0,0.0,0.0,True,802.0,15.977625878690493,0.8407122399799802,802,0,0.0,,0.3333333333333333,,,intact
758,1408,19.20371481238252,19.14701209109756,9.633758019665985,238.5898717281064,10.633758019665985,642.3212887176769,77.40804124003155,143,0.0021722252015187,143,0,0,1.0,0.0,0.0,True,45.0,3.78469878303024,0.1973729881342511,45,0,0.0,,0.2187841884486319,,,intact
758,1616,19.20371481238252,19.060665880179386,11.87830274586708,294.178317817277,12.87830274586708,641.2243748646524,80.95146858927214,151,0.0022937482897156,151,0,0,1.0,0.0,0.0,False,55.0,4.1841419359420025,0.2186964409307868,55,0,0.0,,0.2323399596907396,,,intact
755,1399,19.24312239795737,19.13006609339701,1.0,24.7660229,2.0,980.3287780720414,51.34677468575793,610,0.00926613547501,610,0,0,1.0,0.0,0.0,True,868.0,16.622063085174787,0.8663373432687147,868,0,0.0,,0.3333333333333333,,,intact
755,1496,19.24312239795737,19.01169531380902,6.28538328578604,155.6639463910543,7.28538328578604,971.811554515642,24.02763918335671,1534,0.0233020521617466,1408,126,0,0.9178617992177314,0.0821382007822685,0.0,True,445.0,11.901592303208291,0.6222271083805274,445,0,0.0,,0.2661832955178855,0.339385483148181,,intact
755,1576,19.24312239795737,18.975519447508336,1.0,24.7660229,2.0,1010.9898849652589,12.046327913830464,639,0.0097066566697236,637,2,0,0.9968701095461658,0.0031298904538341,0.0,True,1312.0,20.435815879801165,1.0694161222385608,1313,0,0.0,,0.3333333333333333,0.5,,intact
756,1062,19.18492320470129,19.09608373657006,1.0,24.7660229,2.0,1159.0726488501475,67.21020260594025,553,0.0084002834716075,553,0,0,1.0,0.0,0.0,True,856.0,16.50676414605009,0.862399684071732,856,0,0.0,,0.3333333333333333,,,intact
