Repository: AmiraliKhosrozadeh/ice-bonded-granular-microCT

# Grain-scale kinematics, ice-bond failure and damage evolution in ice-bonded granular media under in-situ uniaxial compression

Analysis code, per-specimen tables and supplementary material for the paper of

## Results for every specimen

The paper shows one or two specimens per figure.  The same rendering for
every specimen and every scan is in [`supplementary/`](supplementary/README.md):
the void and crack classes (Fig. 11 of the paper), the crack orientation
classes (Fig. 12), the ice-path maps (Fig. 18) and the per-scan tables behind
Tables 2–4, each as one sheet per material, compiled with their text in
[`supplementary/supplementary.pdf`](supplementary/supplementary.pdf).

File: paper/data/bonds/Alumina_75_1000_T5/Alumina_75_1000_T5_throats_scan03_classified.csv (part 33 of 64)
bead_a,bead_b,r_a_vox,r_b_vox,gap_vox,gap_um,dsum_min,z_mid,axis_dip_deg,lens_vox,lens_mm3,binder_vox,pore_vox,crack_vox,binder_frac,pore_frac,crack_frac,connected,bond_area_vox,r_bond_vox,r_bond_over_R,neck_binder_vox,neck_crack_vox,neck_severed,q_crack_med,q_binder_med,q_pore_med,dq_paired,cls
758,2446,19.20371481238252,17.05639086793454,33.324244643801634,825.3090059735936,34.324244643801634,626.8591244480046,60.378924745122966,96,0.0014582770583622,88,8,0,0.9166666666666666,0.0833333333333333,0.0,False,31.0,3.141274657157109,0.1732634033034424,31,0,0.0,,0.0912626340036133,0.0745387892441216,,intact
758,1653,19.20371481238252,18.997153297951087,5.19114712955712,128.56406868788088,6.19114712955712,657.0048173766941,30.265996587107583,723,0.0109826490957906,645,78,0,0.8921161825726142,0.1078838174273859,0.0,True,222.0,8.406235467365967,0.4401070385671167,222,0,0.0,,0.2661832955178855,0.3755892557650571,,intact
758,1780,19.20371481238252,18.99362460608734,2.0,49.5320458,3.0,652.7352160920398,40.48957189787638,196,0.0029773156608229,189,7,0,0.9642857142857144,0.0357142857142857,0.0,True,249.0,8.902761462589227,0.4661456320323924,249,0,0.0,,0.3090169943749474,0.4270509831248423,,intact
758,2137,19.20371481238252,18.869285248793386,35.45419580247167,878.0594251450973,36.45419580247167,620.9933235739297,27.92951758833276,106,0.0016101809186083,104,2,0,0.981132075471698,0.0188679245283018,0.0,True,62.0,4.442433223290478,0.2333639700655242,62,0,0.0,,0.0384615384615384,0.0790452297039752,,intact
758,2254,19.20371481238252,18.62750141635638,8.717797887081348,215.90518210902823,9.717797887081348,645.473736028781,69.43717047111917,129,0.0019595597971742,126,3,0,0.9767441860465116,0.0232558139534883,0.0,False,69.0,4.686510657907603,0.2477589210757355,69,0,0.0,,0.2139387691339813,0.4527056075836184,,intact
758,2268,19.20371481238252,18.441957584758946,42.72001872658765,1058.0049620710986,43.72001872658765,617.7794995684726,26.719472057307723,135,0.0020507021133219,133,2,0,0.9851851851851852,0.0148148148148148,0.0,False,101.0,5.670035141386943,0.3012317103315962,101,0,0.0,,0.0390571253993291,0.061212579571769,,intact
760,1904,19.25772460330028,18.81661566299282,1.0,24.7660229,2.0,1024.7576700439854,67.71358157371934,568,0.0086281392619766,568,0,0,1.0,0.0,0.0,True,706.0,14.99088988838742,0.7874536910444502,707,0,0.0,,0.3333333333333333,,,intact
760,1917,19.25772460330028,18.86839120291544,4.0,99.0640916,5.0,1023.5595453977132,73.49769624338276,958,0.0145523898115732,927,31,0,0.9676409185803758,0.0323590814196242,0.0,True,634.0,14.20593072771099,0.7452073429098167,634,0,0.0,,0.2933997741163456,0.43210403685012,,intact
760,2191,19.25772460330028,18.666864757287453,1.0,24.7660229,2.0,1028.4712000950528,53.89247972185936,566,0.0085977584899273,566,0,0,1.0,0.0,0.0,True,613.0,13.968677826861914,0.7366554555962336,613,0,0.0,,0.3333333333333333,,,intact
760,2209,19.25772460330028,18.554745991177864,5.81864367245563,144.10466243897622,6.81864367245563,1011.15782850451,73.4893251232487,1437,0.0218285847173598,1308,129,0,0.9102296450939458,0.0897703549060542,0.0,True,645.0,14.32863833686038,0.7578789807483687,645,0,0.0,,0.2668310929532373,0.3585701736362872,,intact
760,767,19.25772460330028,19.23215618322733,1.0,24.7660229,2.0,1007.8716021460192,61.28187104572986,570,0.0086585200340258,567,3,0,0.9947368421052633,0.0052631578947368,0.0,True,752.0,15.471555655790098,0.8039284788434844,752,0,0.0,,0.3333333333333333,0.4641016151377545,,intact
760,1033,19.25772460330028,19.081670109032807,1.0,24.7660229,2.0,1024.464070236438,68.23813587340253,587,0.0089167565964441,587,0,0,1.0,0.0,0.0,True,664.0,14.538148590038452,0.7583921811557339,664,0,0.0,,0.3333333333333333,,,intact
760,1194,19.25772460330028,19.16566143795486,1.0,24.7660229,2.0,1018.1146825991772,88.05747611388567,540,0.0082028084532876,535,5,0,0.9907407407407408,0.0092592592592592,0.0,True,720.0,15.13879513212096,0.7879990126776675,720,0,0.0,,0.3333333333333333,0.4721359549995794,,intact
760,1241,19.25772460330028,19.127456350710094,1.0,24.7660229,2.0,999.5419906831136,19.65573870818041,558,0.0084762354017305,549,9,0,0.9838709677419356,0.0161290322580645,0.0,True,740.0,15.347615963921076,0.7996635984240476,742,0,0.0,,0.3333333333333333,0.4494897427831781,,intact
764,909,19.20026164429093,19.155040098376997,1.0,24.7660229,2.0,1210.9920028721228,56.995644660344006,552,0.0083850930855828,546,6,0,0.9891304347826086,0.0108695652173913,0.0,True,704.0,14.96964127403822,0.780577421837118,706,0,0.0,,0.3333333333333333,0.4429907079434432,,intact
748,1934,19.19637534489436,18.79523977479062,9.071067811865476,224.65427315611325,10.071067811865476,992.2579396400502,48.38212105987888,1538,0.0233628137058451,1536,2,0,0.9986996098829648,0.0013003901170351,0.0,True,383.0,11.041407809169618,0.581254983468635,383,0,0.0,,0.2775144043792301,0.3263127110320899,,intact
748,2190,19.19637534489436,18.56629593315209,2.146264369941973,53.15443253543696,3.146264369941973,972.834687795365,81.08062296373706,592,0.0089927085265671,592,0,0,1.0,0.0,0.0,True,435.0,11.767106717028996,0.6232136826543769,435,0,0.0,,0.2989350844248255,,,intact
749,797,31.213227772677293,19.079921522398894,35.0142828000232,867.1645296524506,36.0142828000232,1356.591891436823,61.56982021200594,202,0.0030684579769705,191,11,0,0.9455445544554456,0.0544554455445544,0.0,False,245.0,8.83096382707056,0.3511795920855221,245,0,0.0,,0.0274104848954056,0.0592388774875965,,intact
760,2249,19.25772460330028,18.504916620407347,1.0,24.7660229,2.0,1036.2607101797653,6.668833114894564,587,0.0089167565964441,586,1,0,0.9982964224872232,0.0017035775127768,0.0,True,625.0,14.104739588693908,0.7470208190754868,625,0,0.0,,0.3333333333333333,0.5,,intact
761,1360,19.287718437862868,19.1933515793336,1.0,24.7660229,2.0,782.9316537038258,34.17868576296401,592,0.0089927085265671,569,23,0,0.9611486486486488,0.0388513513513513,0.0,True,932.0,17.22396045987371,0.8951913474431268,932,0,0.0,,0.3333333333333333,0.4494897427831781,,intact
761,1524,19.287718437862868,19.067234673434758,10.44948974278318,258.7923022630833,11.44948974278318,748.4388052548607,42.19678865289092,2426,0.0368518764956958,2404,22,0,0.9909315746084087,0.009068425391591,0.0,True,414.0,11.479559785988718,0.5985959494033308,414,0,0.0,,0.268574925671901,0.3481030958738009,,intact
761,1907,19.287718437862868,18.86615571746694,1.0,24.7660229,2.0,770.7115004589082,78.31417161406765,627,0.0095243720374284,627,0,0,1.0,0.0,0.0,True,814.0,16.096715421277896,0.8437788181481072,814,0,0.0,,0.3333333333333333,,,intact
761,1959,19.287718437862868,18.83592467157747,1.0,24.7660229,2.0,752.120766940875,40.76970475932887,567,0.0086129488759519,537,30,0,0.9470899470899472,0.0529100529100529,0.0,True,860.0,16.545286401814263,0.8679803425039014,861,0,0.0,,0.3203772410170408,0.4364916731037084,,intact
761,1973,19.287718437862868,18.880230441862636,1.0,24.7660229,2.0,760.5229032082304,71.36998162831006,554,0.0084154738576321,554,0,0,1.0,0.0,0.0,True,825.0,16.205112036071434,0.8491476493608204,825,0,0.0,,0.3333333333333333,,,intact
761,2069,19.287718437862868,18.85138820891407,1.414213562373095,35.02444547122265,2.414213562373095,766.694061000133,89.5806969606524,580,0.0088104238942718,578,2,0,0.996551724137931,0.0034482758620689,0.0,True,766.0,15.614908671419878,0.8188397707390697,766,0,0.0,,0.3090169943749474,0.4342847116185476,,intact
761,2187,19.287718437862868,18.894284212799835,1.0,24.7660229,2.0,782.0138296799844,39.23902703334134,527,0.0080053334349677,527,0,0,1.0,0.0,0.0,True,758.0,15.533154661153455,0.8136375036831054,758,0,0.0,,0.3333333333333333,,,intact
762,861,19.0797029265334,19.14180113330564,1.0,24.7660229,2.0,1157.0622317491425,66.32799711696427,553,0.0084002834716075,551,2,0,0.9963833634719712,0.0036166365280289,0.0,True,1086.0,18.592593589803357,0.9728865489278004,1086,10,0.0091240875912408,,0.3333333333333333,0.4886127875258306,,intact
762,924,19.0797029265334,19.046198576040076,1.0,24.7660229,2.0,1142.1892372196571,69.14075933015876,613,0.0093117066330839,613,0,0,1.0,0.0,0.0,True,865.0,16.5933134590105,0.8704483201736469,865,0,0.0,,0.3333333333333333,,,intact
762,951,19.0797029265334,19.159159974910484,4.449489742783178,110.1961648630833,5.449489742783178,1162.775277848987,51.02931164331336,896,0.0136105858780476,893,3,0,0.9966517857142856,0.0033482142857142,0.0,True,597.0,13.785173268832098,0.721003305164264,597,0,0.0,,0.2898979485566356,0.356789172325331,,intact
765,1677,19.15373871647895,18.78126293194029,1.0,24.7660229,2.0,1203.9111491105157,41.923936590166775,568,0.0086281392619766,568,0,0,1.0,0.0,0.0,True,840.0,16.351767622932517,0.8620939455587923,840,0,0.0,,0.3333333333333333,,,intact
765,1900,19.15373871647895,18.839512680411747,5.708203932499369,141.36950931014945,6.708203932499369,1189.90397127482,89.97297524275278,832,0.0126384011724727,805,27,0,0.9675480769230768,0.032451923076923,0.0,True,687.0,14.787795366729425,0.7784432667923562,687,0,0.0,,0.2742918851774318,0.3364707442038019,,intact
765,1967,19.15373871647895,18.86034097458869,1.0,24.7660229,2.0,1205.3998064687494,37.64987884831382,572,0.008688900806075,572,0,0,1.0,0.0,0.0,True,1015.0,17.974552413802897,0.9456786832604273,1015,0,0.0,,0.3333333333333333,,,intact
764,1363,19.20026164429093,18.96534774986181,2.146264369941973,53.15443253543696,3.146264369941973,1209.426114850109,63.32700528945864,900,0.013671347422146,898,2,0,0.9977777777777778,0.0022222222222222,0.0,True,683.0,14.744682168956,0.7726685046048287,685,0,0.0,,0.3005522818383939,0.414213562373095,,intact
765,940,19.15373871647895,19.184490780700678,1.0,24.7660229,2.0,1197.080941919148,68.96435462209645,538,0.0081724276812384,538,0,0,1.0,0.0,0.0,True,1086.0,18.592593589803357,0.9699244766204516,1086,0,0.0,,0.3203772410170408,,,intact
765,1062,19.15373871647895,19.09608373657006,1.8284271247461903,45.2828680424453,2.8284271247461903,1178.2123422987672,55.036056631645394,711,0.0108003644634953,711,0,0,1.0,0.0,0.0,True,1235.0,19.827070117316413,1.0367143607871017,1235,0,0.0,,0.3090169943749474,,,intact
765,1222,19.15373871647895,19.1124364914754,10.58257569495584,262.0883120022597,11.58257569495584,1184.6626867343111,77.91616203859407,1869,0.0283908314799899,1847,22,0,0.9882289994649546,0.0117710005350454,0.0,True,780.0,15.7569575497098,0.8235449434953938,780,0,0.0,,0.2713010500451303,0.3436383088685864,,intact
767,973,19.23215618322733,19.102192040460967,1.0,24.7660229,2.0,979.4637291847388,11.635942487953416,619,0.0094028489492315,611,8,0,0.9870759289176092,0.0129240710823909,0.0,True,683.0,14.744682168956,0.7692673986743139,683,0,0.0,,0.3203772410170408,0.4721359549995794,,intact
767,1033,19.23215618322733,19.081670109032807,1.0,24.7660229,2.0,1014.892464734376,33.70885292440548,542,0.0082331892253368,542,0,0,1.0,0.0,0.0,True,591.0,13.715726110367628,0.7159674424445764,591,0,0.0,,0.3333333333333333,,,intact
767,1241,19.23215618322733,19.127456350710094,6.559265477474685,162.44691902231747,7.559265477474685,989.9703851810516,68.55745373863702,1628,0.0247299484480597,1262,366,0,0.7751842751842751,0.2248157248157248,0.0,True,382.0,11.026984017500345,0.574926767455984,382,0,0.0,,0.25,0.3253467076765976,,intact
767,1362,19.23215618322733,19.07358020759072,5.0,123.8301145,6.0,1004.9709919227494,72.60125931102534,1007,0.0152967187267789,997,10,0,0.9900695134061568,0.009930486593843,0.0,True,536.0,13.061933202803932,0.6819831405687271,540,0,0.0,,0.2801868778094689,0.3333958577225615,,intact
767,1603,19.23215618322733,19.078828492978403,1.414213562373095,35.02444547122265,2.414213562373095,987.1854228664956,57.36498537436791,383,0.0058179178474243,372,11,0,0.9712793733681462,0.0287206266318537,0.0,True,724.0,15.180789096653193,0.7925032063235748,724,0,0.0,,0.3090169943749474,0.4641016151377545,,intact
767,1716,19.23215618322733,18.93898326156294,1.8284271247461903,45.2828680424453,2.8284271247461903,1004.4865824021052,72.73541196395921,537,0.0081572372952137,537,0,0,1.0,0.0,0.0,True,705.0,14.980269348699055,0.7849002972712471,705,0,0.0,,0.3090169943749474,,,intact
767,1868,19.23215618322733,18.839961085431145,1.0,24.7660229,2.0,986.7735569239564,53.588852124274425,579,0.0087952335082472,579,0,0,1.0,0.0,0.0,True,754.0,15.492115871712882,0.8138300143588925,754,0,0.0,,0.3333333333333333,,,intact
767,1917,19.23215618322733,18.86839120291544,1.0,24.7660229,2.0,1013.9879398956514,34.87132623614294,551,0.0083699026995582,551,0,0,1.0,0.0,0.0,True,761.0,15.563862739881277,0.816988931006376,761,0,0.0,,0.3333333333333333,,,intact
768,922,19.54127490892756,19.128108853144617,1.0,24.7660229,2.0,1268.7591917617574,63.6713999460963,618,0.0093876585632069,618,0,0,1.0,0.0,0.0,True,929.0,17.19621714984844,0.889397010081908,929,0,0.0,,0.3333333333333333,,,intact
768,1087,19.54127490892756,19.376932883955828,1.0,24.7660229,2.0,1279.1350596183436,10.477200032104086,575,0.0087344719641488,549,26,0,0.954782608695652,0.0452173913043478,0.0,True,708.0,15.012108426804138,0.7714696682178289,709,0,0.0,,0.3333333333333333,0.4721359549995794,,intact
768,1247,19.54127490892756,19.141149564065117,1.0,24.7660229,2.0,1242.3447789753918,21.30355280386848,588,0.0089319469824687,583,5,0,0.9914965986394558,0.0085034013605442,0.0,True,895.0,16.878606226063,0.8726757154452568,895,0,0.0,,0.3333333333333333,0.4494897427831781,,intact
768,1310,19.54127490892756,19.10262819841987,6.082762530298219,150.64583612062765,7.082762530298219,1261.0056741934827,87.88897381291713,1227,0.0186386036521924,1101,126,0,0.8973105134474327,0.1026894865525672,0.0,True,607.0,13.900147514093543,0.7193966652633847,608,0,0.0,,0.2592192604530755,0.3660254037844387,,intact
768,1488,19.54127490892756,18.92099561361999,1.0,24.7660229,2.0,1270.5529784394482,57.90169499639868,543,0.0082483796113614,534,9,0,0.9834254143646408,0.0165745856353591,0.0,True,742.0,15.368341990871128,0.7991385730523535,742,0,0.0,,0.3333333333333333,0.4721359549995794,,intact
768,1650,19.54127490892756,18.893615459597395,1.8284271247461903,45.2828680424453,2.8284271247461903,1250.843809039658,62.8359713791623,734,0.0111497433420613,711,23,0,0.9686648501362398,0.0313351498637602,0.0,True,676.0,14.668929172241665,0.7633131788118392,676,0,0.0,,0.2989350844248255,0.4270509831248423,,intact
768,2022,19.54127490892756,18.665722815550097,6.483314773547883,160.56592214959517,7.483314773547883,1249.1038800841889,61.15926627202671,1254,0.0190487440748568,1137,117,0,0.9066985645933014,0.0933014354066985,0.0,True,451.0,11.98155910843366,0.6271918665180837,451,0,0.0,,0.2742918851774318,0.2877802408103251,,intact
769,859,19.146143795099945,19.09957467434175,1.0,24.7660229,2.0,726.1635289282792,68.36123058533437,530,0.0080509045930415,527,3,0,0.9943396226415094,0.0056603773584905,0.0,True,747.0,15.42003518087075,0.806366610327446,747,0,0.0,,0.3333333333333333,0.4772255750516612,,intact
769,862,19.146143795099945,19.114179134429342,8.95405752046296,221.7563935997029,9.95405752046296,707.9826677703735,62.82919602585434,2013,0.0305782470675332,1850,163,0,0.9190263288623944,0.0809736711376055,0.0,True,9.0,1.692568750643269,0.0884764487618553,266,0,0.0,,0.2696862318229452,0.4021258166804813,,intact
769,941,19.146143795099945,19.173457375808464,1.414213562373095,35.02444547122265,2.414213562373095,721.9580186974051,81.47283900336322,610,0.00926613547501,588,22,0,0.9639344262295082,0.0360655737704918,0.0,True,1063.0,18.39465707789546,0.9600651633013534,1063,0,0.0,,0.3090169943749474,0.4415184401122529,,intact
769,1299,19.146143795099945,19.040054286655486,2.23606797749979,55.37851073671648,3.23606797749979,698.8558628837056,8.962980146029256,818,0.0124257357681282,799,19,0,0.9767726161369192,0.0232273838630806,0.0,True,573.0,13.505242122350568,0.7073363047788247,579,0,0.0,,0.2817290466902531,0.4270509831248423,,intact
769,1313,19.146143795099945,18.97087719952899,1.0,24.7660229,2.0,723.9497022504647,75.79364693220334,493,0.0074888603101311,493,0,0,1.0,0.0,0.0,True,715.0,15.086138293858053,0.7915696400295207,715,0,0.0,,0.3090169943749474,,,intact
769,1480,19.146143795099945,19.006409882534754,7.324233081729782,181.3921242270573,8.324233081729782,703.3489987460191,48.40125507807001,1239,0.0188208882844877,1137,102,0,0.9176755447941888,0.0823244552058111,0.0,True,332.0,10.280023453913834,0.5388904523022824,333,0,0.0,,0.2825983534202392,0.3063869780689344,,intact
769,1954,19.146143795099945,19.25235872008188,3.685557720282968,91.27660689979976,4.685557720282968,706.7279379640513,55.426929883306265,989,0.015023291778336,979,10,0,0.9898887765419616,0.0101112234580384,0.0,True,567.0,13.434347973244154,0.6997329110911313,570,0,0.0,,0.2843646522044218,0.396923438365224,,intact
770,897,19.195295537980854,19.13528344369651,2.4641016151377544,61.02599702842861,3.4641016151377544,1059.8204043242768,80.08960714446731,811,0.012319403065956,811,0,0,1.0,0.0,0.0,True,615.0,13.991446672986724,0.7300409774490942,615,0,0.0,,0.2989350844248255,,,intact
770,963,19.195295537980854,19.099138376906343,1.8284271247461903,45.2828680424453,2.8284271247461903,1043.7830962496396,51.82285374780994,792,0.0120307857314885,780,12,0,0.9848484848484848,0.0151515151515151,0.0,True,509.0,12.728697186576063,0.6647805378121912,509,0,0.0,,0.3090169943749474,0.4364916731037084,,intact
770,1044,19.195295537980854,19.118316638444128,1.0,24.7660229,2.0,1043.9125382797386,49.58087890050916,619,0.0094028489492315,619,0,0,1.0,0.0,0.0,True,913.0,17.04749031634278,0.8898920956783287,913,0,0.0,,0.3333333333333333,,,intact
771,1243,19.361236354515004,19.089098029406895,1.0,24.7660229,2.0,1312.9786303036076,62.470913593668335,547,0.0083091411554598,547,0,0,1.0,0.0,0.0,True,683.0,14.744682168956,0.7669468890299963,684,0,0.0,,0.3333333333333333,,,intact
771,1295,19.361236354515004,20.1869800389977,8.774964387392123,217.32096896483776,9.774964387392124,1340.3247499506865,39.07846426755288,129,0.0019595597971742,118,11,0,0.9147286821705426,0.0852713178294573,0.0,False,90.0,5.352372348458314,0.2706757895325105,103,0,0.0,,0.1399917483385254,0.2782648450059398,,intact
771,1400,19.361236354515004,18.95051290288553,1.0,24.7660229,2.0,1302.8440643961828,9.153884663110102,572,0.008688900806075,555,17,0,0.9702797202797204,0.0297202797202797,0.0,True,725.0,15.191269449366246,0.7930344995370737,725,0,0.0,,0.3333333333333333,0.4494897427831781,,intact
771,1672,19.361236354515004,18.90475517153976,1.0,24.7660229,2.0,1314.9420388662086,69.17572824139515,516,0.007838239188697,514,2,0,0.996124031007752,0.003875968992248,0.0,True,698.0,14.905713688256792,0.7790580143785223,698,0,0.0,,0.3203772410170408,0.474744871391589,,intact
771,1801,19.361236354515004,18.98877051288151,8.899494936611665,220.40509539855856,9.899494936611664,1323.430348323045,86.53432064186782,1774,0.0269477448076522,1743,31,0,0.9825253664036075,0.0174746335963923,0.0,True,391.0,11.156126814350138,0.5818057270719597,391,0,0.0,,0.2796331392033792,0.2306583719537366,,intact
771,1928,19.361236354515004,20.24131548119837,3.0,74.2980687,4.0,1337.1478771408792,46.22501366011912,258,0.0039191195943485,258,0,0,1.0,0.0,0.0,True,190.0,7.776816725043752,0.3927432129780415,190,0,0.0,,0.2871313003805287,,,intact
771,2129,19.361236354515004,18.97971762030106,2.146264369941973,53.15443253543696,3.146264369941973,1335.154756319977,47.92896344110988,164,0.0024912233080354,163,1,0,0.9939024390243902,0.0060975609756097,0.0,True,151.0,6.93287767191607,0.361643462312903,151,0,0.0,,0.3203772410170408,0.5,,intact
771,2179,19.361236354515004,18.524880542674577,5.0,123.8301145,6.0,1307.1646784913169,47.47958429276416,1222,0.0185626517220693,1069,153,0,0.8747954173486089,0.1252045826513911,0.0,True,495.0,12.552425807826008,0.6626398710582639,495,0,0.0,,0.2696862318229452,0.3613020955135854,,intact
771,2218,19.361236354515004,18.744191281732817,1.0,24.7660229,2.0,1325.6298643048144,79.43491345891752,427,0.006486294832507,424,3,0,0.9929742388758782,0.0070257611241217,0.0,True,478.0,12.334995970645954,0.6474141210745672,478,0,0.0,,0.3203772410170408,0.4772255750516612,,intact
772,802,19.27787361415411,19.1400635167446,9.198039027185567,227.7988451823715,10.198039027185567,1167.7278280533208,18.093901498639926,1683,0.025565419679413,1675,8,0,0.9952465834818776,0.0047534165181224,0.0,True,289.0,9.591222920311855,0.4993096265232755,289,0,0.0,,0.2634281733127919,0.4224217186587497,,intact
772,899,19.27787361415411,19.17194199551096,1.0,24.7660229,2.0,1130.7119665014884,45.55083727034373,552,0.0083850930855828,552,0,0,1.0,0.0,0.0,True,958.0,17.462556255144076,0.9083297788691888,958,0,0.0,,0.3333333333333333,,,intact
772,1490,19.27787361415411,18.96955042558337,2.449489742783178,60.66411906308329,3.449489742783178,1138.4976725591173,73.00683802641737,701,0.0106484606032492,663,24,14,0.9457917261055636,0.0342368045649072,0.0199714693295292,True,769.0,15.64545628849907,0.8181181703763417,769,75,0.0888625592417061,0.3870333480744864,0.2817290466902531,0.4270509831248423,0.1053043013842332,intact
772,1733,19.27787361415411,18.91766081225133,1.0,24.7660229,2.0,1153.0322159877146,64.4136638786715,581,0.0088256142802964,581,0,0,1.0,0.0,0.0,True,1182.0,19.39696588307668,1.0156666832585075,1182,0,0.0,,0.3333333333333333,,,intact
772,2167,19.27787361415411,18.524880542674577,1.0,24.7660229,2.0,1131.0873049289253,44.591529158027285,558,0.0084762354017305,543,15,0,0.9731182795698924,0.0268817204301075,0.0,True,1132.0,18.982275710779543,1.0042800390696185,1132,0,0.0,,0.3333333333333333,0.4721359549995794,,intact
773,1079,19.120058209753424,19.115703686398952,1.0,24.7660229,2.0,826.4725653552698,33.87629134876604,598,0.0090838508427148,583,15,0,0.9749163879598662,0.0250836120401337,0.0,True,649.0,14.372999552399635,0.751809240335602,649,175,0.212378640776699,,0.3333333333333333,0.4721359549995794,,intact
773,1153,19.120058209753424,19.09521080267005,5.477225575051661,135.6490940201951,6.477225575051661,811.4289474184842,88.07972160743259,999,0.015175195638582,954,45,0,0.954954954954955,0.045045045045045,0.0,True,598.0,13.796713809378916,0.7220524238567424,598,94,0.1358381502890173,,0.2771863727725964,0.2898979485566356,,intact
773,1226,19.120058209753424,19.082325746406504,1.0,24.7660229,2.0,814.2092165245351,79.62662183014234,511,0.007762287258574,511,0,0,1.0,0.0,0.0,True,745.0,15.399378727952763,0.8061998824798313,747,0,0.0,,0.3333333333333333,,,intact
773,1265,19.120058209753424,18.92721743294313,1.0,24.7660229,2.0,795.8923757007783,38.35201849680238,631,0.0095851335815268,631,0,0,1.0,0.0,0.0,True,564.0,13.398760233979036,0.7043216633856948,568,28,0.046979865771812,,0.3333333333333333,,,intact
774,800,19.083199859494755,19.163711462213467,1.0,24.7660229,2.0,1249.000737511577,8.899352428823734,453,0.0068812448691468,437,11,5,0.9646799116997792,0.0242825607064017,0.0110375275938189,True,528.0,12.964089628857147,0.6779156371510175,531,259,0.3278481012658228,0.4142135623730951,0.3203772410170408,0.4721359549995794,0.0938363213560543,intact
774,1021,19.083199859494755,19.05365417337505,1.0,24.7660229,2.0,1258.1334255860295,56.1948176462136,569,0.0086433296480012,565,4,0,0.9929701230228472,0.0070298769771528,0.0,True,1009.0,17.921346912535476,0.9398440100533322,1009,0,0.0,,0.3333333333333333,0.4860679774997897,,intact
774,1077,19.083199859494755,19.07860987206497,1.0,24.7660229,2.0,1259.1263968009948,59.47780092135238,625,0.0094939912653791,611,14,0,0.9776,0.0224,0.0,True,602.0,13.842779759955802,0.7254781603561037,607,42,0.0647149460708782,,0.3333333333333333,0.4364916731037084,,intact
774,1324,19.083199859494755,18.970434962167687,1.0,24.7660229,2.0,1282.5552199234107,43.47870671431851,615,0.0093420874051331,615,0,0,1.0,0.0,0.0,True,1213.0,19.649679181628848,1.0327359934848093,1213,10,0.008176614881439,,0.3333333333333333,,,intact
773,1311,19.120058209753424,18.972424867947545,1.0,24.7660229,2.0,824.559417584043,43.53953254925023,609,0.0092509450889854,596,13,0,0.9786535303776684,0.0213464696223316,0.0,True,619.0,14.036873567421145,0.7369891607637528,619,71,0.1028985507246376,,0.3333333333333333,0.4494897427831781,,intact
773,1662,19.120058209753424,18.889378922838045,1.414213562373095,35.02444547122265,2.414213562373095,806.9377556445577,79.27420489174811,602,0.0091446123868132,592,10,0,0.9833887043189368,0.0166112956810631,0.0,True,613.0,13.968677826861914,0.7350110330828534,616,0,0.0,,0.3090169943749474,0.4342847116185476,,intact
773,1687,19.120058209753424,18.891385940270133,1.0,24.7660229,2.0,794.5386047582849,32.17398201297444,579,0.0087952335082472,577,2,0,0.996545768566494,0.003454231433506,0.0,True,866.0,16.602902199168756,0.8735738707343202,866,1,0.0011534025374855,,0.3333333333333333,0.4860679774997897,,intact
773,2041,19.120058209753424,18.78058610528174,6.071067811865476,150.35620445611326,7.071067811865476,795.5194793421192,48.13450602306041,1067,0.0162081418882553,962,105,0,0.901593252108716,0.0984067478912839,0.0,True,391.0,11.156126814350138,0.5887038078624172,391,0,0.0,,0.2742918851774318,0.3190428972593295,,intact
774,2391,19.083199859494755,19.484007402734445,3.47213595499958,85.99099857343296,4.47213595499958,1268.6606602896218,89.66610660000794,1170,0.0177727516487898,950,220,0,0.811965811965812,0.188034188034188,0.0,True,468.0,12.205286835384658,0.6329359941671435,550,0,0.0,,0.25,0.4068781988545112,,intact
775,856,19.100010951845118,19.10807849321883,4.39834563766817,108.929528784605,5.39834563766817,1078.643691653069,85.79521098814129,1288,0.0195652171996934,1188,100,0,0.922360248447205,0.077639751552795,0.0,True,760.0,15.553633450087505,0.8141539488620967,760,0,0.0,,0.2771863727725964,0.4026997478492772,,intact
775,1144,19.100010951845118,19.163928145781764,1.0,24.7660229,2.0,1073.9170954738338,80.50552797166044,589,0.0089471373684933,589,0,0,1.0,0.0,0.0,True,922.0,17.131308037083887,0.8954283558404664,925,0,0.0,,0.3333333333333333,,,intact
775,1420,19.100010951845118,18.83592467157747,4.773112505913769,118.21101362573678,5.773112505913769,1061.1431546362137,42.75082669580134,1252,0.0190183633028075,1111,141,0,0.8873801916932907,0.1126198083067092,0.0,True,716.0,15.09668435477122,0.7959041529715247,716,0,0.0,,0.2714970279031851,0.393529818721632,,intact
777,1124,19.122234727833145,19.043565794643428,1.0,24.7660229,2.0,1131.753783465888,27.68927860943381,609,0.0092509450889854,609,0,0,1.0,0.0,0.0,True,989.0,17.742842991915612,0.9297770647554744,990,0,0.0,,0.3333333333333333,,,intact
777,1284,19.122234727833145,19.019837933964556,1.0,24.7660229,2.0,1149.7102342892358,86.88351722884474,597,0.0090686604566902,597,0,0,1.0,0.0,0.0,True,698.0,14.905713688256792,0.7815890772598755,698,0,0.0,,0.3333333333333333,,,intact
777,2004,19.122234727833145,19.050365658609472,1.0,24.7660229,2.0,1159.9300849274914,53.090570869953176,627,0.0095243720374284,627,0,0,1.0,0.0,0.0,True,784.0,15.797308339337176,0.8276778725793987,784,0,0.0,,0.3333333333333333,,,intact
778,813,19.25622245742749,19.181895827229184,1.0,24.7660229,2.0,664.8352821354528,84.47282698946618,555,0.0084306642436567,552,3,0,0.9945945945945946,0.0054054054054054,0.0,True,863.0,16.574119336381386,0.8623793294791575,865,0,0.0,,0.3333333333333333,0.4772255750516612,,intact
776,1760,19.113090019822344,19.38561867271492,3.0,74.2980687,4.0,1336.406024337762,54.481299591374814,193,0.002931744502749,193,0,0,1.0,0.0,0.0,True,195.0,7.878478774854901,0.4092853522841453,195,0,0.0,,0.2989350844248255,,,intact
776,2226,19.113090019822344,19.20975487001036,7.0,173.3621603,8.0,1340.644285132414,36.44422021662816,131,0.0019899405692234,131,0,0,1.0,0.0,0.0,True,161.0,7.158763278359629,0.3736029148639168,161,0,0.0,,0.1492341944601806,,,intact
776,2284,19.113090019822344,18.70310587658897,3.16227766016838,78.31704094788851,4.16227766016838,1337.1078175449543,49.61648611003507,125,0.0018987982530758,125,0,0,1.0,0.0,0.0,True,246.0,8.848967849484623,0.467998836991659,246,0,0.0,,0.3090169943749474,,,intact
777,1096,19.122234727833145,19.037200232399154,3.1815405503520555,78.79410612729761,4.181540550352056,1159.3757713891905,59.91096466108319,717,0.010891506779643,695,22,0,0.9693165969316596,0.0306834030683403,0.0,True,508.0,12.716187407449045,0.6664767138560185,508,0,0.0,,0.2817290466902531,0.414213562373095,,intact
776,838,19.113090019822344,21.54539230973403,7.3484692283495345,181.9923571892499,8.348469228349535,1343.5285849525922,34.96914967885645,66,0.001002565477624,66,0,0,1.0,0.0,0.0,False,68.0,4.652426491681278,0.22885391805681,71,0,0.0,,0.109974184078859,,,intact
776,1111,19.113090019822344,19.24827864750692,2.0,49.5320458,3.0,1323.6652014231556,86.87367998385183,692,0.0105117471290278,647,45,0,0.934971098265896,0.065028901734104,0.0,True,738.0,15.326861909850871,0.7990779496303063,738,0,0.0,,0.2817290466902531,0.4142135623730951,,intact
776,1320,19.113090019822344,19.02489605080548,1.0,24.7660229,2.0,1316.5279292217035,64.44313237498203,565,0.0085825681039027,560,5,0,0.991150442477876,0.0088495575221238,0.0,True,871.0,16.65076307158569,0.8731852301141495,871,0,0.0,,0.3333333333333333,0.5,,intact
776,1489,19.113090019822344,18.9986966885068,1.0,24.7660229,2.0,1322.409781100041,82.86241893292436,547,0.0083091411554598,547,0,0,1.0,0.0,0.0,True,774.0,15.696236870863476,0.8236946218757643,774,0,0.0,,0.3333333333333333,,,intact
780,785,19.16674458637915,19.188381895156787,6.071067811865476,150.35620445611326,7.071067811865476,1206.9621597872456,41.75310237480928,1316,0.0199905480083824,1305,11,0,0.9916413373860182,0.0083586626139817,0.0,True,802.0,15.977625878690493,0.8331416081436771,802,0,0.0,,0.2801868778094689,0.3190428972593295,,intact
780,939,19.16674458637915,19.160677377612163,1.0,24.7660229,2.0,1211.8918318099422,52.764744562249625,551,0.0083699026995582,544,7,0,0.9872958257713248,0.0127041742286751,0.0,True,712.0,15.054455784347004,0.7855710096280775,712,0,0.0,,0.3333333333333333,0.4641016151377545,,intact
780,1017,19.16674458637915,19.18362587421284,8.43650317030929,208.9386307118025,9.43650317030929,1223.7249463093508,89.5444793750012,1878,0.0285275449542113,1715,163,0,0.9132055378061767,0.0867944621938232,0.0,True,301.0,9.788323438736636,0.5104682599504433,301,4,0.0131147540983606,,0.2658626798938589,0.2965855665137912,,intact
778,1327,19.25622245742749,19.21471350597402,1.0,24.7660229,2.0,661.8146450400152,75.85978677487385,490,0.0074432891520572,490,0,0,1.0,0.0,0.0,True,472.0,12.257335203001883,0.6372257339755202,472,0,0.0,,0.3203772410170408,,,intact
778,1699,19.25622245742749,18.9076493472083,11.74734012447073,290.9348945367309,12.74734012447073,647.4302256146934,37.528652330833005,87,0.0013215635841407,86,1,0,0.9885057471264368,0.0114942528735632,0.0,False,104.0,5.753627391751592,0.301522205147576,106,0,0.0,,0.0979820763643902,0.151433233238446,,intact
778,1920,19.25622245742749,18.806271300937965,1.7320508075688772,42.89600996421431,2.732050807568877,662.359010605503,77.5929469612048,540,0.0082028084532876,540,0,0,1.0,0.0,0.0,True,427.0,11.65840132267193,0.6125926165891125,427,0,0.0,,0.3090169943749474,,,intact
778,1982,19.25622245742749,18.737620652428607,2.6502815398728847,65.63693330793913,3.6502815398728847,652.2654850878828,43.37444002820461,154,0.0023393194477894,154,0,0,1.0,0.0,0.0,True,232.0,8.593479713983122,0.4523616991908807,232,0,0.0,,0.2958163163244892,,,intact
784,2150,19.21234230377166,18.70037559577552,36.05551275463989,892.9516545526536,37.05551275463989,622.0366366257699,8.606573023721468,130,0.0019747501831988,130,0,0,1.0,0.0,0.0,False,175.0,7.463526651802308,0.3937215301513084,175,0,0.0,,0.0266886117815055,,,intact
785,835,19.188381895156787,19.16327808037605,1.0,24.7660229,2.0,1174.7598497621082,36.69900778066036,622,0.0094484201073053,621,1,0,0.9983922829581994,0.0016077170418006,0.0,True,816.0,16.11647812414279,0.8404579167850674,816,0,0.0,,0.3333333333333333,0.5,,intact
785,1670,19.188381895156787,18.88179300527829,3.898979485566356,96.5622152261666,4.898979485566356,1182.852655971334,70.38381745202788,1091,0.0165727111528459,959,132,0,0.8790100824931256,0.1209899175068744,0.0,True,845.0,16.40036139313104,0.8615858180858323,847,0,0.0,,0.2553967929896867,0.4142135623730951,,intact
780,1223,19.16674458637915,19.1069886829975,6.032065437739018,149.39027076534305,7.032065437739018,1229.642764774794,75.17186013802993,1699,0.0258084658558067,1690,9,0,0.9947027663331371,0.0052972336668628,0.0,True,699.0,14.916387312029334,0.7794581838696224,699,19,0.0264623955431754,,0.2708131845707603,0.330295985389095,,intact
780,1247,19.16674458637915,19.141149564065117,1.0,24.7660229,2.0,1224.221988189079,89.09707802162033,582,0.0088408046663211,582,0,0,1.0,0.0,0.0,True,1037.0,18.16830624941662,0.9485411115560326,1037,0,0.0,,0.3660254037844386,,,intact
780,1469,19.16674458637915,18.954057663790387,2.0,49.5320458,3.0,1204.5516135405896,20.93026202809329,520,0.0078990007327954,518,2,0,0.9961538461538462,0.0038461538461538,0.0,True,562.0,13.374982468597496,0.7017156869272348,562,0,0.0,,0.3090169943749474,0.4195957104764928,,intact
780,1684,19.16674458637915,19.057598893305585,1.0,24.7660229,2.0,1237.855163650324,42.99807439917127,564,0.0085673777178781,555,9,0,0.9840425531914894,0.0159574468085106,0.0,True,1113.0,18.822298035111416,0.984833031605369,1113,35,0.0304878048780487,,0.3333333333333333,0.4772255750516612,,intact
782,812,19.18167954941262,19.10829644034616,4.0,99.0640916,5.0,897.0053265174629,85.02994041583185,955,0.0145068186534993,930,25,0,0.9738219895287958,0.0261780104712041,0.0,True,694.0,14.86294254216004,0.7763359551928343,694,0,0.0,,0.2933997741163456,0.3090169943749474,,intact
782,1000,19.18167954941262,19.083199859494755,5.6332495807108,139.51318811729905,6.6332495807108,877.3564431045273,38.49080788666004,1337,0.0203095461148991,1337,0,0,1.0,0.0,0.0,True,713.0,15.065024024177417,0.7874073697287309,736,0,0.0,,0.2870859492177851,,,intact
782,1003,19.18167954941262,19.119405157693013,1.0,24.7660229,2.0,878.3791933155164,32.70671695352284,565,0.0085825681039027,562,3,0,0.9946902654867256,0.0053097345132743,0.0,True,1147.0,19.10762778193065,0.9977590936679552,1149,0,0.0,,0.3203772410170408,0.4364916731037084,,intact
782,2365,19.18167954941262,17.909896243076773,2.0,49.5320458,3.0,898.2826114991713,81.83915120781438,547,0.0083091411554598,538,9,0,0.9835466179159048,0.016453382084095,0.0,True,823.0,16.18545755699417,0.872729573288797,841,0,0.0,,0.3021694792519622,0.4415184401122529,,intact
781,1281,19.245700868093813,19.030830410336964,4.766114533138578,118.03770167173282,5.766114533138578,1198.2828816635042,82.44542645704742,1123,0.0170588035056333,1058,65,0,0.942119323241318,0.0578806767586821,0.0,True,582.0,13.610890997982688,0.7111872755122178,582,0,0.0,,0.2742918851774318,0.3660254037844386,,intact
781,1363,19.245700868093813,18.96534774986181,9.498655478055456,235.24391908873187,10.498655478055456,1209.8306090480992,69.3325355100011,1631,0.0247755196061335,1506,125,0,0.9233599019006744,0.0766400980993255,0.0,True,584.0,13.63425735166143,0.7136290599077986,584,0,0.0,,0.2860288452819985,0.2074260760962176,,intact
781,1388,19.245700868093813,19.077516692335312,1.414213562373095,35.02444547122265,2.414213562373095,1211.47979661747,59.34575226188902,647,0.0098281797579205,646,1,0,0.9984544049459042,0.0015455950540958,0.0,True,655.0,14.439285835884782,0.7535528984807452,655,0,0.0,,0.3090169943749474,0.387425886722793,,intact
781,1846,19.245700868093813,18.709246095636985,5.422466567392307,134.29293118252227,6.422466567392307,1218.9040673258523,36.70760740974647,1254,0.0190487440748568,1153,101,0,0.919457735247209,0.080542264752791,0.0,True,625.0,14.104739588693908,0.743235900298962,635,0,0.0,,0.2742918851774317,0.3797958971132713,,intact
789,849,19.21449796632033,19.0759860302066,1.0,24.7660229,2.0,924.9320850900212,34.18508357898395,599,0.0090990412287394,588,11,0,0.9816360601001668,0.018363939899833,0.0,True,1000.0,17.841241161527712,0.9318890387045496,1000,0,0.0,,0.3333333333333333,0.4721359549995794,,intact
785,883,19.188381895156787,19.13702192837531,10.40321551489818,257.6462736756036,11.40321551489818,1166.337523405426,18.12204446851615,1859,0.0282389276197438,1834,25,0,0.9865519096288328,0.0134480903711672,0.0,True,369.0,10.837727990765352,0.5655636684569466,369,0,0.0,,0.2753930227658979,0.2412742924521226,,intact
785,1247,19.188381895156787,19.141149564065117,11.225303344945887,278.0061197003765,12.225303344945887,1207.2710131014346,46.47821196651037,2458,0.0373379688484832,2192,266,0,0.8917819365337672,0.1082180634662327,0.0,True,476.0,12.309163489997376,0.6422809265536091,476,0,0.0,,0.2656344619433038,0.3090169943749474,,intact
785,1469,19.188381895156787,18.954057663790387,6.082762530298219,150.64583612062765,7.082762530298219,1187.6006384529455,83.7805461590544,1805,0.027418646774415,1591,214,0,0.8814404432132964,0.1185595567867036,0.0,True,614.0,13.980066885278037,0.7330452402590852,614,0,0.0,,0.25,0.375,,intact
785,1555,19.188381895156787,18.888486778174983,3.898979485566356,96.5622152261666,4.898979485566356,1185.1486595171525,76.7334906832181,945,0.0143549147932533,945,0,0,1.0,0.0,0.0,True,571.0,13.481652161769508,0.7081281960148036,571,0,0.0,,0.3021694792519622,,,intact
787,1842,19.085384791945668,18.77246037745065,1.7320508075688772,42.89600996421431,2.732050807568877,1091.6891316348815,38.51928118106601,735,0.0111649337280859,696,39,0,0.946938775510204,0.0530612244897959,0.0,True,738.0,15.326861909850871,0.8097059851806286,738,0,0.0,,0.3090169943749474,0.4364916731037084,,intact
787,2155,19.085384791945668,18.753699206477247,1.0,24.7660229,2.0,1073.774829507352,82.86247027061712,578,0.0087800431222226,578,0,0,1.0,0.0,0.0,True,709.0,15.022706457370044,0.7940311905011321,709,0,0.0,,0.3333333333333333,,,intact
789,905,19.21449796632033,19.24591570942032,1.8284271247461903,45.2828680424453,2.8284271247461903,948.35357565436,68.81919900522149,609,0.0092509450889854,595,14,0,0.9770114942528736,0.0229885057471264,0.0,True,941.0,17.30692355385402,0.8999863443887272,941,0,0.0,,0.2989350844248255,0.4206322727489686,,intact
789,1082,19.21449796632033,19.1289787871486,8.222125139210444,203.62933948435156,9.222125139210444,940.1820586413356,88.27446880985855,1733,0.0263249389806434,1728,5,0,0.9971148297749568,0.0028851702250432,0.0,True,427.0,11.65840132267193,0.6081035059825239,427,0,0.0,,0.2833003940990191,0.2228126796486022,,intact
789,1164,19.21449796632033,19.068547889091885,1.0,24.7660229,2.0,940.0296441890902,87.50251543460443,479,0.0072761949057866,478,1,0,0.9979123173277662,0.0020876826722338,0.0,True,899.0,16.91628173326597,0.8837479544942975,899,0,0.0,,0.3333333333333333,0.5,,intact
789,1910,19.21449796632033,18.78306756458076,6.69041575982343,165.69498991830795,7.69041575982343,954.5966347459888,53.417499806302295,1313,0.0199449768503085,1147,166,0,0.8735719725818736,0.1264280274181264,0.0,True,345.0,10.479356408358663,0.5515804111100984,345,0,0.0,,0.2742918851774317,0.3254025221138256,,intact
787,1019,19.085384791945668,19.076204711264374,6.483314773547883,160.56592214959517,7.483314773547883,1070.0296166196886,74.36497297579048,1490,0.0226336751766639,1482,8,0,0.9946308724832216,0.0053691275167785,0.0,True,569.0,13.458020851469092,0.705317625741823,569,0,0.0,,0.2796806945639942,0.2557852727318305,,intact
787,1115,19.085384791945668,19.16717781147279,1.0,24.7660229,2.0,1092.3531703917015,30.405156170734443,593,0.0090078989125917,592,1,0,0.9983136593591906,0.0016863406408094,0.0,True,730.0,15.243563130520608,0.7969956569214718,733,0,0.0,,0.3333333333333333,0.4772255750516612,,intact
787,1278,19.085384791945668,19.041590730763403,1.0,24.7660229,2.0,1067.621412446043,63.16663441504159,651,0.0098889413020189,651,0,0,1.0,0.0,0.0,True,776.0,15.716503163191918,0.8244295776270479,776,0,0.0,,0.3333333333333333,,,intact
787,1417,19.085384791945668,19.057817996535004,3.685557720282968,91.27660689979976,4.685557720282968,1090.2514856936582,48.86667367784053,1086,0.0164967592227228,1059,27,0,0.9751381215469612,0.0248618784530386,0.0,True,590.0,13.704117368456696,0.7185614403935355,590,0,0.0,,0.2898979485566356,0.424807680927192,,intact
790,868,19.20630387369838,19.117010251707445,3.47213595499958,85.99099857343296,4.47213595499958,958.493776850145,85.7029363687967,835,0.0126839723305465,830,5,0,0.994011976047904,0.0059880239520958,0.0,True,740.0,15.347615963921076,0.8009545267248492,740,0,0.0,,0.2817290466902531,0.4,,intact
