Repository: AmiraliKhosrozadeh/ice-bonded-granular-microCT

# Grain-scale kinematics, ice-bond failure and damage evolution in ice-bonded granular media under in-situ uniaxial compression

Analysis code, per-specimen tables and supplementary material for the paper of

## Results for every specimen

The paper shows one or two specimens per figure.  The same rendering for
every specimen and every scan is in [`supplementary/`](supplementary/README.md):
the void and crack classes (Fig. 11 of the paper), the crack orientation
classes (Fig. 12), the ice-path maps (Fig. 18) and the per-scan tables behind
Tables 2–4, each as one sheet per material, compiled with their text in
[`supplementary/supplementary.pdf`](supplementary/supplementary.pdf).

File: paper/data/bonds/Alumina_75_1000_T5/Alumina_75_1000_T5_throats_scan03_classified.csv (part 34 of 64)
bead_a,bead_b,r_a_vox,r_b_vox,gap_vox,gap_um,dsum_min,z_mid,axis_dip_deg,lens_vox,lens_mm3,binder_vox,pore_vox,crack_vox,binder_frac,pore_frac,crack_frac,connected,bond_area_vox,r_bond_vox,r_bond_over_R,neck_binder_vox,neck_crack_vox,neck_severed,q_crack_med,q_binder_med,q_pore_med,dq_paired,cls
790,1570,19.20630387369838,18.9031964021419,1.0,24.7660229,2.0,941.7973692898852,37.75711618255555,564,0.0085673777178781,552,12,0,0.9787234042553192,0.0212765957446808,0.0,True,644.0,14.317526556719258,0.751388837591026,644,0,0.0,,0.3333333333333333,0.4318516525781366,,intact
791,1477,19.15243715771465,19.07226768486378,1.414213562373095,35.02444547122265,2.414213562373095,960.6241650623996,51.3263691420801,501,0.0076103833983279,494,7,0,0.9860279441117764,0.0139720558882235,0.0,True,520.0,12.865501965161371,0.6731511475704327,520,0,0.0,,0.3090169943749474,0.4415184401122529,,intact
791,1554,19.15243715771465,18.788028517155144,1.0,24.7660229,2.0,949.0676274477626,86.3320295205241,539,0.008187618067263,539,0,0,1.0,0.0,0.0,True,769.0,15.64545628849907,0.8247371775861979,769,36,0.0447204968944099,,0.3333333333333333,,,intact
792,1728,19.194431604971705,18.82582606108957,1.0,24.7660229,2.0,1278.1335685114043,11.588759156607392,527,0.0080053334349677,497,30,0,0.9430740037950665,0.0569259962049335,0.0,True,1017.0,17.99225261741606,0.946456111657382,1017,0,0.0,,0.3333333333333333,0.4494897427831781,,intact
792,1750,19.194431604971705,18.930548868473785,7.547442467302883,186.92013298165568,8.547442467302883,1316.6906501075082,30.285496194404327,1629,0.0247451388340843,1622,7,0,0.9957028852056476,0.0042971147943523,0.0,True,354.0,10.61516366850092,0.5568613301137038,354,0,0.0,,0.2798057840438667,0.4475420721483127,,intact
792,1828,19.194431604971705,18.73875384831968,1.0,24.7660229,2.0,1303.617156174082,68.7481720659767,550,0.0083547123135336,550,0,0,1.0,0.0,0.0,True,1043.0,18.220790632947125,0.9606781194467888,1043,0,0.0,,0.3333333333333333,,,intact
793,869,19.112654339223603,19.040273793852723,1.414213562373095,35.02444547122265,2.414213562373095,733.8509005145082,58.87461441662062,504,0.0076559545564017,489,2,13,0.9702380952380952,0.0039682539682539,0.0257936507936507,True,850.0,16.448811606198852,0.8622568390465793,850,380,0.3089430894308943,0.4270509831248423,0.3090169943749474,0.4135254915624211,0.1180339887498949,intact
791,2306,19.15243715771465,19.551272685063203,2.23606797749979,55.37851073671648,3.23606797749979,942.85018134944,76.1486258447518,640,0.0097218470557482,575,65,0,0.8984375,0.1015625,0.0,True,655.0,14.439285835884782,0.746144795656025,655,0,0.0,,0.2817290466902531,0.4142135623730951,,intact
792,801,19.194431604971705,19.21773055352236,1.0,24.7660229,2.0,1311.981997715446,36.38448165650241,588,0.0089319469824687,587,1,0,0.9982993197278912,0.0017006802721088,0.0,True,839.0,16.342031529409077,0.8508779829669323,839,0,0.0,,0.3333333333333333,0.4494897427831781,,intact
792,1053,19.194431604971705,19.072923968807896,1.0,24.7660229,2.0,1289.530446223199,69.04401282018854,558,0.0084762354017305,558,0,0,1.0,0.0,0.0,True,826.0,16.214930341750197,0.8474549703591487,826,0,0.0,,0.3333333333333333,,,intact
792,1273,19.194431604971705,18.967338723150384,1.0,24.7660229,2.0,1304.9072993817424,64.21731033823795,545,0.0082787603834106,545,0,0,1.0,0.0,0.0,True,811.0,16.067025788709444,0.842048240978452,811,0,0.0,,0.3333333333333333,,,intact
793,1055,19.112654339223603,19.099356528115692,3.3166247903554,82.13960550864952,4.3166247903554,744.008875055701,88.97330469120455,691,0.0104965567430032,669,22,0,0.9681620839363242,0.0318379160636758,0.0,True,606.0,13.888692920047486,0.7269281361959664,606,448,0.4250474383301708,,0.2898979485566356,0.4377476530537126,,intact
793,1575,19.112654339223603,18.88201620751255,1.0,24.7660229,2.0,756.3354691500824,50.862772313168136,609,0.0092509450889854,609,0,0,1.0,0.0,0.0,True,710.0,15.033297016639144,0.7913371428314987,710,283,0.2849949647532729,,0.3333333333333333,,,intact
794,1121,19.30268043648954,19.170859434328097,1.0,24.7660229,2.0,1138.9866568499135,43.06728185292238,546,0.0082939507694352,543,3,0,0.9945054945054944,0.0054945054945054,0.0,True,691.0,14.83078323464406,0.7709601603825014,691,89,0.1141025641025641,,0.3333333333333333,0.4772255750516612,,intact
794,1349,19.30268043648954,19.162411257890174,1.0,24.7660229,2.0,1115.342265672297,61.29535434004059,565,0.0085825681039027,558,7,0,0.9876106194690264,0.0123893805309734,0.0,True,767.0,15.625097846188597,0.8124300324219241,770,0,0.0,,0.3333333333333333,0.4494897427831781,,intact
794,2245,19.30268043648954,18.702423381117757,1.414213562373095,35.02444547122265,2.414213562373095,1140.3572134288745,38.99459318843055,658,0.0099952740041912,648,8,2,0.9848024316109424,0.0121580547112462,0.0030395136778115,True,610.0,13.934454799959427,0.7332938684674118,632,409,0.3928914505283381,0.4270509831248423,0.3090169943749474,0.4342847116185476,0.1180339887498949,intact
795,1041,19.133327270768987,19.091499942890227,3.16227766016838,78.31704094788851,4.16227766016838,1320.127955335762,80.47481983643192,994,0.015099243708459,994,0,0,1.0,0.0,0.0,True,784.0,15.797308339337176,0.8265470109799312,784,0,0.0,,0.3064247145378172,,,intact
795,1594,19.133327270768987,19.011254973442597,1.0,24.7660229,2.0,1317.537664292995,87.43128373870977,558,0.0084762354017305,556,2,0,0.996415770609319,0.003584229390681,0.0,True,1173.0,19.322978458135964,1.013144059852338,1173,0,0.0,,0.3333333333333333,0.474744871391589,,intact
795,1661,19.133327270768987,18.86347243543424,8.16515138991168,202.21832630451948,9.16515138991168,1324.083701222019,71.38367413801926,1883,0.0286034968843344,1798,85,0,0.9548592671269251,0.0451407328730748,0.0,True,320.0,10.09253008808064,0.5312305334195274,320,0,0.0,,0.2702497081968528,0.3973654529310078,,intact
794,1522,19.30268043648954,18.99979895682492,5.324555320336759,131.868058995777,6.324555320336759,1123.0497280605816,85.54720177289559,952,0.0144612474954255,944,8,0,0.9915966386554622,0.0084033613445378,0.0,True,418.0,11.534883286137944,0.6023047838595698,418,0,0.0,,0.280957962249861,0.4235942617560468,,intact
794,1937,19.30268043648954,18.86056468484972,1.0,24.7660229,2.0,1108.726087303647,33.86468941398531,602,0.0091446123868132,599,3,0,0.9950166112956812,0.0049833887043189,0.0,True,773.0,15.686093905752006,0.8220524148760616,774,72,0.0851063829787234,,0.3333333333333333,0.4772255750516612,,intact
794,1975,19.30268043648954,19.463652966708946,5.741657386773941,142.19801832479757,6.741657386773941,1130.1109958885409,76.73006035828733,1638,0.0248818523083057,1012,626,0,0.6178266178266179,0.3821733821733821,0.0,True,3.0,0.9772050238058398,0.0504151379828567,424,0,0.0,,0.1975496259559987,0.3581724473532314,,intact
794,2061,19.30268043648954,18.814817460488783,1.0,24.7660229,2.0,1119.5544559820569,74.76298285454723,471,0.0071546718175897,468,3,0,0.9936305732484076,0.0063694267515923,0.0,True,677.0,14.679774962390477,0.7702381201445114,677,115,0.1452020202020202,,0.3203772410170408,0.4772255750516612,,intact
796,955,19.19205538810364,19.12832634406384,7.0,173.3621603,8.0,838.452931810479,4.786694642122975,1440,0.0218741558754336,1256,109,75,0.8722222222222222,0.0756944444444444,0.0520833333333333,True,637.0,14.239501307948768,0.7431816001976634,637,0,0.0,0.2449655295864104,0.2958163163244893,0.25,-0.0508507867380788,intact
796,1215,19.19205538810364,19.08844285717857,6.69041575982343,165.69498991830795,7.69041575982343,830.7137446535439,48.93782439052507,1044,0.0158587630096893,1000,44,0,0.9578544061302682,0.0421455938697318,0.0,True,393.0,11.18462271470208,0.5843509477351435,393,0,0.0,,0.280957962249861,0.3682105550727427,,intact
796,1368,19.19205538810364,19.187733485671107,1.0,24.7660229,2.0,800.7850957668178,39.67691572718128,578,0.0087800431222226,573,5,0,0.991349480968858,0.0086505190311418,0.0,True,804.0,15.99753570059363,0.8336437573019007,806,0,0.0,,0.3333333333333333,0.4772255750516612,,intact
796,1742,19.19205538810364,18.884917356485012,1.0,24.7660229,2.0,821.4340380005528,72.4999785321343,559,0.0084914257877551,553,6,0,0.9892665474060824,0.0107334525939177,0.0,True,724.0,15.180789096653193,0.7973737407373398,724,0,0.0,,0.3333333333333333,0.4746807650256203,,intact
795,1770,19.133327270768987,19.05058492825025,1.0,24.7660229,2.0,1306.9198400014338,59.36049090034726,602,0.0091446123868132,602,0,0,1.0,0.0,0.0,True,845.0,16.40036139313104,0.8590194376967109,845,0,0.0,,0.3333333333333333,,,intact
795,2021,19.133327270768987,18.651322362400787,3.3166247903554,82.13960550864952,4.3166247903554,1295.8618383661492,12.691754716753744,742,0.0112712664302581,723,19,0,0.9743935309973046,0.0256064690026954,0.0,True,908.0,17.000746355818674,0.8998758236939868,908,12,0.0130434782608695,,0.303832434700687,0.3483314773547883,,intact
795,2185,19.133327270768987,21.560809779199303,4.0,99.0640916,5.0,1338.763888344974,16.233265682109216,172,0.0026127463962323,172,0,0,1.0,0.0,0.0,True,334.0,10.31094088749354,0.5067531411138045,334,0,0.0,,0.2026065480788363,,,intact
795,2227,19.133327270768987,18.957379673404084,7.0,173.3621603,8.0,1334.94297059069,36.36302915227981,235,0.0035697407157825,235,0,0,1.0,0.0,0.0,False,314.0,9.99746489174682,0.5249293433382277,314,0,0.0,,0.1983555576735248,,,intact
796,2100,19.19205538810364,19.068547889091885,3.0,74.2980687,4.0,813.0986618097206,83.43365924872941,826,0.0125472588563251,823,3,0,0.99636803874092,0.0036319612590799,0.0,True,488.0,12.463355264843006,0.6514981049591313,488,0,0.0,,0.303832434700687,0.4541634565979919,,intact
796,2221,19.19205538810364,18.48514241857223,1.0,24.7660229,2.0,823.032629336326,67.03850614594978,545,0.0082787603834106,545,0,0,1.0,0.0,0.0,True,690.0,14.820047957642227,0.7866852537009176,690,0,0.0,,0.3333333333333333,,,intact
796,2244,19.19205538810364,18.468825957338247,1.0,24.7660229,2.0,815.6571925839845,89.61069671851648,538,0.0081724276812384,538,0,0,1.0,0.0,0.0,True,677.0,14.679774962390477,0.7795768148780818,677,0,0.0,,0.3090169943749474,,,intact
797,847,19.079921522398894,19.35847622647444,15.0635988542603,373.06543418102433,16.0635988542603,1345.9215614015654,79.55954146454721,89,0.0013519443561899,84,5,0,0.9438202247191012,0.0561797752808988,0.0,False,3.0,0.9772050238058398,0.0508452527178754,3,0,0.0,,0.1397124153493791,0.1656352992780501,,intact
798,1624,18.99803526611772,18.771331247649453,6.082762530298219,150.64583612062765,7.082762530298219,1191.4280066786791,77.45547084226364,1265,0.0192158383211274,1014,108,143,0.8015810276679842,0.0853754940711462,0.1130434782608695,True,862.0,16.56451393462626,0.8771401515875776,863,142,0.1412935323383084,0.3090169943749474,0.2523815257575273,0.3420512615433831,0.05663546861742,intact
798,1675,18.99803526611772,19.00112151000731,3.898979485566356,96.5622152261666,4.898979485566356,1190.465173696957,74.12398090791756,1249,0.0189727921447337,1150,99,0,0.9207365892714172,0.0792634107285828,0.0,True,564.0,13.398760233979036,0.7052135558122443,564,117,0.171806167400881,,0.2742918851774317,0.414213562373095,,intact
798,2142,18.99803526611772,18.639419500096697,1.0,24.7660229,2.0,1194.4887607993774,84.950289658015,376,0.0057115851452521,354,12,10,0.9414893617021276,0.0319148936170212,0.026595744680851,True,426.0,11.64474179680661,0.6187847647583019,506,166,0.2470238095238095,0.4721359549995794,0.3090169943749474,0.4746807650256203,0.163118960624632,intact
797,1037,19.079921522398894,19.097392987798774,6.071067811865476,150.35620445611326,7.071067811865476,1328.7561725123194,54.048963228778696,1000,0.0151903860246066,993,7,0,0.993,0.007,0.0,True,440.0,11.834540545406394,0.6199776331698359,440,0,0.0,,0.2801868778094689,0.4346149472541958,,intact
797,2039,19.079921522398894,20.475932596520444,17.49510542180909,433.2841815144381,18.49510542180909,1350.3075696492888,69.02196168938455,200,0.0030380772049213,200,0,0,1.0,0.0,0.0,False,68.0,4.652426491681278,0.2352332718031766,68,0,0.0,,0.1751881400287485,,,intact
797,2564,19.079921522398894,17.36770345312681,8.306623862918075,205.7220368107155,9.306623862918077,1332.6950444207464,67.14147196477913,489,0.0074280987660326,140,349,0,0.2862985685071574,0.7137014314928425,0.0,False,24.0,2.763953195770684,0.1516671222131294,41,0,0.0,,0.1244496715496477,0.3440061021863114,,intact
798,1054,18.99803526611772,18.9076493472083,10.489125293076055,259.77391720929086,11.489125293076055,1203.15075734077,73.65369704973425,2154,0.0327200914970028,858,136,1160,0.3983286908077994,0.0631383472609099,0.5385329619312906,True,340.0,10.403141895720198,0.5488961353339018,577,768,0.571003717472119,0.3317578651626855,0.1450366351404036,0.1994464478927055,0.1867212300222818,cohesive
798,1307,18.99803526611772,18.997594292270804,1.0,24.7660229,2.0,1178.4967532264436,22.184880758907607,575,0.0087344719641488,563,5,7,0.9791304347826087,0.008695652173913,0.0121739130434782,True,952.0,17.407785949022028,0.9163046461578528,952,18,0.0185567010309278,0.3797958971132712,0.3333333333333333,0.4721359549995794,0.0464625637799379,intact
798,1353,18.99803526611772,18.975961447914905,1.0,24.7660229,2.0,1206.733234336286,57.6694319034387,486,0.0073825276079588,481,3,2,0.9897119341563786,0.0061728395061728,0.0041152263374485,True,918.0,17.094106455639025,0.9003058900735723,921,824,0.4722063037249284,0.4216254894180499,0.3333333333333333,0.4772255750516612,0.0882921560847165,intact
798,1414,18.99803526611772,19.00839226372104,5.0,123.8301145,6.0,1181.5993017626129,47.72361560032505,1259,0.0191246960049798,611,114,534,0.4853057982525814,0.0905480540111199,0.4241461477362986,True,1.0,0.5641895835477563,0.0296891668181552,487,270,0.35667107001321,0.3726822671238252,0.179128784747792,0.3224385204284403,0.1935534823760332,cohesive
798,1580,18.99803526611772,18.85250776968976,5.0,123.8301145,6.0,1209.825310766534,52.08662841226358,875,0.0132915877715308,340,74,461,0.3885714285714285,0.0845714285714285,0.5268571428571428,True,197.0,7.918778161951929,0.4184234902236717,253,1050,0.8058326937835764,0.3699677034698106,0.1666666666666666,0.2441631311987593,0.2033010368031439,cohesive
749,1037,31.213227772677293,19.097392987798774,29.61110896395618,733.349402695734,30.61110896395618,1343.4897377762604,26.058198991038115,696,0.0105725086731262,623,73,0,0.8951149425287356,0.1048850574712643,0.0,False,289.0,9.591222920311855,0.3812802456155224,289,0,0.0,,0.0715466102628833,0.1152539165240732,,intact
749,1652,31.213227772677293,19.076642058339388,4.123105625617661,102.1129283431658,5.123105625617661,1346.4066932747287,20.69915630103208,189,0.0028709829586506,184,5,0,0.9735449735449736,0.0264550264550264,0.0,True,414.0,11.479559785988718,0.4565356730714227,414,0,0.0,,0.2066023463355754,0.375,,intact
749,2206,31.213227772677293,18.64880571619693,8.54400374531753,211.6009924142197,9.54400374531753,1351.6387654542211,37.01163545248151,217,0.0032963137673396,217,0,0,1.0,0.0,0.0,False,244.0,8.812923024107548,0.3534923230146233,244,0,0.0,,0.1818181818181818,,,intact
799,2113,19.28215520754624,18.92855014787733,42.72001872658765,1058.0049620710986,43.72001872658765,617.0657641710584,23.28963388091381,130,0.0019747501831988,129,1,0,0.9923076923076924,0.0076923076923076,0.0,False,175.0,7.463526651802308,0.3906510797107254,175,0,0.0,,0.0498298353515853,0.0551368060775715,,intact
800,884,19.163711462213467,19.147229152792296,2.449489742783178,60.66411906308329,3.449489742783178,1222.4921703648624,71.25120012008496,820,0.0124561165401774,807,13,0,0.9841463414634146,0.0158536585365853,0.0,True,614.0,13.980066885278037,0.7298211247678045,614,0,0.0,,0.2898979485566356,0.4415184401122529,,intact
800,1021,19.163711462213467,19.05365417337505,1.414213562373095,35.02444547122265,2.414213562373095,1238.3490720635978,63.09264258620654,601,0.0091294220007886,589,12,0,0.9800332778702164,0.0199667221297836,0.0,True,926.0,17.1684290081006,0.8984621897702508,927,37,0.0383817427385892,,0.3090169943749474,0.4270509831248423,,intact
800,1077,19.163711462213467,19.07860987206497,1.0,24.7660229,2.0,1239.342043278563,57.91818471586826,595,0.0090382796846409,586,9,0,0.984873949579832,0.015126050420168,0.0,True,741.0,15.35798247369064,0.8031930038684416,742,97,0.1156138259833134,,0.3333333333333333,0.4772255750516612,,intact
800,1259,19.163711462213467,19.09106327630096,1.0,24.7660229,2.0,1212.8901174731975,32.233500019518424,583,0.0088559950523457,577,6,0,0.9897084048027444,0.0102915951972555,0.0,True,1016.0,17.983404693292407,0.9401913782640544,1016,81,0.0738377392889699,,0.3333333333333333,0.3901194830787668,,intact
800,1281,19.163711462213467,19.030830410336964,3.1815405503520555,78.79410612729761,4.181540550352056,1212.3026778107896,37.38934473034527,800,0.0121523088196853,794,6,0,0.9925,0.0075,0.0,True,643.0,14.306406146065385,0.7491335381795523,643,0,0.0,,0.2898979485566356,0.36284770046169,,intact
800,1491,19.163711462213467,18.862130508102727,4.0,99.0640916,5.0,1235.668988864014,72.52033281818181,947,0.0143852955653025,923,9,15,0.9746568109820486,0.0095036958817317,0.0158394931362196,True,747.0,15.42003518087075,0.8110292570461933,747,118,0.1364161849710982,0.4142135623730951,0.2898979485566356,0.3145198591387564,0.1243156138164594,intact
802,1509,19.1400635167446,18.997814781753213,2.449489742783178,60.66411906308329,3.449489742783178,1198.5190401257655,68.18387178830167,935,0.0142030109330072,862,73,0,0.9219251336898396,0.0780748663101604,0.0,True,904.0,16.96325844612841,0.8895753619726962,904,0,0.0,,0.2742918851774317,0.414213562373095,,intact
802,1733,19.1400635167446,18.91766081225133,1.0,24.7660229,2.0,1176.2186911586628,39.70797012631149,574,0.0087192815781242,565,9,0,0.9843205574912892,0.0156794425087108,0.0,True,1039.0,18.185817873963178,0.9556965475262283,1039,0,0.0,,0.3333333333333333,0.4142135623730951,,intact
802,2638,19.1400635167446,18.532761400201743,5.6332495807108,139.51318811729905,6.6332495807108,1196.7432972071538,75.18283463867314,1529,0.0232261002316236,951,90,488,0.6219751471550032,0.0588620013080444,0.3191628515369522,True,254.0,8.991702346646203,0.4773574780478684,442,178,0.2870967741935484,0.3660254037844386,0.1975496259559987,0.3430703308172536,0.1684757778284399,cohesive
803,936,19.2043621431594,19.0954290436274,4.0197648378370845,99.553588026488,5.0197648378370845,980.54913647511,23.99027214303804,900,0.013671347422146,891,9,0,0.99,0.01,0.0,True,471.0,12.244343853084386,0.6393948099282908,471,0,0.0,,0.2898979485566356,0.439607805437114,,intact
803,1133,19.2043621431594,19.142018313195525,1.0,24.7660229,2.0,1007.5078696756012,68.53470791924977,583,0.0088559950523457,579,4,0,0.9931389365351628,0.006861063464837,0.0,True,778.0,15.736743355948496,0.8207681230232272,778,0,0.0,,0.3333333333333333,0.4886127875258306,,intact
803,1157,19.2043621431594,19.080795855776486,2.6502815398728847,65.63693330793913,3.6502815398728847,1008.4023065175916,66.85968742598884,973,0.0147802456019423,817,156,0,0.8396711202466598,0.1603288797533401,0.0,True,663.0,14.527197064122632,0.7588944553670854,666,0,0.0,,0.2553967929896867,0.424807680927192,,intact
803,1242,19.2043621431594,19.040493295988867,1.0,24.7660229,2.0,1012.1257019418844,52.14231148050289,648,0.0098433701439451,648,0,0,1.0,0.0,0.0,True,817.0,16.126350393444792,0.8433212890085869,817,0,0.0,,0.3333333333333333,,,intact
803,1391,19.2043621431594,19.07729804135488,4.123105625617661,102.1129283431658,5.123105625617661,1020.7061429996644,18.251581905757067,1225,0.0186082228801432,1202,23,0,0.9812244897959184,0.0187755102040816,0.0,True,680.0,14.712264360219256,0.7686325143323156,680,0,0.0,,0.2898979485566356,0.414213562373095,,intact
803,2190,19.2043621431594,18.56629593315209,1.0,24.7660229,2.0,984.9968036150348,35.931469784267065,545,0.0082787603834106,531,14,0,0.9743119266055046,0.0256880733944954,0.0,True,686.0,14.777028859756632,0.7824607572312485,686,0,0.0,,0.3333333333333333,0.4364916731037084,,intact
804,1431,19.247849065552007,18.936764412821223,3.47213595499958,85.99099857343296,4.47213595499958,674.756369430125,82.06976656838887,889,0.0135042531758753,599,205,85,0.6737907761529809,0.2305961754780652,0.0956130483689538,True,599.0,13.808244704671576,0.723236060121033,599,501,0.4554545454545454,0.414213562373095,0.2171292729553324,0.4068781988545112,0.1970842894177625,intact
804,1475,19.247849065552007,19.03763937337028,4.123105625617661,102.1129283431658,5.123105625617661,667.3643952456354,78.13933843084378,1062,0.0161321899581323,552,510,0,0.519774011299435,0.480225988700565,0.0,False,562.0,13.374982468597496,0.6986972356345883,562,317,0.3606370875995449,,0.1695208471985372,0.39564392373896,,intact
804,1653,19.247849065552007,18.997153297951087,1.0,24.7660229,2.0,673.9252957082426,83.78571887882474,558,0.0084762354017305,556,2,0,0.996415770609319,0.003584229390681,0.0,True,886.0,16.79352729949365,0.878207674816074,888,733,0.4521900061690315,,0.3333333333333333,0.4568586240776848,,intact
801,1828,19.21773055352236,18.73875384831968,7.613903745752154,188.5661145256936,8.613903745752154,1319.0011524041458,68.98831141411348,1653,0.0251097080986748,1632,21,0,0.9872958257713248,0.0127041742286751,0.0,True,486.0,12.437789380968075,0.6553709900680089,486,0,0.0,,0.2711923793731366,0.4007871454417938,,intact
801,2232,19.21773055352236,19.915425699439574,11.0,272.4262519,12.0,1342.862145883203,50.05589448500294,123,0.0018684174810266,123,0,0,1.0,0.0,0.0,False,213.0,8.234075889688375,0.4208234999733838,213,0,0.0,,0.1437155838813476,,,intact
802,984,19.1400635167446,19.10131966478572,1.0,24.7660229,2.0,1209.3131616145324,17.6750292814822,561,0.0085218065598043,533,23,5,0.9500891265597148,0.0409982174688057,0.0089126559714795,True,810.0,16.05711704537494,0.8397770012215535,810,35,0.0414201183431952,0.5,0.3203772410170408,0.4364916731037084,0.1796227589829592,intact
802,1007,19.1400635167446,19.17735296848804,1.0,24.7660229,2.0,1203.0231570956669,50.9502970477733,557,0.0084610450157059,554,3,0,0.9946140035906644,0.0053859964093357,0.0,True,943.0,17.325305846400365,0.9043044879123028,943,0,0.0,,0.3333333333333333,0.4494897427831781,,intact
804,1943,19.247849065552007,18.819312322506363,6.817337799805944,168.8383440670296,7.817337799805943,653.5899746418369,35.75492449637116,354,0.0053773966527107,321,33,0,0.9067796610169492,0.0932203389830508,0.0,False,186.0,7.694520051971082,0.4042602480144394,188,0,0.0,,0.238450422231985,0.2836979041098641,,intact
804,2054,19.247849065552007,19.12158182443439,6.782329983125268,167.971339677437,7.782329983125268,652.233793303043,29.413396277466465,204,0.0030988387490197,198,6,0,0.9705882352941176,0.0294117647058823,0.0,False,244.0,8.812923024107548,0.459372100116686,249,0,0.0,,0.1757340838011157,0.1990056023063449,,intact
804,2265,19.247849065552007,18.62796008624272,1.0,24.7660229,2.0,667.095389263259,76.0946944022839,588,0.0089319469824687,587,1,0,0.9982993197278912,0.0017006802721088,0.0,True,774.0,15.696236870863476,0.8288264843640821,774,298,0.2779850746268656,,0.3203772410170408,0.5,,intact
804,2273,19.247849065552007,18.81211951207962,3.16227766016838,78.31704094788851,4.16227766016838,669.782235465216,84.39575249663572,1051,0.0159650957118616,763,273,15,0.7259752616555661,0.2597526165556613,0.0142721217887725,True,482.0,12.386499309352384,0.6508938274127796,613,294,0.3241455347298787,0.424807680927192,0.23166247903554,0.414213562373095,0.193145201891652,intact
805,1311,19.04817268453017,18.972424867947545,3.16227766016838,78.31704094788851,4.16227766016838,842.6622633161371,78.48031186449708,836,0.0126991627165712,826,10,0,0.9880382775119616,0.0119617224880382,0.0,True,716.0,15.09668435477122,0.7941318825373067,716,125,0.1486325802615933,,0.2898979485566356,0.4135254915624211,,intact
805,1806,19.04817268453017,18.73966030636189,9.442387549448895,233.85038628032623,10.442387549448895,845.9258982373847,87.75825375026216,1758,0.0267046986312585,1707,51,0,0.9709897610921502,0.0290102389078498,0.0,True,730.0,15.243563130520608,0.8067974225563419,730,0,0.0,,0.2801868778094689,0.25,,intact
806,1360,19.24011330918307,19.1933515793336,1.7320508075688772,42.89600996421431,2.732050807568877,800.9892276418288,84.50536220824962,650,0.0098737509159943,645,5,0,0.9923076923076924,0.0076923076923076,0.0,True,764.0,15.594510349620345,0.811506867510129,766,0,0.0,,0.3090169943749474,0.4721359549995794,,intact
806,1627,19.24011330918307,19.04554044892911,1.0,24.7660229,2.0,789.9976119676433,48.86112386555902,544,0.008263569997386,543,1,0,0.9981617647058824,0.0018382352941176,0.0,True,735.0,15.295678028289108,0.799029219922785,735,42,0.054054054054054,,0.3333333333333333,0.5,,intact
806,2035,19.24011330918307,18.91832786658236,3.1815405503520555,78.79410612729761,4.181540550352056,804.0382631885527,87.02110252559888,1101,0.0167246150130919,1017,84,0,0.9237057220708448,0.0762942779291553,0.0,True,520.0,12.865501965161371,0.6743201015943125,522,0,0.0,,0.2817290466902531,0.4195106216501435,,intact
806,2066,19.24011330918307,18.79298685124702,2.863703305156273,70.92254163430594,3.863703305156273,808.2606905080038,75.26782488397926,892,0.0135498243339491,879,13,0,0.98542600896861,0.0145739910313901,0.0,True,509.0,12.728697186576063,0.6693483903696651,523,120,0.1866251944012441,,0.3090169943749474,0.4270509831248423,,intact
806,2187,19.24011330918307,18.894284212799835,7.60555127546399,188.35925705526537,8.60555127546399,800.0714036179875,82.87430034764016,1814,0.0275553602486365,1749,65,0,0.964167585446527,0.0358324145534729,0.0,True,380.0,10.998079684646791,0.5768062641245009,382,0,0.0,,0.2836979041098641,0.2775144043792301,,intact
806,2256,19.24011330918307,18.503057320298584,1.0,24.7660229,2.0,796.0828237931945,69.69765539693478,526,0.0079901430489431,526,0,0,1.0,0.0,0.0,True,607.0,13.900147514093543,0.7365649086850149,607,0,0.0,,0.3090169943749474,,,intact
806,1785,19.24011330918307,18.920551041354468,3.1815405503520555,78.79410612729761,4.181540550352056,792.6952106038015,61.18901663009111,768,0.0116662164668979,744,24,0,0.96875,0.03125,0.0,True,591.0,13.715726110367628,0.7188410549867393,592,143,0.1945578231292517,,0.2843646522044218,0.3875315872982903,,intact
806,1830,19.24011330918307,18.914102394408417,2.146264369941973,53.15443253543696,3.146264369941973,786.4562717647677,38.50136894920358,412,0.0062584390421379,412,0,0,1.0,0.0,0.0,True,543.0,13.146949007195484,0.689147910119822,543,0,0.0,,0.2958163163244892,,,intact
806,1973,19.24011330918307,18.880230441862636,11.04536101718726,273.549663890427,12.04536101718726,778.5804771462335,13.311719647883397,2173,0.0330087088314703,2103,70,0,0.9677864703175334,0.0322135296824666,0.0,True,480.0,12.360774464742066,0.6485132739341045,481,0,0.0,,0.2576674052298064,0.3200511688603312,,intact
806,1994,19.24011330918307,19.046637302180763,1.7320508075688772,42.89600996421431,2.732050807568877,814.5956636308719,54.92560575123058,739,0.0112256952721843,726,13,0,0.9824086603518268,0.0175913396481732,0.0,True,501.0,12.628271971179554,0.6596679932107572,523,0,0.0,,0.3090169943749474,0.414213562373095,,intact
807,1223,19.12528102101049,19.1069886829975,5.0990195135927845,126.28243404118577,6.0990195135927845,1233.2213473219922,84.45693543652055,1097,0.0166638534689935,1059,38,0,0.9653600729261622,0.0346399270738377,0.0,True,462.0,12.126795430653198,0.6343748631477096,462,179,0.2792511700468019,,0.2742918851774318,0.4211646096066227,,intact
807,1942,19.12528102101049,18.82874455021648,6.082762530298219,150.64583612062765,7.082762530298219,1250.5913711498376,28.10972962799425,1657,0.0251704696427733,887,136,634,0.5353047676523838,0.0820760410380205,0.3826191913095956,True,317.0,10.045109950630788,0.5293304095914403,322,484,0.6004962779156328,0.3696030018711294,0.179128784747792,0.3412968440632749,0.1904742171233373,cohesive
807,2280,19.12528102101049,18.88357847542016,3.685557720282968,91.27660689979976,4.685557720282968,1231.1556030797294,89.76838138685602,926,0.0140662974587858,911,15,0,0.9838012958963284,0.0161987041036717,0.0,True,510.0,12.741194683142286,0.6704328860137878,510,0,0.0,,0.2898979485566356,0.4211646096066227,,intact
808,920,19.117445733791307,19.273590118042847,2.146264369941973,53.15443253543696,3.146264369941973,1043.4049571403586,78.18589711968467,776,0.0117877395550947,768,8,0,0.9896907216494846,0.0103092783505154,0.0,True,588.0,13.680870333281758,0.7127117062473398,588,0,0.0,,0.3005522818383939,0.4455040914477155,,intact
808,1631,19.117445733791307,18.94031432128982,2.0,49.5320458,3.0,1031.6106176208166,67.92032061926713,639,0.0097066566697236,632,7,0,0.9890453834115804,0.0109546165884194,0.0,True,568.0,13.446189622059965,0.7066201270174203,573,0,0.0,,0.2989350844248255,0.4415184401122529,,intact
808,2203,19.117445733791307,18.451311982226425,1.0,24.7660229,2.0,1052.229020246967,46.76833200255627,593,0.0090078989125917,565,28,0,0.9527824620573356,0.0472175379426644,0.0,True,727.0,15.212208493693998,0.8098329260010723,729,0,0.0,,0.3333333333333333,0.4543138140516439,,intact
809,1972,18.982147292772247,18.813018914197144,1.414213562373095,35.02444547122265,2.414213562373095,788.5658141144444,43.14533470888439,633,0.009615514353576,601,24,8,0.9494470774091628,0.0379146919431279,0.0126382306477093,True,648.0,14.361922094451575,0.7599872436493349,654,162,0.1985294117647058,0.3614331139652624,0.3090169943749474,0.4364916731037084,0.052416119590315,intact
808,962,19.117445733791307,19.10720665498733,3.16227766016838,78.31704094788851,4.16227766016838,1033.010099032283,72.79344445639052,959,0.0145675801975978,959,0,0,1.0,0.0,0.0,True,754.0,15.492115871712882,0.810582433249847,754,0,0.0,,0.2989350844248255,,,intact
808,1014,19.117445733791307,19.1065527240975,1.0,24.7660229,2.0,1021.3298678386492,18.69345991779481,578,0.0087800431222226,559,19,0,0.967128027681661,0.0328719723183391,0.0,True,591.0,13.715726110367628,0.7176499928691749,591,0,0.0,,0.3333333333333333,0.4364916731037084,,intact
808,1144,19.117445733791307,19.163928145781764,1.0,24.7660229,2.0,1054.998477521557,34.06325020577992,536,0.0081420469091891,536,0,0,1.0,0.0,0.0,True,791.0,15.867675317177952,0.8290023951123102,791,0,0.0,,0.3333333333333333,,,intact
808,1420,19.117445733791307,18.83592467157747,1.0,24.7660229,2.0,1042.224536683937,81.18887332441886,520,0.0078990007327954,520,0,0,1.0,0.0,0.0,True,644.0,14.317526556719258,0.7544798474442703,644,0,0.0,,0.3203772410170408,,,intact
801,1471,19.21773055352236,22.977713203106717,9.1104335791443,225.62920665001667,10.1104335791443,1347.0475304950014,30.9904827788662,108,0.0016405616906575,108,0,0,1.0,0.0,0.0,True,189.0,7.756324418739616,0.3676380067703905,189,0,0.0,,0.117417084489846,,,intact
801,1504,19.21773055352236,20.782040860002997,9.0,222.8942061,10.0,1345.0826432211256,36.82613834121086,127,0.001929179025125,125,2,0,0.984251968503937,0.0157480314960629,0.0,True,248.0,8.884866446580956,0.4442458610439291,248,0,0.0,,0.1188184905017715,0.1882319970957706,,intact
801,1585,19.21773055352236,18.85205996133629,6.23606797749979,154.44260233671648,7.23606797749979,1333.877759132028,73.04544301661085,404,0.0061369159539411,404,0,0,1.0,0.0,0.0,True,214.0,8.253382073025046,0.4335921979819536,214,0,0.0,,0.2711551062369727,,,intact
801,1750,19.21773055352236,18.930548868473785,1.414213562373095,35.02444547122265,2.414213562373095,1332.0746463375715,76.6980425797905,175,0.0026583175543061,175,0,0,1.0,0.0,0.0,True,258.0,9.062226582657155,0.4751053898085853,258,0,0.0,,0.3090169943749474,,,intact
812,1003,19.10829644034616,19.119405157693013,10.06225774829855,249.2021058200643,11.06225774829855,880.2434989622964,40.65045741239412,1867,0.0283604507079407,1847,20,0,0.9892876272094268,0.0107123727905731,0.0,True,438.0,11.807613228273542,0.6177516687992141,438,0,0.0,,0.2754854602270282,0.2468189815035761,,intact
812,1474,19.10829644034616,18.975961447914905,2.863703305156273,70.92254163430594,3.863703305156273,913.173565994776,47.39582993822911,710,0.0107851740774707,706,4,0,0.9943661971830986,0.0056338028169014,0.0,True,663.0,14.527197064122632,0.7628977362113933,663,0,0.0,,0.2928571324405624,0.3956439237389599,,intact
812,1482,19.10829644034616,18.996712283156192,2.23606797749979,55.37851073671648,3.23606797749979,899.3631313070832,88.64498661859814,621,0.0094332297212807,601,20,0,0.9677938808373592,0.0322061191626409,0.0,True,754.0,15.492115871712882,0.8131275331349118,754,0,0.0,,0.2817290466902531,0.4195106216501435,,intact
812,1634,19.10829644034616,18.939648814812767,1.0,24.7660229,2.0,882.5866011689161,30.06370627412817,599,0.0090990412287394,599,0,0,1.0,0.0,0.0,True,749.0,15.440663999700892,0.8116424630109186,751,0,0.0,,0.3333333333333333,,,intact
811,1726,19.227852291176127,18.842426931586804,7.0990195135927845,175.81447984118574,8.099019513592784,677.3576686020189,76.25398898791506,1554,0.0236058598822388,1381,173,0,0.8886743886743886,0.1113256113256113,0.0,True,387.0,11.098915530497878,0.5830750788852438,388,0,0.0,,0.2674788903885892,0.3399683035624423,,intact
811,2138,19.227852291176127,18.658868229051624,2.449489742783178,60.66411906308329,3.449489742783178,678.3427601148348,71.6754499292659,790,0.0120004049594392,776,14,0,0.9822784810126582,0.0177215189873417,0.0,True,534.0,13.037541149394093,0.6882380406841144,534,0,0.0,,0.2898979485566356,0.4317713281142754,,intact
811,2265,19.227852291176127,18.62796008624272,1.0,24.7660229,2.0,667.1346042503375,76.08522957296665,569,0.0086433296480012,569,0,0,1.0,0.0,0.0,True,696.0,14.884343478431232,0.7863703111181842,696,0,0.0,,0.3203772410170408,,,intact
812,955,19.10829644034616,19.12832634406384,5.196152422706632,128.68802989264293,6.196152422706632,880.1261896878792,32.882495112038015,999,0.015175195638582,975,24,0,0.975975975975976,0.024024024024024,0.0,True,526.0,12.939513133525306,0.676812552535422,529,0,0.0,,0.2801868778094689,0.4292634794701532,,intact
811,1163,19.227852291176127,19.175405370001204,5.324555320336759,131.868058995777,6.324555320336759,679.8906432774179,69.237501409575,996,0.0151296244805082,982,14,0,0.9859437751004017,0.0140562248995983,0.0,True,496.0,12.565098628628435,0.6543767062412915,496,0,0.0,,0.2801868778094689,0.3189150422905235,,intact
811,1478,19.227852291176127,19.284081304373306,1.0,24.7660229,2.0,659.3515292614145,50.49395263903048,418,0.0063495813582856,414,4,0,0.9904306220095692,0.0095693779904306,0.0,True,452.0,11.994835078277376,0.6229152347553663,452,0,0.0,,0.3660254037844386,0.4860679774997897,,intact
811,1486,19.227852291176127,19.077735338303864,3.1815405503520555,78.79410612729761,4.181540550352056,662.1030094027284,62.1216885689106,977,0.0148410071460407,934,43,0,0.9559877175025588,0.0440122824974411,0.0,True,531.0,13.000867261978827,0.6787974322562464,531,0,0.0,,0.2817290466902531,0.414213562373095,,intact
811,1530,19.227852291176127,19.20306743796144,7.0,173.3621603,8.0,651.7362107916344,24.10252064359822,151,0.0022937482897156,140,11,0,0.9271523178807948,0.0728476821192053,0.0,False,226.0,8.481629223064205,0.4413961093225463,226,0,0.0,,0.1450888552961885,0.2284989041564256,,intact
817,1311,19.07926571977508,18.972424867947545,1.0,24.7660229,2.0,857.7463329224863,13.18207426803844,560,0.0085066161737797,507,38,15,0.9053571428571427,0.0678571428571428,0.0267857142857142,True,668.0,14.581872443920645,0.7664244199770449,674,39,0.0546984572230014,0.4721359549995794,0.3203772410170408,0.4494897427831781,0.1517587139825386,intact
812,1899,19.10829644034616,18.89049398517301,1.0,24.7660229,2.0,897.2893509123088,85.21626227117984,592,0.0089927085265671,592,0,0,1.0,0.0,0.0,True,982.0,17.679940843579836,0.9305528226343944,982,0,0.0,,0.3333333333333333,,,intact
813,853,19.181895827229184,19.035443465884093,9.055385138137416,224.2658756994309,10.055385138137416,646.5829611147983,38.28160697892863,119,0.0018076559369281,117,2,0,0.9831932773109244,0.0168067226890756,0.0,False,70.0,4.720348719413148,0.2470265490336607,71,0,0.0,,0.122828568570857,0.2451437855491637,,intact
813,1380,19.181895827229184,18.960479165628087,5.799378369507599,143.62753750498985,6.799378369507599,651.1056062642961,56.717594774788274,232,0.0035241695577087,219,13,0,0.9439655172413792,0.0560344827586206,0.0,True,129.0,6.407961869245868,0.3360022479169613,129,0,0.0,,0.2801868778094689,0.2771863727725964,,intact
813,1495,19.181895827229184,18.82896901190824,1.0,24.7660229,2.0,665.3481897451313,82.99913679853668,500,0.0075951930123033,500,0,0,1.0,0.0,0.0,True,675.0,14.6580753570876,0.7712571349860522,675,0,0.0,,0.3203772410170408,,,intact
813,1920,19.181895827229184,18.806271300937965,3.0,74.2980687,4.0,660.4480959440052,83.16150264286021,736,0.0111801241141105,722,14,0,0.9809782608695652,0.0190217391304347,0.0,True,445.0,11.901592303208291,0.6265947110874744,445,0,0.0,,0.2958163163244892,0.4317713281142754,,intact
813,2052,19.181895827229184,18.61510878165564,1.8284271247461903,45.2828680424453,2.8284271247461903,664.2262288887168,86.30601286075952,618,0.0093876585632069,615,3,0,0.9951456310679612,0.0048543689320388,0.0,True,673.0,14.63634358033765,0.7744710847746454,673,0,0.0,,0.3090169943749474,0.4415184401122529,,intact
813,2113,19.181895827229184,18.92855014787733,7.071067811865476,175.12222735611326,8.071067811865476,650.2136621937502,54.52149490645096,270,0.0041014042266438,270,0,0,1.0,0.0,0.0,False,280.0,9.440697438826296,0.4954388329642165,280,0,0.0,,0.2918256742691262,,,intact
814,982,19.14071515992625,19.211695510669102,1.0,24.7660229,2.0,1139.549400059061,40.96667333319428,592,0.0089927085265671,590,2,0,0.9966216216216216,0.0033783783783783,0.0,True,706.0,14.99088988838742,0.7817443350376343,706,37,0.0497981157469717,,0.3333333333333333,0.4772255750516612,,intact
817,1406,19.07926571977508,19.01873798728661,1.0,24.7660229,2.0,891.7814516115488,39.34232570072953,585,0.0088863758243949,585,0,0,1.0,0.0,0.0,True,826.0,16.214930341750197,0.8512220465107818,826,0,0.0,,0.3333333333333333,,,intact
814,2266,19.14071515992625,18.34835988157878,8.00692826708518,198.2997688212889,9.00692826708518,1143.072630710586,62.02954167064281,1491,0.0226488655626885,1464,27,0,0.9818913480885312,0.0181086519114688,0.0,True,411.0,11.437891554894984,0.6101986534600721,411,0,0.0,,0.2758872381516119,0.3291532341215497,,intact
815,824,19.203283234284942,19.247204656663865,2.0,49.5320458,3.0,1155.6960313186366,85.70005144624933,652,0.0099041316880435,634,18,0,0.97239263803681,0.0276073619631901,0.0,True,905.0,16.97263818610208,0.8828308360735998,909,0,0.0,,0.3090169943749474,0.427866001242674,,intact
815,2235,19.203283234284942,19.31783252079949,1.0,24.7660229,2.0,1174.6518535129526,22.691413166196917,601,0.0091294220007886,601,0,0,1.0,0.0,0.0,True,1117.0,18.856090338861183,0.979000216854952,1136,0,0.0,,0.3333333333333333,,,intact
820,926,19.17843479673731,19.04312692696349,1.0,24.7660229,2.0,775.710575356505,66.59674843494432,619,0.0094028489492315,619,0,0,1.0,0.0,0.0,True,975.0,17.616814099864822,0.9218259697086536,975,6,0.0061162079510703,,0.3333333333333333,,,intact
820,1045,19.17843479673731,19.16956019950088,1.0,24.7660229,2.0,788.510999756047,74.7234479825866,550,0.0083547123135336,539,11,0,0.98,0.02,0.0,True,845.0,16.40036139313104,0.8553438788515468,846,0,0.0,,0.3333333333333333,0.4494897427831781,,intact
814,1253,19.14071515992625,19.06198000103433,1.0,24.7660229,2.0,1160.8945517085194,69.33587129515298,587,0.0089167565964441,587,0,0,1.0,0.0,0.0,True,598.0,13.796713809378916,0.7222900767209641,624,0,0.0,,0.3333333333333333,,,intact
814,1307,19.14071515992625,18.997594292270804,6.211102550927978,153.82430801053073,7.211102550927978,1157.4364403064844,81.57410576080572,1352,0.0205374019052682,1243,109,0,0.919378698224852,0.0806213017751479,0.0,True,563.0,13.38687663054658,0.7020173061066499,563,0,0.0,,0.2592192604530755,0.4010304899342249,,intact
814,1364,19.14071515992625,19.037200232399154,7.60555127546399,188.35925705526537,8.60555127546399,1155.8164868361564,85.80381625680552,1863,0.0282996891638422,999,864,0,0.5362318840579711,0.463768115942029,0.0,True,299.0,9.755749892701914,0.5110677098238335,299,0,0.0,,0.1818181818181818,0.339056738914926,,intact
814,1439,19.14071515992625,19.0222573689338,1.0,24.7660229,2.0,1137.100432207313,26.1703797106322,591,0.0089775181405425,586,5,0,0.9915397631133672,0.0084602368866328,0.0,True,809.0,16.047202183642064,0.8409828228923552,811,0,0.0,,0.3333333333333333,0.4721359549995794,,intact
