Repository: AmiraliKhosrozadeh/ice-bonded-granular-microCT

# Grain-scale kinematics, ice-bond failure and damage evolution in ice-bonded granular media under in-situ uniaxial compression

Analysis code, per-specimen tables and supplementary material for the paper of

## Results for every specimen

The paper shows one or two specimens per figure.  The same rendering for
every specimen and every scan is in [`supplementary/`](supplementary/README.md):
the void and crack classes (Fig. 11 of the paper), the crack orientation
classes (Fig. 12), the ice-path maps (Fig. 18) and the per-scan tables behind
Tables 2–4, each as one sheet per material, compiled with their text in
[`supplementary/supplementary.pdf`](supplementary/supplementary.pdf).

File: paper/data/bonds/Alumina_75_1000_T5/Alumina_75_1000_T5_throats_scan03_classified.csv (part 35 of 64)
bead_a,bead_b,r_a_vox,r_b_vox,gap_vox,gap_um,dsum_min,z_mid,axis_dip_deg,lens_vox,lens_mm3,binder_vox,pore_vox,crack_vox,binder_frac,pore_frac,crack_frac,connected,bond_area_vox,r_bond_vox,r_bond_over_R,neck_binder_vox,neck_crack_vox,neck_severed,q_crack_med,q_binder_med,q_pore_med,dq_paired,cls
814,1675,19.14071515992625,19.00112151000731,1.0,24.7660229,2.0,1169.4048607769978,36.529263279832286,564,0.0085673777178781,564,0,0,1.0,0.0,0.0,True,657.0,14.461313744703505,0.7582914199883335,657,0,0.0,,0.3333333333333333,,,intact
814,2014,19.14071515992625,18.908094526369965,2.6502815398728847,65.63693330793913,3.6502815398728847,1149.7176144244077,77.6662184211216,840,0.0127599242606696,708,132,0,0.8428571428571429,0.1571428571428571,0.0,True,584.0,13.63425735166143,0.7166719518467348,584,0,0.0,,0.25,0.387425886722793,,intact
814,2142,19.14071515992625,18.639419500096697,6.211102550927978,153.82430801053073,7.211102550927978,1173.428447879418,31.938668141292425,990,0.0150384821643606,990,0,0,1.0,0.0,0.0,True,429.0,11.685672474138842,0.6186146544630523,429,0,0.0,,0.2913520216264116,,,intact
814,2143,19.14071515992625,18.526271769486364,10.015099296692402,248.0341785276579,11.015099296692402,1155.0248909217607,87.8706240511752,2088,0.0317175260193787,1473,110,505,0.7054597701149425,0.0526819923371647,0.2418582375478927,True,324.0,10.155412503859614,0.5392208579300866,324,33,0.0924369747899159,0.2755948398400295,0.2553967929896867,0.2950152811521976,0.0201980468503428,mixed
821,1032,19.19853459435802,19.083636886011178,7.324233081729782,181.3921242270573,8.324233081729782,980.6869777298548,27.932166366493146,1339,0.0203399268869483,1333,6,0,0.9955190440627334,0.0044809559372666,0.0,True,561.0,13.36307771993812,0.6981358268451726,561,0,0.0,,0.2791745113185196,0.2788660408352651,,intact
821,1136,19.19853459435802,19.291140369707552,3.47213595499958,85.99099857343296,4.47213595499958,1002.0478749593016,88.28001712814952,1254,0.0190487440748568,1133,121,0,0.9035087719298246,0.0964912280701754,0.0,True,574.0,13.517021664164629,0.7023713074628083,574,0,0.0,,0.2742918851774317,0.4364916731037084,,intact
821,1280,19.19853459435802,18.98060120953525,1.0,24.7660229,2.0,1004.1090893970468,82.16774536254086,533,0.0080964757511153,529,4,0,0.9924953095684804,0.0075046904315197,0.0,True,989.0,17.742842991915612,0.92945231044786,990,0,0.0,,0.3333333333333333,0.4429907079434432,,intact
821,1372,19.19853459435802,19.1394118291882,1.7320508075688772,42.89600996421431,2.732050807568877,984.9614331596554,36.2831160076752,649,0.0098585605299697,628,21,0,0.9676425269645608,0.0323574730354391,0.0,True,779.0,15.746853696442756,0.8214761178116432,779,0,0.0,,0.3090169943749474,0.4364916731037084,,intact
820,1138,19.17843479673731,19.158726387131555,10.59110991546882,262.29967070291787,11.59110991546882,778.2714733025093,77.97284104262276,2390,0.03630502259881,2355,35,0,0.9853556485355648,0.0146443514644351,0.0,True,384.0,11.055812783082736,0.5767674205222422,384,0,0.0,,0.2612038749637414,0.4049084876464714,,intact
820,1181,19.17843479673731,19.022697200083087,7.6602540378443855,189.7140269210715,8.660254037844386,797.1601127550965,54.65492731914114,1151,0.0174841343143223,1148,3,0,0.9973935708079932,0.0026064291920069,0.0,True,627.0,14.127289146798006,0.7396267287563032,632,0,0.0,,0.2843646522044218,0.2696862318229452,,intact
820,1390,19.17843479673731,19.095647279596328,3.47213595499958,85.99099857343296,4.47213595499958,781.9096465471248,86.01828188374976,852,0.0129422088929649,796,56,0,0.9342723004694836,0.0657276995305164,0.0,True,658.0,14.472315126092791,0.7562462293532881,658,0,0.0,,0.2817290466902531,0.4,,intact
820,1657,19.17843479673731,18.995389115896696,1.0,24.7660229,2.0,766.8715498074154,29.38031287513221,600,0.009114231614764,600,0,0,1.0,0.0,0.0,True,1007.0,17.903576608797394,0.9380027869239492,1010,0,0.0,,0.3333333333333333,,,intact
822,1274,19.09411952304699,18.98369312419537,1.0,24.7660229,2.0,832.6128588042393,85.72276131434973,453,0.0068812448691468,439,14,0,0.9690949227373068,0.0309050772626931,0.0,True,816.0,16.11647812414279,0.8465023069180928,816,0,0.0,,0.3090169943749474,0.4608128488913787,,intact
822,1569,19.09411952304699,18.88447108389094,1.0,24.7660229,2.0,851.9774266852223,24.906322983111465,543,0.0082483796113614,481,56,6,0.8858195211786372,0.1031307550644567,0.011049723756906,True,513.0,12.778613837669742,0.6729377595879161,517,198,0.2769230769230769,0.4608128488913787,0.3090169943749474,0.4494897427831781,0.1517958545164313,intact
822,1704,19.09411952304699,18.975298439583145,1.0,24.7660229,2.0,837.6419610407314,79.68267378738872,511,0.007762287258574,508,3,0,0.99412915851272,0.0058708414872798,0.0,True,658.0,14.472315126092791,0.7603118671422384,658,0,0.0,,0.3203772410170408,0.5,,intact
822,1811,19.09411952304699,18.90698153915677,3.16227766016838,78.31704094788851,4.16227766016838,840.4567760927895,72.25626088452492,933,0.014172630160958,801,129,3,0.8585209003215434,0.1382636655948553,0.0032154340836012,True,480.0,12.360774464742066,0.6505482272478786,480,106,0.1808873720136518,0.3740666961489728,0.2553967929896867,0.424807680927192,0.1186699031592861,intact
821,1397,19.19853459435802,19.21040179379579,1.0,24.7660229,2.0,993.4888540511122,65.63113146967994,596,0.0090534700706655,593,3,0,0.9949664429530202,0.0050335570469798,0.0,True,910.0,17.019459345914886,0.886223933613745,910,0,0.0,,0.3333333333333333,0.4494897427831781,,intact
822,840,19.09411952304699,19.22957407918754,1.0,24.7660229,2.0,815.1084083565968,16.080527079437477,531,0.0080660949790661,517,14,0,0.9736346516007532,0.0263653483992467,0.0,True,829.0,16.244349652921244,0.8477444695974758,829,0,0.0,,0.3203772410170408,0.4142135623730951,,intact
822,933,19.09411952304699,19.165878077433987,2.6502815398728847,65.63693330793913,3.6502815398728847,823.2323873127111,59.22007755709608,607,0.0092205643169362,584,23,0,0.9621087314662272,0.0378912685337726,0.0,True,478.0,12.334995970645954,0.6447985752351896,480,369,0.4346289752650176,,0.2817290466902531,0.4,,intact
822,974,19.09411952304699,19.07926571977508,9.0598012700075,224.37524572245485,10.0598012700075,840.0071008872661,75.9145636597072,1636,0.0248514715362565,1315,137,184,0.8037897310513448,0.0837408312958435,0.1124694376528117,True,322.0,10.124020118074668,0.5304229663507949,324,397,0.550624133148405,0.3376178361777573,0.2585688584788905,0.3213124541220435,0.0790489776988668,intact
825,2192,19.156991839731237,18.567450137231525,2.863703305156273,70.92254163430594,3.863703305156273,1101.153455145061,48.15283317978938,572,0.008688900806075,571,1,0,0.9982517482517482,0.0017482517482517,0.0,True,308.0,9.901487006738307,0.5249374934576826,310,123,0.2840646651270208,,0.2958163163244892,0.5,,intact
822,2105,19.09411952304699,19.027973588177016,5.513233075965879,136.54085661240842,6.513233075965879,837.5060748073367,81.23340561677378,1306,0.0198386441481363,1292,14,0,0.9892802450229708,0.010719754977029,0.0,True,649.0,14.372999552399635,0.7540509127064643,649,0,0.0,,0.280957962249861,0.3633784378975708,,intact
822,2136,19.09411952304699,18.76613550012252,1.0,24.7660229,2.0,849.3758513938446,39.73533332346069,542,0.0082331892253368,535,7,0,0.9870848708487084,0.0129151291512915,0.0,True,589.0,13.692498784453214,0.7233178316455476,589,0,0.0,,0.3203772410170408,0.4142135623730951,,intact
822,2270,19.09411952304699,18.481881430678712,1.0,24.7660229,2.0,820.1556066301769,44.91484743174622,476,0.0072306237477127,476,0,0,1.0,0.0,0.0,True,634.0,14.20593072771099,0.7561172220112187,634,0,0.0,,0.3333333333333333,,,intact
823,1715,19.16501149013023,18.862577838428464,6.032065437739018,149.39027076534305,7.032065437739018,1316.1251097838758,39.402106886896085,1260,0.0191398863910044,1259,1,0,0.9992063492063492,0.0007936507936507,0.0,True,737.0,15.316474337048122,0.8055453741605157,754,0,0.0,,0.2801868778094689,0.2349754290854105,,intact
823,1985,19.16501149013023,18.718562432359136,1.0,24.7660229,2.0,1306.450703077745,65.48971553127264,558,0.0084762354017305,556,2,0,0.996415770609319,0.003584229390681,0.0,True,718.0,15.117754405994354,0.7981165893653865,718,0,0.0,,0.3333333333333333,0.4543138140516439,,intact
824,948,19.247204656663865,19.242262754337823,1.0,24.7660229,2.0,1145.3259939711184,63.40725693184938,592,0.0089927085265671,590,2,0,0.9966216216216216,0.0033783783783783,0.0,True,964.0,17.517155313611116,0.9102311095426628,964,0,0.0,,0.3333333333333333,0.4219487561255128,,intact
825,1425,19.156991839731237,19.13919459014037,2.0,49.5320458,3.0,1119.2342350971453,79.18223198699644,535,0.0081268565231645,535,0,0,1.0,0.0,0.0,True,572.0,13.49345229721172,0.704689085526627,572,0,0.0,,0.3021694792519622,,,intact
825,1606,19.156991839731237,18.958043935630823,1.0,24.7660229,2.0,1125.9615162717823,55.99294907896586,533,0.0080964757511153,529,4,0,0.9924953095684804,0.0075046904315197,0.0,True,694.0,14.86294254216004,0.7798991783587722,694,0,0.0,,0.3333333333333333,0.4457195687123781,,intact
828,1045,19.181895827229184,19.16956019950088,1.8284271247461903,45.2828680424453,2.8284271247461903,799.7122989769409,72.88244558402093,656,0.0099648932321419,655,1,0,0.9984756097560976,0.0015243902439024,0.0,True,924.0,17.14987856615383,0.8943534531883623,924,0,0.0,,0.2989350844248255,0.4270509831248423,,intact
825,1664,19.156991839731237,18.815267043338466,1.0,24.7660229,2.0,1106.743233998735,63.84991403424662,548,0.0083243315414844,539,9,0,0.9835766423357664,0.0164233576642335,0.0,True,511.0,12.753679933255228,0.6717366998117449,517,38,0.0684684684684684,,0.3203772410170408,0.4772255750516612,,intact
825,1721,19.156991839731237,18.95073448929493,1.414213562373095,35.02444547122265,2.414213562373095,1102.374169233664,50.21468041486567,551,0.0083699026995582,543,8,0,0.985480943738657,0.014519056261343,0.0,True,590.0,13.704117368456696,0.7192303865171009,590,74,0.1114457831325301,,0.3090169943749474,0.4415184401122529,,intact
825,1776,19.156991839731237,18.936320580671417,5.422466567392307,134.29293118252227,6.422466567392307,1106.3251006893768,66.24914696866026,1111,0.016876518873338,914,197,0,0.8226822682268227,0.1773177317731773,0.0,True,453.0,12.008096370418468,0.6304569283918177,453,0,0.0,,0.2661832955178855,0.3704152082810797,,intact
825,2015,19.156991839731237,18.9407579662937,1.0,24.7660229,2.0,1101.6823968937397,44.27787412574827,604,0.0091749931588624,601,3,0,0.9950331125827816,0.0049668874172185,0.0,True,617.0,14.01417852659937,0.7356958664463228,621,134,0.1774834437086092,,0.3333333333333333,0.4142135623730951,,intact
829,990,19.173890297613955,19.112654339223603,1.0,24.7660229,2.0,672.7067626893534,78.0022706991503,490,0.0074432891520572,490,0,0,1.0,0.0,0.0,True,721.0,15.149304536463484,0.7913644169334371,721,0,0.0,,0.3203772410170408,,,intact
829,1030,19.173890297613955,19.09237321614837,1.0,24.7660229,2.0,682.2966851864721,45.80646003674562,589,0.0089471373684933,589,0,0,1.0,0.0,0.0,True,763.0,15.5843011764478,0.814519095696028,763,0,0.0,,0.3333333333333333,,,intact
829,1485,19.173890297613955,18.8679441482026,1.0,24.7660229,2.0,671.4027026802619,81.56026049585492,552,0.0083850930855828,551,1,0,0.9981884057971014,0.0018115942028985,0.0,True,971.0,17.58063990543179,0.924279292076312,971,0,0.0,,0.3203772410170408,0.3660254037844386,,intact
829,2109,19.173890297613955,18.666864757287453,3.576491222541475,88.57546351911117,4.576491222541475,654.0146087464154,46.38519017697659,252,0.0038279772782008,252,0,0,1.0,0.0,0.0,True,228.0,8.51907589177983,0.4502592973855778,228,0,0.0,,0.2958163163244892,,,intact
829,2130,19.173890297613955,20.0410331102399,1.8284271247461903,45.2828680424453,2.8284271247461903,664.7222679068102,80.94260732349937,610,0.00926613547501,610,0,0,1.0,0.0,0.0,True,555.0,13.291425312283248,0.6778758777134971,557,0,0.0,,0.3090169943749474,,,intact
829,2140,19.173890297613955,18.67074631450133,1.0,24.7660229,2.0,679.8849013224624,53.8064530870515,477,0.0072458141337373,477,0,0,1.0,0.0,0.0,True,706.0,14.99088988838742,0.7922332584157172,706,0,0.0,,0.3333333333333333,,,intact
830,1841,19.09521080267005,18.98413474407907,3.16227766016838,78.31704094788851,4.16227766016838,653.0076624396183,12.229581618320164,63,0.0009569943195502,63,0,0,1.0,0.0,0.0,True,297.0,9.72306722164286,0.5106740718380298,297,0,0.0,,0.1827439976315568,,,intact
828,1390,19.181895827229184,19.095647279596328,2.146264369941973,53.15443253543696,3.146264369941973,793.1109457680188,52.42955759009588,588,0.0089319469824687,557,31,0,0.9472789115646258,0.0527210884353741,0.0,True,826.0,16.214930341750197,0.8472294209948292,826,0,0.0,,0.2898979485566356,0.4270509831248423,,intact
828,1453,19.181895827229184,18.926995295539992,7.246211251235321,179.4598337863316,8.246211251235321,824.5800943359109,36.38768559389077,1241,0.0188512690565369,1103,138,0,0.8887993553585818,0.1112006446414182,0.0,True,432.0,11.726460285670075,0.615418603910193,442,0,0.0,,0.2642788416911127,0.3946438965569824,,intact
828,1693,19.181895827229184,18.926773152922483,2.146264369941973,53.15443253543696,3.146264369941973,789.9850124056475,40.46532396605935,580,0.0088104238942718,579,1,0,0.9982758620689656,0.0017241379310344,0.0,True,628.0,14.13855043925722,0.7420122936658363,628,0,0.0,,0.2989350844248255,0.414213562373095,,intact
828,1734,19.181895827229184,18.994948019177333,1.0,24.7660229,2.0,795.7453038099181,58.26306119359355,620,0.0094180393352561,620,0,0,1.0,0.0,0.0,True,795.0,15.907745268142609,0.8333714191850338,795,0,0.0,,0.3333333333333333,,,intact
830,1881,19.09521080267005,18.882462596151058,9.643650760992957,238.83487558635397,10.643650760992957,649.932989602881,47.650494363768665,190,0.0028861733446752,140,50,0,0.7368421052631579,0.2631578947368421,0.0,False,166.0,7.269074295019226,0.38280777332952,246,0,0.0,,0.1317042549784977,0.205669439744997,,intact
830,2348,19.09521080267005,18.41806081810585,8.06225774829855,199.6700600200643,9.06225774829855,645.4532904057669,55.75826824256921,72,0.0010937077937716,72,0,0,1.0,0.0,0.0,False,71.0,4.753945931439391,0.2534540831040992,71,0,0.0,,0.125,,,intact
831,1624,19.013896709733583,18.771331247649453,8.22446323827975,203.68724489944444,9.22446323827975,1167.4618191356035,35.97822248060004,1445,0.0219501078055566,1354,91,0,0.9370242214532872,0.0629757785467128,0.0,True,579.0,13.575766059431594,0.7185753159802736,579,0,0.0,,0.2711923793731366,0.3726822671238252,,intact
832,886,19.2151445707752,19.417540871505327,3.0,74.2980687,4.0,1337.909204356189,55.82764115464467,164,0.0024912233080354,161,3,0,0.9817073170731708,0.0182926829268292,0.0,True,174.0,7.442171739215616,0.3852785098428973,174,0,0.0,,0.303832434700687,0.4494897427831781,,intact
832,1234,19.2151445707752,19.07423640122001,2.0,49.5320458,3.0,1322.2167694594928,76.3645580972619,764,0.0116054549227995,757,7,0,0.9908376963350786,0.0091623036649214,0.0,True,575.0,13.528790949515026,0.7066602074037166,575,0,0.0,,0.3021694792519622,0.4721359549995794,,intact
832,1320,19.2151445707752,19.02489605080548,1.0,24.7660229,2.0,1317.6472321925205,60.72022299324127,581,0.0088256142802964,581,0,0,1.0,0.0,0.0,True,685.0,14.766254502611575,0.7722928251429877,685,0,0.0,,0.3333333333333333,,,intact
831,976,19.013896709733583,19.08800605070572,5.708203932499369,141.36950931014945,6.708203932499369,1141.9668999205378,73.68044022338634,1098,0.0166790438550181,1049,49,0,0.9553734061930784,0.0446265938069216,0.0,True,652.0,14.406180819073164,0.7561921990956793,652,0,0.0,,0.2714970279031851,0.3333333333333333,,intact
831,1034,19.013896709733583,18.989653259873293,10.180339887498947,252.1265307835824,11.180339887498947,1160.962232503146,59.33587384216474,1843,0.0279958814433501,1812,31,0,0.983179598480738,0.016820401519262,0.0,True,663.0,14.527197064122632,0.7645178977090653,663,0,0.0,,0.2784589286804264,0.2232091952673165,,intact
831,1237,19.013896709733583,18.997373797670196,1.0,24.7660229,2.0,1129.9154458353569,12.624541254036927,637,0.0096762758976744,636,1,0,0.998430141287284,0.0015698587127158,0.0,True,936.0,17.26088217525478,0.908198118339282,936,0,0.0,,0.3333333333333333,0.4772255750516612,,intact
831,1347,19.013896709733583,19.07467383855808,1.0,24.7660229,2.0,1162.955853674138,39.78886233847217,553,0.0084002834716075,544,9,0,0.9837251356238698,0.0162748643761302,0.0,True,1114.0,18.83075179616424,0.9887875299646198,1114,0,0.0,,0.3333333333333333,0.4142135623730951,,intact
832,1560,19.2151445707752,19.01499721656634,6.483314773547883,160.56592214959517,7.483314773547883,1316.358424394933,62.19634876381575,1557,0.0236514310403126,1525,32,0,0.9794476557482338,0.0205523442517662,0.0,True,424.0,11.617374563210364,0.6077599517068503,424,0,0.0,,0.2766967754673748,0.3638607449659332,,intact
832,1760,19.2151445707752,19.38561867271492,3.16227766016838,78.31704094788851,4.16227766016838,1337.525327308579,57.16977388556028,201,0.0030532675909459,201,0,0,1.0,0.0,0.0,True,245.0,8.83096382707056,0.457553845314697,245,0,0.0,,0.3203772410170407,,,intact
832,1882,19.2151445707752,18.846012465210915,4.766114533138578,118.03770167173282,5.766114533138578,1322.8439007100442,78.93425227441257,1124,0.0170739938916579,1014,110,0,0.902135231316726,0.097864768683274,0.0,True,532.0,13.013103375051497,0.6837996733913186,532,0,0.0,,0.2728944565403084,0.3738411335619126,,intact
832,2001,19.2151445707752,19.71314234946535,6.082762530298219,150.64583612062765,7.082762530298219,1341.531768153295,44.37581700226831,140,0.0021266540434449,131,9,0,0.9357142857142856,0.0642857142857142,0.0,True,154.0,7.001408606295148,0.3597080252023524,154,0,0.0,,0.1879524791852022,0.2296684845121643,,intact
833,1142,19.34402579097143,19.24011330918307,2.449489742783178,60.66411906308329,3.449489742783178,1012.026225099022,86.08797342691243,705,0.0107092221473477,698,7,0,0.9900709219858156,0.0099290780141843,0.0,True,695.0,14.873646859386389,0.7709720733059885,695,0,0.0,,0.2958163163244892,0.4494897427831781,,intact
833,1158,19.34402579097143,19.164361498218923,1.0,24.7660229,2.0,1022.3768827002582,52.14098200766358,610,0.00926613547501,606,4,0,0.9934426229508196,0.0065573770491803,0.0,True,929.0,17.19621714984844,0.8931154151280478,929,0,0.0,,0.3333333333333333,0.4364916731037084,,intact
833,1182,19.34402579097143,19.098265722230305,1.7320508075688772,42.89600996421431,2.732050807568877,1018.4439514570288,67.42118800366899,651,0.0098889413020189,648,3,0,0.9953917050691244,0.0046082949308755,0.0,True,483.0,12.39934171747722,0.6450885849621671,483,0,0.0,,0.3090169943749474,0.4270509831248423,,intact
833,1297,19.34402579097143,19.150050507086306,1.0,24.7660229,2.0,1005.2872625681864,74.66407987006916,554,0.0084154738576321,552,2,0,0.9963898916967509,0.003610108303249,0.0,True,560.0,13.351162356249093,0.6936736059268808,560,0,0.0,,0.3203772410170408,0.4216254894180499,,intact
835,883,19.16327808037605,19.13702192837531,1.7320508075688772,42.89600996421431,2.732050807568877,1151.086188467933,65.75077757234752,713,0.0108307452355445,694,19,0,0.9733520336605892,0.0266479663394109,0.0,True,710.0,15.033297016639144,0.7850224156575345,712,0,0.0,,0.3039760393998865,0.4270509831248423,,intact
835,1141,19.16327808037605,19.04795335934869,2.0,49.5320458,3.0,1154.451967177757,75.96978466245459,422,0.006410342902384,413,9,0,0.9786729857819904,0.0213270142180094,0.0,True,450.0,11.96826841204298,0.6264267316755806,450,0,0.0,,0.3090169943749474,0.414213562373095,,intact
835,1469,19.16327808037605,18.954057663790387,1.0,24.7660229,2.0,1172.3493035154524,47.72681126790892,561,0.0085218065598043,543,18,0,0.9679144385026738,0.0320855614973262,0.0,True,721.0,15.149304536463484,0.7948774089638186,723,0,0.0,,0.3333333333333333,0.4429907079434432,,intact
833,1587,19.34402579097143,19.01851798268276,1.0,24.7660229,2.0,993.0282319953924,24.16655053841256,599,0.0090990412287394,598,1,0,0.998330550918197,0.001669449081803,0.0,True,749.0,15.440663999700892,0.804986451931006,749,0,0.0,,0.3333333333333333,0.4721359549995794,,intact
833,1680,19.34402579097143,19.022697200083087,1.0,24.7660229,2.0,1001.2380016912384,61.163772556839824,562,0.0085369969458289,554,8,0,0.9857651245551602,0.0142348754448398,0.0,True,723.0,15.170301503624794,0.7908051728661768,723,0,0.0,,0.3333333333333333,0.4608128488913787,,intact
833,2264,19.34402579097143,18.86123578379296,2.6502815398728847,65.63693330793913,3.6502815398728847,1023.149574166738,53.69599026287665,624,0.0094788008793545,585,39,0,0.9375,0.0625,0.0,True,519.0,12.85312533702941,0.672845823179457,519,0,0.0,,0.2742918851774317,0.3956439237389599,,intact
833,1398,19.34402579097143,19.1035004545916,7.0990195135927845,175.81447984118574,8.099019513592784,996.3171609826657,52.19286117172587,1359,0.0206437346074405,1285,74,0,0.9455481972038264,0.0544518027961736,0.0,True,573.0,13.505242122350568,0.7025285338824169,573,0,0.0,,0.2843646522044218,0.2725338062053596,,intact
833,1422,19.34402579097143,19.05584588607321,4.39834563766817,108.929528784605,5.39834563766817,1007.2938601328228,81.39750264799908,1152,0.0174993247003469,1059,93,0,0.9192708333333334,0.0807291666666666,0.0,True,625.0,14.104739588693908,0.7346243085039105,627,0,0.0,,0.2771863727725964,0.4026997478492772,,intact
833,1434,19.34402579097143,19.029511983618253,4.155870949147037,102.92439509602023,5.155870949147037,1020.2849323710092,63.74200217557552,1029,0.0156309072193202,1024,5,0,0.9951409135082604,0.0048590864917395,0.0,True,558.0,13.327299669871431,0.6946088603118866,558,0,0.0,,0.2933997741163456,0.3761785115301142,,intact
833,1514,19.34402579097143,19.043565794643428,8.438793109825916,208.99534340631084,9.438793109825916,1003.6907158856123,73.58749526900857,1196,0.0181677016854296,1175,21,0,0.9824414715719064,0.0175585284280936,0.0,True,310.0,9.933582672781007,0.5175413336690526,310,0,0.0,,0.2801868778094689,0.4174526203958725,,intact
835,1724,19.16327808037605,18.82380503841585,1.0,24.7660229,2.0,1141.8354342618727,20.101708522973844,590,0.0089623277545179,583,7,0,0.988135593220339,0.011864406779661,0.0,True,601.0,13.831277655967224,0.7282095133608721,601,0,0.0,,0.3333333333333333,0.4494897427831781,,intact
835,1992,19.16327808037605,18.90052362778289,6.713293552551451,166.2615818569116,7.713293552551451,1151.3732907197116,69.49628604805052,974,0.0147954359879669,960,14,0,0.9856262833675564,0.0143737166324435,0.0,True,376.0,10.94004191971426,0.5748265506211522,381,0,0.0,,0.2857142857142857,0.4098494328826157,,intact
835,2132,19.16327808037605,18.66366696824488,6.071067811865476,150.35620445611326,7.071067811865476,1144.002145925821,46.77643018209546,1207,0.0183347959317002,1205,2,0,0.9983429991714996,0.0016570008285004,0.0,True,523.0,12.902560616952067,0.6821888788728637,525,0,0.0,,0.2766967754673748,0.3508158173552047,,intact
837,873,19.174756082580878,19.09586551057712,11.224972160321824,277.9979175743928,12.224972160321824,1003.4049264108796,9.70354355895808,2379,0.0361379283525393,2369,10,0,0.9957965531736024,0.0042034468263976,0.0,True,954.0,17.42606184481555,0.910675662917948,983,0,0.0,,0.2770024304907763,0.4239193132479889,,intact
837,921,19.174756082580878,19.190542943681137,4.155870949147037,102.92439509602023,5.155870949147037,968.6384665807824,62.67858228333024,1015,0.0154182418149758,1008,7,0,0.993103448275862,0.0068965517241379,0.0,True,600.0,13.81976597885342,0.7204305103626819,603,0,0.0,,0.2933997741163456,0.424807680927192,,intact
838,1489,21.54539230973403,18.9986966885068,6.6332495807108,164.27921101729905,7.6332495807108,1341.1546959326208,17.0397841061717,117,0.0017772751648789,117,0,0,1.0,0.0,0.0,True,140.0,6.6755811781245455,0.329299848291779,140,0,0.0,,0.1284962218472281,,,intact
840,1159,19.22957407918754,19.27316166370076,1.0,24.7660229,2.0,784.8760268854899,54.53331047237964,577,0.008764852736198,569,8,0,0.9861351819757366,0.0138648180242634,0.0,True,654.0,14.428259270064393,0.7494667062835597,654,0,0.0,,0.3333333333333333,0.4457195687123781,,intact
840,1274,19.22957407918754,18.98369312419537,5.928203230275509,146.8180169568572,6.928203230275509,813.6206498768854,39.49661301117998,1180,0.0179246555090359,1160,20,0,0.9830508474576272,0.0169491525423728,0.0,True,519.0,12.85312533702941,0.6727048628750363,519,0,0.0,,0.2898979485566356,0.2592192604530755,,intact
840,1410,19.22957407918754,19.00905296557293,6.817337799805944,168.8383440670296,7.817337799805943,795.5421293267443,88.58417046348481,1232,0.0187145555823154,1103,129,0,0.8952922077922078,0.1047077922077922,0.0,True,317.0,10.045109950630788,0.5253907227826154,320,0,0.0,,0.2771863727725964,0.3164309725825327,,intact
840,1669,19.22957407918754,18.992962830378428,1.0,24.7660229,2.0,783.0938326669891,47.59294963225323,584,0.0088711854383703,569,15,0,0.9743150684931506,0.0256849315068493,0.0,True,750.0,15.450968080927584,0.8084742317070359,750,0,0.0,,0.3333333333333333,0.414213562373095,,intact
840,2283,19.22957407918754,18.492591787907354,1.0,24.7660229,2.0,801.5622333499555,74.14155651079501,444,0.0067445313949253,444,0,0,1.0,0.0,0.0,True,663.0,14.527197064122632,0.7702207299180946,663,0,0.0,,0.3203772410170408,,,intact
840,1832,19.22957407918754,19.110475638225623,1.0,24.7660229,2.0,783.4920145427384,49.18552629086013,550,0.0083547123135336,533,17,0,0.9690909090909092,0.0309090909090909,0.0,True,606.0,13.888692920047486,0.7245005169484463,606,0,0.0,,0.3333333333333333,0.414213562373095,,intact
840,1998,19.22957407918754,18.738073947232465,9.198039027185567,227.7988451823715,10.198039027185567,800.8616303216827,78.82413896740114,1279,0.0194285037254719,1160,119,0,0.9069585613760752,0.0930414386239249,0.0,True,154.0,7.001408606295148,0.368809182039571,155,0,0.0,,0.2597106754733818,0.3618162034940812,,intact
840,2062,19.22957407918754,18.847580707241622,1.0,24.7660229,2.0,796.5351009626157,88.7521080305876,551,0.0083699026995582,545,6,0,0.9891107078039928,0.0108892921960072,0.0,True,744.0,15.389040103942165,0.8083082987821808,744,0,0.0,,0.3333333333333333,0.4285107360824662,,intact
840,2270,19.22957407918754,18.481881430678712,1.0,24.7660229,2.0,801.163397702823,74.99174080797266,564,0.0085673777178781,564,0,0,1.0,0.0,0.0,True,566.0,13.422495877444907,0.7118524435596632,566,0,0.0,,0.3203772410170408,,,intact
832,2164,19.2151445707752,18.96955042558337,1.0,24.7660229,2.0,1315.6794659432492,53.81517940023318,567,0.0086129488759519,566,1,0,0.9982363315696648,0.001763668430335,0.0,True,643.0,14.306406146065385,0.749326720950878,643,0,0.0,,0.3333333333333333,0.4772255750516612,,intact
832,2242,19.2151445707752,18.490264504748133,1.0,24.7660229,2.0,1308.5136682423035,10.39283060156152,555,0.0084306642436567,553,2,0,0.9963963963963964,0.0036036036036036,0.0,True,661.0,14.505269206998044,0.7693999117179299,661,0,0.0,,0.3333333333333333,0.4721359549995794,,intact
832,2269,19.2151445707752,22.457488088405608,5.196152422706632,128.68802989264293,6.196152422706632,1344.7529123705572,34.32253512225785,161,0.0024456521499616,156,5,0,0.968944099378882,0.031055900621118,0.0,True,139.0,6.651697090182843,0.3192357509343688,139,0,0.0,,0.2196757475887773,0.3783339250091166,,intact
833,912,19.34402579097143,19.270804824235547,2.23606797749979,55.37851073671648,3.23606797749979,1030.8773414256998,12.65209387928337,825,0.0125320684703005,782,43,0,0.947878787878788,0.0521212121212121,0.0,True,583.0,13.622579184763431,0.7055620323968843,583,0,0.0,,0.2817290466902531,0.4142135623730951,,intact
844,1788,19.211479903290037,19.21385131834359,1.0,24.7660229,2.0,1258.8326482162047,56.678457232257465,562,0.0085369969458289,560,2,0,0.99644128113879,0.0035587188612099,0.0,True,919.0,17.10341443697438,0.8902155892072094,919,0,0.0,,0.3333333333333333,0.4860679774997897,,intact
844,1817,19.211479903290037,18.772008741830128,1.0,24.7660229,2.0,1261.4491584639543,64.92239153835784,559,0.0084914257877551,553,6,0,0.9892665474060824,0.0107334525939177,0.0,True,827.0,16.224742705941285,0.8543050301423917,827,0,0.0,,0.3333333333333333,0.4457195687123781,,intact
842,955,19.06351291306455,19.12832634406384,1.0,24.7660229,2.0,863.8077416278115,83.0111563082947,553,0.0084002834716075,538,15,0,0.972875226039783,0.0271247739602169,0.0,True,815.0,16.106599803800595,0.8434576661973328,815,34,0.0400471142520612,,0.3203772410170408,0.4721359549995794,,intact
842,1742,19.06351291306455,18.884917356485012,1.7320508075688772,42.89600996421431,2.732050807568877,846.7888478178853,6.188471933093048,875,0.0132915877715308,684,135,56,0.7817142857142857,0.1542857142857142,0.064,True,936.0,17.26088217525478,0.909702037878768,941,146,0.1343146274149034,0.414213562373095,0.2612038749637414,0.4142135623730951,0.1530096874093536,intact
842,1744,19.06351291306455,19.056941553387382,6.082762530298219,150.64583612062765,7.082762530298219,872.5566922717951,73.90142955788811,1038,0.0157676206935417,1007,31,0,0.9701348747591522,0.0298651252408477,0.0,True,641.0,14.284139352575984,0.7494212517926198,641,0,0.0,,0.2714970279031851,0.3430703308172536,,intact
842,1899,19.06351291306455,18.89049398517301,1.0,24.7660229,2.0,880.9709028522411,38.8612886914344,608,0.0092357547029608,600,8,0,0.986842105263158,0.0131578947368421,0.0,True,605.0,13.877228871110882,0.7312655503445824,605,0,0.0,,0.3333333333333333,0.3901194830787668,,intact
838,1563,21.54539230973403,18.86280149563515,16.881943016134134,418.098587334073,17.881943016134134,1353.0664265546284,65.44163748057622,175,0.0026583175543061,175,0,0,1.0,0.0,0.0,False,93.0,5.440847306724618,0.2692942591263098,93,0,0.0,,0.1771232366763782,,,intact
844,2173,19.211479903290037,18.56306339804057,1.0,24.7660229,2.0,1278.5072522130868,61.60985439411134,551,0.0083699026995582,548,3,0,0.9945553539019965,0.0054446460980036,0.0,True,873.0,16.669868944849245,0.882598040266025,873,0,0.0,,0.3333333333333333,0.4772255750516612,,intact
845,890,19.389641156419238,19.2060881452487,5.422466567392307,134.29293118252227,6.422466567392307,941.1307011449874,59.545036338404365,1347,0.0204614499751452,1334,13,0,0.9903489235337788,0.0096510764662212,0.0,True,596.0,13.773623058786647,0.7137381937328188,597,129,0.1776859504132231,,0.2822757650069454,0.3577747210701756,,intact
845,1073,19.389641156419238,19.20824521170423,1.0,24.7660229,2.0,914.5474378986936,37.52207049516751,617,0.0093724681771823,610,7,0,0.9886547811993516,0.0113452188006482,0.0,True,743.0,15.378694529593744,0.7968671850536574,743,0,0.0,,0.3333333333333333,0.4364916731037084,,intact
845,1137,19.389641156419238,19.062418001057488,1.0,24.7660229,2.0,937.9313716746624,64.61560820582152,647,0.0098281797579205,647,0,0,1.0,0.0,0.0,True,737.0,15.316474337048122,0.7966530101454888,737,93,0.1120481927710843,,0.3333333333333333,,,intact
845,1840,19.389641156419238,18.99979895682492,2.0,49.5320458,3.0,933.2493195998655,80.08307710444542,686,0.0104206048128801,676,10,0,0.9854227405247812,0.0145772594752186,0.0,True,725.0,15.191269449366246,0.7914295912914521,725,97,0.1180048661800486,,0.3005522818383939,0.4206322727489687,,intact
845,2250,19.389641156419238,18.49375520985367,1.0,24.7660229,2.0,916.9622785462732,47.63374481010378,627,0.0095243720374284,627,0,0,1.0,0.0,0.0,True,678.0,14.690612745308144,0.7755699939505427,678,36,0.0504201680672268,,0.3333333333333333,,,intact
845,2278,19.389641156419238,18.7970417248304,1.0,24.7660229,2.0,914.6795655084376,38.63896717555284,601,0.0091294220007886,575,26,0,0.956738768718802,0.043261231281198,0.0,True,695.0,14.873646859386389,0.778996536862835,695,0,0.0,,0.3333333333333333,0.4429907079434432,,intact
846,959,19.052338903694046,19.22376180832325,6.117215614703381,151.4991019979815,7.117215614703381,654.7201284929401,59.65459947993024,518,0.0078686199607462,463,55,0,0.8938223938223938,0.1061776061776061,0.0,True,132.0,6.482044814428575,0.3386993290250931,132,0,0.0,,0.2696862318229452,0.3008613653919205,,intact
846,1245,19.052338903694046,18.985459480466897,1.0,24.7660229,2.0,657.2518568285916,44.71457174758618,293,0.0044507831052097,293,0,0,1.0,0.0,0.0,True,338.0,10.37249929043725,0.5453785303597587,338,0,0.0,,0.3333333333333333,,,intact
846,1300,19.052338903694046,19.06329394072493,17.229223580842678,426.69934575236977,18.22922358084268,641.2426670321737,84.82514554396113,90,0.0013671347422146,84,6,0,0.9333333333333332,0.0666666666666666,0.0,False,50.0,3.989422804014327,0.2093326284413756,50,0,0.0,,0.1467763818454488,0.200237794624452,,intact
846,1302,19.052338903694046,18.89629018841877,4.155870949147037,102.92439509602023,5.155870949147037,661.8264494552639,32.2764918265292,904,0.0137321089662444,902,2,0,0.9977876106194692,0.0022123893805309,0.0,True,567.0,13.434347973244154,0.7080281050804191,567,0,0.0,,0.2898979485566356,0.4388679905118813,,intact
846,1426,19.052338903694046,18.946966815364046,14.59166044113092,361.3773966340725,15.59166044113092,638.8984182359496,76.97213153166088,124,0.0018836078670512,124,0,0,1.0,0.0,0.0,False,43.0,3.69963851016596,0.1947213739913385,43,0,0.0,,0.1659779483735505,,,intact
847,2206,19.35847622647444,18.64880571619693,6.330293345472711,156.77618995769478,7.330293345472711,1340.9684354189635,62.96360261780805,152,0.0023089386757402,152,0,0,1.0,0.0,0.0,True,80.0,5.046265044040321,0.2655420112204761,80,0,0.0,,0.2526556495006151,,,intact
853,1380,19.035443465884093,18.960479165628087,21.24544771307503,526.1652445827689,22.24544771307503,634.7641999051394,77.63737339602376,95,0.0014430866723376,91,4,0,0.9578947368421052,0.0421052631578947,0.0,False,14.0,2.111004122822376,0.1111174029537369,14,0,0.0,,0.1825478262033788,0.1132715318617502,,intact
849,1145,19.0759860302066,18.9467451408178,7.840676900366725,194.1823836659833,8.840676900366725,898.8808952236369,64.82334110303785,1318,0.0200209287804316,1244,70,4,0.943854324734446,0.0531107738998482,0.0030349013657056,True,350.0,10.55502061411188,0.5551952891882443,350,0,0.0,0.2055522720226551,0.2871574203664844,0.2228126796486022,-0.0816051483438292,intact
849,1395,19.0759860302066,19.051023452389856,8.281885242839627,205.10935957933825,9.281885242839628,894.1368809127407,51.46625146347194,1689,0.0256565619955607,1357,112,220,0.8034339846062759,0.0663114268798105,0.1302545885139135,True,393.0,11.18462271470208,0.5867033825355455,395,455,0.5352941176470588,0.3238995402639343,0.2474401533514073,0.3221216609440098,0.076459386912527,cohesive
846,1796,19.052338903694046,19.259226514868104,16.88754522897239,418.2373318655159,17.88754522897239,637.2650781637822,72.93325057251586,117,0.0017772751648789,93,24,0,0.7948717948717948,0.2051282051282051,0.0,False,39.0,3.523362819972964,0.183932072807752,41,0,0.0,,0.119393924453826,0.2147199086548227,,intact
846,1903,19.052338903694046,18.77110540538795,27.018512172212592,669.1410911809458,28.018512172212592,627.4490831093278,32.51935922019814,93,0.0014127059002884,93,0,0,1.0,0.0,0.0,True,102.0,5.698035485213008,0.3012964889527431,102,0,0.0,,0.0478187300928947,,,intact
847,1037,19.35847622647444,19.097392987798774,1.0,24.7660229,2.0,1332.8194077410028,26.95752338186015,144,0.0021874155875433,144,0,0,1.0,0.0,0.0,True,224.0,8.444016491289505,0.4391535889744205,224,0,0.0,,0.3333333333333333,,,intact
847,1652,19.35847622647444,19.076642058339388,2.6502815398728847,65.63693330793913,3.6502815398728847,1335.736363239471,44.30918960272997,134,0.0020355117272972,134,0,0,1.0,0.0,0.0,True,191.0,7.797255174810172,0.4057359791131935,191,0,0.0,,0.2898979485566356,,,intact
849,2093,19.0759860302066,18.806946280168354,6.4031242374328485,158.57992149580696,7.403124237432848,909.0861537414924,89.69292686308876,1306,0.0198386441481363,948,76,282,0.7258805513016845,0.0581929555895865,0.2159264931087289,True,974.0,17.607777518557306,0.9295889438703816,975,373,0.2767062314540059,0.3483314773547883,0.2411773985225952,0.3522420639608962,0.107154078832193,cohesive
850,988,19.239038406485257,19.26780437635695,1.0,24.7660229,2.0,1009.7677612198742,73.3524502660898,584,0.0088711854383703,583,1,0,0.9982876712328768,0.0017123287671232,0.0,True,873.0,16.669868944849245,0.8658133329111557,873,0,0.0,,0.3333333333333333,0.4142135623730951,,intact
850,1321,19.239038406485257,19.01499721656634,1.0,24.7660229,2.0,990.566744307036,45.32119299365968,645,0.0097977989858713,643,2,0,0.9968992248062016,0.0031007751937984,0.0,True,946.0,17.35284277373209,0.907242464283972,947,0,0.0,,0.3333333333333333,0.4155574714580921,,intact
850,1497,19.239038406485257,19.030610685236372,1.0,24.7660229,2.0,1015.2457807969809,54.12583314085597,607,0.0092205643169362,607,0,0,1.0,0.0,0.0,True,1033.0,18.133232266417803,0.9476560510370776,1033,0,0.0,,0.3333333333333333,,,intact
853,1495,19.035443465884093,18.82896901190824,8.0,198.1281832,9.0,649.0067833859748,24.31236849840214,118,0.0017924655509035,116,2,0,0.9830508474576272,0.0169491525423728,0.0,False,66.0,4.583497844237541,0.2421005659034474,66,0,0.0,,0.1272968391391531,0.157432258803966,,intact
853,2052,19.035443465884093,18.61510878165564,9.219544457292889,228.3314491568837,10.219544457292889,647.8848225295603,37.506387573886286,98,0.0014886578304114,84,14,0,0.8571428571428571,0.1428571428571428,0.0,False,58.0,4.296739856991561,0.2282431252929274,58,0,0.0,,0.1205225236233974,0.1955816152751958,,intact
850,1702,19.239038406485257,19.019617954806822,2.449489742783178,60.66411906308329,3.449489742783178,997.069048288406,70.73556097765218,553,0.0084002834716075,520,33,0,0.9403254972875226,0.0596745027124773,0.0,True,520.0,12.865501965161371,0.6725537793939858,520,0,0.0,,0.2898979485566356,0.414213562373095,,intact
850,1754,19.239038406485257,19.02159758407083,1.0,24.7660229,2.0,994.141753139565,59.0229399480021,615,0.0093420874051331,613,2,0,0.9967479674796748,0.0032520325203252,0.0,True,771.0,15.665788274060857,0.8188984771673771,771,0,0.0,,0.3333333333333333,0.4253526177384017,,intact
851,1007,19.09062658973517,19.17735296848804,1.0,24.7660229,2.0,1224.3419799551218,61.14163469170758,555,0.0084306642436567,551,4,0,0.9927927927927928,0.0072072072072072,0.0,True,753.0,15.48183917680307,0.8091275973035403,753,0,0.0,,0.3333333333333333,0.4633576589174196,,intact
851,1070,19.09062658973517,19.175405370001204,1.8284271247461903,45.2828680424453,2.8284271247461903,1238.686213518112,75.35113182966062,686,0.0104206048128801,684,2,0,0.9970845481049564,0.0029154518950437,0.0,True,729.0,15.23311875578942,0.7961692381283615,729,0,0.0,,0.3090169943749474,0.3789747063473928,,intact
854,1451,19.284723251154883,19.005308380945355,1.0,24.7660229,2.0,810.3232163911578,58.551324676327134,573,0.0087040911920996,573,0,0,1.0,0.0,0.0,True,672.0,14.625465582862905,0.7639307130058219,672,128,0.16,,0.3333333333333333,,,intact
854,1678,19.284723251154883,18.82784664992779,1.0,24.7660229,2.0,802.2090174356823,17.391340939418676,592,0.0089927085265671,585,7,0,0.9881756756756755,0.0118243243243243,0.0,True,617.0,14.01417852659937,0.7354097906791253,617,155,0.2007772020725388,,0.3333333333333333,0.4142135623730951,,intact
854,1736,19.284723251154883,18.814143045925853,2.146264369941973,53.15443253543696,3.146264369941973,830.4883601658566,60.66468173586008,618,0.0093876585632069,616,2,0,0.9967637540453076,0.0032362459546925,0.0,True,587.0,13.669231989760256,0.7175663382302606,587,0,0.0,,0.2958163163244892,0.3661539947140988,,intact
854,1742,19.284723251154883,18.884917356485012,1.0,24.7660229,2.0,823.8561726258695,79.62824210496835,593,0.0090078989125917,592,1,0,0.9983136593591906,0.0016863406408094,0.0,True,837.0,16.322541920173855,0.8552630656368713,837,0,0.0,,0.3333333333333333,0.5,,intact
854,1871,19.284723251154883,18.76907258044186,3.16227766016838,78.31704094788851,4.16227766016838,823.9872745746942,80.09849430026125,836,0.0126991627165712,811,11,14,0.9700956937799045,0.0131578947368421,0.0167464114832535,True,591.0,13.715726110367628,0.7208598149348989,591,184,0.2374193548387096,0.42960399721873,0.2989350844248255,0.4270509831248423,0.1306689127939044,intact
854,2071,19.284723251154883,19.190542943681137,3.47213595499958,85.99099857343296,4.47213595499958,828.1619727922052,68.35129483817619,1149,0.017453753542273,974,175,0,0.8476936466492603,0.1523063533507397,0.0,True,487.0,12.450578884995911,0.6471991030261915,487,148,0.2330708661417322,,0.2553967929896867,0.414213562373095,,intact
855,1285,19.200477503687942,18.99406576427503,1.414213562373095,35.02444547122265,2.414213562373095,838.831652267207,47.41732691079682,608,0.0092357547029608,537,55,16,0.8832236842105263,0.0904605263157894,0.0263157894736842,True,650.0,14.38406847937898,0.753200182469213,650,51,0.0727532097004279,0.4415184401122529,0.3090169943749474,0.4270509831248423,0.1325014457373055,intact
