Repository: AmiraliKhosrozadeh/ice-bonded-granular-microCT

# Grain-scale kinematics, ice-bond failure and damage evolution in ice-bonded granular media under in-situ uniaxial compression

Analysis code, per-specimen tables and supplementary material for the paper of

## Results for every specimen

The paper shows one or two specimens per figure.  The same rendering for
every specimen and every scan is in [`supplementary/`](supplementary/README.md):
the void and crack classes (Fig. 11 of the paper), the crack orientation
classes (Fig. 12), the ice-path maps (Fig. 18) and the per-scan tables behind
Tables 2–4, each as one sheet per material, compiled with their text in
[`supplementary/supplementary.pdf`](supplementary/supplementary.pdf).

File: paper/data/bonds/Alumina_75_1000_T5/Alumina_75_1000_T5_throats_scan03_classified.csv (part 36 of 64)
bead_a,bead_b,r_a_vox,r_b_vox,gap_vox,gap_um,dsum_min,z_mid,axis_dip_deg,lens_vox,lens_mm3,binder_vox,pore_vox,crack_vox,binder_frac,pore_frac,crack_frac,connected,bond_area_vox,r_bond_vox,r_bond_over_R,neck_binder_vox,neck_crack_vox,neck_severed,q_crack_med,q_binder_med,q_pore_med,dq_paired,cls
855,1374,19.200477503687942,19.24591570942032,1.0,24.7660229,2.0,870.4310170580688,20.35320518940484,607,0.0092205643169362,606,1,0,0.99835255354201,0.0016474464579901,0.0,True,766.0,15.614908671419878,0.8122951136074833,766,0,0.0,,0.3333333333333333,0.5,,intact
839,985,19.209970516113543,31.50598948344444,2.8284271247461903,70.0488909424453,3.8284271247461903,1346.576924568949,24.45827274566376,289,0.0043900215611113,289,0,0,1.0,0.0,0.0,True,245.0,8.83096382707056,0.3482518649808671,245,0,0.0,,0.304845440523399,,,intact
839,992,19.209970516113543,19.2437670802721,4.39834563766817,108.929528784605,5.39834563766817,1322.823731222766,89.38417063959002,1483,0.0225273424744917,1289,194,0,0.8691840863115307,0.1308159136884693,0.0,True,402.0,11.31196597616364,0.5883415596629483,402,0,0.0,,0.2572842744474721,0.4026997478492771,,intact
840,933,19.22957407918754,19.165878077433987,8.565401897601228,212.13093954369543,9.565401897601228,804.2401783853572,70.2723955805654,1463,0.0222235347539996,1409,54,0,0.9630895420369104,0.0369104579630895,0.0,True,278.0,9.40692023773423,0.4900017949710197,278,0,0.0,,0.2769189567607835,0.2725079424326729,,intact
840,1153,19.22957407918754,19.09521080267005,8.851841083363698,219.22489897774616,9.851841083363698,804.1515336251307,70.4029406353421,1847,0.0280566429874485,1809,38,0,0.979426096372496,0.020573903627504,0.0,True,477.0,12.322086499845234,0.6430348683145948,477,0,0.0,,0.2711923793731366,0.2820106307929182,,intact
857,2261,19.182760889728204,18.465559203468427,1.0,24.7660229,2.0,857.758880880047,14.487139619897464,536,0.0081420469091891,499,37,0,0.9309701492537312,0.0690298507462686,0.0,True,569.0,13.458020851469092,0.7149334056953617,593,0,0.0,,0.3203772410170408,0.4721359549995794,,intact
855,1574,19.200477503687942,19.16674458637915,1.0,24.7660229,2.0,860.7326871112551,64.59672480823903,591,0.0089775181405425,591,0,0,1.0,0.0,0.0,True,736.0,15.306079714651624,0.7978727090911397,736,6,0.0080862533692722,,0.3333333333333333,,,intact
855,1586,19.200477503687942,19.05540758386644,4.55269276785519,112.752093345366,5.55269276785519,857.0186459283366,77.73935313957733,1271,0.0193069806372751,1265,6,0,0.995279307631786,0.004720692368214,0.0,True,402.0,11.31196597616364,0.5913843556500913,403,0,0.0,,0.2898979485566356,0.4485090304363434,,intact
855,1648,19.200477503687942,18.94763180788233,2.6502815398728847,65.63693330793913,3.6502815398728847,844.4960990325942,67.6673153071011,891,0.0135346339479245,833,58,0,0.9349046015712682,0.0650953984287317,0.0,True,614.0,13.980066885278037,0.7329362916047794,614,0,0.0,,0.2791745113185196,0.4364916731037084,,intact
855,1714,19.200477503687942,19.020497840908877,1.8284271247461903,45.2828680424453,2.8284271247461903,834.1188138362775,24.27813814266249,778,0.011818120327144,617,61,100,0.7930591259640103,0.0784061696658097,0.1285347043701799,True,450.0,11.96826841204298,0.6262670329125914,450,100,0.1818181818181818,0.4206322727489687,0.2612038749637414,0.3874258867227931,0.1594283977852272,intact
855,1769,19.200477503687942,18.822457448831948,1.0,24.7660229,2.0,849.6661264713825,82.15442596861087,497,0.0075496218542295,497,0,0,1.0,0.0,0.0,True,794.0,15.89773724873857,0.8362183123733314,794,19,0.023370233702337,,0.3203772410170408,,,intact
855,1813,19.200477503687942,19.016097596028565,1.0,24.7660229,2.0,840.0066726656148,50.99998874797766,563,0.0085521873318535,552,11,0,0.9804618117229128,0.019538188277087,0.0,True,589.0,13.692498784453214,0.7165738294824219,589,0,0.0,,0.3333333333333333,0.4364916731037084,,intact
855,2123,19.200477503687942,18.824703324290127,1.0,24.7660229,2.0,861.458215152395,63.313826095846,505,0.0076711449424263,505,0,0,1.0,0.0,0.0,True,744.0,15.389040103942165,0.8094131188256839,744,0,0.0,,0.3203772410170408,,,intact
856,1144,19.10807849321883,19.163928145781764,1.0,24.7660229,2.0,1075.4934968949503,75.55831537760476,591,0.0089775181405425,591,0,0,1.0,0.0,0.0,True,640.0,14.27299292922217,0.7458711566316181,640,4,0.0062111801242236,,0.3333333333333333,,,intact
856,1231,19.10807849321883,19.06154198088181,1.0,24.7660229,2.0,1094.0824190854364,43.03322713012327,567,0.0086129488759519,566,1,0,0.9982363315696648,0.001763668430335,0.0,True,891.0,16.840846433293,0.8824214767720876,891,0,0.0,,0.3333333333333333,0.4494897427831781,,intact
856,1233,19.10807849321883,19.0182979729888,1.0,24.7660229,2.0,1094.3538169264868,42.24909575323772,579,0.0087952335082472,576,3,0,0.9948186528497408,0.005181347150259,0.0,True,833.0,16.283492720884475,0.8541851720588735,833,37,0.0425287356321839,,0.3333333333333333,0.4142135623730951,,intact
856,1420,19.10807849321883,18.83592467157747,1.0,24.7660229,2.0,1062.71955605733,21.59244652098389,569,0.0086433296480012,569,0,0,1.0,0.0,0.0,True,1006.0,17.89468483938439,0.943215441010016,1006,0,0.0,,0.3333333333333333,,,intact
856,1986,19.10807849321883,18.79298685124702,2.0,49.5320458,3.0,1073.510269542632,70.91469922415429,606,0.0092053739309116,591,15,0,0.9752475247524752,0.0247524752475247,0.0,True,971.0,17.58063990543179,0.9277121761960626,971,0,0.0,,0.3021694792519622,0.4270509831248423,,intact
859,1313,19.09957467434175,18.97087719952899,1.414213562373095,35.02444547122265,2.414213562373095,731.1608178313513,83.74763606470628,582,0.0088408046663211,582,0,0,1.0,0.0,0.0,True,811.0,16.067025788709444,0.8440680369090592,811,6,0.00734394124847,,0.3090169943749474,,,intact
859,1954,19.09957467434175,19.25235872008188,1.0,24.7660229,2.0,713.9390535449378,5.759545937350121,584,0.0088711854383703,581,3,0,0.9948630136986302,0.0051369863013698,0.0,True,906.0,16.982012745328934,0.8855883519967794,909,0,0.0,,0.3333333333333333,0.4142135623730951,,intact
856,2203,19.10807849321883,18.451311982226425,1.0,24.7660229,2.0,1072.7240396203597,67.15289589665467,518,0.0078686199607462,518,0,0,1.0,0.0,0.0,True,748.0,15.430353037616328,0.8216508757086483,748,56,0.0696517412935323,,0.3333333333333333,,,intact
857,1385,19.182760889728204,18.98413474407907,2.23606797749979,55.37851073671648,3.23606797749979,870.5591155491231,73.48826298947209,686,0.0104206048128801,682,4,0,0.9941690962099126,0.0058309037900874,0.0,True,585.0,13.64592552440169,0.7150660433757926,585,0,0.0,,0.2989350844248255,0.4608128488913787,,intact
857,1559,19.182760889728204,19.015217302647248,1.0,24.7660229,2.0,878.2489285714286,84.65555753660834,619,0.0094028489492315,618,1,0,0.9983844911147012,0.0016155088852988,0.0,True,813.0,16.086824965400158,0.8422867244115652,813,0,0.0,,0.3333333333333333,0.4142135623730951,,intact
857,1607,19.182760889728204,19.03588268791212,1.0,24.7660229,2.0,888.5139109531515,51.23620663393913,576,0.0087496623501734,575,1,0,0.9982638888888888,0.0017361111111111,0.0,True,667.0,14.57095378088162,0.762505019377836,667,0,0.0,,0.3333333333333333,0.5,,intact
857,1676,19.182760889728204,18.910542637130614,1.0,24.7660229,2.0,864.6309349335124,51.50593309411477,593,0.0090078989125917,585,8,0,0.9865092748735244,0.0134907251264755,0.0,True,755.0,15.50238575409482,0.8139165847437936,755,0,0.0,,0.3333333333333333,0.4633576589174196,,intact
857,1852,19.182760889728204,19.01499721656634,1.7320508075688772,42.89600996421431,2.732050807568877,869.6915492516171,70.67339643199044,656,0.0099648932321419,603,53,0,0.9192073170731708,0.0807926829268292,0.0,True,616.0,14.002817212590296,0.7331748200312728,616,0,0.0,,0.2989350844248255,0.4364916731037084,,intact
857,2125,19.182760889728204,18.945193273734045,1.0,24.7660229,2.0,880.6786393144595,77.9953497506314,359,0.0054533485828338,354,5,0,0.9860724233983288,0.0139275766016713,0.0,True,836.0,16.312788383647018,0.8556865292961062,837,0,0.0,,0.3203772410170408,0.4721359549995794,,intact
857,2149,19.182760889728204,18.843099323084772,1.0,24.7660229,2.0,894.4384754324901,21.438140829355905,589,0.0089471373684933,557,32,0,0.9456706281833616,0.0543293718166383,0.0,True,751.0,15.461265295053533,0.8131973982192147,751,0,0.0,,0.3203772410170408,0.4567956789604663,,intact
859,2292,19.09957467434175,19.17735296848804,7.324233081729782,181.3921242270573,8.324233081729782,746.6666743853752,55.38490274900347,1730,0.0262793678225695,1653,77,0,0.9554913294797688,0.0445086705202312,0.0,True,664.0,14.538148590038452,0.7596298598308114,667,2,0.0029895366218236,,0.2775144043792301,0.3660254037844386,,intact
860,1278,19.19291953504305,19.041590730763403,1.0,24.7660229,2.0,1051.6250765909158,67.72225072784106,583,0.0088559950523457,583,0,0,1.0,0.0,0.0,True,716.0,15.09668435477122,0.7896889093030887,716,0,0.0,,0.3333333333333333,,,intact
860,1738,19.19291953504305,18.83502745575371,1.0,24.7660229,2.0,1059.1010746310717,37.61027915548592,619,0.0094028489492315,619,0,0,1.0,0.0,0.0,True,693.0,14.85223051010746,0.7811218688035875,693,0,0.0,,0.3333333333333333,,,intact
861,1047,19.14180113330564,19.07511125583367,1.0,24.7660229,2.0,1177.6472166042915,49.37228434296256,612,0.0092965162470593,612,0,0,1.0,0.0,0.0,True,911.0,17.028808129561895,0.891166086687905,911,0,0.0,,0.3333333333333333,,,intact
861,1645,19.14180113330564,19.12071121720645,7.071067811865476,175.12222735611326,8.071067811865476,1164.4898871876771,88.37009226136352,1384,0.0210234942580556,1232,152,0,0.8901734104046243,0.1098265895953757,0.0,True,434.0,11.753573524837677,0.614364964703128,434,0,0.0,,0.3,0.2725338062053596,,intact
861,1651,19.14180113330564,18.93876140008429,3.16227766016838,78.31704094788851,4.16227766016838,1165.3033869034948,89.56723951119145,1001,0.0152055764106313,905,96,0,0.904095904095904,0.0959040959040959,0.0,True,1024.0,18.0540666735282,0.9482037802197892,1024,0,0.0,,0.2742918851774317,0.3956439237389599,,intact
862,1154,19.114179134429342,19.10131966478572,1.0,24.7660229,2.0,692.6379309695919,77.01467533905428,646,0.0098129893718959,645,1,0,0.9984520123839008,0.001547987616099,0.0,True,879.0,16.727055627203253,0.8754068978708096,879,0,0.0,,0.3333333333333333,0.4364916731037084,,intact
862,1299,19.114179134429342,19.040054286655486,1.7320508075688772,42.89600996421431,2.732050807568877,687.8861173066864,63.3758588865548,706,0.0107244125333723,706,0,0,1.0,0.0,0.0,True,658.0,14.472315126092791,0.7586217218084684,659,0,0.0,,0.3164309725825327,,,intact
862,1313,19.114179134429342,18.97087719952899,1.7320508075688772,42.89600996421431,2.732050807568877,712.9799566734455,37.86910081511851,661,0.010040845162265,653,8,0,0.9878971255673222,0.0121028744326777,0.0,True,681.0,14.72307822743469,0.773168252572962,683,0,0.0,,0.3090169943749474,0.4494897427831781,,intact
862,1458,19.114179134429342,19.006850447424053,8.16515138991168,202.21832630451948,9.16515138991168,707.6866293742656,63.375103468752734,1455,0.0221020116658027,1280,175,0,0.8797250859106529,0.120274914089347,0.0,True,324.0,10.155412503859614,0.5327984377784934,327,0,0.0,,0.2888390946834803,0.25,,intact
862,1492,19.114179134429342,18.997814781753213,8.906071389742918,220.5679679874079,9.906071389742918,682.8889164429395,53.65395370221031,1802,0.0273730756163412,1760,42,0,0.97669256381798,0.0233074361820199,0.0,True,551.0,13.243441670776848,0.6949750096991705,551,0,0.0,,0.269128646713734,0.4184049781098854,,intact
862,1538,19.114179134429342,18.94319764240533,4.0,99.0640916,5.0,675.9284249935655,3.435502332438498,1313,0.0199449768503085,1281,32,0,0.9756283320639756,0.0243716679360243,0.0,True,730.0,15.243563130520608,0.8010832286159714,730,0,0.0,,0.3008613653919205,0.4513947875337489,,intact
863,989,19.31569986244093,19.264374148407107,5.196152422706632,128.68802989264293,6.196152422706632,1057.8323863125602,66.70364488726732,964,0.0146435321277208,907,57,0,0.9408713692946058,0.0591286307053941,0.0,True,441.0,11.847981254502882,0.6142021008654073,441,0,0.0,,0.2791745113185196,0.4045372666182638,,intact
863,1157,19.31569986244093,19.080795855776486,1.0,24.7660229,2.0,1032.6590550817382,36.817445906164686,529,0.0080357142070169,520,9,0,0.9829867674858224,0.0170132325141776,0.0,True,619.0,14.036873567421145,0.7311538881274147,622,0,0.0,,0.3090169943749474,0.414213562373095,,intact
863,1242,19.31569986244093,19.040493295988867,1.0,24.7660229,2.0,1036.382450506031,49.20998755815139,580,0.0088104238942718,567,13,0,0.9775862068965516,0.0224137931034482,0.0,True,691.0,14.83078323464406,0.7733188313754543,691,0,0.0,,0.3333333333333333,0.4494897427831781,,intact
863,1391,19.31569986244093,19.07729804135488,1.0,24.7660229,2.0,1044.962891563811,78.67573853835331,645,0.0097977989858713,645,0,0,1.0,0.0,0.0,True,518.0,12.84073677960901,0.6689103472349308,536,0,0.0,,0.3203772410170408,,,intact
862,1637,19.114179134429342,18.94452811000645,1.0,24.7660229,2.0,710.2846212090367,48.151540039848655,475,0.0072154333616881,465,10,0,0.9789473684210528,0.0210526315789473,0.0,True,585.0,13.64592552440169,0.7170987409929291,586,0,0.0,,0.3333333333333333,0.4364916731037084,,intact
862,2281,19.114179134429342,18.25737910286621,9.44986131927331,234.035481834947,10.44986131927331,681.4384005286558,49.96935810872127,1404,0.0213273019785478,1383,21,0,0.9850427350427352,0.0149572649572649,0.0,True,336.0,10.34176589165282,0.5534564989763839,337,0,0.0,,0.2680748568360903,0.3240051877532701,,intact
863,891,19.31569986244093,19.14939949911371,9.103461590078702,225.45653820915956,10.103461590078702,1031.3202218123788,44.138075570362346,2033,0.0308820547880254,867,1166,0,0.426463354648303,0.573536645351697,0.0,True,1.0,0.5641895835477563,0.0293351423972483,137,0,0.0,,0.1463924816619788,0.3436748035887967,,intact
863,919,19.31569986244093,19.079921522398894,1.414213562373095,35.02444547122265,2.414213562373095,1047.0456290326588,84.8634394642496,511,0.007762287258574,486,25,0,0.9510763209393346,0.0489236790606653,0.0,True,670.0,14.60368527951557,0.7606953476878333,670,0,0.0,,0.3090169943749474,0.4415184401122529,,intact
863,1610,19.31569986244093,18.98810839877264,1.0,24.7660229,2.0,1066.5570635995143,24.37939373774984,588,0.0089319469824687,579,9,0,0.9846938775510204,0.0153061224489795,0.0,True,523.0,12.902560616952067,0.6736959692865423,524,0,0.0,,0.3203772410170408,0.4721359549995794,,intact
863,1984,19.31569986244093,18.777652625883697,1.0,24.7660229,2.0,1063.4024776341316,40.89575920193864,569,0.0086433296480012,556,13,0,0.9771528998242532,0.0228471001757469,0.0,True,534.0,13.037541149394093,0.6845047914010727,534,0,0.0,,0.3333333333333333,0.4721359549995794,,intact
863,1986,19.31569986244093,18.79298685124702,2.6502815398728847,65.63693330793913,3.6502815398728847,1057.842002579528,64.59599304646807,875,0.0132915877715308,860,15,0,0.9828571428571428,0.0171428571428571,0.0,True,451.0,11.98155910843366,0.6288098668133899,451,0,0.0,,0.2843646522044218,0.414213562373095,,intact
864,1190,19.10044720941871,18.997153297951087,42.90033853119539,1062.4707664813373,43.90033853119539,617.8257407468784,39.88092621673364,70,0.0010633270217224,0,70,0,0.0,1.0,0.0,True,1.0,0.5641895835477563,0.0296181164185716,1,0,0.0,,,0.1412906073495718,,intact
864,1228,19.10044720941871,18.94319764240533,13.601470508735444,336.85433009301664,14.601470508735444,637.9656051760505,73.93828605025483,97,0.0014734674443868,40,57,0,0.4123711340206185,0.5876288659793815,0.0,True,14.0,2.111004122822376,0.110978016488405,14,0,0.0,,0.0684862527648665,0.1782603569701947,,intact
864,1317,19.10044720941871,18.958265346029044,8.94427190999916,221.5140429468659,9.94427190999916,642.5276953523289,59.11050991467712,98,0.0014886578304114,57,41,0,0.5816326530612245,0.4183673469387755,0.0,True,16.0,2.256758334191025,0.1185935194682769,23,0,0.0,,0.0953576739382599,0.2636541189343806,,intact
864,2193,19.10044720941871,18.45948930645871,5.0990195135927845,126.28243404118577,6.0990195135927845,648.3938534263355,32.906484492747005,78,0.0011848501099193,71,7,0,0.9102564102564102,0.0897435897435897,0.0,True,91.0,5.382025607773058,0.2865833175994829,93,0,0.0,,0.1543870887948848,0.2714970279031851,,intact
865,1185,19.176920203010816,19.13767377870378,8.0,198.1281832,9.0,789.6921111777222,43.999728825200975,1608,0.0244261407275675,1518,90,0,0.9440298507462688,0.0559701492537313,0.0,True,320.0,10.09253008808064,0.5268243266728725,320,0,0.0,,0.2711923793731366,0.3688258185711807,,intact
865,1303,19.176920203010816,19.649662460725416,1.0,24.7660229,2.0,816.5706621360305,57.49108875624199,584,0.0088711854383703,583,1,0,0.9982876712328768,0.0017123287671232,0.0,True,1001.0,17.850159553067712,0.919481361914431,1022,0,0.0,,0.3333333333333333,0.4772255750516612,,intact
867,1515,19.20889223717754,18.94763180788233,1.0,24.7660229,2.0,1252.62949304647,25.898413607972945,595,0.0090382796846409,595,0,0,1.0,0.0,0.0,True,721.0,15.149304536463484,0.7940610375606196,723,65,0.08248730964467,,0.3333333333333333,,,intact
867,1517,19.20889223717754,18.935210909264544,1.0,24.7660229,2.0,1224.0118094934412,53.17487747375406,562,0.0085369969458289,560,2,0,0.99644128113879,0.0035587188612099,0.0,True,456.0,12.047792665040705,0.6316988300281727,460,424,0.4796380090497738,,0.3333333333333333,0.474744871391589,,intact
867,1695,19.20889223717754,18.87621123355772,1.0,24.7660229,2.0,1229.0612201390193,70.23193103965235,540,0.0082028084532876,540,0,0,1.0,0.0,0.0,True,479.0,12.34789194486394,0.6484368332806083,481,116,0.1943048576214405,,0.3333333333333333,,,intact
867,1909,19.20889223717754,18.73059177664537,5.196152422706632,128.68802989264293,6.196152422706632,1240.3899773127514,77.18599278766912,953,0.0144764378814501,822,131,0,0.8625393494228751,0.1374606505771248,0.0,True,436.0,11.780624362746345,0.6210218546174313,442,332,0.4289405684754522,,0.2674788903885893,0.4068781988545112,,intact
866,2090,19.27316166370076,19.211695510669102,4.0,99.0640916,5.0,1330.7217525339763,76.76850268102727,638,0.009691466283699,638,0,0,1.0,0.0,0.0,True,400.0,11.283791670955123,0.5864016394723638,400,0,0.0,,0.2898979485566356,,,intact
867,909,19.20889223717754,19.155040098376997,2.146264369941973,53.15443253543696,3.146264369941973,1228.54803857336,70.34018695371444,753,0.0114383606765288,752,1,0,0.99867197875166,0.0013280212483399,0.0,True,554.0,13.279445656570912,0.6922880345226718,554,0,0.0,,0.3090169943749474,0.4852813742385704,,intact
867,1085,19.20889223717754,19.15547385304978,7.613903745752154,188.5661145256936,8.613903745752154,1221.8586113536585,55.055299096230726,1403,0.0213121115925232,1161,39,203,0.827512473271561,0.0277975766215253,0.1446899501069137,True,260.0,9.09728368293446,0.4742569530036802,263,153,0.3677884615384615,0.3730875391668194,0.25,0.3405424265831667,0.1230875391668194,cohesive
867,1350,19.20889223717754,19.063731880373847,1.0,24.7660229,2.0,1246.6054657609952,54.59103821332451,550,0.0083547123135336,550,0,0,1.0,0.0,0.0,True,630.0,14.161046158239444,0.7400091571847749,633,280,0.3066812705366922,,0.3333333333333333,,,intact
865,1513,19.176920203010816,19.02907246744511,1.0,24.7660229,2.0,794.6331744713273,52.18337610840485,591,0.0089775181405425,590,1,0,0.9983079526226736,0.0016920473773265,0.0,True,865.0,16.5933134590105,0.868623600602941,866,0,0.0,,0.3333333333333333,0.4721359549995794,,intact
865,1987,19.176920203010816,18.67485444026693,1.0,24.7660229,2.0,807.6321939281207,87.22015400904729,436,0.0066230083067285,436,0,0,1.0,0.0,0.0,True,758.0,15.533154661153455,0.8207358734189258,758,0,0.0,,0.3203772410170408,,,intact
866,1071,19.27316166370076,19.079921522398894,6.071067811865476,150.35620445611326,7.071067811865476,1309.8964433404683,45.06590395048031,1684,0.0255806100654376,1521,163,0,0.903206650831354,0.096793349168646,0.0,True,555.0,13.291425312283248,0.6931085695400088,555,0,0.0,,0.2661832955178855,0.3333333333333333,,intact
866,1757,19.27316166370076,19.39577752098998,10.862780491200215,269.0278704027378,11.862780491200215,1342.2118031350742,43.49031895256572,119,0.0018076559369281,119,0,0,1.0,0.0,0.0,False,128.0,6.383076486422923,0.3301397256302298,128,0,0.0,,0.117417084489846,,,intact
868,973,19.117010251707445,19.102192040460967,11.044359375107746,273.5248571997481,12.044359375107746,960.3593997505096,89.38651152618057,2011,0.030547866295484,2005,6,0,0.9970164097463948,0.0029835902536051,0.0,True,402.0,11.31196597616364,0.5919519664324131,402,0,0.0,,0.2449655295864103,0.252553198695794,,intact
868,1075,19.117010251707445,18.99362460608734,10.54957881010348,261.27111039637754,11.54957881010348,949.8919339563862,65.79412649186874,1926,0.0292566834833925,1913,13,0,0.9932502596053998,0.0067497403946002,0.0,True,226.0,8.481629223064205,0.4451056380830377,226,0,0.0,,0.2585688584788905,0.4348076824970763,,intact
868,1686,19.117010251707445,18.975961447914905,1.0,24.7660229,2.0,949.2493583573886,56.87086933921524,513,0.0077926680306232,499,14,0,0.97270955165692,0.0272904483430799,0.0,True,626.0,14.1160188704554,0.7411350829631044,626,0,0.0,,0.3333333333333333,0.468118785068667,,intact
868,1868,19.117010251707445,18.839961085431145,1.414213562373095,35.02444547122265,2.414213562373095,967.6692274897276,67.72187582058774,642,0.0097522278277975,634,8,0,0.9875389408099688,0.0124610591900311,0.0,True,710.0,15.033297016639144,0.7921231060882866,710,0,0.0,,0.3090169943749474,0.4270509831248423,,intact
869,927,19.040273793852723,19.143538434456097,1.8284271247461903,45.2828680424453,2.8284271247461903,713.8853405043286,62.51372080438969,645,0.0097977989858713,643,2,0,0.9968992248062016,0.0031007751937984,0.0,True,746.0,15.40971041561482,0.8071331549336671,746,486,0.3944805194805195,,0.3090169943749474,0.4635254915624212,,intact
869,1575,19.040273793852723,18.88201620751255,9.055385138137416,224.2658756994309,10.055385138137416,745.7932426343291,19.858881286373887,1909,0.0289984469209741,1814,26,69,0.9502357255107386,0.0136196961760083,0.036144578313253,True,364.0,10.764051215546116,0.5676899372458041,364,306,0.4567164179104477,0.352693145518342,0.2681413794147464,0.2314544277159133,0.0845517661035956,intact
870,1040,19.247204656663865,19.006409882534754,1.0,24.7660229,2.0,1198.7864973525652,68.92407143673763,552,0.0083850930855828,537,15,0,0.9728260869565216,0.0271739130434782,0.0,True,542.0,13.134837582232016,0.6867239993111081,544,273,0.3341493268053855,,0.3333333333333333,0.4142135623730951,,intact
870,1326,19.247204656663865,19.056065029615784,1.0,24.7660229,2.0,1198.3477034878088,70.39229398232618,540,0.0082028084532876,534,6,0,0.9888888888888888,0.0111111111111111,0.0,True,601.0,13.831277655967224,0.7221982754606264,602,2,0.0033112582781456,,0.3333333333333333,0.4431747586863372,,intact
870,1623,19.247204656663865,19.37460122508759,1.0,24.7660229,2.0,1185.402076287112,72.7480761740076,310,0.004709019667628,309,1,0,0.9967741935483873,0.0032258064516129,0.0,True,516.0,12.815923738491737,0.6636625836570307,518,70,0.119047619047619,,0.3333333333333333,0.5,,intact
870,1915,19.247204656663865,18.884917356485012,1.0,24.7660229,2.0,1180.1112519401731,52.491668521203216,573,0.0087040911920996,572,1,0,0.9982547993019196,0.0017452006980802,0.0,True,495.0,12.552425807826008,0.6583649241181819,509,398,0.4388092613009923,,0.3333333333333333,0.4772255750516612,,intact
870,1963,19.247204656663865,18.97772924366754,1.0,24.7660229,2.0,1207.3772818606312,35.97430423267186,586,0.0089015662104195,572,7,7,0.9761092150170648,0.0119453924914675,0.0119453924914675,True,595.0,13.762063154896342,0.7200568712966186,595,57,0.0874233128834355,0.3797958971132712,0.3333333333333333,0.4364916731037084,0.0464625637799379,intact
870,2127,19.247204656663865,18.6529235109908,5.0,123.8301145,6.0,1191.3144243014856,88.54434694025144,1293,0.0196411691298164,1253,37,3,0.9690641918020108,0.0286156225831399,0.0023201856148491,True,461.0,12.11366408361762,0.6392413255190972,473,206,0.3033873343151693,0.3443593434156103,0.2857142857142857,0.3483314773547882,0.0586450577013246,intact
871,1450,19.122452352391907,19.06920442909685,3.16227766016838,78.31704094788851,4.16227766016838,922.112123234811,12.941941786986916,848,0.0128814473488664,811,37,0,0.956367924528302,0.0436320754716981,0.0,True,747.0,15.42003518087075,0.8075080517766245,747,0,0.0,,0.2898979485566356,0.4045372666182638,,intact
871,1709,19.122452352391907,18.90698153915677,1.0,24.7660229,2.0,929.2571648014464,45.36297500276631,624,0.0094788008793545,623,1,0,0.998397435897436,0.0016025641025641,0.0,True,734.0,15.2852692635394,0.8038652012085966,734,0,0.0,,0.3333333333333333,0.4721359549995794,,intact
871,1712,19.122452352391907,18.938539533407447,5.0,123.8301145,6.0,946.0270808614716,80.8481642165056,1056,0.0160410476419846,907,149,0,0.8589015151515151,0.1410984848484848,0.0,True,590.0,13.704117368456696,0.7201135172501762,590,0,0.0,,0.2708131845707603,0.4014916240907943,,intact
871,1825,19.122452352391907,18.78622483754754,1.0,24.7660229,2.0,959.7761915208988,23.71892871360884,552,0.0083850930855828,535,17,0,0.9692028985507246,0.0307971014492753,0.0,True,780.0,15.7569575497098,0.8313113892505607,780,0,0.0,,0.3333333333333333,0.4142135623730951,,intact
870,2233,19.247204656663865,18.559136662680874,1.0,24.7660229,2.0,1206.9050318307568,37.36936904000799,554,0.0084154738576321,554,0,0,1.0,0.0,0.0,True,639.0,14.261837794318172,0.754468022909198,639,371,0.3673267326732673,,0.3333333333333333,,,intact
871,1032,19.122452352391907,19.083636886011178,3.7320508075688767,92.42805576421428,4.732050807568877,951.2554466305288,66.25056679423669,919,0.0139599647566135,916,3,0,0.9967355821545156,0.0032644178454842,0.0,True,819.0,16.146076823319174,0.845209606383364,819,0,0.0,,0.2958163163244892,0.424807680927192,,intact
871,1244,19.122452352391907,19.1528710302916,3.685557720282968,91.27660689979976,4.685557720282968,928.9484330131844,50.49503007070889,1000,0.0151903860246066,1000,0,0,1.0,0.0,0.0,True,513.0,12.778613837669742,0.6677207510388289,513,0,0.0,,0.2898979485566356,,,intact
871,1275,19.122452352391907,19.093246409527872,1.0,24.7660229,2.0,957.0823255199974,41.14333910954212,533,0.0080964757511153,527,6,0,0.9887429643527204,0.0112570356472795,0.0,True,688.0,14.798554040663838,0.7744751251498732,688,0,0.0,,0.3333333333333333,0.419080679392009,,intact
872,939,19.284509273643067,19.160677377612163,7.0990195135927845,175.81447984118574,8.099019513592784,1195.5433666327417,79.23474947486302,1697,0.0257780850837575,1419,254,24,0.8361814967589865,0.149675898644667,0.0141426045963464,True,444.0,11.888212206450683,0.6184499669251853,444,202,0.3126934984520124,0.324057574361623,0.257284274447472,0.3293680812884881,0.0667732999141509,intact
872,1065,19.284509273643067,19.16089412980822,4.977725364273731,123.27846036151404,5.977725364273731,1184.0971408457808,71.58976210218361,827,0.0125624492423497,727,37,63,0.879081015719468,0.0447400241837968,0.0761789600967352,True,210.0,8.175883811466258,0.4253243866720514,275,105,0.2763157894736842,0.3827822185373187,0.2612038749637415,0.3613020955135854,0.1215783435735772,intact
872,1625,19.284509273643067,19.178002080083733,1.0,24.7660229,2.0,1204.3802541589785,46.98722041092478,654,0.0099345124600927,652,2,0,0.9969418960244648,0.0030581039755351,0.0,True,506.0,12.69113085619237,0.6599221116622522,506,251,0.3315719947159841,,0.3333333333333333,0.4860679774997897,,intact
872,1787,19.284509273643067,18.760484683300074,1.0,24.7660229,2.0,1172.915553992112,22.44435293831595,515,0.0078230488026724,504,5,6,0.9786407766990292,0.0097087378640776,0.0116504854368932,True,658.0,14.472315126092791,0.760799969765884,658,36,0.0518731988472622,0.4431747586863372,0.3203772410170408,0.4721359549995794,0.1227975176692964,intact
872,1980,19.284509273643067,18.784420811528136,1.0,24.7660229,2.0,1182.9306242311418,64.02991272047628,607,0.0092205643169362,602,5,0,0.9917627677100496,0.0082372322899505,0.0,True,720.0,15.13879513212096,0.795335991752387,743,67,0.082716049382716,,0.3333333333333333,0.4772255750516612,,intact
872,2153,19.284509273643067,18.840185279936787,2.0,49.5320458,3.0,1187.4066707308998,79.24592236324371,656,0.0099648932321419,598,58,0,0.9115853658536586,0.0884146341463414,0.0,True,447.0,11.92830747106036,0.6257522905158756,447,5,0.0110619469026548,,0.2612038749637415,0.414213562373095,,intact
873,950,19.09586551057712,19.43420015127598,1.7320508075688772,42.89600996421431,2.732050807568877,1032.6968837302695,76.89222828441157,769,0.0116814068529225,762,7,0,0.9908972691807544,0.0091027308192457,0.0,True,932.0,17.22396045987371,0.8940530032330769,932,0,0.0,,0.3090169943749474,0.4270509831248423,,intact
873,1250,19.09586551057712,19.10851438250185,6.358898943540674,157.48463685451412,7.358898943540674,1036.5787893442084,68.34003446790898,1219,0.0185170805639955,1145,74,0,0.9392945036915504,0.0607054963084495,0.0,True,421.0,11.57620240335214,0.6060144117376062,421,0,0.0,,0.2742918851774317,0.3794281942082763,,intact
875,1664,19.161761089557373,18.815267043338466,1.0,24.7660229,2.0,1087.637772824481,56.48771376005695,556,0.0084458546296813,551,5,0,0.9910071942446044,0.0089928057553956,0.0,True,659.0,14.48330815094114,0.7627404703842872,659,163,0.1982968369829683,,0.3333333333333333,0.4772255750516612,,intact
876,1638,19.13158811452882,18.95206389894428,1.0,24.7660229,2.0,1019.0202267303224,40.80614418214631,588,0.0089319469824687,563,25,0,0.9574829931972788,0.042517006802721,0.0,True,606.0,13.888692920047486,0.7293782074856683,606,0,0.0,,0.3203772410170408,0.4364916731037084,,intact
876,1691,19.13158811452882,19.03434532212735,7.639192214932638,189.19240933252345,8.639192214932638,1013.0038484422372,26.731255360196204,1604,0.0243653791834691,979,145,480,0.6103491271820449,0.0903990024937655,0.2992518703241895,True,231.0,8.574939283076915,0.449350429084026,246,166,0.4029126213592233,0.3912847216669559,0.2063099139372659,0.3333333333333333,0.18497480772969,cohesive
876,1917,19.13158811452882,18.86839120291544,5.0990195135927845,126.28243404118577,6.0990195135927845,1031.753289998601,84.54443494385151,1386,0.0210538750301048,1132,254,0,0.8167388167388168,0.1832611832611832,0.0,True,492.0,12.514330345744634,0.6586493240537007,492,4,0.0080645161290322,,0.2588283628687876,0.380724156126471,,intact
876,2048,19.13158811452882,18.902082838017,1.0,24.7660229,2.0,1048.2851211280993,42.56462354050812,540,0.0082028084532876,530,5,5,0.9814814814814816,0.0092592592592592,0.0092592592592592,True,389.0,11.127557940783529,0.5851424625651969,389,434,0.5273390036452005,0.4772255750516612,0.3333333333333333,0.3797958971132712,0.1438922417183278,intact
876,2056,19.13158811452882,18.96844463883747,1.0,24.7660229,2.0,1024.5117874902703,61.08468276901182,558,0.0084762354017305,551,5,2,0.9874551971326164,0.0089605734767025,0.003584229390681,True,414.0,11.479559785988718,0.6026010455318809,437,352,0.4461343472750317,0.4772255750516612,0.3333333333333333,0.4494897427831781,0.1438922417183278,intact
876,2096,19.13158811452882,18.666179609011657,4.65685424949238,115.33175898489058,5.65685424949238,1035.5657173270315,85.39656014492118,984,0.0149473398482129,783,93,108,0.7957317073170732,0.0945121951219512,0.1097560975609756,True,327.0,10.2023199705802,0.5398371694964508,327,401,0.5508241758241759,0.375,0.25,0.3740666961489728,0.125,intact
876,2191,19.13158811452882,18.666864757287453,1.0,24.7660229,2.0,1036.664944695941,81.89918561385892,423,0.0064255332884086,421,2,0,0.9952718676122932,0.0047281323877068,0.0,True,599.0,13.808244704671576,0.7306248618957334,601,55,0.0838414634146341,,0.3333333333333333,0.4142135623730951,,intact
875,1124,19.161761089557373,19.043565794643428,3.47213595499958,85.99099857343296,4.47213595499958,1095.9850770108612,27.58411082746129,869,0.0132004454553832,668,64,137,0.7686996547756041,0.0736478711162255,0.1576524741081703,True,2.0,0.7978845608028654,0.0417682363101475,331,498,0.6007237635705669,0.4026997478492771,0.25,0.3851040526300558,0.1526997478492771,intact
875,1250,19.161761089557373,19.10851438250185,1.0,24.7660229,2.0,1061.0880156530216,32.496493831695055,610,0.00926613547501,606,4,0,0.9934426229508196,0.0065573770491803,0.0,True,591.0,13.715726110367628,0.716782199301458,591,110,0.1569186875891583,,0.3333333333333333,0.414213562373095,,intact
875,1511,19.161761089557373,18.923662608596977,10.6619037896906,264.0529534130742,11.6619037896906,1055.7268382287623,31.02878591716076,1942,0.0294997296597862,1929,13,0,0.9933058702368692,0.0066941297631307,0.0,True,215.0,8.272643200907131,0.4344256882355771,215,0,0.0,,0.2687959533979826,0.3197427740718728,,intact
875,1591,19.161761089557373,18.91432483475178,3.16227766016838,78.31704094788851,4.16227766016838,1067.1900645352096,61.71696003317391,1005,0.0152663379547297,996,9,0,0.991044776119403,0.008955223880597,0.0,True,493.0,12.527041705391134,0.6580004956545923,493,452,0.4783068783068783,,0.2898979485566356,0.4305008740430604,,intact
878,1110,19.132457732171588,19.20867656686296,2.146264369941973,53.15443253543696,3.146264369941973,1055.9307289676833,87.64842176099198,789,0.0119852145734146,789,0,0,1.0,0.0,0.0,True,895.0,16.878606226063,0.8804437601882849,895,0,0.0,,0.3090169943749474,,,intact
878,1171,19.132457732171588,19.02115770206607,3.414213562373095,84.55649127122264,4.414213562373095,1071.0929040314732,47.7468011505128,901,0.0136865378081706,854,47,0,0.9478357380688124,0.0521642619311875,0.0,True,822.0,16.175621361885174,0.8479207633554834,822,0,0.0,,0.2843646522044218,0.3726822671238252,,intact
878,1356,19.132457732171588,19.01257593335328,1.0,24.7660229,2.0,1072.4015222653602,34.59884212557623,582,0.0088408046663211,577,5,0,0.9914089347079038,0.0085910652920962,0.0,True,940.0,17.297725082009,0.9069450683244528,940,0,0.0,,0.3333333333333333,0.4721359549995794,,intact
878,1802,19.132457732171588,18.75641398636556,2.6502815398728847,65.63693330793913,3.6502815398728847,1069.2596384541282,52.971718893963725,692,0.0105117471290278,684,8,0,0.9884393063583816,0.0115606936416184,0.0,True,784.0,15.797308339337176,0.8338758914063064,784,0,0.0,,0.2843646522044218,0.4342847116185476,,intact
878,1938,19.132457732171588,18.734900422919555,4.123105625617661,102.1129283431658,5.123105625617661,1053.3884215774688,80.95557060104981,874,0.0132763973855062,853,21,0,0.9759725400457666,0.0240274599542334,0.0,True,700.0,14.927053303604616,0.7883863058240689,718,0,0.0,,0.2898979485566356,0.3900959445746376,,intact
878,2249,19.132457732171588,18.504916620407347,6.0,148.5961374,7.0,1055.926838152834,87.83040528649242,1278,0.0194133133394473,1268,10,0,0.9921752738654148,0.0078247261345852,0.0,True,628.0,14.13855043925722,0.751303760289455,628,0,0.0,,0.2714970279031851,0.3211751638541403,,intact
879,958,19.1335446430696,19.098265722230305,1.0,24.7660229,2.0,1117.0227480153535,25.06081999573233,606,0.0092053739309116,606,0,0,1.0,0.0,0.0,True,1283.0,20.208700699792736,1.0571668203363254,1297,0,0.0,,0.3333333333333333,,,intact
879,1432,19.1335446430696,18.992962830378428,5.928203230275509,146.8180169568572,6.928203230275509,1145.7280441883768,58.93063970434169,1562,0.0237273829704356,1560,2,0,0.998719590268886,0.0012804097311139,0.0,True,695.0,14.873646859386389,0.780226034065389,695,0,0.0,,0.2843646522044218,0.2699489742783177,,intact
876,2209,19.13158811452882,18.554745991177864,1.0,24.7660229,2.0,1019.3515731053978,42.65882606941623,501,0.0076103833983279,494,7,0,0.9860279441117764,0.0139720558882235,0.0,True,679.0,14.701442538703263,0.7802001912665253,679,4,0.0058565153733528,,0.3203772410170408,0.4364916731037084,,intact
876,2236,19.13158811452882,18.862130508102727,10.70736817189021,265.17892534376404,11.70736817189021,1024.1222320962197,66.90357646140208,2273,0.034527747433931,1645,168,460,0.7237131544214694,0.0739111306643202,0.2023757149142103,True,164.0,7.225151993843567,0.3803340265587898,205,83,0.2881944444444444,0.3889264531732129,0.2284989041564256,0.2689276279302262,0.1604275490167872,cohesive
877,1511,19.33232212584608,18.923662608596977,5.741657386773941,142.19801832479757,6.741657386773941,1019.5898565070756,48.796263961642126,1478,0.0224513905443687,1473,5,0,0.996617050067659,0.003382949932341,0.0,True,584.0,13.63425735166143,0.7127908193347893,584,0,0.0,,0.2801868778094689,0.3914563591869194,,intact
878,1033,19.132457732171588,19.081670109032807,1.0,24.7660229,2.0,1044.1301982095067,48.626290461987374,607,0.0092205643169362,602,5,0,0.9917627677100496,0.0082372322899505,0.0,True,1080.0,18.5411616971131,0.9703825650115236,1080,0,0.0,,0.3333333333333333,0.4772255750516612,,intact
879,1622,19.1335446430696,19.07379894381716,2.23606797749979,55.37851073671648,3.23606797749979,1133.0828219412113,86.90291638260595,651,0.0098889413020189,644,7,0,0.989247311827957,0.010752688172043,0.0,True,1034.0,18.1420071192258,0.9496607414210478,1034,0,0.0,,0.2989350844248255,0.4270509831248423,,intact
880,1031,19.241832903723267,19.22548432904736,1.0,24.7660229,2.0,1316.8669701346262,42.73631970669178,575,0.0087344719641488,574,1,0,0.9982608695652174,0.0017391304347826,0.0,True,757.0,15.522905135351744,0.807069806372026,757,0,0.0,,0.3333333333333333,0.4772255750516612,,intact
880,1338,19.241832903723267,20.19829966086287,12.529964086141668,310.3173774935621,13.529964086141668,1347.397272815028,37.51606383872223,112,0.0017013232347559,112,0,0,1.0,0.0,0.0,True,112.0,5.970821321441846,0.3027789681824311,112,0,0.0,,0.094770050252385,,,intact
880,1592,19.241832903723267,18.87397760028673,1.0,24.7660229,2.0,1324.4753274886602,69.9627571698024,492,0.0074736699241064,488,4,0,0.991869918699187,0.008130081300813,0.0,True,557.0,13.315352289908494,0.6986786907500049,557,0,0.0,,0.3333333333333333,0.4721359549995794,,intact
881,940,19.199829910935463,19.184490780700678,1.0,24.7660229,2.0,1202.2789752007252,84.43832343952302,538,0.0081724276812384,538,0,0,1.0,0.0,0.0,True,748.0,15.430353037616328,0.8039925031669805,748,0,0.0,,0.3203772410170408,,,intact
881,1247,19.199829910935463,19.141149564065117,6.032065437739018,149.39027076534305,7.032065437739018,1212.420765305889,57.79808562796202,1333,0.0202487845708007,1325,8,0,0.9939984996249064,0.0060015003750937,0.0,True,591.0,13.715726110367628,0.7154603924143709,591,0,0.0,,0.2801868778094689,0.4437410968480305,,intact
881,1670,19.199829910935463,18.88179300527829,5.708203932499369,141.36950931014945,6.708203932499369,1188.0024081757886,56.28767587287071,1524,0.0231501483015006,1446,78,0,0.9488188976377953,0.0511811023622047,0.0,True,716.0,15.09668435477122,0.7928592953082159,716,0,0.0,,0.2766967754673748,0.3577747210701756,,intact
881,2235,19.199829910935463,19.31783252079949,6.4031242374328485,158.57992149580696,7.403124237432848,1196.177946137194,79.64524862268692,994,0.015099243708459,989,5,0,0.9949698189134808,0.0050301810865191,0.0,True,578.0,13.564037533648712,0.7043022175963207,578,0,0.0,,0.2801868778094689,0.3090169943749474,,intact
882,1372,19.203283234284942,19.1394118291882,7.944271909999159,196.74802004686592,8.94427190999916,971.2701981544052,83.26452778319172,1565,0.0237729541285094,1515,50,0,0.9680511182108626,0.0319488817891373,0.0,True,391.0,11.156126814350138,0.5819166751780018,398,271,0.4050822122571001,,0.2801868778094689,0.3190428972593295,,intact
882,1989,19.203283234284942,18.8797839476637,1.414213562373095,35.02444547122265,2.414213562373095,988.012555075697,46.67110004433,585,0.0088863758243949,566,19,0,0.9675213675213676,0.0324786324786324,0.0,True,729.0,15.23311875578942,0.7999943220439929,729,0,0.0,,0.3090169943749474,0.4641016151377545,,intact
882,1991,19.203283234284942,18.82335586332677,3.898979485566356,96.5622152261666,4.898979485566356,968.2051891746678,74.38910953936333,812,0.0123345934519806,810,2,0,0.9975369458128078,0.0024630541871921,0.0,True,688.0,14.798554040663838,0.778325636545317,688,79,0.1029986962190352,,0.2989350844248255,0.3905355856284899,,intact
882,2050,19.203283234284942,18.906313683927,1.414213562373095,35.02444547122265,2.414213562373095,980.4340137524844,71.2277888286436,753,0.0114383606765288,749,4,0,0.99468791500664,0.0053120849933598,0.0,True,649.0,14.372999552399635,0.7542981671123906,649,0,0.0,,0.3090169943749474,0.4342847116185476,,intact
882,2139,19.203283234284942,18.72991128284725,3.0,74.2980687,4.0,976.0237584236734,84.58061554887635,723,0.0109826490957906,694,29,0,0.9598893499308436,0.0401106500691562,0.0,True,803.0,15.987583888930306,0.8429336939555488,804,143,0.1510031678986272,,0.2958163163244892,0.4270509831248423,,intact
