Repository: AmiraliKhosrozadeh/ice-bonded-granular-microCT

# Grain-scale kinematics, ice-bond failure and damage evolution in ice-bonded granular media under in-situ uniaxial compression

Analysis code, per-specimen tables and supplementary material for the paper of

## Results for every specimen

The paper shows one or two specimens per figure.  The same rendering for
every specimen and every scan is in [`supplementary/`](supplementary/README.md):
the void and crack classes (Fig. 11 of the paper), the crack orientation
classes (Fig. 12), the ice-path maps (Fig. 18) and the per-scan tables behind
Tables 2–4, each as one sheet per material, compiled with their text in
[`supplementary/supplementary.pdf`](supplementary/supplementary.pdf).

File: paper/data/bonds/Alumina_75_1000_T5/Alumina_75_1000_T5_throats_scan03_classified.csv (part 37 of 64)
bead_a,bead_b,r_a_vox,r_b_vox,gap_vox,gap_um,dsum_min,z_mid,axis_dip_deg,lens_vox,lens_mm3,binder_vox,pore_vox,crack_vox,binder_frac,pore_frac,crack_frac,connected,bond_area_vox,r_bond_vox,r_bond_over_R,neck_binder_vox,neck_crack_vox,neck_severed,q_crack_med,q_binder_med,q_pore_med,dq_paired,cls
882,2159,19.203283234284942,18.55590163250618,3.685557720282968,91.27660689979976,4.685557720282968,958.4758321482128,42.66445945481822,1013,0.0153878610429265,994,19,0,0.981243830207305,0.0187561697926949,0.0,True,460.0,12.100518486599809,0.6409311286400206,460,296,0.3915343915343915,,0.2958163163244892,0.439607805437114,,intact
883,1115,19.13702192837531,19.16717781147279,1.0,24.7660229,2.0,1125.6063411451291,26.9369329164436,567,0.0086129488759519,562,1,4,0.9911816578483243,0.001763668430335,0.0070546737213403,True,506.0,12.69113085619237,0.6626495758891788,507,130,0.2040816326530612,0.3901194830787668,0.3333333333333333,0.4721359549995794,0.0567861497454335,intact
883,1670,19.13702192837531,18.88179300527829,4.855156433186538,120.24291540738012,5.855156433186538,1159.1789946771592,42.48852156754367,709,0.0107699836914461,697,12,0,0.9830747531734838,0.0169252468265162,0.0,True,523.0,12.902560616952067,0.6787460703058865,525,0,0.0,,0.2928060946961875,0.3444369519689775,,intact
882,1004,19.203283234284942,19.2954160780726,3.685557720282968,91.27660689979976,4.685557720282968,960.99695059873,52.5932510129042,1081,0.0164208072925998,1032,49,0,0.9546716003700276,0.0453283996299722,0.0,True,482.0,12.386499309352384,0.6434762488392168,487,423,0.4648351648351648,,0.2742918851774317,0.393529818721632,,intact
882,1078,19.203283234284942,19.123757995735605,1.0,24.7660229,2.0,976.8149877393198,81.806942138829,662,0.0100560355482896,653,9,0,0.986404833836858,0.0135951661631419,0.0,True,777.0,15.726626515715484,0.8206543480010263,777,5,0.0063938618925831,,0.3203772410170408,0.4721359549995794,,intact
882,1136,19.203283234284942,19.291140369707552,2.146264369941973,53.15443253543696,3.146264369941973,988.3566399540516,45.53128713017941,871,0.0132308262274324,789,82,0,0.9058553386911596,0.0941446613088404,0.0,True,567.0,13.434347973244154,0.6979893041885057,567,0,0.0,,0.2898979485566356,0.4270509831248423,,intact
882,1240,19.203283234284942,19.093901252153124,1.0,24.7660229,2.0,991.9638159706348,27.565192588282045,449,0.0068204833250484,449,0,0,1.0,0.0,0.0,True,715.0,15.086138293858053,0.7878458166657346,715,0,0.0,,0.3203772410170408,,,intact
880,1791,19.241832903723267,18.84421986895582,4.537319187990756,112.37135091438846,5.537319187990756,1334.6385856532595,80.11957793852534,327,0.0049672562300463,327,0,0,1.0,0.0,0.0,True,164.0,7.225151993843567,0.379411961484573,164,0,0.0,,0.2958163163244892,,,intact
880,1859,19.241832903723267,18.8878176143675,1.0,24.7660229,2.0,1332.98556095525,84.44045109027589,99,0.001503848216436,99,0,0,1.0,0.0,0.0,True,146.0,6.817128675830715,0.357576247524026,146,0,0.0,,0.3203772410170408,,,intact
880,1878,19.241832903723267,20.67852890745755,12.68857754044952,314.24560193519847,13.68857754044952,1348.0021582157851,40.06996347332156,76,0.0011544693378701,76,0,0,1.0,0.0,0.0,False,57.0,4.259537945889915,0.2134017705569448,57,0,0.0,,0.0891065135278303,,,intact
883,1992,19.13702192837531,18.90052362778289,3.16227766016838,78.31704094788851,4.16227766016838,1142.9509643630297,89.21492629381876,881,0.0133827300876785,765,116,0,0.8683314415437003,0.1316685584562996,0.0,True,708.0,15.012108426804138,0.7893310784020188,708,34,0.045822102425876,,0.2612038749637415,0.4142135623730951,,intact
884,1077,19.147229152792296,19.07860987206497,1.0,24.7660229,2.0,1232.6178296542805,27.408126257463856,583,0.0088559950523457,562,21,0,0.9639794168096056,0.0360205831903945,0.0,True,721.0,15.149304536463484,0.7926211653124101,721,0,0.0,,0.3333333333333333,0.4494897427831781,,intact
884,1085,19.147229152792296,19.15547385304978,3.16227766016838,78.31704094788851,4.16227766016838,1212.0026523734143,79.95607555886122,558,0.0084762354017305,532,23,3,0.953405017921147,0.0412186379928315,0.0053763440860215,True,324.0,10.155412503859614,0.5302713232698314,330,503,0.6038415366146459,0.3516287047744073,0.2898979485566356,0.4045372666182638,0.0617307562177716,intact
884,1259,19.147229152792296,19.09106327630096,1.414213562373095,35.02444547122265,2.414213562373095,1206.1659038489147,61.9014623175916,532,0.0080812853650907,528,4,0,0.9924812030075189,0.0075187969924812,0.0,True,679.0,14.701442538703263,0.7689382346748208,679,200,0.2275312855517633,,0.3090169943749474,0.4415184401122529,,intact
884,1281,19.147229152792296,19.030830410336964,7.246211251235321,179.4598337863316,8.246211251235321,1205.5784641865066,64.08129767182099,1439,0.021858965489409,1430,9,0,0.993745656706046,0.0062543432939541,0.0,True,359.0,10.689866656791414,0.5600005227670204,359,0,0.0,,0.2843646522044218,0.2779262976266636,,intact
884,1388,19.147229152792296,19.077516692335312,3.0,74.2980687,4.0,1218.7753791404728,81.82660333306126,776,0.0117877395550947,747,29,0,0.9626288659793816,0.0373711340206185,0.0,True,492.0,12.514330345744634,0.6547763794923857,492,0,0.0,,0.303832434700687,0.3797958971132712,,intact
884,1909,19.147229152792296,18.73059177664537,9.3166247903554,230.7357429086495,10.3166247903554,1230.5340183325077,52.2830228450665,1755,0.0266591274731847,1407,74,274,0.8017094017094017,0.0421652421652421,0.1561253561253561,True,267.0,9.218933756735217,0.4867721284130418,267,143,0.348780487804878,0.3366585397732337,0.2598751755617592,0.2553993207671654,0.0767833642114744,cohesive
885,890,19.37438922826923,19.2060881452487,1.0,24.7660229,2.0,965.249865075992,48.89990750662732,614,0.0093268970191085,614,0,0,1.0,0.0,0.0,True,842.0,16.371222439596615,0.8486791016657562,842,0,0.0,,0.3333333333333333,,,intact
885,1824,19.37438922826923,18.94053614638964,2.146264369941973,53.15443253543696,3.146264369941973,970.5197224773932,68.60998343530757,938,0.014248582091081,933,5,0,0.9946695095948828,0.0053304904051172,0.0,True,864.0,16.583719174624104,0.8656532154225424,864,0,0.0,,0.3021694792519622,0.4721359549995794,,intact
885,2000,19.37438922826923,19.573938075079795,1.414213562373095,35.02444547122265,2.414213562373095,971.0849091842452,70.98501548726378,642,0.0097522278277975,585,57,0,0.911214953271028,0.0887850467289719,0.0,True,632.0,14.183506197980655,0.7283242788586235,632,0,0.0,,0.2989350844248255,0.4270509831248423,,intact
885,2013,19.37438922826923,19.014116821291548,1.0,24.7660229,2.0,959.0529390633872,15.320914984206953,658,0.0099952740041912,654,4,0,0.993920972644377,0.0060790273556231,0.0,True,666.0,14.560026929865362,0.7585617898788719,666,0,0.0,,0.3333333333333333,0.4318516525781366,,intact
885,2236,19.37438922826923,18.862130508102727,1.0,24.7660229,2.0,996.1814757994468,19.62385935516964,568,0.0086281392619766,548,20,0,0.9647887323943662,0.0352112676056338,0.0,True,803.0,15.987583888930306,0.8362468132120475,804,0,0.0,,0.3333333333333333,0.4429907079434432,,intact
885,1297,19.37438922826923,19.150050507086306,2.863703305156273,70.92254163430594,3.863703305156273,988.9704958572916,58.77264009837292,820,0.0124561165401774,811,9,0,0.9890243902439024,0.0109756097560975,0.0,True,559.0,13.339236349084567,0.6925077400589725,559,0,0.0,,0.2898979485566356,0.3740666961489728,,intact
885,1422,19.37438922826923,19.05584588607321,1.0,24.7660229,2.0,990.977093421928,48.98576106599423,611,0.0092813258610346,602,9,0,0.9852700490998364,0.0147299509001636,0.0,True,915.0,17.06615205188822,0.8881627708553368,915,0,0.0,,0.3333333333333333,0.4364916731037084,,intact
885,1587,19.37438922826923,19.01851798268276,9.0,222.8942061,10.0,976.7114652844976,87.03580020163182,2205,0.0334948011842577,2106,99,0,0.9551020408163264,0.0448979591836734,0.0,True,412.0,11.451797811161432,0.5965579917269034,412,0,0.0,,0.2711923793731366,0.2597106754733818,,intact
885,1691,19.37438922826923,19.03434532212735,6.834654549917682,169.2672110968505,7.834654549917682,985.0630921454642,71.86057872856847,1764,0.0267958409474062,1340,424,0,0.7596371882086168,0.2403628117913832,0.0,True,356.0,10.645107772184812,0.5543066126387076,356,0,0.0,,0.2521127429279827,0.3269924037156689,,intact
886,923,19.417540871505327,19.253861468873005,1.0,24.7660229,2.0,1333.2421863333934,36.48456173772826,168,0.0025519848521339,168,0,0,1.0,0.0,0.0,True,309.0,9.91754782346883,0.5129137927906756,309,0,0.0,,0.3333333333333333,,,intact
886,1320,19.417540871505327,19.02489605080548,8.657737169873558,214.41771701126973,9.657737169873558,1328.5341604870634,32.09115317212555,1446,0.0219652981915812,1444,2,0,0.9986168741355465,0.0013831258644536,0.0,True,216.0,8.291859587312052,0.4313909445475197,216,0,0.0,,0.2775144043792301,0.3932293645013281,,intact
886,1760,19.417540871505327,19.38561867271492,16.020942182931677,396.7750209820619,17.020942182931677,1348.412255603122,88.94993642868538,79,0.0012000404959439,73,6,0,0.9240506329113924,0.0759493670886076,0.0,False,,,,0,0,,,0.1934428212745099,0.1574842077707517,,intact
886,2164,19.417540871505327,18.96955042558337,8.449489742783179,209.26025646308327,9.44948974278318,1326.566394237792,22.73768583952129,1304,0.0198082633760871,1276,28,0,0.9785276073619632,0.0214723926380368,0.0,True,433.0,11.740024732409273,0.6116652413984616,433,0,0.0,,0.2898979485566356,0.3281854108783542,,intact
887,931,19.192487471300453,19.10807849321883,1.0,24.7660229,2.0,947.5509072545,43.12026001324594,650,0.0098737509159943,647,3,0,0.9953846153846154,0.0046153846153846,0.0,True,816.0,16.11647812414279,0.8415791108190259,816,0,0.0,,0.353889367864523,0.5,,intact
887,973,19.192487471300453,19.102192040460967,3.898979485566356,96.5622152261666,4.898979485566356,947.1756496146594,51.12789923131545,1195,0.018152511299405,1180,15,0,0.98744769874477,0.0125523012552301,0.0,True,853.0,16.4778133535604,0.8605797757623004,853,0,0.0,,0.2843646522044218,0.424807680927192,,intact
887,998,19.192487471300453,19.11221863876093,7.0670198723450905,175.0219759932536,8.06701987234509,931.7128574380808,84.96420472259874,1682,0.0255502292933884,1579,103,0,0.9387633769322236,0.0612366230677764,0.0,True,457.0,12.060995729457511,0.6297396301541907,457,0,0.0,,0.2742918851774318,0.2843646522044218,,intact
887,1075,19.192487471300453,18.99362460608734,8.516177866780307,210.91185606915425,9.516177866780309,936.708183820536,82.84090165550032,1623,0.0246539965179366,1610,13,0,0.9919901417128774,0.0080098582871226,0.0,True,377.0,10.95458018781592,0.5737468200803173,377,0,0.0,,0.2711923793731366,0.3985284962787935,,intact
887,1668,19.192487471300453,18.818638230080737,1.0,24.7660229,2.0,924.3967554047152,60.56692183837783,565,0.0085825681039027,561,4,0,0.9929203539823008,0.0070796460176991,0.0,True,748.0,15.430353037616328,0.8118861387499315,748,0,0.0,,0.3333333333333333,0.4457195687123781,,intact
887,1752,19.192487471300453,18.888932861040757,6.28538328578604,155.6639463910543,7.28538328578604,912.911033169186,24.976402696542205,1018,0.0154638129730496,966,52,0,0.948919449901768,0.0510805500982318,0.0,True,252.0,8.95623198216277,0.4703727909306238,254,0,0.0,,0.2711551062369727,0.357092714668055,,intact
888,900,19.141366758740716,19.16674458637915,1.0,24.7660229,2.0,1271.6725847814057,67.81139609618243,559,0.0084914257877551,557,2,0,0.996422182468694,0.0035778175313059,0.0,True,558.0,13.327299669871431,0.6957951828950827,561,0,0.0,,0.3333333333333333,0.398801408034351,,intact
888,907,19.141366758740716,19.104590662805816,6.082762530298219,150.64583612062765,7.082762530298219,1268.466958055419,79.39039828883519,1724,0.0261882255064219,1346,378,0,0.7807424593967517,0.2192575406032482,0.0,True,599.0,13.808244704671576,0.7220760381274942,599,0,0.0,,0.2474401533514073,0.3401283269823013,,intact
888,938,19.141366758740716,19.102846269930637,3.414213562373095,84.55649127122264,4.414213562373095,1255.1837976668216,64.49134802101652,797,0.0121067376616115,712,85,0,0.8933500627352572,0.1066499372647427,0.0,True,441.0,11.847981254502882,0.6195960285871515,441,0,0.0,,0.2817290466902531,0.424807680927192,,intact
888,1198,19.141366758740716,19.00046025643065,3.685557720282968,91.27660689979976,4.685557720282968,1258.130067155415,72.74953001113383,1134,0.0172258977519039,987,147,0,0.8703703703703703,0.1296296296296296,0.0,True,544.0,13.159049284959082,0.6900062380192179,544,0,0.0,,0.2696862318229452,0.4068781988545112,,intact
888,1394,19.141366758740716,18.95228544908749,1.0,24.7660229,2.0,1245.818755971031,16.184140451505378,562,0.0085369969458289,542,20,0,0.9644128113879004,0.0355871886120996,0.0,True,715.0,15.086138293858053,0.7920552333261376,715,0,0.0,,0.3333333333333333,0.4253526177384017,,intact
888,1541,19.141366758740716,18.92943852025147,1.0,24.7660229,2.0,1266.0600545277082,84.96826531526736,538,0.0081724276812384,533,5,0,0.9907063197026024,0.0092936802973977,0.0,True,616.0,14.002817212590296,0.7356197017622413,619,0,0.0,,0.3333333333333333,0.4494897427831781,,intact
888,1786,19.141366758740716,18.869285248793386,1.0,24.7660229,2.0,1251.079418755031,46.03942224663663,557,0.0084610450157059,557,0,0,1.0,0.0,0.0,True,632.0,14.183506197980655,0.7462911288745767,632,0,0.0,,0.3333333333333333,,,intact
888,1827,19.141366758740716,18.68101324210449,1.0,24.7660229,2.0,1269.653843037138,74.37370746248031,512,0.0077774776445986,512,0,0,1.0,0.0,0.0,True,679.0,14.701442538703263,0.7773938360502293,679,0,0.0,,0.3333333333333333,,,intact
889,911,19.23602803975912,19.12201709832082,1.414213562373095,35.02444547122265,2.414213562373095,877.7018205828641,69.38552160560387,610,0.00926613547501,610,0,0,1.0,0.0,0.0,True,672.0,14.625465582862905,0.762576170407781,675,111,0.1412213740458015,,0.3090169943749474,,,intact
889,1267,19.23602803975912,18.98082209399017,1.0,24.7660229,2.0,860.1651157467044,57.56070217941285,620,0.0094180393352561,616,4,0,0.9935483870967742,0.0064516129032258,0.0,True,741.0,15.35798247369064,0.8037283250682143,741,126,0.1453287197231834,,0.3333333333333333,0.4431747586863372,,intact
889,1332,19.23602803975912,19.00090109726227,2.0,49.5320458,3.0,867.3199487583092,80.99875846621813,805,0.0122282607498083,805,0,0,1.0,0.0,0.0,True,642.0,14.295277084757526,0.7477209811243283,646,28,0.0415430267062314,,0.3090169943749474,,,intact
889,1468,19.23602803975912,18.930548868473785,1.0,24.7660229,2.0,885.6588247300742,37.76940901482978,571,0.0086737104200504,571,0,0,1.0,0.0,0.0,True,547.0,13.195283541573993,0.6914575322434872,586,290,0.3310502283105023,,0.3333333333333333,,,intact
889,1681,19.23602803975912,18.833457122347312,7.324233081729782,181.3921242270573,8.324233081729782,853.8078818571144,44.26367358300028,1295,0.0196715499018656,1001,104,190,0.772972972972973,0.0803088803088803,0.1467181467181467,True,222.0,8.406235467365967,0.4416259075514558,222,68,0.2344827586206896,0.3570240199397813,0.2542862710161889,0.3377053396747006,0.1027377489235923,intact
890,1137,19.2060881452487,19.062418001057488,1.0,24.7660229,2.0,949.3512164253484,80.66616597655126,554,0.0084154738576321,554,0,0,1.0,0.0,0.0,True,768.0,15.635280380893438,0.8171356530676915,768,126,0.1409395973154362,,0.3333333333333333,,,intact
890,1286,19.2060881452487,19.23237132726913,1.0,24.7660229,2.0,939.6835386032498,50.00791126149196,531,0.0080660949790661,531,0,0,1.0,0.0,0.0,True,741.0,15.35798247369064,0.7990945883078933,741,0,0.0,,0.3333333333333333,,,intact
890,1587,19.2060881452487,19.01851798268276,1.0,24.7660229,2.0,964.0121461041788,53.23715313342353,560,0.0085066161737797,559,1,0,0.9982142857142856,0.0017857142857142,0.0,True,740.0,15.347615963921076,0.8030228441101598,740,103,0.1221826809015421,,0.3333333333333333,0.4494897427831781,,intact
890,1840,19.2060881452487,18.99979895682492,1.0,24.7660229,2.0,944.6691643505516,66.51061371701971,556,0.0084458546296813,556,0,0,1.0,0.0,0.0,True,671.0,14.614579488624488,0.7650433269395953,671,71,0.0956873315363881,,0.3333333333333333,,,intact
890,2013,19.2060881452487,19.014116821291548,2.146264369941973,53.15443253543696,3.146264369941973,946.3536198830684,72.43831557561028,748,0.0113624087464058,747,1,0,0.998663101604278,0.0013368983957219,0.0,True,634.0,14.20593072771099,0.7433728176051135,634,0,0.0,,0.2989350844248255,0.2958163163244892,,intact
890,2111,19.2060881452487,18.761389042754985,3.0,74.2980687,4.0,950.0108126774296,82.94047334202033,972,0.0147650552159177,962,10,0,0.9897119341563786,0.0102880658436214,0.0,True,585.0,13.64592552440169,0.7188218198871162,585,0,0.0,,0.3021694792519622,0.4608128488913787,,intact
891,1157,19.14939949911371,19.080795855776486,1.8284271247461903,45.2828680424453,2.8284271247461903,1015.0957177461394,86.25684784517095,697,0.0105876990591508,680,17,0,0.975609756097561,0.024390243902439,0.0,True,529.0,12.976360421598397,0.6788539949188896,533,0,0.0,,0.2944165164907306,0.4415184401122529,,intact
891,1402,19.14939949911371,18.98413474407907,1.0,24.7660229,2.0,1010.4504963924078,80.60061330536259,445,0.0067597217809499,443,2,0,0.995505617977528,0.0044943820224719,0.0,True,687.0,14.787795366729425,0.775579586849818,688,0,0.0,,0.3203772410170408,0.4457195687123781,,intact
891,1433,19.14939949911371,18.98148471651101,1.0,24.7660229,2.0,1025.0334148358695,54.83872573799121,601,0.0091294220007886,591,10,0,0.9833610648918468,0.016638935108153,0.0,True,541.0,13.122714979204218,0.6882984881754713,541,0,0.0,,0.3333333333333333,0.4081437851084898,,intact
891,1447,19.14939949911371,19.09018988319059,3.7320508075688767,92.42805576421428,4.732050807568877,1001.9371890642768,56.67835315678941,1031,0.0156612879913695,982,49,0,0.9524733268671192,0.0475266731328807,0.0,True,523.0,12.902560616952067,0.6748273621851618,523,0,0.0,,0.2898979485566356,0.3956439237389599,,intact
891,1609,19.14939949911371,19.00486774455692,5.414213562373095,134.08853707122265,6.414213562373095,1003.8477497889064,63.16194182884755,1331,0.0202184037987515,1212,119,0,0.9105935386927122,0.0894064613072877,0.0,True,588.0,13.680870333281758,0.7171344817558388,589,0,0.0,,0.2708131845707603,0.375,,intact
891,1800,19.14939949911371,18.950069714520147,1.8284271247461903,45.2828680424453,2.8284271247461903,999.0426239608948,44.08039620521681,706,0.0107244125333723,702,4,0,0.9943342776203966,0.0056657223796034,0.0,True,526.0,12.939513133525306,0.6792489974582069,526,0,0.0,,0.3090169943749474,0.4528100276250037,,intact
891,1956,19.14939949911371,18.9303268092495,4.39834563766817,108.929528784605,5.39834563766817,1014.2976250931196,88.54200612839462,1494,0.0226944367207624,1248,246,0,0.8353413654618473,0.1646586345381526,0.0,True,328.0,10.217907939900584,0.5366586858927339,330,0,0.0,,0.2582456997612433,0.4014916240907943,,intact
891,1970,19.14939949911371,18.71038273104492,3.16227766016838,78.31704094788851,4.16227766016838,1021.7355876988994,68.10995664784978,586,0.0089015662104195,554,32,0,0.9453924914675768,0.0546075085324232,0.0,True,762.0,15.574085310927526,0.8227245057168556,762,0,0.0,,0.2817290466902531,0.414213562373095,,intact
891,2074,19.14939949911371,18.93232515475249,4.39834563766817,108.929528784605,5.39834563766817,992.725566248944,14.797088498440164,872,0.013246016613457,864,8,0,0.9908256880733946,0.0091743119266055,0.0,True,523.0,12.902560616952067,0.6776248047706079,523,0,0.0,,0.2857142857142857,0.4403653746013607,,intact
891,2089,19.14939949911371,18.743511775069845,3.2426406871192857,80.30731351366796,4.242640687119286,1029.9271860298556,39.78489052904736,824,0.0125168780842759,740,84,0,0.8980582524271845,0.1019417475728155,0.0,True,305.0,9.853147481188747,0.5200522815412021,307,0,0.0,,0.2742918851774317,0.414213562373095,,intact
892,938,19.072705212511497,19.102846269930637,1.0,24.7660229,2.0,1259.69237626006,44.53380932722069,556,0.0084458546296813,534,22,0,0.960431654676259,0.039568345323741,0.0,True,529.0,12.976360421598397,0.6798256956453682,529,0,0.0,,0.3333333333333333,0.4253526177384017,,intact
892,1292,19.072705212511497,18.88335531011677,3.414213562373095,84.55649127122264,4.414213562373095,1259.135150648527,47.928538383938566,685,0.0104054144268555,674,11,0,0.983941605839416,0.0160583941605839,0.0,True,603.0,13.85427231466257,0.7300163464753181,603,0,0.0,,0.2898979485566356,0.3516287047744073,,intact
892,1541,19.072705212511497,18.92943852025147,7.152147760599405,177.13025522318858,8.152147760599405,1270.5686331209463,82.93420266726713,1560,0.0236970021983864,1013,547,0,0.6493589743589744,0.3506410256410256,0.0,True,173.0,7.420755373261929,0.390544040117623,252,0,0.0,,0.2139387691339813,0.3699677034698106,,intact
892,1588,19.072705212511497,18.971982702736515,1.0,24.7660229,2.0,1255.3207106557666,19.95784766495914,553,0.0084002834716075,535,18,0,0.9674502712477396,0.0325497287522604,0.0,True,659.0,14.48330815094114,0.7613839904906327,659,0,0.0,,0.3203772410170408,0.4253526177384017,,intact
892,1827,19.072705212511497,18.68101324210449,5.414213562373095,134.08853707122265,6.414213562373095,1274.1624216303765,88.01865232921831,1289,0.019580407585718,1205,84,0,0.934833204034135,0.065166795965865,0.0,True,459.0,12.087358593107094,0.6403267856986004,459,0,0.0,,0.2766967754673748,0.3874258867227931,,intact
886,2247,19.417540871505327,24.563487725350075,15.329661241351364,379.6547413525503,16.329661241351364,1356.6942358458314,68.16582607882864,218,0.0033115041533642,216,2,0,0.9908256880733946,0.0091743119266055,0.0,True,37.0,3.431831258788849,0.1560596178978052,37,0,0.0,,0.3061192809848265,0.24083123951777,,intact
886,2269,19.417540871505327,22.457488088405608,17.365210091000773,430.0671907770362,18.365210091000773,1355.6398406651,67.44908774647621,71,0.001078517407747,71,0,0,1.0,0.0,0.0,False,11.0,1.8712051592547776,0.0893709308736801,11,0,0.0,,0.2260513769560746,,,intact
886,2284,19.417540871505327,18.70310587658897,15.970562748477144,395.52732275467184,16.970562748477143,1349.114048810314,89.09860206095802,85,0.0012911828120915,85,0,0,1.0,0.0,0.0,False,4.0,1.1283791670955126,0.059200420945215,4,0,0.0,,0.2858551496494725,,,intact
894,1174,19.089534785908477,19.22892844481695,2.146264369941973,53.15443253543696,3.146264369941973,1111.7750273894508,74.76609813948633,744,0.0113016472023073,703,41,0,0.9448924731182796,0.0551075268817204,0.0,True,916.0,17.075475271404667,0.8912400880269541,916,0,0.0,,0.2898979485566356,0.4415184401122529,,intact
894,2099,19.089534785908477,18.57045039646666,11.044359375107746,273.5248571997481,12.044359375107746,1124.866925578845,41.87826545261901,2494,0.0378848227453691,2489,5,0,0.9979951884522856,0.0020048115477145,0.0,True,943.0,17.325305846400365,0.9200909539661,943,45,0.0455465587044534,,0.268574925671901,0.1872750760054492,,intact
892,1875,19.072705212511497,18.74532368336926,9.633758019665985,238.5898717281064,10.633758019665985,1292.417058919757,37.05466618769567,2446,0.0371556842161879,889,1557,0,0.3634505314799673,0.6365494685200327,0.0,False,560.0,13.351162356249093,0.7060739412414663,569,0,0.0,,0.125561981865096,0.35123504722476,,intact
892,1999,19.072705212511497,18.65772530822325,10.00566930306458,247.80063508952443,11.00566930306458,1263.7986535128116,67.13978966280888,1446,0.0219652981915812,1060,386,0,0.7330567081604425,0.2669432918395574,0.0,True,271.0,9.287732724180174,0.4923205272771062,296,0,0.0,,0.2715158432464333,0.2713478698797832,,intact
893,1103,19.138977346160893,19.14701209109756,2.146264369941973,53.15443253543696,3.146264369941973,935.028388720412,44.1788249990669,628,0.009539562423453,624,4,0,0.9936305732484076,0.0063694267515923,0.0,True,634.0,14.20593072771099,0.7420955256225572,635,564,0.4703919933277731,,0.2989350844248255,0.4457195687123781,,intact
893,1357,19.138977346160893,19.09586551057712,6.330293345472711,156.77618995769478,7.330293345472711,918.3080372398454,85.50584447640387,1434,0.021783013559286,1419,15,0,0.9895397489539748,0.0104602510460251,0.0,True,523.0,12.902560616952067,0.6749111361747515,523,0,0.0,,0.2801868778094689,0.2933997741163456,,intact
893,1412,19.138977346160893,18.967117524536715,5.741657386773941,142.19801832479757,6.741657386773941,909.592617428582,62.045021854404375,1294,0.019656359515841,1177,117,0,0.909582689335394,0.0904173106646058,0.0,True,423.0,11.603666741842574,0.6090189394224927,428,56,0.1157024793388429,,0.2708131845707603,0.3660254037844386,,intact
893,1445,19.138977346160893,19.096956590669,10.015099296692402,248.0341785276579,11.015099296692402,908.3849642399518,61.41340488535413,2622,0.0398291921565187,2470,100,52,0.9420289855072465,0.03813882532418,0.0198321891685736,True,361.0,10.71960208740737,0.5607082649069,363,314,0.4638109305760709,0.389237693504333,0.2696862318229452,0.2823648828027978,0.1195514616813877,intact
893,1487,19.138977346160893,18.998917152402665,9.633758019665985,238.5898717281064,10.633758019665985,918.9482998078604,87.35580040316852,1621,0.0246236157458874,1576,45,0,0.972239358420728,0.027760641579272,0.0,True,457.0,12.060995729457511,0.6324940528592518,463,220,0.322108345534407,,0.2706637466088905,0.4384763241977652,,intact
893,1665,19.138977346160893,18.9986966885068,1.0,24.7660229,2.0,904.6708029231866,36.97177487133748,579,0.0087952335082472,546,16,17,0.9430051813471504,0.0276338514680483,0.0293609671848013,True,485.0,12.424986712231869,0.6515859724920496,491,668,0.5763589301121657,0.4494897427831781,0.3203772410170408,0.4543138140516439,0.1291125017661373,intact
893,1765,19.138977346160893,18.8616831565584,2.6502815398728847,65.63693330793913,3.6502815398728847,936.93244768132,35.284778719722794,886,0.0134586820178015,883,3,0,0.9966139954853274,0.0033860045146726,0.0,True,694.0,14.86294254216004,0.7822465370619789,694,1,0.0014388489208633,,0.2958163163244892,0.3827822185373187,,intact
893,2250,19.138977346160893,18.49375520985367,11.25955555817693,278.8544107976321,12.25955555817693,912.1531624106902,71.16172478117828,2600,0.0394950036639774,813,146,1641,0.3126923076923077,0.0561538461538461,0.6311538461538462,False,,,,0,831,1.0,0.3430703308172536,0.1088689813920068,0.2325217439334172,0.2342013494252467,cohesive
894,899,19.089534785908477,19.17194199551096,8.565401897601228,212.13093954369543,9.565401897601228,1111.6424809041885,77.32793656153459,1722,0.0261578447343727,1625,97,0,0.9436701509872242,0.0563298490127758,0.0,True,592.0,13.727325035155395,0.7175533298715574,592,0,0.0,,0.2853440453088245,0.248709106879833,,intact
894,1039,19.089534785908477,19.03368637504789,1.0,24.7660229,2.0,1124.3815502123948,19.292171770134377,594,0.0090230892986163,586,8,0,0.9865319865319864,0.0134680134680134,0.0,True,1017.0,17.99225261741606,0.9438999155634152,1017,0,0.0,,0.3333333333333333,0.4721359549995794,,intact
896,954,19.10502671125421,19.123105196349684,8.16515138991168,202.21832630451948,9.16515138991168,1133.3179946630655,85.72074568860941,2129,0.0323403318463876,1861,268,0,0.8741193048379521,0.1258806951620479,0.0,True,439.0,11.821084554078958,0.6184495011501017,439,0,0.0,,0.2568080306030585,0.3609082720800087,,intact
896,1020,19.10502671125421,19.13767377870378,9.36010638213575,231.81260900641016,10.36010638213575,1123.8217116352785,62.29837104434305,1937,0.0294237777296631,1876,61,0,0.9685080020650492,0.0314919979349509,0.0,True,576.0,13.540550005146152,0.7081377534361997,576,0,0.0,,0.2705042601214877,0.2296684845121643,,intact
896,1296,19.10502671125421,19.113090019822344,1.0,24.7660229,2.0,1126.742224680283,64.10050936624398,600,0.009114231614764,598,2,0,0.9966666666666668,0.0033333333333333,0.0,True,864.0,16.583719174624104,0.8678459638038246,864,0,0.0,,0.3333333333333333,0.4772255750516612,,intact
896,1467,19.10502671125421,18.93942696892687,1.0,24.7660229,2.0,1146.5822512165332,52.62035914309943,531,0.0080660949790661,498,33,0,0.9378531073446328,0.0621468926553672,0.0,True,840.0,16.351767622932517,0.8596137434587909,840,0,0.0,,0.3333333333333333,0.4721359549995794,,intact
896,1645,19.10502671125421,19.12071121720645,1.0,24.7660229,2.0,1149.4528077909176,41.33903412771563,626,0.0095091816514037,626,0,0,1.0,0.0,0.0,True,751.0,15.461265295053533,0.808945288328468,751,0,0.0,,0.3333333333333333,,,intact
896,2362,19.10502671125421,17.603763837429295,1.0,24.7660229,2.0,1149.806717571138,35.84197365418471,535,0.0081268565231645,535,0,0,1.0,0.0,0.0,True,769.0,15.64545628849907,0.8524092488282845,772,0,0.0,,0.3333333333333333,,,intact
897,963,19.13528344369651,19.099138376906343,1.0,24.7660229,2.0,1047.3691793695689,32.558213948180104,582,0.0088408046663211,573,9,0,0.9845360824742267,0.0154639175257731,0.0,True,895.0,16.878606226063,0.8829010834926688,895,0,0.0,,0.3333333333333333,0.4494897427831781,,intact
897,1044,19.13528344369651,19.118316638444128,6.817337799805944,168.8383440670296,7.817337799805943,1047.4986213996676,45.75918792029191,1801,0.0273578852303166,1800,1,0,0.9994447529150472,0.0005552470849528,0.0,True,366.0,10.793582275744573,0.5643172016525444,366,0,0.0,,0.2766967754673748,0.4594117081556709,,intact
897,1476,19.13528344369651,18.968223466016557,1.0,24.7660229,2.0,1072.632040028116,61.08488069320095,568,0.0086281392619766,557,8,3,0.9806338028169014,0.0140845070422535,0.005281690140845,True,818.0,16.13621662281282,0.8469675329910118,827,369,0.3085284280936455,0.4772255750516612,0.3333333333333333,0.4772255750516612,0.1438922417183278,intact
897,1511,19.13528344369651,18.923662608596977,1.0,24.7660229,2.0,1048.8743491966325,41.81792632357826,606,0.0092053739309116,604,2,0,0.9966996699669968,0.0033003300330033,0.0,True,816.0,16.11647812414279,0.8469219353577758,816,0,0.0,,0.3333333333333333,0.4027346441664563,,intact
898,1595,19.14418984109994,18.886032945703032,1.414213562373095,35.02444547122265,2.414213562373095,1180.216700153237,75.88986310341144,606,0.0092053739309116,567,39,0,0.9356435643564356,0.0643564356435643,0.0,True,677.0,14.679774962390477,0.7720057305309589,677,0,0.0,,0.2989350844248255,0.4415184401122529,,intact
898,1794,19.14418984109994,18.96556898975952,1.8284271247461903,45.2828680424453,2.8284271247461903,1187.9141220476906,82.22189854824602,519,0.0078838103467708,513,6,0,0.9884393063583816,0.0115606936416184,0.0,True,707.0,15.001502909106808,0.787278816204909,707,10,0.0139470013947001,,0.3090169943749474,0.4415184401122529,,intact
898,2274,19.14418984109994,18.168616889992435,8.797958971132712,217.8904533523332,9.797958971132712,1189.3760920623654,79.60026376938019,1489,0.0226184847906393,795,126,568,0.5339153794492948,0.0846205507051712,0.3814640698455339,True,309.0,9.91754782346883,0.5315894832003961,310,612,0.6637744034707158,0.3363814245028406,0.2099136655857269,0.2750849894874659,0.1264677589171137,cohesive
899,1020,19.17194199551096,19.13767377870378,4.39834563766817,108.929528784605,5.39834563766817,1114.7266442837354,84.28320856316627,1031,0.0156612879913695,661,370,0,0.6411251212415131,0.3588748787584869,0.0,True,468.0,12.205286835384658,0.6371918166613271,468,0,0.0,,0.2079915965134781,0.3599361345749363,,intact
897,1591,19.13528344369651,18.91432483475178,3.16227766016838,78.31704094788851,4.16227766016838,1060.3375755030795,81.60787904211843,845,0.0128358761907926,827,18,0,0.978698224852071,0.0213017751479289,0.0,True,682.0,14.733884157863644,0.7744565489368822,682,284,0.2939958592132505,,0.2898979485566356,0.4206322727489687,,intact
898,1085,19.14418984109994,19.15547385304978,1.0,24.7660229,2.0,1196.675683189923,53.10412409768476,638,0.009691466283699,624,14,0,0.9780564263322884,0.0219435736677116,0.0,True,373.0,10.896310731002211,0.5690029457186395,373,561,0.6006423982869379,,0.3333333333333333,0.4142135623730951,,intact
898,1130,19.14418984109994,19.33870769926697,6.6212327846342935,163.98160277048368,7.621232784634293,1179.574503822877,76.02460921724662,1493,0.0226792463347378,1247,246,0,0.8352310783657066,0.1647689216342933,0.0,True,300.0,9.772050238058398,0.507864576871216,300,133,0.3071593533487298,,0.2687959533979827,0.3031934890344672,,intact
898,1517,19.14418984109994,18.935210909264544,2.449489742783178,60.66411906308329,3.449489742783178,1198.8288813297056,48.221772491547874,850,0.0129118281209156,763,87,0,0.8976470588235295,0.1023529411764705,0.0,True,496.0,12.565098628628435,0.6599420359054976,496,3,0.0060120240480961,,0.2817290466902531,0.414213562373095,,intact
899,2167,19.17194199551096,18.524880542674577,7.547442467302883,186.92013298165568,8.547442467302883,1117.2579185480413,89.05794082615252,1865,0.0283300699358914,1733,132,0,0.9292225201072386,0.0707774798927614,0.0,True,476.0,12.309163489997376,0.6530610625088431,476,32,0.0629921259842519,,0.2843646522044218,0.3,,intact
900,1052,19.16674458637915,19.086258624866257,1.0,24.7660229,2.0,1277.25511255018,84.86821271662066,587,0.0089167565964441,587,0,0,1.0,0.0,0.0,True,614.0,13.980066885278037,0.7309265004933392,614,0,0.0,,0.3333333333333333,,,intact
900,1123,19.16674458637915,19.075767344134928,1.0,24.7660229,2.0,1283.3431258739429,77.20522776823202,504,0.0076559545564017,504,0,0,1.0,0.0,0.0,True,692.0,14.841510746523856,0.7761786554968252,692,0,0.0,,0.3333333333333333,,,intact
900,1198,19.16674458637915,19.00046025643065,1.0,24.7660229,2.0,1265.4228990689307,44.97461405788906,616,0.0093572777911577,616,0,0,1.0,0.0,0.0,True,679.0,14.701442538703263,0.7703704056532621,679,0,0.0,,0.3333333333333333,,,intact
899,1174,19.17194199551096,19.22892844481695,1.0,24.7660229,2.0,1117.0151266058665,89.63360626125761,329,0.0049976370020956,329,0,0,1.0,0.0,0.0,True,648.0,14.361922094451575,0.7479998203045389,648,0,0.0,,0.3203772410170408,,,intact
899,1356,19.17194199551096,19.01257593335328,1.0,24.7660229,2.0,1102.455080528553,42.08001013561278,545,0.0082787603834106,514,31,0,0.943119266055046,0.0568807339449541,0.0,True,724.0,15.180789096653193,0.7951279691383932,724,114,0.1360381861575179,,0.3203772410170408,0.4364916731037084,,intact
899,1490,19.17194199551096,18.96955042558337,1.0,24.7660229,2.0,1124.6682861782333,65.9957243398177,606,0.0092053739309116,599,6,1,0.9884488448844884,0.0099009900990099,0.0016501650165016,True,736.0,15.306079714651624,0.8025946937611977,736,8,0.010752688172043,0.5,0.3333333333333333,0.4494897427831781,0.1666666666666666,intact
899,1733,19.17194199551096,18.91766081225133,10.58257569495584,262.0883120022597,11.58257569495584,1139.2028296068306,25.7999573196153,2194,0.033327706937987,2188,6,0,0.9972652689152234,0.0027347310847766,0.0,True,312.0,9.965574970333758,0.5232700913490687,312,0,0.0,,0.2612038749637414,0.4099234491718869,,intact
901,1392,19.088879643661205,18.88759454922807,9.259739418689833,229.3269184913051,10.259739418689833,732.9690518333912,55.02651928807186,1861,0.028269308391793,1593,118,150,0.8559914024717894,0.0634067705534658,0.0806018269747447,True,311.0,9.949591680222808,0.5239871205361014,314,55,0.1490514905149051,0.380469367986962,0.2461924989228624,0.3422535259564003,0.1342768690640996,intact
903,1041,19.26973334296962,19.091499942890227,1.0,24.7660229,2.0,1310.596638228707,47.76755629606456,557,0.0084610450157059,550,7,0,0.9874326750448832,0.0125673249551166,0.0,True,702.0,14.948362455500638,0.7793473345399812,703,0,0.0,,0.3333333333333333,0.4142135623730951,,intact
900,1489,19.16674458637915,18.9986966885068,6.483314773547883,160.56592214959517,7.483314773547883,1299.5006543874952,25.571524701786267,1475,0.0224058193862948,1340,135,0,0.9084745762711864,0.0915254237288135,0.0,True,354.0,10.61516366850092,0.5562709778223384,354,0,0.0,,0.2657572443318946,0.3660254037844386,,intact
900,1600,19.16674458637915,18.98987393379821,1.7320508075688772,42.89600996421431,2.732050807568877,1294.095328183612,41.0168239484681,742,0.0112712664302581,737,5,0,0.9932614555256064,0.0067385444743935,0.0,True,557.0,13.315352289908494,0.6979314628138386,557,0,0.0,,0.3090169943749474,0.414213562373095,,intact
900,1746,19.16674458637915,18.81346858300913,8.516177866780307,210.91185606915425,9.516177866780309,1260.2419131658737,38.48564514099135,1514,0.0229982444412545,1173,341,0,0.7747688243064729,0.225231175693527,0.0,True,290.0,9.607802401865856,0.50593725522371,290,0,0.0,,0.226969554074083,0.3606449097327238,,intact
900,1786,19.16674458637915,18.869285248793386,5.0990195135927845,126.28243404118577,6.0990195135927845,1258.3722506685465,20.615836380920367,1175,0.0178487035789128,1170,5,0,0.9957446808510638,0.0042553191489361,0.0,True,413.0,11.465687201119064,0.6028855929919668,413,0,0.0,,0.2817290466902531,0.3577747210701756,,intact
901,944,19.088879643661205,19.15655815379889,1.0,24.7660229,2.0,737.9331100176078,10.261450866206038,543,0.0082483796113614,528,15,0,0.9723756906077348,0.0276243093922651,0.0,True,903.0,16.95387351680916,0.8865827922584313,914,0,0.0,,0.3333333333333333,0.4721359549995794,,intact
901,986,19.088879643661205,19.062855980953582,1.0,24.7660229,2.0,700.7126093073136,15.52795740015953,594,0.0090230892986163,593,1,0,0.9983164983164984,0.0016835016835016,0.0,True,879.0,16.727055627203253,0.8768699695230258,879,271,0.2356521739130434,,0.3333333333333333,0.4721359549995794,,intact
901,1201,19.088879643661205,18.97176161240189,2.0,49.5320458,3.0,723.2326880315134,78.09658393532521,708,0.0107547933054215,689,19,0,0.9731638418079096,0.0268361581920903,0.0,True,901.0,16.93508805561977,0.8899003010319483,902,243,0.2122270742358078,,0.2989350844248255,0.414213562373095,,intact
901,1220,19.088879643661205,19.06044684241931,5.81864367245563,144.10466243897622,6.81864367245563,725.7593973472719,72.74575367283842,1016,0.0154334322010004,974,42,0,0.9586614173228346,0.0413385826771653,0.0,True,668.0,14.581872443920645,0.7644629033878807,669,104,0.1345407503234152,,0.269241092610464,0.3963048341674653,,intact
903,1042,19.26973334296962,19.120928876446023,1.0,24.7660229,2.0,1279.244665438497,20.021373834270047,574,0.0087192815781242,554,20,0,0.9651567944250872,0.0348432055749128,0.0,True,469.0,12.218319713454786,0.6365256032116845,469,0,0.0,,0.3203772410170408,0.4429907079434432,,intact
903,1753,19.26973334296962,18.99208039102296,2.146264369941973,53.15443253543696,3.146264369941973,1307.3625646979522,62.41505621938377,508,0.0077167161005002,485,23,0,0.9547244094488188,0.0452755905511811,0.0,True,752.0,15.471555655790098,0.8087204523733726,752,0,0.0,,0.2958163163244892,0.4270509831248423,,intact
903,1770,19.26973334296962,19.05058492825025,1.0,24.7660229,2.0,1297.388522894379,89.34792104640468,419,0.0063647717443102,419,0,0,1.0,0.0,0.0,True,673.0,14.63634358033765,0.7638946773221424,673,0,0.0,,0.3333333333333333,,,intact
903,1801,19.26973334296962,18.98877051288151,1.414213562373095,35.02444547122265,2.414213562373095,1311.2559329735182,47.5184218299119,604,0.0091749931588624,600,4,0,0.9933774834437086,0.0066225165562913,0.0,True,870.0,16.641201909113953,0.8699347978590073,870,0,0.0,,0.3090169943749474,0.4364916731037084,,intact
904,1676,19.236673197662736,18.910542637130614,2.863703305156273,70.92254163430594,3.863703305156273,858.6942862664202,73.47001996612529,994,0.015099243708459,989,5,0,0.9949698189134808,0.0050301810865191,0.0,True,509.0,12.728697186576063,0.6673460648714741,509,0,0.0,,0.3021694792519622,0.3827822185373187,,intact
904,2002,19.236673197662736,18.87442436923508,1.0,24.7660229,2.0,883.5802520384123,10.330481524400271,543,0.0082483796113614,500,43,0,0.9208103130755064,0.0791896869244935,0.0,True,668.0,14.581872443920645,0.765229729651556,676,129,0.1602484472049689,,0.3203772410170408,0.4721359549995794,,intact
904,2103,19.236673197662736,18.886256047731894,4.449489742783178,110.1961648630833,5.449489742783178,873.4149692449168,66.14299826351669,1157,0.0175752766304699,1088,69,0,0.9403630077787382,0.0596369922212618,0.0,True,425.0,11.631066229203196,0.6101874362452494,425,134,0.2397137745974955,,0.2742918851774317,0.4305008740430604,,intact
905,1701,19.24591570942032,18.91098768008377,1.7320508075688772,42.89600996421431,2.732050807568877,948.8640407385852,70.15875549037321,655,0.0099497028461173,654,1,0,0.998473282442748,0.0015267175572519,0.0,True,640.0,14.27299292922217,0.7481211346489021,640,157,0.1969887076537013,,0.3090169943749474,0.4494897427831781,,intact
903,2361,19.26973334296962,18.76816896132822,4.449489742783178,110.1961648630833,5.449489742783178,1282.6429394142608,45.60032933330484,1569,0.0238337156726079,1558,11,0,0.992989165073295,0.0070108349267049,0.0,True,733.0,15.274853405932202,0.8031385791853364,733,0,0.0,,0.2933997741163456,0.4026997478492772,,intact
904,1098,19.236673197662736,19.0759860302066,4.0,99.0640916,5.0,843.3786336429011,7.64188495116522,939,0.0142637724771056,813,126,0,0.865814696485623,0.134185303514377,0.0,True,547.0,13.195283541573993,0.6888210741568939,547,0,0.0,,0.2708131845707603,0.414213562373095,,intact
