Repository: AmiraliKhosrozadeh/ice-bonded-granular-microCT

# Grain-scale kinematics, ice-bond failure and damage evolution in ice-bonded granular media under in-situ uniaxial compression

Analysis code, per-specimen tables and supplementary material for the paper of

## Results for every specimen

The paper shows one or two specimens per figure.  The same rendering for
every specimen and every scan is in [`supplementary/`](supplementary/README.md):
the void and crack classes (Fig. 11 of the paper), the crack orientation
classes (Fig. 12), the ice-path maps (Fig. 18) and the per-scan tables behind
Tables 2–4, each as one sheet per material, compiled with their text in
[`supplementary/supplementary.pdf`](supplementary/supplementary.pdf).

File: paper/data/bonds/Alumina_75_1000_T5/Alumina_75_1000_T5_throats_scan03_classified.csv (part 39 of 64)
bead_a,bead_b,r_a_vox,r_b_vox,gap_vox,gap_um,dsum_min,z_mid,axis_dip_deg,lens_vox,lens_mm3,binder_vox,pore_vox,crack_vox,binder_frac,pore_frac,crack_frac,connected,bond_area_vox,r_bond_vox,r_bond_over_R,neck_binder_vox,neck_crack_vox,neck_severed,q_crack_med,q_binder_med,q_pore_med,dq_paired,cls
935,1904,19.446202423232293,18.81661566299282,1.414213562373095,35.02444547122265,2.414213562373095,1025.7097992978918,71.62148325647772,634,0.0096307047396006,628,6,0,0.9905362776025236,0.0094637223974763,0.0,True,700.0,14.927053303604616,0.7802380509436895,701,264,0.2735751295336787,,0.3090169943749474,0.4415184401122529,,intact
935,1927,19.446202423232293,18.827622161473613,1.0,24.7660229,2.0,1001.6284655146331,25.63337696963576,580,0.0088104238942718,574,6,0,0.9896551724137932,0.0103448275862068,0.0,True,688.0,14.798554040663838,0.773298942618726,690,0,0.0,,0.3333333333333333,0.414213562373095,,intact
935,2191,19.446202423232293,18.666864757287453,1.0,24.7660229,2.0,1029.4233293489592,60.34461167266458,476,0.0072306237477127,467,9,0,0.98109243697479,0.01890756302521,0.0,True,779.0,15.746853696442756,0.8263230887117502,779,129,0.1420704845814978,,0.3203772410170408,0.4772255750516612,,intact
935,2209,19.446202423232293,18.554745991177864,4.123105625617661,102.1129283431658,5.123105625617661,1012.1099577584164,70.11514621904429,1118,0.0169828515755102,845,273,0,0.7558139534883721,0.2441860465116279,0.0,True,543.0,13.146949007195484,0.6919274152752509,543,0,0.0,,0.23582845781094,0.3726822671238252,,intact
936,2190,19.0954290436274,18.56629593315209,2.0,49.5320458,3.0,965.1758780704602,77.30595706023294,686,0.0104206048128801,685,1,0,0.998542274052478,0.0014577259475218,0.0,True,715.0,15.086138293858053,0.8011389973857799,715,0,0.0,,0.3090169943749474,0.3483314773547883,,intact
937,1154,19.169343643240133,19.10131966478572,1.0,24.7660229,2.0,691.9482867915076,78.97872563883332,568,0.0086281392619766,566,2,0,0.9964788732394366,0.0035211267605633,0.0,True,855.0,16.497119526970184,0.8621287482890597,855,0,0.0,,0.3333333333333333,0.4269446839322615,,intact
937,1520,19.169343643240133,18.88090014356729,1.0,24.7660229,2.0,714.2891159893171,11.184405257467915,581,0.0088256142802964,581,0,0,1.0,0.0,0.0,True,683.0,14.744682168956,0.775011180037075,686,0,0.0,,0.3333333333333333,,,intact
937,1637,19.169343643240133,18.94452811000645,4.0197648378370845,99.553588026488,5.0197648378370845,709.5949770309524,48.61774071139896,1167,0.017727180490716,1167,0,0,1.0,0.0,0.0,True,443.0,11.87481703351337,0.6231231038605706,444,0,0.0,,0.2817290466902531,,,intact
935,2236,19.446202423232293,18.862130508102727,2.6502815398728847,65.63693330793913,3.6502815398728847,1016.8806167492382,83.11140858286193,1140,0.0173170400680516,1084,56,0,0.950877192982456,0.0491228070175438,0.0,True,791.0,15.867675317177952,0.8284189941451976,791,0,0.0,,0.2817290466902531,0.4380497392704112,,intact
936,1164,19.0954290436274,19.068547889091885,5.928203230275509,146.8180169568572,6.928203230275509,949.9442796896936,62.04263276840763,1041,0.0158131918516155,1041,0,0,1.0,0.0,0.0,True,854.0,16.487469266111074,0.8640330799474834,856,1,0.0011668611435239,,0.2843646522044218,,,intact
936,1319,19.0954290436274,19.01675776258337,1.0,24.7660229,2.0,970.6049149907304,58.6621344823643,582,0.0088408046663211,580,2,0,0.9965635738831616,0.0034364261168384,0.0,True,738.0,15.326861909850871,0.8043024131773622,738,0,0.0,,0.3333333333333333,0.4746807650256203,,intact
936,1554,19.0954290436274,18.788028517155144,3.3166247903554,82.13960550864952,4.3166247903554,955.5098218079604,75.76570740280407,925,0.0140511070727611,918,7,0,0.9924324324324324,0.0075675675675675,0.0,True,678.0,14.690612745308144,0.7755687411444757,680,41,0.0568654646324549,,0.2958163163244892,0.4541634565979919,,intact
938,996,19.102846269930637,19.04071279306421,1.0,24.7660229,2.0,1228.1272038445795,18.57008045801228,617,0.0093724681771823,615,2,0,0.9967585089141004,0.0032414910858995,0.0,True,647.0,14.350836085779552,0.7524644494803887,647,0,0.0,,0.3333333333333333,0.4860679774997897,,intact
938,1292,19.102846269930637,18.88335531011677,1.0,24.7660229,2.0,1245.4306168542205,88.32106535353941,569,0.0086433296480012,569,0,0,1.0,0.0,0.0,True,636.0,14.228319915327,0.7491309645869173,636,0,0.0,,0.3333333333333333,,,intact
938,1394,19.102846269930637,18.95228544908749,1.0,24.7660229,2.0,1236.6228007699624,61.55030850129479,571,0.0086737104200504,562,9,0,0.9842381786339754,0.0157618213660245,0.0,True,628.0,14.13855043925722,0.7430561819441267,628,0,0.0,,0.3333333333333333,0.4142135623730951,,intact
938,1541,19.102846269930637,18.92943852025147,1.0,24.7660229,2.0,1256.86409932664,55.55837377483972,523,0.0079445718908693,510,13,0,0.9751434034416826,0.0248565965583174,0.0,True,647.0,14.350836085779552,0.7546659983722128,650,0,0.0,,0.3333333333333333,0.4494897427831781,,intact
938,1588,19.102846269930637,18.971982702736515,1.0,24.7660229,2.0,1241.6161768614602,76.73695810466153,554,0.0084154738576321,552,2,0,0.9963898916967509,0.003610108303249,0.0,True,534.0,13.037541149394093,0.6848378049841471,536,0,0.0,,0.3333333333333333,0.4364916731037084,,intact
938,1827,19.102846269930637,18.68101324210449,1.0,24.7660229,2.0,1260.45788783607,38.895916639389306,603,0.0091598027728378,598,5,0,0.9917081260364844,0.0082918739635157,0.0,True,771.0,15.665788274060857,0.8292317659645596,771,0,0.0,,0.3333333333333333,0.4772255750516612,,intact
938,2233,19.102846269930637,18.559136662680874,3.7320508075688767,92.42805576421428,4.732050807568877,1233.9636900643366,55.57059763732073,898,0.0136409666500968,840,58,0,0.935412026726058,0.0645879732739421,0.0,True,374.0,10.910907269000948,0.5794122571041364,375,0,0.0,,0.2742918851774317,0.407669683062202,,intact
939,1017,19.160677377612163,19.18362587421284,1.0,24.7660229,2.0,1211.7036432444029,51.54556901899672,631,0.0095851335815268,631,0,0,1.0,0.0,0.0,True,789.0,15.847602348589229,0.8265948787495552,791,128,0.1392818280739934,,0.3333333333333333,,,intact
939,1247,19.160677377612163,19.141149564065117,1.0,24.7660229,2.0,1212.2006851241313,49.60113425703461,616,0.0093572777911577,614,2,0,0.9967532467532468,0.0032467532467532,0.0,True,645.0,14.32863833686038,0.7481960773661682,645,36,0.052863436123348,,0.3333333333333333,0.4772255750516612,,intact
939,1469,19.160677377612163,18.954057663790387,1.0,24.7660229,2.0,1192.530310475642,67.88066024122493,492,0.0074736699241064,473,19,0,0.9613821138211384,0.0386178861788617,0.0,True,818.0,16.13621662281282,0.8467180267833255,820,0,0.0,,0.3333333333333333,0.4721359549995794,,intact
939,1650,19.160677377612163,18.893615459597395,7.0670198723450905,175.0219759932536,8.06701987234509,1220.6997151883977,24.974823315122315,1584,0.024061571462977,1131,108,345,0.7140151515151515,0.0681818181818181,0.2178030303030303,True,306.0,9.869286963719311,0.5186950658070884,306,219,0.4171428571428571,0.3827822185373187,0.2204812092115424,0.3660254037844386,0.1623010093257763,cohesive
939,1670,19.160677377612163,18.88179300527829,1.0,24.7660229,2.0,1187.7823279940308,50.97976582715895,601,0.0091294220007886,601,0,0,1.0,0.0,0.0,True,816.0,16.11647812414279,0.8472887255708375,819,40,0.0465657741559953,,0.3333333333333333,,,intact
941,1344,19.173457375808464,19.10153776617492,1.0,24.7660229,2.0,717.3967945543657,67.9533031245869,524,0.0079597622768939,524,0,0,1.0,0.0,0.0,True,931.0,17.214717657780774,0.8995281433176804,931,0,0.0,,0.3203772410170408,,,intact
941,1480,19.173457375808464,19.006409882534754,1.0,24.7660229,2.0,706.3546040960314,12.153684135739924,629,0.0095547528094776,627,2,0,0.9968203497615262,0.0031796502384737,0.0,True,838.0,16.332289631953525,0.8555446000606263,838,0,0.0,,0.3333333333333333,0.4571067811865476,,intact
941,2292,19.173457375808464,19.17735296848804,8.00692826708518,198.2997688212889,9.00692826708518,742.4611641545011,41.97985268971686,2069,0.0314289086849112,2033,36,0,0.9826002899951668,0.0173997100048332,0.0,True,643.0,14.306406146065385,0.7460810354529064,644,0,0.0,,0.2742918851774317,0.414180564378744,,intact
942,964,19.118969764867103,19.08844285717857,7.071067811865476,175.12222735611326,8.071067811865476,1165.0722063558492,77.20050854559192,1160,0.0176208477885437,880,280,0,0.7586206896551724,0.2413793103448276,0.0,True,425.0,11.631066229203196,0.6088382034271574,425,42,0.0899357601713062,,0.2222222222222222,0.3762569728470808,,intact
940,1057,19.184490780700678,19.077516692335312,1.0,24.7660229,2.0,1208.6290803782813,77.00692647542145,644,0.0097826085998467,644,0,0,1.0,0.0,0.0,True,842.0,16.371222439596615,0.8557429952484196,843,0,0.0,,0.3333333333333333,,,intact
940,1677,19.184490780700678,18.78126293194029,4.242640687119285,105.07333641366796,5.242640687119285,1211.077468484308,71.67955819919761,1026,0.0155853360612464,1026,0,0,1.0,0.0,0.0,True,536.0,13.061933202803932,0.6880902879826074,536,0,0.0,,0.2933997741163456,,,intact
940,1967,19.184490780700678,18.86034097458869,9.498655478055456,235.24391908873187,10.498655478055456,1212.5661258425416,69.99338449579133,1951,0.0296364431340076,1930,21,0,0.9892362890825218,0.0107637109174782,0.0,True,376.0,10.94004191971426,0.5751131712229622,376,0,0.0,,0.2706637466088905,0.3366585397732337,,intact
941,1064,19.173457375808464,19.266946933873697,1.0,24.7660229,2.0,740.7636305089719,34.779512235902665,608,0.0092357547029608,608,0,0,1.0,0.0,0.0,True,750.0,15.450968080927584,0.8038920692119711,750,0,0.0,,0.3333333333333333,,,intact
942,1121,19.118969764867103,19.170859434328097,10.489125293076055,259.77391720929086,11.489125293076055,1161.684850082254,69.83778104270091,1886,0.0286490680424082,1245,641,0,0.6601272534464475,0.3398727465535525,0.0,True,242.0,8.77673016883152,0.4584366319929155,242,0,0.0,,0.2412742924521226,0.2692803301885514,,intact
942,1252,19.118969764867103,19.035443465884093,5.0,123.8301145,6.0,1173.4226731346885,81.55611802339254,1449,0.0220108693496551,1373,25,51,0.9475500345065564,0.0172532781228433,0.0351966873706004,True,502.0,12.640868754332628,0.6626163363007509,509,74,0.1269296740994854,0.375,0.2817290466902531,0.39564392373896,0.0932709533097468,intact
942,1396,19.118969764867103,18.991197869657334,2.6502815398728847,65.63693330793913,3.6502815398728847,1188.3078067694871,29.517731635569746,701,0.0106484606032492,621,30,50,0.8858773181169758,0.042796005706134,0.0713266761768901,True,359.0,10.689866656791414,0.560998144080969,363,331,0.4769452449567723,0.414213562373095,0.2742918851774317,0.4084566551111861,0.1399216771956632,intact
942,1694,19.118969764867103,18.85407493142019,1.0,24.7660229,2.0,1183.37579559266,46.128477119824126,579,0.0087952335082472,569,10,0,0.9827288428324698,0.0172711571675302,0.0,True,429.0,11.685672474138842,0.6154719784837994,438,491,0.5285252960172229,,0.3333333333333333,0.4772255750516612,,intact
943,1071,19.04312692696349,19.079921522398894,1.0,24.7660229,2.0,1281.5659942809978,49.28804167425307,627,0.0095243720374284,627,0,0,1.0,0.0,0.0,True,672.0,14.625465582862905,0.7672768143024782,672,0,0.0,,0.3333333333333333,,,intact
943,1223,19.04312692696349,19.1069886829975,1.0,24.7660229,2.0,1252.240385466087,27.92703040439321,615,0.0093420874051331,615,0,0,1.0,0.0,0.0,True,725.0,15.191269449366246,0.7963944122570263,725,120,0.1420118343195266,,0.3333333333333333,,,intact
943,1684,19.04312692696349,19.057598893305585,1.0,24.7660229,2.0,1260.4527843416167,62.9451644569714,620,0.0094180393352561,598,22,0,0.964516129032258,0.0354838709677419,0.0,True,722.0,15.159806655254442,0.79577521576713,722,116,0.1384248210023866,,0.3333333333333333,0.4364916731037084,,intact
943,1942,19.04312692696349,18.82874455021648,2.0,49.5320458,3.0,1269.6104092939322,88.5997913322225,538,0.0081724276812384,526,12,0,0.9776951672862454,0.0223048327137546,0.0,True,576.0,13.540550005146152,0.7150716073434673,581,43,0.0689102564102564,,0.3021694792519622,0.4317713281142754,,intact
942,1975,19.118969764867103,19.463652966708946,9.259739418689833,229.3269184913051,10.259739418689833,1152.8091891208812,43.4786308325913,1877,0.0285123545681867,1379,103,395,0.7346830047948855,0.054874800213106,0.2104421949920085,True,227.0,8.500373177909337,0.4406322108814351,350,168,0.3243243243243243,0.3455110085502099,0.2423100577081085,0.2958163163244892,0.1032009508421013,cohesive
942,2014,19.118969764867103,18.908094526369965,1.0,24.7660229,2.0,1157.7566878525292,50.16632944803294,556,0.0084458546296813,551,5,0,0.9910071942446044,0.0089928057553956,0.0,True,689.0,14.809304898631527,0.7788823657388758,689,18,0.0254596888260254,,0.3333333333333333,0.4772255750516612,,intact
942,2085,19.118969764867103,18.874871117033848,1.0,24.7660229,2.0,1175.9429691250234,73.07831407977204,556,0.0084458546296813,556,0,0,1.0,0.0,0.0,True,745.0,15.399378727952763,0.810625005027514,748,103,0.1210340775558166,,0.3203772410170408,,,intact
942,2143,19.118969764867103,18.526271769486364,1.0,24.7660229,2.0,1163.063964349882,68.0544803434954,527,0.0080053334349677,524,2,1,0.9943074003795066,0.0037950664136622,0.0018975332068311,True,484.0,12.412170838050638,0.6594284075305408,489,351,0.4178571428571428,0.4772255750516612,0.3333333333333333,0.4772255750516612,0.1438922417183278,intact
944,1201,19.15655815379889,18.97176161240189,7.717797887081348,191.13915920902824,8.717797887081348,742.1285588948102,51.18453085640073,1577,0.0239552387608047,1558,19,0,0.9879518072289156,0.0120481927710843,0.0,True,423.0,11.603666741842574,0.608663943913351,423,0,0.0,,0.2779262976266636,0.2711923793731366,,intact
944,1205,19.15655815379889,19.10807849321883,1.0,24.7660229,2.0,756.6794952310354,89.57736036717424,439,0.0066685794648023,438,1,0,0.9977220956719818,0.0022779043280182,0.0,True,806.0,16.017420774398584,0.8371918396693806,806,0,0.0,,0.3203772410170408,0.4772255750516612,,intact
944,1392,19.15655815379889,18.88759454922807,7.0670198723450905,175.0219759932536,8.06701987234509,751.8649226966882,77.93212610002729,1013,0.0153878610429265,948,19,46,0.9358341559723592,0.0187561697926949,0.0454096742349457,True,288.0,9.574614729634384,0.5033422510089223,303,153,0.3355263157894737,0.3817348575640815,0.2694074392683396,0.380852754499221,0.1123274182957418,intact
944,1972,19.15655815379889,18.813018914197144,1.0,24.7660229,2.0,765.4626780278461,63.283744707420695,612,0.0092965162470593,612,0,0,1.0,0.0,0.0,True,734.0,15.2852692635394,0.8051324478103347,743,68,0.0838471023427866,,0.3333333333333333,,,intact
945,947,19.1543894295325,19.137891052279016,1.0,24.7660229,2.0,1056.0530197522662,65.07759885239987,591,0.0089775181405425,590,1,0,0.9983079526226736,0.0016920473773265,0.0,True,789.0,15.847602348589229,0.827717866326436,789,0,0.0,,0.3333333333333333,0.4772255750516612,,intact
945,989,19.1543894295325,19.264374148407107,1.0,24.7660229,2.0,1065.4470153399916,86.19587870614887,536,0.0081420469091891,536,0,0,1.0,0.0,0.0,True,584.0,13.63425735166143,0.7097707516798037,584,0,0.0,,0.3203772410170408,,,intact
945,1207,19.1543894295325,19.08188865983009,3.414213562373095,84.55649127122264,4.414213562373095,1074.850766765246,59.814351216863166,879,0.0133523493156292,852,27,0,0.969283276450512,0.030716723549488,0.0,True,475.0,12.296226898414837,0.6431707013782638,475,0,0.0,,0.2958163163244892,0.3740666961489728,,intact
945,1255,19.1543894295325,19.057160671732063,1.0,24.7660229,2.0,1048.3409106882746,34.20958067715572,613,0.0093117066330839,613,0,0,1.0,0.0,0.0,True,829.0,16.244349652921244,0.8502324354741975,829,0,0.0,,0.3333333333333333,,,intact
945,1359,19.1543894295325,19.05584588607321,1.0,24.7660229,2.0,1070.345161404594,71.06294911036484,631,0.0095851335815268,629,2,0,0.9968304278922344,0.0031695721077654,0.0,True,1111.0,18.805379112110224,0.9843110861151796,1111,0,0.0,,0.3333333333333333,0.4571067811865476,,intact
945,1602,19.1543894295325,18.88915589457281,1.0,24.7660229,2.0,1080.250556878137,31.20726467646547,619,0.0094028489492315,618,1,0,0.9983844911147012,0.0016155088852988,0.0,True,937.0,17.27010027053149,0.9079122423213662,937,0,0.0,,0.3333333333333333,0.4772255750516612,,intact
945,2092,19.1543894295325,18.666864757287453,1.0,24.7660229,2.0,1049.1195187827311,37.53174304038605,537,0.0081572372952137,533,4,0,0.9925512104283054,0.0074487895716946,0.0,True,557.0,13.315352289908494,0.7041200814831076,557,0,0.0,,0.3333333333333333,0.4721359549995794,,intact
945,2289,19.1543894295325,18.177773003178533,1.8284271247461903,45.2828680424453,2.8284271247461903,1055.53554214673,64.11263210640709,663,0.0100712259343142,561,102,0,0.8461538461538461,0.1538461538461538,0.0,True,745.0,15.399378727952763,0.8249925921494216,746,0,0.0,,0.2742918851774317,0.4317713281142753,,intact
946,967,19.24011330918307,19.134848773165523,1.0,24.7660229,2.0,791.7627946301677,54.561163919729566,555,0.0084306642436567,555,0,0,1.0,0.0,0.0,True,516.0,12.815923738491737,0.6679315388502601,516,0,0.0,,0.3333333333333333,,,intact
946,1086,19.24011330918307,19.140932364460387,2.146264369941973,53.15443253543696,3.146264369941973,790.1100939952846,62.74472822084013,687,0.0104357951989048,685,2,0,0.9970887918486172,0.0029112081513828,0.0,True,526.0,12.939513133525306,0.6742657948170997,526,0,0.0,,0.2989350844248255,0.3831738261041174,,intact
946,1138,19.24011330918307,19.158726387131555,2.0,49.5320458,3.0,776.8436122790577,79.55416673510138,681,0.0103446528827571,674,7,0,0.9897209985315712,0.0102790014684287,0.0,True,485.0,12.424986712231869,0.6471542791655953,485,0,0.0,,0.3090169943749474,0.4415184401122529,,intact
946,1217,19.24011330918307,19.127456350710094,2.0,49.5320458,3.0,781.0707293825319,88.54592026380418,785,0.0119244530293162,783,2,0,0.9974522292993632,0.0025477707006369,0.0,True,708.0,15.012108426804138,0.7825415349409932,708,0,0.0,,0.3203772410170408,0.4318516525781365,,intact
947,987,19.137891052279016,19.132457732171588,1.0,24.7660229,2.0,1041.715880989952,70.82467963016406,621,0.0094332297212807,621,0,0,1.0,0.0,0.0,True,881.0,16.74607445725474,0.8751461634997555,881,0,0.0,,0.3333333333333333,,,intact
947,989,19.137891052279016,19.264374148407107,3.7320508075688767,92.42805576421428,4.732050807568877,1057.3872178894178,64.38528874409657,868,0.0131852550693586,868,0,0,1.0,0.0,0.0,True,445.0,11.901592303208291,0.6198380351269305,445,0,0.0,,0.2878061171354606,,,intact
947,1133,19.137891052279016,19.142018313195525,1.0,24.7660229,2.0,1031.3194498166054,28.95959711448894,597,0.0090686604566902,585,12,0,0.9798994974874372,0.0201005025125628,0.0,True,642.0,14.295277084757526,0.7468814488704479,642,0,0.0,,0.3333333333333333,0.4494897427831781,,intact
947,1207,19.137891052279016,19.08188865983009,1.0,24.7660229,2.0,1066.7909693146726,8.521003344959464,567,0.0086129488759519,564,3,0,0.9947089947089948,0.0052910052910052,0.0,True,1154.0,19.165844845873465,1.0029280644860017,1154,0,0.0,,0.3333333333333333,0.5,,intact
946,1410,19.24011330918307,19.00905296557293,1.0,24.7660229,2.0,787.7617831818756,68.82131384605576,513,0.0077926680306232,512,1,0,0.9980506822612084,0.0019493177387914,0.0,True,581.0,13.599192765483634,0.7110844020910824,581,0,0.0,,0.3333333333333333,0.4142135623730951,,intact
946,1759,19.24011330918307,18.882462596151058,2.863703305156273,70.92254163430594,3.863703305156273,768.9035292514661,56.22867914743297,900,0.013671347422146,900,0,0,1.0,0.0,0.0,True,659.0,14.48330815094114,0.7598284117477291,659,0,0.0,,0.2958163163244892,,,intact
946,1913,19.24011330918307,18.882908963684965,1.7320508075688772,42.89600996421431,2.732050807568877,768.1758317883819,51.950812720370585,720,0.0109370779377168,677,43,0,0.9402777777777778,0.0597222222222222,0.0,True,569.0,13.458020851469092,0.7060311617028904,569,0,0.0,,0.2989350844248255,0.4270509831248423,,intact
946,2041,19.24011330918307,18.78058610528174,1.414213562373095,35.02444547122265,2.414213562373095,780.461719403897,89.73419638660518,561,0.0085218065598043,561,0,0,1.0,0.0,0.0,True,582.0,13.610890997982688,0.7159726784407593,582,0,0.0,,0.3090169943749474,,,intact
947,1391,19.137891052279016,19.07729804135488,2.6502815398728847,65.63693330793913,3.6502815398728847,1044.5177231406683,80.42813489577546,747,0.0113472183603812,746,1,0,0.998661311914324,0.001338688085676,0.0,True,570.0,13.469841688927184,0.7049470123475624,570,0,0.0,,0.2989350844248255,0.5,,intact
947,1696,19.137891052279016,18.993404019308315,9.3166247903554,230.7357429086495,10.3166247903554,1026.064361403451,24.272495225620588,2106,0.0319909529678217,2073,33,0,0.9843304843304844,0.0156695156695156,0.0,True,382.0,11.026984017500345,0.5783692369639368,382,0,0.0,,0.2612038749637414,0.2870859492177852,,intact
947,2092,19.137891052279016,18.666864757287453,2.23606797749979,55.37851073671648,3.23606797749979,1041.059721332157,70.17954235304877,598,0.0090838508427148,598,0,0,1.0,0.0,0.0,True,711.0,15.043880120390323,0.7958723604072838,711,0,0.0,,0.2989350844248255,,,intact
948,1092,19.242262754337823,19.11809891971958,1.0,24.7660229,2.0,1138.6895698951023,83.60361624421091,573,0.0087040911920996,573,0,0,1.0,0.0,0.0,True,931.0,17.214717657780774,0.8975263478510348,931,0,0.0,,0.3333333333333333,,,intact
948,1417,19.242262754337823,19.057817996535004,1.0,24.7660229,2.0,1120.431939973956,34.137509158653124,618,0.0093876585632069,617,0,1,0.9983818770226536,0.0,0.0016181229773462,True,657.0,14.461313744703505,0.755158394509335,657,161,0.1968215158924205,0.5,0.3333333333333333,,0.1666666666666666,intact
949,1145,19.016097596028565,18.9467451408178,6.211102550927978,153.82430801053073,7.211102550927978,888.7469295914061,89.87564920598966,1000,0.0151903860246066,852,70,78,0.852,0.07,0.078,True,385.0,11.070199012698888,0.5832123315651628,385,477,0.5533642691415314,0.3159608008467102,0.2771863727725964,0.3002090006072392,0.0387744280741137,intact
949,1149,19.016097596028565,18.975519447508336,3.47213595499958,85.99099857343296,4.47213595499958,884.5365600451875,79.06125486682201,653,0.0099193220740681,645,5,3,0.987748851454824,0.007656967840735,0.004594180704441,True,561.0,13.36307771993812,0.7034750694935967,561,42,0.0696517412935323,0.4211646096066227,0.2898979485566356,0.4068781988545112,0.1312666610499871,intact
949,1719,19.016097596028565,18.73036495087332,1.0,24.7660229,2.0,871.30270943863,25.909934300637744,571,0.0086737104200504,542,27,2,0.9492119089316988,0.0472854640980735,0.0035026269702276,True,698.0,14.905713688256792,0.789780693739748,700,269,0.2776057791537668,0.4431747586863372,0.3203772410170408,0.4721359549995794,0.1227975176692964,intact
950,994,19.43420015127598,19.11156505081709,1.0,24.7660229,2.0,1020.2657842615944,27.010656965553142,602,0.0091446123868132,598,4,0,0.9933554817275748,0.0066445182724252,0.0,True,950.0,17.38949084575512,0.9022776304781128,950,0,0.0,,0.3333333333333333,0.4608128488913787,,intact
950,1250,19.43420015127598,19.10851438250185,9.392304845413264,232.6100368852859,10.392304845413264,1041.1826601836387,80.86084018660465,1921,0.0291807315532694,1639,282,0,0.8532014575741801,0.1467985424258198,0.0,True,185.0,7.673807981960539,0.3981975880414656,257,0,0.0,,0.2612038749637415,0.2872989700476746,,intact
951,996,19.159159974910484,19.04071279306421,1.0,24.7660229,2.0,1193.419765520152,28.35193428321543,551,0.0083699026995582,538,13,0,0.9764065335753176,0.0235934664246823,0.0,True,803.0,15.987583888930306,0.8370490648510055,803,139,0.1475583864118896,,0.3333333333333333,0.4494897427831781,,intact
951,1048,19.159159974910484,19.06504557860909,1.0,24.7660229,2.0,1165.1220325691097,53.23671289248964,614,0.0093268970191085,609,5,0,0.99185667752443,0.00814332247557,0.0,True,557.0,13.315352289908494,0.6966973987864846,559,133,0.1921965317919075,,0.3333333333333333,0.4494897427831781,,intact
951,1651,19.159159974910484,18.93876140008429,4.55269276785519,112.752093345366,5.55269276785519,1171.016433003339,75.2566343149444,860,0.0130637319811617,684,176,0,0.7953488372093023,0.2046511627906976,0.0,True,557.0,13.315352289908494,0.6990067599146187,557,0,0.0,,0.2441631311987593,0.3704152082810797,,intact
951,2127,19.159159974910484,18.6529235109908,1.7320508075688772,42.89600996421431,2.732050807568877,1183.6656442106378,69.45714009136259,610,0.00926613547501,564,42,4,0.9245901639344264,0.0688524590163934,0.0065573770491803,True,473.0,12.27031279816994,0.6490154293002702,474,342,0.4191176470588235,0.3441274290442919,0.2858134976234444,0.4270509831248423,0.0583139314208474,intact
952,1026,19.226991281523198,19.041590730763403,1.414213562373095,35.02444547122265,2.414213562373095,746.7687561121197,74.80271103401704,516,0.007838239188697,510,6,0,0.9883720930232558,0.0116279069767441,0.0,True,663.0,14.527197064122632,0.7592231695158445,666,0,0.0,,0.3090169943749474,0.4528100276250037,,intact
952,1217,19.226991281523198,19.127456350710094,1.0,24.7660229,2.0,766.8669186468908,40.76089824830301,573,0.0087040911920996,571,2,0,0.9965095986038396,0.0034904013961605,0.0,True,605.0,13.877228871110882,0.7236307509457329,605,0,0.0,,0.3333333333333333,0.4568586240776848,,intact
952,1334,19.226991281523198,19.107424622004096,2.0,49.5320458,3.0,749.4756744654725,82.70080972614493,437,0.0066381986927531,429,8,0,0.9816933638443937,0.0183066361556064,0.0,True,573.0,13.505242122350568,0.7046014295007376,574,0,0.0,,0.3090169943749474,0.4127785262032247,,intact
952,1351,19.226991281523198,19.02137764561159,2.863703305156273,70.92254163430594,3.863703305156273,736.9809776613627,44.00026690755757,860,0.0130637319811617,843,17,0,0.9802325581395348,0.0197674418604651,0.0,True,551.0,13.243441670776848,0.692497068097535,551,0,0.0,,0.2958163163244892,0.424807680927192,,intact
952,1384,19.226991281523198,19.116574749782277,4.123105625617661,102.1129283431658,5.123105625617661,772.3009017925231,20.809770122335493,1109,0.0168461381012888,985,124,0,0.8881875563570785,0.1118124436429215,0.0,True,284.0,9.507891862878784,0.4959315393417554,303,0,0.0,,0.2612038749637415,0.4034390994272556,,intact
952,1429,19.226991281523198,18.99208039102296,3.2426406871192857,80.30731351366796,4.242640687119286,758.7806861691872,72.11243470397388,682,0.0103598432687817,681,1,0,0.998533724340176,0.001466275659824,0.0,True,422.0,11.589942707777276,0.6065004826426835,422,0,0.0,,0.2898979485566356,0.4494897427831781,,intact
952,1516,19.226991281523198,18.969771567462917,5.0990195135927845,126.28243404118577,6.0990195135927845,754.3595272224447,84.21869979495862,1260,0.0191398863910044,978,282,0,0.7761904761904762,0.2238095238095238,0.0,True,549.0,13.21938453616132,0.6921730298677504,550,0,0.0,,0.2449655295864104,0.3885156914743367,,intact
952,1922,19.226991281523198,18.838167337265784,1.0,24.7660229,2.0,758.1921980210557,71.83884057801805,587,0.0089167565964441,578,9,0,0.9846678023850084,0.0153321976149914,0.0,True,680.0,14.712264360219256,0.7730042324298775,682,0,0.0,,0.3333333333333333,0.4494897427831781,,intact
952,1976,19.226991281523198,18.935876727715435,1.0,24.7660229,2.0,735.624697027002,31.043753083090014,555,0.0084306642436567,551,4,0,0.9927927927927928,0.0072072072072072,0.0,True,578.0,13.564037533648712,0.7108500089859636,578,0,0.0,,0.3333333333333333,0.4772255750516612,,intact
952,2212,19.226991281523198,18.57344968656558,6.082762530298219,150.64583612062765,7.082762530298219,744.595460029238,70.47396647954673,1113,0.0169068996453872,1110,3,0,0.9973045822102424,0.0026954177897574,0.0,True,419.0,11.54867275105708,0.6110337580879809,422,0,0.0,,0.2714970279031851,0.4590290622280608,,intact
954,1231,19.123105196349684,19.06154198088181,1.0,24.7660229,2.0,1119.7540097995643,52.22002577296319,545,0.0082787603834106,544,1,0,0.998165137614679,0.0018348623853211,0.0,True,827.0,16.224742705941285,0.849804510730987,827,0,0.0,,0.3333333333333333,0.5,,intact
954,1233,19.123105196349684,19.0182979729888,1.0,24.7660229,2.0,1120.0254076406145,52.5818655648106,597,0.0090686604566902,597,0,0,1.0,0.0,0.0,True,857.0,16.516403133234203,0.8660616422476864,857,0,0.0,,0.3333333333333333,,,intact
954,1645,19.123105196349684,19.12071121720645,1.414213562373095,35.02444547122265,2.414213562373095,1147.6980876302928,37.79683685642187,482,0.0073217660638604,480,2,0,0.995850622406639,0.0041493775933609,0.0,True,609.0,13.923028430838189,0.728119196069718,609,0,0.0,,0.3090169943749474,0.4707592200561264,,intact
954,1651,19.123105196349684,18.93876140008429,1.0,24.7660229,2.0,1148.5115873461104,28.08300709291817,559,0.0084914257877551,554,5,0,0.9910554561717352,0.0089445438282647,0.0,True,900.0,16.925687506432688,0.889377690584332,900,0,0.0,,0.3333333333333333,0.4494897427831781,,intact
956,1752,19.09302811867062,18.888932861040757,4.0,99.0640916,5.0,893.2930519923166,86.74715691535079,1107,0.0168157573292396,930,177,0,0.8401084010840109,0.1598915989159891,0.0,True,479.0,12.34789194486394,0.6501977057719451,479,0,0.0,,0.2708131845707603,0.3874258867227931,,intact
956,2188,19.09302811867062,18.578984294018447,1.0,24.7660229,2.0,877.0760300442256,21.75234862424008,537,0.0081572372952137,518,19,0,0.9646182495344506,0.0353817504655493,0.0,True,690.0,14.820047957642227,0.78679353761576,690,0,0.0,,0.3333333333333333,0.4364916731037084,,intact
954,2251,19.123105196349684,18.45621924628286,4.0,99.0640916,5.0,1135.4839992167404,79.555704996969,618,0.0093876585632069,558,60,0,0.9029126213592232,0.0970873786407767,0.0,True,465.0,12.166104433032896,0.6474892571102656,465,0,0.0,,0.2857142857142857,0.4014916240907943,,intact
955,1003,19.12832634406384,19.119405157693013,4.0,99.0640916,5.0,861.5000564859326,89.69140676932841,906,0.0137624897382936,906,0,0,1.0,0.0,0.0,True,561.0,13.36307771993812,0.6987644597601458,571,26,0.0435510887772194,,0.303832434700687,,,intact
955,1215,19.12832634406384,19.08844285717857,1.0,24.7660229,2.0,853.6435600545803,66.38801796881857,541,0.0082179988393122,541,0,0,1.0,0.0,0.0,True,833.0,16.283492720884475,0.8521647989205274,833,1,0.001199040767386,,0.3333333333333333,,,intact
955,1634,19.12832634406384,18.939648814812767,3.0,74.2980687,4.0,863.8431586925524,83.32200353058349,775,0.0117725491690701,751,24,0,0.969032258064516,0.0309677419354838,0.0,True,542.0,13.134837582232016,0.6900728251194764,542,0,0.0,,0.303832434700687,0.4036185072337704,,intact
958,1214,19.098265722230305,18.970213835754773,4.766114533138578,118.03770167173282,5.766114533138578,1089.825390504137,62.95164461778516,1106,0.016800566943215,1106,0,0,1.0,0.0,0.0,True,665.0,14.549091872423544,0.7643642216003234,671,0,0.0,,0.2898979485566356,,,intact
955,1744,19.12832634406384,19.056941553387382,9.44986131927331,234.035481834947,10.44986131927331,870.131697855499,69.09472378638675,1600,0.0243046176393707,1534,66,0,0.95875,0.04125,0.0,True,216.0,8.291859587312052,0.4342962636575093,230,0,0.0,,0.2651198790432744,0.3341574072803908,,intact
955,1899,19.12832634406384,18.89049398517301,1.0,24.7660229,2.0,878.5459084359451,25.45147500603983,626,0.0095091816514037,625,1,0,0.9984025559105432,0.0015974440894568,0.0,True,655.0,14.439285835884782,0.7595862107683983,655,0,0.0,,0.3333333333333333,0.4494897427831781,,intact
955,2221,19.12832634406384,18.48514241857223,5.928203230275509,146.8180169568572,6.928203230275509,845.9624447373626,46.184755989345966,1394,0.0211753981183017,1238,104,52,0.8880918220946915,0.0746054519368723,0.0373027259684361,True,409.0,11.410028196686037,0.6066990666928527,409,20,0.0466200466200466,0.3824338721645792,0.2705916298630652,0.3572819466977533,0.111842242301514,intact
956,1101,19.09302811867062,19.02005790803394,1.0,24.7660229,2.0,880.2880878768829,43.15718968631341,641,0.0097370374417728,634,7,0,0.9890795631825272,0.0109204368174727,0.0,True,731.0,15.254000354017007,0.8004599965129583,731,0,0.0,,0.3333333333333333,0.4721359549995794,,intact
956,1150,19.09302811867062,19.291781846792777,8.288221436384907,205.2662818937795,9.288221436384909,894.4945776415304,89.984270008128,1154,0.0175297054723961,1054,100,0,0.9133448873483536,0.0866551126516464,0.0,True,301.0,9.788323438736636,0.5100102591386357,301,0,0.0,,0.2734128456913957,0.2788660408352651,,intact
956,1385,19.09302811867062,18.98413474407907,7.246211251235321,179.4598337863316,8.246211251235321,879.5870933027247,49.998574951349504,1603,0.0243501887974445,1485,118,0,0.9263880224578914,0.0736119775421085,0.0,True,253.0,8.97398468933946,0.4713578436338057,253,0,0.0,,0.2674788903885892,0.3483314773547883,,intact
956,1506,19.09302811867062,18.856089470908906,1.0,24.7660229,2.0,897.368817395562,81.63454824475711,521,0.00791419111882,521,0,0,1.0,0.0,0.0,True,722.0,15.159806655254442,0.7989543693325393,722,0,0.0,,0.3203772410170408,,,intact
956,1607,19.09302811867062,19.03588268791212,1.0,24.7660229,2.0,897.5418887067528,81.17537826366359,501,0.0076103833983279,493,8,0,0.9840319361277444,0.0159680638722554,0.0,True,734.0,15.2852692635394,0.8017679466941651,734,0,0.0,,0.3203772410170408,0.4318516525781366,,intact
961,1063,19.094337788950728,19.07926571977508,3.3166247903554,82.13960550864952,4.3166247903554,718.8824329145182,88.35449231011684,946,0.0143701051792779,943,3,0,0.996828752642706,0.0031712473572938,0.0,True,694.0,14.86294254216004,0.7787026204514665,694,0,0.0,,0.3090169943749474,0.4494897427831781,,intact
961,1090,19.094337788950728,19.09455604986461,2.146264369941973,53.15443253543696,3.146264369941973,708.9754694970578,62.95488125916977,740,0.0112408856582089,740,0,0,1.0,0.0,0.0,True,848.0,16.42944866646031,0.8604307176743282,848,0,0.0,,0.3090169943749474,,,intact
961,1163,19.094337788950728,19.175405370001204,1.0,24.7660229,2.0,703.0928512732372,37.79966304251632,559,0.0084914257877551,558,1,0,0.998211091234347,0.0017889087656529,0.0,True,707.0,15.001502909106808,0.7839876451116294,707,0,0.0,,0.3333333333333333,0.4772255750516612,,intact
961,1481,19.094337788950728,18.9052004870142,1.0,24.7660229,2.0,728.4544612229786,57.76664529069364,578,0.0087800431222226,578,0,0,1.0,0.0,0.0,True,636.0,14.228319915327,0.7488680421323197,636,0,0.0,,0.3333333333333333,,,intact
959,1426,19.22376180832325,18.946966815364046,4.123105625617661,102.1129283431658,5.123105625617661,650.2203624629503,36.086709667330965,99,0.001503848216436,99,0,0,1.0,0.0,0.0,True,190.0,7.776816725043752,0.4074754140384817,190,0,0.0,,0.1951941016011038,,,intact
959,1561,19.22376180832325,18.908984821809945,9.510746888517914,235.5433752371384,10.510746888517914,662.4996910209874,81.758561102182,1437,0.0218285847173598,1295,142,0,0.9011830201809324,0.0988169798190675,0.0,True,235.0,8.6488625410045,0.4536186509140681,259,0,0.0,,0.2585688584788905,0.3904392573713677,,intact
959,1796,19.22376180832325,19.259226514868104,7.0,173.3621603,8.0,648.5870223907829,26.33666239814077,134,0.0020355117272972,133,1,0,0.9925373134328358,0.0074626865671641,0.0,True,184.0,7.653039857325812,0.3977362565013586,185,0,0.0,,0.1411878480638394,0.2708131845707603,,intact
960,1506,18.99053592480251,18.856089470908906,7.613903745752154,188.5661145256936,8.613903745752154,889.0251865689983,61.25934165947143,1439,0.021858965489409,1229,127,83,0.8540653231410702,0.0882557331480194,0.0576789437109103,True,612.0,13.957279475043832,0.7375706197903394,612,26,0.0407523510971786,0.2254734080984753,0.2918256742691262,0.2674788903885892,-0.0663522661706509,intact
959,1090,19.22376180832325,19.09455604986461,1.0,24.7660229,2.0,682.8550326565207,33.979516981016474,470,0.0071394814315651,470,0,0,1.0,0.0,0.0,True,902.0,16.94448338952177,0.8844064320480639,902,0,0.0,,0.3268552871751871,,,intact
959,1163,19.22376180832325,19.175405370001204,2.863703305156273,70.92254163430594,3.863703305156273,676.9724144327001,58.28766224346062,1013,0.0153878610429265,1011,2,0,0.998025666337611,0.0019743336623889,0.0,True,957.0,17.453439806464733,0.9090530388542823,957,0,0.0,,0.2989350844248255,0.4886127875258306,,intact
959,1245,19.22376180832325,18.985459480466897,6.6212327846342935,163.98160277048368,7.621232784634293,668.5738010555922,83.59989375566343,1591,0.0241679041651492,1515,76,0,0.9522313010685104,0.0477686989314896,0.0,True,515.0,12.80349918517013,0.670178493741061,515,0,0.0,,0.2742918851774318,0.3521607135200421,,intact
959,1302,19.22376180832325,18.89629018841877,3.0,74.2980687,4.0,673.1483936822647,70.22859741182906,752,0.0114231702905042,750,2,0,0.9973404255319148,0.0026595744680851,0.0,True,863.0,16.574119336381386,0.869574854609218,863,0,0.0,,0.303832434700687,0.4134228618609086,,intact
961,1913,19.094337788950728,18.882908963684965,1.0,24.7660229,2.0,737.0395514191367,15.704547855221463,541,0.0082179988393122,540,1,0,0.99815157116451,0.0018484288354898,0.0,True,597.0,13.785173268832098,0.7259701240914933,598,0,0.0,,0.3203772410170408,0.4641016151377545,,intact
962,1014,19.10720665498733,19.1065527240975,8.061187436893428,199.6435526632949,9.061187436893428,1015.1099125435328,60.22351096092149,1613,0.0245020926576906,1503,110,0,0.9318040917544947,0.0681959082455052,0.0,True,423.0,11.603666741842574,0.6073030725259392,423,0,0.0,,0.2881995700089595,0.2308626172695494,,intact
963,1044,19.099138376906343,19.118316638444128,1.0,24.7660229,2.0,1031.461313325031,89.62549757062187,556,0.0084458546296813,556,0,0,1.0,0.0,0.0,True,509.0,12.728697186576063,0.6661195614131522,509,0,0.0,,0.3203772410170408,,,intact
963,1050,19.099138376906343,19.102192040460967,7.4852813742385695,185.38064992733587,8.48528137423857,1037.000473442445,75.80529407817447,1922,0.029195921939294,1853,69,0,0.9640998959417274,0.0359001040582726,0.0,True,485.0,12.424986712231869,0.6505002091017829,485,0,0.0,,0.2857142857142857,0.2332995250031629,,intact
963,1511,19.099138376906343,18.923662608596977,7.071067811865476,175.12222735611326,8.071067811865476,1032.8370411219958,86.2934306590447,1352,0.0205374019052682,1340,12,0,0.9911242603550297,0.0088757396449704,0.0,True,607.0,13.900147514093543,0.7311480035041686,607,0,0.0,,0.2877802408103251,0.243636620732017,,intact
963,1888,19.099138376906343,18.91565936695368,3.16227766016838,78.31704094788851,4.16227766016838,1025.6335194217163,74.41891889691406,695,0.0105573182871016,602,93,0,0.8661870503597122,0.1338129496402877,0.0,True,831.0,16.263932962808536,0.8556632642053401,831,0,0.0,,0.2553967929896867,0.414213562373095,,intact
964,975,19.08844285717857,19.068329032376585,1.0,24.7660229,2.0,1173.81371050419,43.8800802631315,564,0.0085673777178781,556,8,0,0.9858156028368794,0.0141843971631205,0.0,True,616.0,14.002817212590296,0.7339623620741017,616,133,0.1775700934579439,,0.3333333333333333,0.4142135623730951,,intact
964,1012,19.08844285717857,19.01279607549344,4.155870949147037,102.92439509602023,5.155870949147037,1165.1331906886342,76.21905427013428,747,0.0113472183603812,743,3,1,0.994645247657296,0.0040160642570281,0.001338688085676,True,636.0,14.228319915327,0.7468691472458203,636,206,0.2446555819477434,0.3613020955135854,0.2898979485566356,0.4014916240907943,0.0714041469569498,intact
964,1493,19.08844285717857,19.171292473472462,2.863703305156273,70.92254163430594,3.863703305156273,1170.0686933849831,61.20684692060054,839,0.012744733874645,808,31,0,0.9630512514898688,0.0369487485101311,0.0,True,793.0,15.887722925068465,0.8305192279958259,793,0,0.0,,0.2958163163244892,0.3567891723253309,,intact
964,1694,19.08844285717857,18.85407493142019,2.6502815398728847,65.63693330793913,3.6502815398728847,1178.2431443957316,26.95745903697271,931,0.0141422493889088,846,38,47,0.9087003222341568,0.0408163265306122,0.0504833512352309,True,495.0,12.552425807826008,0.6616548684387966,504,291,0.3660377358490566,0.3956439237389599,0.2742918851774317,0.414213562373095,0.1213520385615282,intact
964,2027,19.08844285717857,18.74939919685421,9.770329614269007,241.9722069675344,10.770329614269007,1154.5813535148438,77.09339887641337,2181,0.0331302319196672,2019,162,0,0.9257221458046768,0.0742778541953232,0.0,True,561.0,13.36307771993812,0.7063340293484772,561,0,0.0,,0.2757262893750405,0.2567294315384034,,intact
964,2143,19.08844285717857,18.526271769486364,2.6502815398728847,65.63693330793913,3.6502815398728847,1157.931313152954,84.418692621744,744,0.0113016472023073,739,5,0,0.9932795698924732,0.0067204301075268,0.0,True,808.0,16.03728119216293,0.8527131656500277,808,358,0.307032590051458,,0.2958163163244892,0.3956439237389599,,intact
966,1981,19.09411952304699,18.800419450280437,1.0,24.7660229,2.0,749.342272612862,39.70247262803356,664,0.0100864163203388,664,0,0,1.0,0.0,0.0,True,855.0,16.497119526970184,0.8706858546864444,855,0,0.0,,0.3333333333333333,,,intact
