Repository: AmiraliKhosrozadeh/ice-bonded-granular-microCT

# Grain-scale kinematics, ice-bond failure and damage evolution in ice-bonded granular media under in-situ uniaxial compression

Analysis code, per-specimen tables and supplementary material for the paper of

## Results for every specimen

The paper shows one or two specimens per figure.  The same rendering for
every specimen and every scan is in [`supplementary/`](supplementary/README.md):
the void and crack classes (Fig. 11 of the paper), the crack orientation
classes (Fig. 12), the ice-path maps (Fig. 18) and the per-scan tables behind
Tables 2–4, each as one sheet per material, compiled with their text in
[`supplementary/supplementary.pdf`](supplementary/supplementary.pdf).

File: paper/data/bonds/Alumina_75_1000_T5/Alumina_75_1000_T5_throats_scan03_classified.csv (part 40 of 64)
bead_a,bead_b,r_a_vox,r_b_vox,gap_vox,gap_um,dsum_min,z_mid,axis_dip_deg,lens_vox,lens_mm3,binder_vox,pore_vox,crack_vox,binder_frac,pore_frac,crack_frac,connected,bond_area_vox,r_bond_vox,r_bond_over_R,neck_binder_vox,neck_crack_vox,neck_severed,q_crack_med,q_binder_med,q_pore_med,dq_paired,cls
966,2295,19.09411952304699,18.441957584758946,5.0,123.8301145,6.0,733.303817296121,86.58954400423374,1277,0.0193981229534227,1271,6,0,0.995301487862177,0.004698512137823,0.0,True,590.0,13.704117368456696,0.7301837818106364,590,0,0.0,,0.2857142857142857,0.3304598338001037,,intact
967,1086,19.134848773165523,19.140932364460387,6.164414002968976,152.66801836261033,7.164414002968976,801.317381485947,85.82951373788669,1242,0.0188664594425615,1234,8,0,0.9935587761674718,0.0064412238325281,0.0,True,526.0,12.939513133525306,0.676120133877842,526,0,0.0,,0.2687959533979827,0.3605323132962399,,intact
967,1138,19.134848773165523,19.158726387131555,1.0,24.7660229,2.0,788.0508997697201,39.15779562550315,639,0.0097066566697236,639,0,0,1.0,0.0,0.0,True,906.0,16.982012745328934,0.8869379614852962,906,0,0.0,,0.3333333333333333,,,intact
965,2132,19.138542843405883,18.66366696824488,5.572595368400839,138.0110245062491,6.572595368400839,1122.121151692917,73.47352254857508,1273,0.0193373614093243,1270,3,0,0.997643362136685,0.002356637863315,0.0,True,521.0,12.877866698399815,0.6813287774743166,533,0,0.0,,0.2817290466902531,0.2898979485566356,,intact
966,1076,19.09411952304699,19.16284467893569,10.051815009825804,248.9434807199096,11.051815009825804,746.2561801482352,62.28274199865199,1182,0.0179550362810851,1171,11,0,0.9906937394247038,0.0093062605752961,0.0,True,320.0,10.09253008808064,0.5276179277998013,320,0,0.0,,0.2753930227658979,0.3169844364313081,,intact
966,1232,19.09411952304699,19.113307852673447,1.0,24.7660229,2.0,729.976023094119,76.82596845588384,450,0.006835673711073,448,2,0,0.9955555555555556,0.0044444444444444,0.0,True,871.0,16.65076307158569,0.8715982318226796,871,0,0.0,,0.3090169943749474,0.4860679774997897,,intact
966,1523,19.09411952304699,19.011475146175577,4.977725364273731,123.27846036151404,5.977725364273731,739.1643038017983,78.17749032948944,890,0.0135194435618999,886,4,0,0.995505617977528,0.0044943820224719,0.0,True,473.0,12.27031279816994,0.6440163395786354,473,0,0.0,,0.2817290466902531,0.4170409888650807,,intact
966,1599,19.09411952304699,19.041151772033658,1.0,24.7660229,2.0,719.050552786978,35.947786100141954,569,0.0086433296480012,568,1,0,0.9982425307557118,0.0017574692442882,0.0,True,675.0,14.6580753570876,0.7687411081288651,676,0,0.0,,0.3333333333333333,0.5,,intact
966,1727,19.09411952304699,19.066577997767013,1.414213562373095,35.02444547122265,2.414213562373095,747.5678843003988,49.54267066642577,601,0.0091294220007886,584,17,0,0.9717138103161398,0.0282861896838602,0.0,True,653.0,14.417224270920368,0.7556059090930807,653,0,0.0,,0.3090169943749474,0.4415184401122529,,intact
966,1814,19.09411952304699,18.94430637838375,2.6502815398728847,65.63693330793913,3.6502815398728847,729.727678858236,76.40253580043793,843,0.0128054954187434,824,19,0,0.9774614472123369,0.0225385527876631,0.0,True,528.0,12.964089628857147,0.6816312358692808,528,0,0.0,,0.2830468494473375,0.4364916731037084,,intact
966,1974,19.09411952304699,18.805371253254712,1.0,24.7660229,2.0,718.6059415602258,34.13892438699043,561,0.0085218065598043,561,0,0,1.0,0.0,0.0,True,774.0,15.696236870863476,0.8283085893427479,774,0,0.0,,0.3333333333333333,,,intact
967,1181,19.134848773165523,19.022697200083087,1.0,24.7660229,2.0,806.9395392223073,78.19900415371339,564,0.0085673777178781,564,0,0,1.0,0.0,0.0,True,879.0,16.727055627203253,0.876736446255229,879,0,0.0,,0.3333333333333333,,,intact
967,1226,19.134848773165523,19.082325746406504,2.146264369941973,53.15443253543696,3.146264369941973,810.3587440769752,69.21635062546422,688,0.0104509855849294,681,7,0,0.9898255813953488,0.0101744186046511,0.0,True,561.0,13.36307771993812,0.6993231649343691,561,0,0.0,,0.2989350844248255,0.4415184401122529,,intact
967,1913,19.134848773165523,18.882908963684965,10.099504938362076,250.1245705821383,11.099504938362076,779.3831192790442,17.95993773359387,1316,0.0199905480083824,1305,11,0,0.9916413373860182,0.0083586626139817,0.0,True,400.0,11.283791670955123,0.5936063746346505,400,0,0.0,,0.2687959533979826,0.2653311931459037,,intact
967,2041,19.134848773165523,18.78058610528174,8.917213725368399,220.84391932666807,9.9172137253684,791.6690068945593,62.65860646302304,1054,0.0160106668699354,1010,44,0,0.9582542694497154,0.0417457305502846,0.0,True,402.0,11.31196597616364,0.5966945130619532,402,0,0.0,,0.2725338062053596,0.3585970201984153,,intact
967,2169,19.134848773165523,18.55705712990826,1.0,24.7660229,2.0,809.8997339773307,68.34457685238947,547,0.0083091411554598,547,0,0,1.0,0.0,0.0,True,608.0,13.911592676604096,0.738174010748,608,0,0.0,,0.3333333333333333,,,intact
968,1088,19.11592145968711,19.21212671090965,1.0,24.7660229,2.0,952.440959833078,34.64899493993619,572,0.008688900806075,572,0,0,1.0,0.0,0.0,True,980.0,17.66192765414112,0.9216189447231186,980,0,0.0,,0.3333333333333333,,,intact
968,1100,19.11592145968711,19.110911418166676,2.146264369941973,53.15443253543696,3.146264369941973,947.9083674340918,57.209478226991855,713,0.0108307452355445,696,17,0,0.976157082748948,0.0238429172510518,0.0,True,621.0,14.05953197372281,0.735584452870958,621,0,0.0,,0.2958163163244892,0.4270509831248423,,intact
968,1309,19.11592145968711,19.14744620956572,1.0,24.7660229,2.0,926.1973804998732,57.6891364432708,605,0.009190183544887,605,0,0,1.0,0.0,0.0,True,903.0,16.95387351680916,0.8861673474931863,903,0,0.0,,0.3333333333333333,,,intact
968,1468,19.11592145968711,18.930548868473785,1.0,24.7660229,2.0,918.7766375290744,18.183952142943117,579,0.0087952335082472,579,0,0,1.0,0.0,0.0,True,627.0,14.127289146798006,0.7426333651950571,627,0,0.0,,0.3333333333333333,,,intact
969,1058,19.262229635454165,19.11221863876093,4.155870949147037,102.92439509602023,5.155870949147037,862.5145957989625,51.980707715915614,866,0.0131548742973094,858,8,0,0.9907621247113164,0.0092378752886836,0.0,True,678.0,14.690612745308144,0.7656455483259256,678,0,0.0,,0.299898224908373,0.4112602696497038,,intact
969,1206,19.262229635454165,19.17194199551096,1.0,24.7660229,2.0,882.6838631531846,69.8527275181001,588,0.0089319469824687,588,0,0,1.0,0.0,0.0,True,778.0,15.736743355948496,0.8188933278983398,778,0,0.0,,0.3333333333333333,,,intact
969,1244,19.262229635454165,19.1528710302916,1.0,24.7660229,2.0,895.7177753762003,4.216521936150574,556,0.0084458546296813,550,6,0,0.9892086330935252,0.0107913669064748,0.0,True,604.0,13.86575534383214,0.7218908764279797,604,0,0.0,,0.3333333333333333,0.4860679774997897,,intact
969,1387,19.262229635454165,19.24956727833674,5.6332495807108,139.51318811729905,6.6332495807108,883.0648042757161,71.85550464422079,1621,0.0246236157458874,1546,75,0,0.9537322640345466,0.0462677359654534,0.0,True,398.0,11.255546841497692,0.5845246258798759,421,0,0.0,,0.2711551062369727,0.4058688457449497,,intact
969,1450,19.262229635454165,19.06920442909685,2.863703305156273,70.92254163430594,3.863703305156273,888.8814655978271,52.90563146271777,790,0.0120004049594392,789,1,0,0.99873417721519,0.0012658227848101,0.0,True,607.0,13.900147514093543,0.7252610215775062,607,0,0.0,,0.2989350844248255,0.3516287047744073,,intact
969,1613,19.262229635454165,19.03566307943172,1.0,24.7660229,2.0,865.4441853105241,57.62255774228557,582,0.0088408046663211,580,2,0,0.9965635738831616,0.0034364261168384,0.0,True,758.0,15.533154661153455,0.8111754229817415,758,0,0.0,,0.3333333333333333,0.4269446839322615,,intact
969,1656,19.262229635454165,18.929882675171275,2.23606797749979,55.37851073671648,3.23606797749979,878.7166992961327,82.73566959353019,650,0.0098737509159943,586,64,0,0.9015384615384616,0.0984615384615384,0.0,True,671.0,14.614579488624488,0.765319255963675,671,0,0.0,,0.2612038749637415,0.414213562373095,,intact
970,1052,19.045101672251796,19.086258624866257,1.0,24.7660229,2.0,1271.7339572853846,78.46059718661454,563,0.0085521873318535,563,0,0,1.0,0.0,0.0,True,823.0,16.18545755699417,0.8489315582175786,823,0,0.0,,0.3333333333333333,,,intact
970,1198,19.045101672251796,19.00046025643065,2.863703305156273,70.92254163430594,3.863703305156273,1259.901743804135,66.86126104067797,1100,0.0167094246270673,1042,58,0,0.9472727272727272,0.0527272727272727,0.0,True,792.0,15.877702285203682,0.8346677762292968,792,0,0.0,,0.2898979485566356,0.4270509831248423,,intact
970,1890,19.045101672251796,18.80357089937865,1.0,24.7660229,2.0,1284.9380333871643,26.08636786978543,540,0.0082028084532876,540,0,0,1.0,0.0,0.0,True,889.0,16.821934752500674,0.8889048735151464,889,0,0.0,,0.3333333333333333,,,intact
971,1106,19.11635699137849,19.04948852956644,1.0,24.7660229,2.0,1156.0046920121154,68.75198796397171,516,0.007838239188697,489,27,0,0.9476744186046512,0.0523255813953488,0.0,True,609.0,13.923028430838189,0.7296067067712365,609,194,0.2415940224159402,,0.3203772410170408,0.4494897427831781,,intact
971,1425,19.11635699137849,19.13919459014037,1.0,24.7660229,2.0,1135.9656493294133,48.52994950764612,564,0.0085673777178781,564,0,0,1.0,0.0,0.0,True,694.0,14.86294254216004,0.7770345441491573,694,3,0.0043041606886657,,0.3333333333333333,,,intact
971,1595,19.11635699137849,18.886032945703032,6.330293345472711,156.77618995769478,7.330293345472711,1162.0522991271932,53.87708825530749,1400,0.0212665404344493,1090,118,192,0.7785714285714286,0.0842857142857142,0.1371428571428571,True,596.0,13.773623058786647,0.7248819393512294,596,168,0.2198952879581152,0.3715487377024524,0.25,0.3063869780689344,0.1215487377024524,intact
971,1787,19.11635699137849,18.760484683300074,4.123105625617661,102.1129283431658,5.123105625617661,1151.7000598926224,82.3610510931585,892,0.0135498243339491,886,6,0,0.9932735426008968,0.0067264573991031,0.0,True,388.0,11.11324596323283,0.5868095370085865,388,491,0.558589306029579,,0.2933997741163456,0.4453146007375198,,intact
971,1835,19.11635699137849,18.98921189663641,1.0,24.7660229,2.0,1132.1369077214547,31.24202012960432,556,0.0084458546296813,551,5,0,0.9910071942446044,0.0089928057553956,0.0,True,467.0,12.192240025845548,0.6399190659861947,477,363,0.4321428571428571,,0.3333333333333333,0.4494897427831781,,intact
971,1945,19.11635699137849,18.81369340935455,8.508270432752164,210.71602037693305,9.508270432752164,1140.5720912037027,69.49224687616017,1852,0.0281325949175716,1417,416,19,0.7651187904967602,0.2246220302375809,0.0102591792656587,True,229.0,8.537737635702333,0.4501833003384215,230,95,0.2923076923076923,0.349586663902989,0.2642788416911127,0.2843646522044218,0.0853078222118762,intact
971,2153,19.11635699137849,18.840185279936787,1.0,24.7660229,2.0,1166.19117663141,24.61531877187812,617,0.0093724681771823,533,52,32,0.8638573743922204,0.0842787682333873,0.0518638573743922,True,664.0,14.538148590038452,0.766041779365414,664,311,0.318974358974359,0.4364916731037084,0.3090169943749474,0.4142135623730951,0.127474678728761,intact
971,2297,19.11635699137849,18.13165777307556,9.442387549448895,233.85038628032623,10.442387549448895,1127.0796601051657,24.936886467599464,1614,0.0245172830437152,438,122,1054,0.2713754646840148,0.0755885997521685,0.6530359355638166,True,2.0,0.7978845608028654,0.0428417227521231,46,374,0.8904761904761904,0.3333333333333333,0.1122877097629422,0.232131155545919,0.221045623570391,cohesive
972,1806,19.142669823298245,18.73966030636189,1.0,24.7660229,2.0,863.776328433384,8.97740168840468,579,0.0087952335082472,576,3,0,0.9948186528497408,0.005181347150259,0.0,True,1158.0,19.19903248085251,1.013614126435192,1158,0,0.0,,0.3333333333333333,0.4721359549995794,,intact
973,1686,19.102192040460967,18.975961447914905,1.0,24.7660229,2.0,949.5174203323986,54.39236660557632,561,0.0085218065598043,561,0,0,1.0,0.0,0.0,True,963.0,17.508067294678487,0.9195859405327088,963,0,0.0,,0.3333333333333333,,,intact
973,1868,19.102192040460967,18.839961085431145,2.6502815398728847,65.63693330793913,3.6502815398728847,967.9372894647375,69.43534547786858,783,0.011894072257267,731,52,0,0.933588761174968,0.0664112388250319,0.0,True,517.0,12.828336258339183,0.6762049700118361,517,0,0.0,,0.2742918851774317,0.4071067811865475,,intact
974,1079,19.07926571977508,19.115703686398952,3.16227766016838,78.31704094788851,4.16227766016838,844.0938440925856,85.03842373077899,951,0.0144460571094009,939,12,0,0.9873817034700316,0.0126182965299684,0.0,True,607.0,13.900147514093543,0.7278522658979617,615,413,0.4017509727626459,,0.2817290466902531,0.3420988687076606,,intact
974,1153,19.07926571977508,19.09521080267005,1.0,24.7660229,2.0,829.0502261557999,28.233325202994283,583,0.0088559950523457,547,23,13,0.9382504288164666,0.039451114922813,0.0222984562607204,True,666.0,14.560026929865362,0.7628147524854533,666,237,0.2624584717607973,0.4364916731037084,0.3333333333333333,0.4142135623730951,0.103158339770375,intact
972,1997,19.142669823298245,18.92521800857181,8.797958971132712,217.8904533523332,9.797958971132712,892.2040502397876,66.63706389698011,1414,0.0214792058387938,1393,21,0,0.9851485148514852,0.0148514851485148,0.0,True,492.0,12.514330345744634,0.6574743732047966,492,0,0.0,,0.2696862318229452,0.4555334217802518,,intact
973,1241,19.102192040460967,19.127456350710094,1.7320508075688772,42.89600996421431,2.732050807568877,971.1341177218326,58.94964524268952,634,0.0096307047396006,628,6,0,0.9905362776025236,0.0094637223974763,0.0,True,694.0,14.86294254216004,0.7775610379713854,694,0,0.0,,0.3090169943749474,0.422109093980765,,intact
973,1358,19.102192040460967,19.003545712780223,1.8284271247461903,45.2828680424453,2.8284271247461903,952.4894361537469,66.50069477947598,729,0.0110737914119382,716,13,0,0.9821673525377228,0.017832647462277,0.0,True,902.0,16.94448338952177,0.8893402615242904,902,0,0.0,,0.2989350844248255,0.4415184401122529,,intact
973,1603,19.102192040460967,19.078828492978403,1.0,24.7660229,2.0,968.3491554072768,66.31317516224422,633,0.009615514353576,624,9,0,0.985781990521327,0.0142180094786729,0.0,True,910.0,17.019459345914886,0.8915141139828388,910,0,0.0,,0.3333333333333333,0.4494897427831781,,intact
974,1274,19.07926571977508,18.98369312419537,6.348469228349534,157.22633428924988,7.348469228349534,838.5193424075549,71.41642788434893,1138,0.0172866592960024,1079,59,0,0.9481546572934972,0.0518453427065026,0.0,True,476.0,12.309163489997376,0.646779118799235,477,152,0.2416534181240063,,0.2696862318229452,0.3699677034698106,,intact
974,1569,19.07926571977508,18.88447108389094,9.0,222.8942061,10.0,857.8839102885379,60.18492557738016,1578,0.0239704291468293,1435,99,44,0.9093789607097592,0.0627376425855513,0.0278833967046894,True,370.0,10.852403323135505,0.5717247161026324,371,142,0.276803118908382,0.2062178486347937,0.2817290466902531,0.2553967929896867,-0.0755111980554594,intact
974,1950,19.07926571977508,18.839288469897355,1.0,24.7660229,2.0,864.713718837693,11.067873841753451,598,0.0090838508427148,583,13,2,0.9749163879598662,0.0217391304347826,0.0033444816053511,True,557.0,13.315352289908494,0.7023132909184121,557,405,0.420997920997921,0.4431747586863372,0.3203772410170408,0.4721359549995794,0.1227975176692964,intact
975,1012,19.068329032376585,19.01279607549344,1.0,24.7660229,2.0,1179.0073460339036,62.85777091785067,606,0.0092053739309116,600,6,0,0.99009900990099,0.0099009900990099,0.0,True,578.0,13.564037533648712,0.7123758815017525,578,186,0.2434554973821989,,0.3333333333333333,0.4721359549995794,,intact
975,1062,19.068329032376585,19.09608373657006,3.7320508075688767,92.42805576421428,4.732050807568877,1177.098963950819,60.50299162047698,861,0.0130789223671863,755,106,0,0.8768873403019745,0.1231126596980255,0.0,True,537.0,13.074112164146964,0.6851467749968901,537,0,0.0,,0.2572842744474721,0.4072739409583566,,intact
975,1694,19.068329032376585,18.85407493142019,7.79385036540706,193.0226766288446,8.79385036540706,1192.117299741001,78.92586713478532,2072,0.031474479842985,1440,188,444,0.694980694980695,0.0907335907335907,0.2142857142857142,True,218.0,8.33015937350939,0.4393265459363762,246,330,0.5729166666666666,0.397747120437382,0.2094277145385188,0.3505934502510867,0.1883194058988631,cohesive
975,1711,19.068329032376585,18.78938104962812,1.414213562373095,35.02444547122265,2.414213562373095,1198.043817758819,58.93717637407172,545,0.0082787603834106,524,21,0,0.9614678899082568,0.0385321100917431,0.0,True,611.0,13.945871807036522,0.7367519998873655,611,201,0.2475369458128078,,0.3090169943749474,0.4415184401122529,,intact
976,1025,19.08800605070572,19.068329032376585,1.0,24.7660229,2.0,1140.942106338145,74.363388851197,578,0.0087800431222226,578,0,0,1.0,0.0,0.0,True,1051.0,18.29053554107052,0.958715531837341,1051,0,0.0,,0.3333333333333333,,,intact
977,1395,19.116574749782277,19.051023452389856,2.863703305156273,70.92254163430594,3.863703305156273,897.174803667984,32.35401409922768,710,0.0107851740774707,572,52,86,0.8056338028169014,0.0732394366197183,0.1211267605633802,True,374.0,10.910907269000948,0.5717366448476187,520,106,0.1693290734824281,0.4390050566079807,0.2553967929896867,0.4206322727489686,0.183608263618294,intact
977,1407,19.116574749782277,19.10306433646265,2.863703305156273,70.92254163430594,3.863703305156273,925.5769914267116,59.54196167533359,1053,0.0159954764839108,1031,22,0,0.9791073124406456,0.0208926875593542,0.0,True,750.0,15.450968080927584,0.8085355304408575,750,0,0.0,,0.2989350844248255,0.410225802333076,,intact
977,1774,19.116574749782277,18.924329239893847,3.0,74.2980687,4.0,912.3648085488168,82.70098804397573,732,0.0111193625700121,665,67,0,0.9084699453551912,0.0915300546448087,0.0,True,522.0,12.890219570974685,0.677703115282063,522,0,0.0,,0.2742918851774317,0.387425886722793,,intact
977,2093,19.116574749782277,18.806946280168354,2.6502815398728847,65.63693330793913,3.6502815398728847,912.1240764967356,81.99122377066688,780,0.0118485010991932,718,17,45,0.9205128205128204,0.0217948717948717,0.0576923076923076,True,572.0,13.49345229721172,0.7116138971671475,573,101,0.1498516320474777,0.424807680927192,0.2742918851774317,0.3740666961489728,0.1505157957497603,intact
976,1034,19.08800605070572,18.989653259873293,1.0,24.7660229,2.0,1154.6141709733813,6.69062526001825,552,0.0083850930855828,508,44,0,0.9202898550724636,0.0797101449275362,0.0,True,1147.0,19.10762778193065,1.0036135691051804,1153,0,0.0,,0.3203772410170408,0.4364916731037084,,intact
976,1237,19.08800605070572,18.997373797670196,2.863703305156273,70.92254163430594,3.863703305156273,1123.5673843055924,55.84776841209754,644,0.0097826085998467,638,6,0,0.9906832298136646,0.0093167701863354,0.0,True,729.0,15.23311875578942,0.7999457438226922,729,0,0.0,,0.3030009569763247,0.4061450362804696,,intact
977,1145,19.116574749782277,18.9467451408178,7.694323451653613,190.5577908036604,8.694323451653613,901.9188179788804,55.77209922144351,1778,0.0270085063517507,1339,148,291,0.7530933633295838,0.0832395950506186,0.1636670416197975,True,462.0,12.126795430653198,0.6371906321102575,462,128,0.2169491525423728,0.2877802408103251,0.2708131845707603,0.3066468985621797,0.0169670562395648,mixed
977,1287,19.116574749782277,19.006850447424053,11.135562914111455,275.783606135275,12.135562914111455,907.7604029803844,73.02045134528291,1984,0.0301377258728196,1555,429,0,0.7837701612903226,0.2162298387096774,0.0,True,423.0,11.603666741842574,0.6087420887193989,423,16,0.0364464692482915,,0.2953463088285515,0.2224184697535103,,intact
978,1424,19.0097136214997,18.886032945703032,9.071067811865476,224.65427315611325,10.071067811865476,1210.4557809654834,57.36816250190547,1913,0.0290592084650726,1904,9,0,0.9952953476215368,0.0047046523784631,0.0,True,1060.0,18.36868202552426,0.9694323869804232,1060,0,0.0,,0.2699106728337948,0.4114898019610672,,intact
978,1946,19.0097136214997,18.79501450674032,5.324555320336759,131.868058995777,6.324555320336759,1233.4055939244363,63.09670510033366,1140,0.0173170400680516,1066,74,0,0.9350877192982456,0.0649122807017543,0.0,True,567.0,13.434347973244154,0.7107231628632578,567,0,0.0,,0.2791745113185196,0.3660254037844387,,intact
978,1999,19.0097136214997,18.65772530822325,1.0,24.7660229,2.0,1238.8299986593902,34.859838186046474,565,0.0085825681039027,565,0,0,1.0,0.0,0.0,True,602.0,13.842779759955802,0.7349997851344559,602,0,0.0,,0.3333333333333333,,,intact
979,1122,19.10895025189941,19.07532995694875,2.449489742783178,60.66411906308329,3.449489742783178,681.1210762478277,74.78988550727914,720,0.0109370779377168,704,16,0,0.9777777777777776,0.0222222222222222,0.0,True,662.0,14.516237276018517,0.7603253064675957,662,0,0.0,,0.2989350844248255,0.4195957104764928,,intact
977,2103,19.116574749782277,18.886256047731894,1.0,24.7660229,2.0,898.6561959711805,31.075904317176228,552,0.0083850930855828,521,27,4,0.9438405797101448,0.0489130434782608,0.0072463768115942,True,689.0,14.809304898631527,0.7793790403424489,691,110,0.1373283395755306,0.4543138140516439,0.3333333333333333,0.4142135623730951,0.1209804807183105,intact
978,1047,19.0097136214997,19.07511125583367,1.0,24.7660229,2.0,1206.8035799694487,31.15175792811221,561,0.0085218065598043,561,0,0,1.0,0.0,0.0,True,1252.0,19.963065333312567,1.0483474926095206,1252,0,0.0,,0.3333333333333333,,,intact
978,1112,19.0097136214997,19.03698065431597,7.0990195135927845,175.81447984118574,8.099019513592784,1212.155870279994,60.93150018116249,1205,0.018304415159651,1199,6,0,0.9950207468879668,0.0049792531120331,0.0,True,448.0,11.941642642883693,0.6277361473937242,448,0,0.0,,0.2817290466902531,0.4743537129576283,,intact
978,1162,19.0097136214997,19.03346671588208,1.0,24.7660229,2.0,1210.0906179558483,45.209056547887165,573,0.0087040911920996,542,31,0,0.9458987783595112,0.0541012216404886,0.0,True,722.0,15.159806655254442,0.7969789339803538,723,0,0.0,,0.3333333333333333,0.4641016151377545,,intact
979,1459,19.10895025189941,19.37650898771768,1.0,24.7660229,2.0,657.7477837134661,26.46747926511812,423,0.0064255332884086,423,0,0,1.0,0.0,0.0,True,446.0,11.91495737457632,0.6191926826384867,446,0,0.0,,0.3203772410170408,,,intact
979,1843,19.10895025189941,18.808745987957348,1.0,24.7660229,2.0,667.0093625228753,64.54390205598118,505,0.0076711449424263,505,0,0,1.0,0.0,0.0,True,700.0,14.927053303604616,0.7873396742871848,703,35,0.0474254742547425,,0.3333333333333333,,,intact
982,1359,19.211695510669102,19.05584588607321,10.190632664367213,252.38144193120635,11.190632664367213,1100.7747975139678,13.274813961962822,1779,0.0270236967377753,1738,41,0,0.9769533445756042,0.0230466554243957,0.0,True,399.0,11.269678104867614,0.5889941027581663,399,0,0.0,,0.2600070273452875,0.3153340059065639,,intact
982,1439,19.211695510669102,19.0222573689338,4.0197648378370845,99.553588026488,5.0197648378370845,1122.5231215698395,83.33033328790455,1253,0.0190335536888321,996,257,0,0.7948922585794094,0.2051077414205905,0.0,True,581.0,13.599192765483634,0.7113673445331126,581,0,0.0,,0.25,0.3827822185373187,,intact
982,1707,19.211695510669102,18.791409483310037,3.7320508075688767,92.42805576421428,4.732050807568877,1114.662965020202,61.10989523233295,938,0.014248582091081,838,100,0,0.8933901918976546,0.1066098081023454,0.0,True,735.0,15.295678028289108,0.8049699113118475,735,466,0.3880099916736053,,0.2696862318229452,0.3956439237389599,,intact
982,2014,19.211695510669102,18.908094526369965,1.0,24.7660229,2.0,1135.1403037869345,57.745584642163216,547,0.0083091411554598,542,5,0,0.9908592321755028,0.0091407678244972,0.0,True,740.0,15.347615963921076,0.8052308760886971,740,0,0.0,,0.3333333333333333,0.4142135623730951,,intact
982,2143,19.211695510669102,18.526271769486364,1.0,24.7660229,2.0,1140.4475802842874,36.88840801375053,568,0.0086281392619766,533,17,18,0.9383802816901408,0.0299295774647887,0.0316901408450704,True,654.0,14.428259270064393,0.7646548190024798,654,698,0.5162721893491125,0.4364916731037084,0.3333333333333333,0.4721359549995794,0.103158339770375,intact
983,1120,19.10982193104723,19.09106327630096,1.7320508075688772,42.89600996421431,2.732050807568877,659.1657089308057,59.3379346067915,583,0.0088559950523457,581,2,0,0.9965694682675816,0.0034305317324185,0.0,True,415.0,11.493415626621754,0.6017355652486777,416,0,0.0,,0.3090169943749474,0.4635254915624212,,intact
983,1122,19.10982193104723,19.07532995694875,1.0,24.7660229,2.0,667.7636167752246,10.21351213877464,597,0.0090686604566902,597,0,0,1.0,0.0,0.0,True,747.0,15.42003518087075,0.8076456118912675,747,0,0.0,,0.3333333333333333,,,intact
983,1271,19.10982193104723,19.038517594539712,20.54263858417414,508.75945760208026,21.54263858417414,634.7850696942728,50.59202799522587,56,0.0008506616173779,56,0,0,1.0,0.0,0.0,False,77.0,4.950743503369154,0.2595522408019138,77,0,0.0,,0.0632307476053915,,,intact
983,1373,19.10982193104723,19.032807707962576,20.31396230450549,503.0960556231199,21.31396230450549,637.803215341363,62.75052409729189,71,0.001078517407747,70,1,0,0.9859154929577464,0.0140845070422535,0.0,False,39.0,3.523362819972964,0.1847467179541023,39,0,0.0,,0.0885777858679961,0.0982699014130236,,intact
983,1654,19.10982193104723,19.05080419284361,32.155870381627054,796.3730222408074,33.155870381627054,628.3445301117347,3.6567589341267466,164,0.0024912233080354,164,0,0,1.0,0.0,0.0,False,331.0,10.264529815185629,0.5379644339095063,331,0,0.0,,0.029670765861494,,,intact
983,1781,19.10982193104723,18.923218161638086,11.445523142259598,283.4600882436811,12.445523142259598,640.1095864349056,62.83301184738981,114,0.0017317040068051,114,0,0,1.0,0.0,0.0,True,226.0,8.481629223064205,0.4460137397586279,226,0,0.0,,0.1549621162536861,,,intact
983,1843,19.10982193104723,18.808745987957348,1.0,24.7660229,2.0,653.6519030502723,75.86446743586343,168,0.0025519848521339,168,0,0,1.0,0.0,0.0,True,301.0,9.788323438736636,0.5162812825444699,301,0,0.0,,0.3268552871751871,,,intact
984,1007,19.10131966478572,19.17735296848804,3.7320508075688767,92.42805576421428,4.732050807568877,1221.4220154859304,73.06448956090755,922,0.0140055359146873,908,14,0,0.9848156182212582,0.0151843817787418,0.0,True,602.0,13.842779759955802,0.7232633112739106,602,78,0.1147058823529411,,0.2898979485566356,0.4350543397400872,,intact
984,1070,19.10131966478572,19.175405370001204,1.0,24.7660229,2.0,1235.7662490489206,65.25766680047033,587,0.0089167565964441,584,3,0,0.9948892674616696,0.0051107325383304,0.0,True,834.0,16.293263794503588,0.8513405355184296,834,135,0.1393188854489164,,0.3333333333333333,0.5,,intact
984,1509,19.10131966478572,18.997814781753213,1.0,24.7660229,2.0,1216.917898516029,55.49622836681215,607,0.0092205643169362,597,10,0,0.9835255354200988,0.0164744645799011,0.0,True,1015.0,17.974552413802897,0.9435674943757562,1015,56,0.0522875816993464,,0.3333333333333333,0.4772255750516612,,intact
984,1939,19.10131966478572,18.748946449514538,8.657737169873558,214.41771701126973,9.657737169873558,1223.2912800426052,79.46661389261634,1054,0.0160106668699354,1012,42,0,0.9601518026565464,0.0398481973434535,0.0,True,361.0,10.71960208740737,0.5664214912009501,361,0,0.0,,0.2758067637633262,0.2655459302292652,,intact
984,2638,19.10131966478572,18.532761400201743,6.117215614703381,151.4991019979815,7.117215614703381,1215.142155597417,56.61804730324118,1587,0.0241071426210508,753,136,698,0.4744801512287334,0.0856962822936358,0.4398235664776307,True,4.0,1.1283791670955126,0.0599658147702344,558,406,0.4211618257261411,0.3660254037844386,0.1680743603534396,0.2717266004949575,0.1979510434309989,cohesive
987,1208,19.132457732171588,19.037200232399154,1.0,24.7660229,2.0,1021.4952732993132,42.76039834428859,610,0.00926613547501,609,1,0,0.9983606557377048,0.001639344262295,0.0,True,528.0,12.964089628857147,0.6792877023362629,528,0,0.0,,0.3333333333333333,0.4494897427831781,,intact
987,1255,19.132457732171588,19.057160671732063,3.0,74.2980687,4.0,1034.00377192596,86.01396663152035,977,0.0148410071460407,974,3,0,0.9969293756397134,0.0030706243602865,0.0,True,964.0,17.517155313611116,0.9173778658034748,964,0,0.0,,0.3021694792519622,0.4026997478492771,,intact
987,1280,19.132457732171588,18.98060120953525,1.0,24.7660229,2.0,1021.1190882938764,41.19284087336317,603,0.0091598027728378,602,1,0,0.9983416252072967,0.0016583747927031,0.0,True,716.0,15.09668435477122,0.7922053371712461,717,0,0.0,,0.3333333333333333,0.4772255750516612,,intact
987,1605,19.132457732171588,18.945193273734045,1.0,24.7660229,2.0,1052.8017225301844,23.622229081145,548,0.0083243315414844,525,23,0,0.958029197080292,0.041970802919708,0.0,True,1290.0,20.263754666327017,1.0643384836519574,1291,0,0.0,,0.3333333333333333,0.4494897427831781,,intact
986,1120,19.062855980953582,19.09106327630096,1.0,24.7660229,2.0,675.9033323500717,70.88942420317964,546,0.0082939507694352,539,7,0,0.9871794871794872,0.0128205128205128,0.0,True,781.0,15.767054928221077,0.8264972634612444,781,285,0.2673545966228893,,0.3203772410170408,0.3797958971132712,,intact
986,1122,19.062855980953582,19.07532995694875,10.0,247.660229,11.0,684.5012401944906,85.05688580792759,1947,0.0295756815899092,1925,21,1,0.9887005649717514,0.0107858243451463,0.0005136106831022,True,550.0,13.231418571003069,0.6938672223449136,550,139,0.2017416545718432,0.4183324010438721,0.2696862318229452,0.2771863727725964,0.1486461692209268,intact
986,1843,19.062855980953582,18.808745987957348,1.0,24.7660229,2.0,670.3895264695382,52.29253943614489,615,0.0093420874051331,612,3,0,0.9951219512195122,0.0048780487804878,0.0,True,722.0,15.159806655254442,0.8005896696791034,734,109,0.129300118623962,,0.3333333333333333,0.3797958971132712,,intact
986,2133,19.062855980953582,18.607067696948167,3.2426406871192857,80.30731351366796,4.242640687119286,665.651614336421,35.989206410272,1134,0.0172258977519039,1105,29,0,0.9744268077601412,0.0255731922398589,0.0,True,644.0,14.317526556719258,0.7601569187738135,645,0,0.0,,0.2817290466902531,0.4045372666182638,,intact
987,1696,19.132457732171588,18.993404019308315,1.0,24.7660229,2.0,1019.78702009171,34.3414273051206,578,0.0087800431222226,573,5,0,0.991349480968858,0.0086505190311418,0.0,True,685.0,14.766254502611575,0.7746056783641568,685,0,0.0,,0.3333333333333333,0.4721359549995794,,intact
988,1142,19.26780437635695,19.24011330918307,4.0,99.0640916,5.0,1014.4882287403644,87.30979314242303,1096,0.0166486630829689,1035,61,0,0.9443430656934306,0.0556569343065693,0.0,True,677.0,14.679774962390477,0.76242891564624,677,0,0.0,,0.2898979485566356,0.414213562373095,,intact
988,1497,19.26780437635695,19.030610685236372,3.3166247903554,82.13960550864952,4.3166247903554,1020.9847445378916,74.99214598488705,870,0.0132156358414078,803,67,0,0.9229885057471264,0.0770114942528735,0.0,True,623.0,14.082153922340916,0.7353909502361039,623,0,0.0,,0.2898979485566356,0.3726822671238252,,intact
988,1597,19.26780437635695,18.91187770315483,1.0,24.7660229,2.0,1025.019483258284,59.99246702050199,638,0.009691466283699,638,0,0,1.0,0.0,0.0,True,675.0,14.6580753570876,0.7678469048831346,675,0,0.0,,0.3333333333333333,,,intact
988,1702,19.26780437635695,19.019617954806822,1.0,24.7660229,2.0,1002.8080120293168,48.21833391087442,605,0.009190183544887,600,5,0,0.9917355371900828,0.0082644628099173,0.0,True,802.0,15.977625878690493,0.8346148633613092,802,0,0.0,,0.3333333333333333,0.414213562373095,,intact
988,2172,19.26780437635695,18.5921157879217,1.0,24.7660229,2.0,1000.3710816482974,36.928366994254645,569,0.0086433296480012,565,4,0,0.9929701230228472,0.0070298769771528,0.0,True,909.0,17.01010542416083,0.8985811565556389,909,0,0.0,,0.3333333333333333,0.4746807650256203,,intact
989,1207,19.264374148407107,19.08188865983009,1.0,24.7660229,2.0,1076.1849649023975,61.96878607488688,526,0.0079901430489431,526,0,0,1.0,0.0,0.0,True,614.0,13.980066885278037,0.7291488589221771,614,0,0.0,,0.3333333333333333,,,intact
989,1391,19.264374148407107,19.07729804135488,1.0,24.7660229,2.0,1053.9117187283937,48.88367732607311,624,0.0094788008793545,622,2,0,0.9967948717948718,0.0032051282051282,0.0,True,647.0,14.350836085779552,0.7485764321782252,647,0,0.0,,0.3333333333333333,0.4457195687123781,,intact
989,2092,19.264374148407107,18.666864757287453,1.0,24.7660229,2.0,1050.4537169198825,30.988035730380457,600,0.009114231614764,600,0,0,1.0,0.0,0.0,True,734.0,15.2852692635394,0.8059462176567425,734,0,0.0,,0.3333333333333333,,,intact
990,1435,19.112654339223603,18.98060120953525,1.0,24.7660229,2.0,678.9703458395788,83.86209123981014,583,0.0088559950523457,578,5,0,0.9914236706689536,0.0085763293310463,0.0,True,616.0,14.002817212590296,0.7351861641054479,616,0,0.0,,0.3333333333333333,0.4772255750516612,,intact
990,1851,19.112654339223603,18.86839120291544,1.0,24.7660229,2.0,691.6370890763194,41.2713361758054,547,0.0083091411554598,547,0,0,1.0,0.0,0.0,True,593.0,13.73891416768399,0.7234616094199409,593,0,0.0,,0.3333333333333333,,,intact
990,1916,19.112654339223603,18.72945759284301,1.0,24.7660229,2.0,661.9203854587388,38.2985937721575,550,0.0083547123135336,550,0,0,1.0,0.0,0.0,True,649.0,14.372999552399635,0.759629884198945,649,0,0.0,,0.3333333333333333,,,intact
989,1602,19.264374148407107,18.88915589457281,1.0,24.7660229,2.0,1081.5847550152885,39.37502048396092,549,0.008339521927509,528,21,0,0.9617486338797814,0.0382513661202185,0.0,True,599.0,13.808244704671576,0.7238252758849104,600,0,0.0,,0.3333333333333333,0.4364916731037084,,intact
989,1749,19.264374148407107,18.89584445286508,1.0,24.7660229,2.0,1084.2327213134272,25.42470047825286,637,0.0096762758976744,637,0,0,1.0,0.0,0.0,True,701.0,14.93771167933152,0.7828944501294615,701,0,0.0,,0.3333333333333333,,,intact
989,1829,19.264374148407107,18.875317843685544,1.8284271247461903,45.2828680424453,2.8284271247461903,1061.2480741673053,74.36084557323349,579,0.0087952335082472,556,23,0,0.9602763385146804,0.0397236614853195,0.0,True,712.0,15.054455784347004,0.789437722122569,717,0,0.0,,0.2817290466902531,0.414213562373095,,intact
989,1984,19.264374148407107,18.777652625883697,3.685557720282968,91.27660689979976,4.685557720282968,1072.3513047987144,74.79048824834271,1072,0.0162840938183783,1007,65,0,0.9393656716417912,0.0606343283582089,0.0,True,532.0,13.013103375051497,0.6841435369498182,532,0,0.0,,0.2817290466902531,0.4340578300578996,,intact
992,1741,19.2437670802721,20.984761663117677,7.0,173.3621603,8.0,1342.1071563335715,26.219996653298185,125,0.0018987982530758,125,0,0,1.0,0.0,0.0,True,152.0,6.955796338302048,0.345814105341598,152,0,0.0,,0.1454826884249362,,,intact
992,1751,19.2437670802721,18.89183188623525,5.19114712955712,128.56406868788088,6.19114712955712,1312.8677712792214,64.13781306608135,897,0.0136257762640722,716,181,0,0.798216276477146,0.2017837235228539,0.0,True,517.0,12.828336258339183,0.6727748668432186,518,0,0.0,,0.2462028414689088,0.3816524151396708,,intact
992,1983,19.2437670802721,18.92766169210753,7.324233081729782,181.3921242270573,8.324233081729782,1325.4663701313248,82.83851862715711,1415,0.0214943962248184,1219,196,0,0.8614840989399293,0.1385159010600706,0.0,True,462.0,12.126795430653198,0.6353859847880777,462,0,0.0,,0.2674788903885892,0.3100975179718154,,intact
993,1039,19.038298046843224,19.03368637504789,1.0,24.7660229,2.0,1160.7251613058895,15.00160571072859,570,0.0086585200340258,562,8,0,0.9859649122807016,0.0140350877192982,0.0,True,978.0,17.64389607449974,0.9268703138234438,978,0,0.0,,0.3333333333333333,0.414213562373095,,intact
994,1399,19.11156505081709,19.13006609339701,1.0,24.7660229,2.0,985.7748102163008,22.026550104702125,591,0.0089775181405425,589,2,0,0.9966159052453468,0.0033840947546531,0.0,True,996.0,17.805522925178455,0.9312114777757016,996,0,0.0,,0.3333333333333333,0.4886127875258306,,intact
995,1102,19.083199859494755,19.128543830037398,4.242640687119285,105.07333641366796,5.242640687119285,653.3076138930153,86.07121005224734,396,0.0060153928657442,396,0,0,1.0,0.0,0.0,True,503.0,12.653452997124806,0.6622808474762765,503,0,0.0,,0.304845440523399,,,intact
995,1442,19.083199859494755,18.91899487387645,1.8284271247461903,45.2828680424453,2.8284271247461903,659.7183580512972,75.84380591593518,484,0.0073521468359096,473,11,0,0.9772727272727272,0.0227272727272727,0.0,True,467.0,12.192240025845548,0.6416597836723924,470,0,0.0,,0.2898979485566356,0.414213562373095,,intact
995,1612,19.083199859494755,19.04181020253911,22.9128784747792,567.4608730112986,23.9128784747792,635.6508675560121,12.830083946870566,108,0.0016405616906575,107,1,0,0.9907407407407408,0.0092592592592592,0.0,True,67.0,4.61809077155419,0.2422604355534602,105,0,0.0,,0.0411846459401952,0.0781871458155912,,intact
990,2084,19.112654339223603,18.71697249475713,5.0990195135927845,126.28243404118577,6.0990195135927845,673.9707721486134,82.38344693950486,1104,0.0167701861711657,1087,17,0,0.9846014492753624,0.0153985507246376,0.0,True,471.0,12.244343853084386,0.6473415086445324,475,0,0.0,,0.2771863727725964,0.433030277982336,,intact
990,2109,19.112654339223603,18.666864757287453,1.414213562373095,35.02444547122265,2.414213562373095,658.1878597346138,21.714733348461863,440,0.0066837698508269,435,5,0,0.9886363636363636,0.0113636363636363,0.0,True,573.0,13.505242122350568,0.714950451743457,573,0,0.0,,0.3090169943749474,0.4270509831248423,,intact
992,1114,19.2437670802721,23.56329025783256,3.6055512754639896,89.29516545526538,4.60555127546399,1342.4968125728806,39.455759913517525,148,0.0022481771316417,148,0,0,1.0,0.0,0.0,True,245.0,8.83096382707056,0.4125938280373076,245,0,0.0,,0.2742918851774317,,,intact
992,1178,19.2437670802721,19.01279607549344,6.89920048531124,170.8657572109093,7.89920048531124,1300.140231080475,12.493781927727404,1494,0.0226944367207624,1446,48,0,0.9678714859437751,0.0321285140562249,0.0,True,475.0,12.296226898414837,0.6428296681199239,475,0,0.0,,0.2687959533979827,0.4100412040590224,,intact
993,1147,19.038298046843224,18.97087719952899,8.061187436893428,199.6435526632949,9.061187436893428,1173.2691279627666,75.57182086519212,1723,0.0261730351203973,1538,185,0,0.8926291352292514,0.1073708647707487,0.0,True,484.0,12.412170838050638,0.6531144523708295,486,0,0.0,,0.2702497081968528,0.3008613653919205,,intact
993,1733,19.038298046843224,18.91766081225133,6.032065437739018,149.39027076534305,7.032065437739018,1170.3063414839094,66.98599631235057,1042,0.0158283822376401,962,80,0,0.9232245681381958,0.0767754318618042,0.0,True,429.0,11.685672474138842,0.615749032583792,429,0,0.0,,0.2754943303224033,0.3212473843830261,,intact
993,1939,19.038298046843224,18.748946449514538,10.31370849898476,255.4295408697812,11.31370849898476,1198.9800719775883,35.90801690442341,1904,0.0289224949908511,1798,106,0,0.944327731092437,0.055672268907563,0.0,True,599.0,13.808244704671576,0.7308415783533794,599,0,0.0,,0.270319686983066,0.2978913507402426,,intact
994,1366,19.11156505081709,19.09193658950527,2.6502815398728847,65.63693330793913,3.6502815398728847,997.9686316765726,75.27257881287929,961,0.014597960969647,940,21,0,0.9781477627471384,0.0218522372528616,0.0,True,636.0,14.228319915327,0.7448699362316851,636,0,0.0,,0.2958163163244892,0.4415184401122529,,intact
998,1358,19.11221863876093,19.003545712780223,1.0,24.7660229,2.0,937.0266439771682,68.55181978675837,507,0.0077015257144755,506,1,0,0.9980276134122288,0.0019723865877712,0.0,True,762.0,15.574085310927526,0.8171991602890583,762,0,0.0,,0.3203772410170408,0.5,,intact
998,1474,19.11221863876093,18.975961447914905,3.47213595499958,85.99099857343296,4.47213595499958,928.589688598836,87.01510099452277,662,0.0100560355482896,656,6,0,0.9909365558912386,0.0090634441087613,0.0,True,447.0,11.92830747106036,0.626352188207237,447,0,0.0,,0.2958163163244892,0.3965735724433301,,intact
998,1496,19.11221863876093,19.01169531380902,1.0,24.7660229,2.0,940.4931183693386,55.386806537006485,613,0.0093117066330839,611,2,0,0.99673735725938,0.0032626427406199,0.0,True,880.0,16.73656774376801,0.8780088930318126,880,0,0.0,,0.3333333333333333,0.474744871391589,,intact
998,1899,19.11221863876093,18.89049398517301,1.0,24.7660229,2.0,912.7054735163686,26.46138142406364,547,0.0083091411554598,546,1,0,0.9981718464351006,0.0018281535648994,0.0,True,756.0,15.512648837479231,0.8163969236085233,756,0,0.0,,0.3333333333333333,0.3797958971132712,,intact
998,1995,19.11221863876093,18.79501450674032,2.4641016151377544,61.02599702842861,3.4641016151377544,918.680035086886,57.84009240351728,732,0.0111193625700121,710,22,0,0.9699453551912568,0.0300546448087431,0.0,True,497.0,12.577758680835943,0.6636073190864707,497,0,0.0,,0.2958163163244892,0.4137537143882346,,intact
