Repository: AmiraliKhosrozadeh/ice-bonded-granular-microCT

# Grain-scale kinematics, ice-bond failure and damage evolution in ice-bonded granular media under in-situ uniaxial compression

Analysis code, per-specimen tables and supplementary material for the paper of

## Results for every specimen

The paper shows one or two specimens per figure.  The same rendering for
every specimen and every scan is in [`supplementary/`](supplementary/README.md):
the void and crack classes (Fig. 11 of the paper), the crack orientation
classes (Fig. 12), the ice-path maps (Fig. 18) and the per-scan tables behind
Tables 2–4, each as one sheet per material, compiled with their text in
[`supplementary/supplementary.pdf`](supplementary/supplementary.pdf).

File: paper/data/bonds/Alumina_75_1000_T5/Alumina_75_1000_T5_throats_scan03_classified.csv (part 41 of 64)
bead_a,bead_b,r_a_vox,r_b_vox,gap_vox,gap_um,dsum_min,z_mid,axis_dip_deg,lens_vox,lens_mm3,binder_vox,pore_vox,crack_vox,binder_frac,pore_frac,crack_frac,connected,bond_area_vox,r_bond_vox,r_bond_over_R,neck_binder_vox,neck_crack_vox,neck_severed,q_crack_med,q_binder_med,q_pore_med,dq_paired,cls
995,1841,19.083199859494755,18.98413474407907,1.8284271247461903,45.2828680424453,2.8284271247461903,663.3006101123999,65.79712507392283,426,0.0064711044464824,423,3,0,0.9929577464788732,0.0070422535211267,0.0,True,449.0,11.954962939989484,0.6280956134431925,451,0,0.0,,0.2898979485566356,0.4026997478492771,,intact
996,1112,19.04071279306421,19.03698065431597,1.0,24.7660229,2.0,1205.5593527179349,76.3668741594718,502,0.0076255737843525,498,4,0,0.9920318725099602,0.0079681274900398,0.0,True,739.0,15.33724244738347,0.8055762342106204,739,0,0.0,,0.3203772410170408,0.4429907079434432,,intact
996,1292,19.04071279306421,18.88335531011677,5.572595368400839,138.0110245062491,6.572595368400839,1227.5699782330466,38.85442184681881,1145,0.0173929919981746,1140,5,0,0.9956331877729258,0.0043668122270742,0.0,True,418.0,11.534883286137944,0.6083146594270791,418,0,0.0,,0.2796806945639942,0.4665171868296264,,intact
996,1394,19.04071279306421,18.95228544908749,9.634842514655627,238.61673035585488,10.634842514655627,1218.7621621487883,69.44910205134047,2018,0.0306541989976563,1891,127,0,0.9370664023785926,0.0629335976214073,0.0,True,401.0,11.297887606083718,0.5947352474830042,405,49,0.1079295154185022,,0.2860288452819985,0.2222222222222222,,intact
996,1588,19.04071279306421,18.971982702736515,1.0,24.7660229,2.0,1223.755538240286,47.55912331514326,471,0.0071546718175897,471,0,0,1.0,0.0,0.0,True,534.0,13.037541149394093,0.6859572034734739,555,0,0.0,,0.3203772410170408,,,intact
996,2127,19.04071279306421,18.6529235109908,3.685557720282968,91.27660689979976,4.685557720282968,1200.5124439138915,62.14527022417201,930,0.0141270590028842,796,53,81,0.8559139784946237,0.0569892473118279,0.0870967741935483,True,548.0,13.207339536360733,0.7007729065895355,553,68,0.109500805152979,0.4068781988545112,0.2612038749637415,0.393529818721632,0.1456743238907697,intact
996,2233,19.04071279306421,18.559136662680874,8.449489742783179,209.26025646308327,9.44948974278318,1216.1030514431627,75.62011802709593,1949,0.0296060623619584,1863,73,13,0.9558748075936376,0.0374551051821446,0.0066700872242175,True,470.0,12.231338704589191,0.6506057275035338,471,83,0.1498194945848375,0.1990080499670803,0.2779262976266636,0.3090169943749474,-0.0789182476595833,intact
1000,1003,19.083199859494755,19.119405157693013,10.832159566199232,268.26951187294424,11.832159566199232,860.5946155493607,87.64843665353213,2324,0.0353024571211859,2304,20,0,0.991394148020654,0.0086058519793459,0.0,True,512.0,12.766152972845846,0.6683393955518068,514,81,0.1361344537815126,,0.2742918851774317,0.2953463088285515,,intact
1000,1893,19.083199859494755,18.77878099565253,4.449489742783178,110.1961648630833,5.449489742783178,842.9678065651447,39.55725085448634,1308,0.0198690249201855,957,113,238,0.731651376146789,0.0863914373088685,0.1819571865443425,True,164.0,7.225151993843567,0.3816573687195934,272,200,0.423728813559322,0.4036185072337705,0.2344123783149211,0.3797958971132713,0.1692061289188494,cohesive
1000,1932,19.083199859494755,19.031050130363887,2.449489742783178,60.66411906308329,3.449489742783178,861.3637069834003,85.0400902653007,644,0.0097826085998467,629,15,0,0.9767080745341616,0.0232919254658385,0.0,True,685.0,14.766254502611575,0.7748416671738548,687,72,0.0948616600790513,,0.2843646522044218,0.4270509831248423,,intact
1001,2173,19.10829644034616,18.56306339804057,9.259739418689833,229.3269184913051,10.259739418689833,1291.2441693877945,80.97520133255091,2099,0.0318846202656494,1814,281,4,0.8642210576464984,0.1338732729871367,0.0019056693663649,True,596.0,13.773623058786647,0.7312517051615145,596,4,0.0066666666666666,0.2444972863438511,0.2808687448721165,0.2535548202751237,-0.0363714585282653,intact
1001,2276,19.10829644034616,18.331325303020375,1.0,24.7660229,2.0,1277.107886963628,19.324597730934855,550,0.0083547123135336,529,21,0,0.9618181818181818,0.0381818181818181,0.0,True,920.0,17.112717355495807,0.9141501200410924,925,3,0.0032327586206896,,0.3333333333333333,0.4364916731037084,,intact
1002,2004,19.215791131715516,19.050365658609472,1.0,24.7660229,2.0,1190.2483730827216,1.721396958675126,641,0.0097370374417728,641,0,0,1.0,0.0,0.0,True,738.0,15.326861909850871,0.8010661741565872,745,0,0.0,,0.3333333333333333,,,intact
1002,2280,19.215791131715516,18.88357847542016,9.198039027185567,227.7988451823715,10.198039027185567,1220.2631804595758,63.44945784024321,1719,0.0261122735762989,1682,37,0,0.97847585805701,0.0215241419429901,0.0,True,496.0,12.565098628628435,0.6595961433585035,505,0,0.0,,0.2766967754673749,0.2912278756111366,,intact
1003,1634,19.119405157693013,18.939648814812767,2.6502815398728847,65.63693330793913,3.6502815398728847,863.9604679669694,83.49666126718738,935,0.0142030109330072,907,28,0,0.9700534759358288,0.0299465240641711,0.0,True,763.0,15.5843011764478,0.818953681176944,763,103,0.1189376443418013,,0.2898979485566356,0.3956439237389599,,intact
1003,2221,19.119405157693013,18.48514241857223,3.414213562373095,84.55649127122264,4.414213562373095,846.0797540117796,42.05165079381725,840,0.0127599242606696,583,99,158,0.694047619047619,0.1178571428571428,0.1880952380952381,True,374.0,10.910907269000948,0.5802972231947582,388,212,0.3533333333333333,0.4259293320260172,0.23582845781094,0.3827822185373187,0.1901008742150771,intact
1004,1078,19.2954160780726,19.123757995735605,1.0,24.7660229,2.0,963.775866463998,37.75043570321841,549,0.008339521927509,546,3,0,0.994535519125683,0.0054644808743169,0.0,True,975.0,17.616814099864822,0.917084477975536,976,125,0.1135331516802906,,0.3333333333333333,0.5,,intact
1004,1413,19.2954160780726,19.15091844887015,1.0,24.7660229,2.0,941.2830001788516,70.91858516707408,416,0.0063192005862363,411,5,0,0.9879807692307692,0.0120192307692307,0.0,True,644.0,14.317526556719258,0.7448058043965518,644,86,0.1178082191780822,,0.3203772410170408,0.4772255750516612,,intact
1001,1031,19.10829644034616,19.22548432904736,6.89920048531124,170.8657572109093,7.89920048531124,1298.8472989006295,80.2576473897484,1630,0.0247603292201089,1624,6,0,0.996319018404908,0.003680981595092,0.0,True,561.0,13.36307771993812,0.6971959171117019,561,0,0.0,,0.2791745113185196,0.2376399785004724,,intact
1001,1444,19.10829644034616,19.01301621253583,2.0,49.5320458,3.0,1294.6431882862569,89.1318834580695,760,0.011544693378701,757,3,0,0.9960526315789474,0.0039473684210526,0.0,True,903.0,16.95387351680916,0.889469555845813,907,0,0.0,,0.3021694792519622,0.4641016151377545,,intact
1001,1557,19.10829644034616,18.973530190816174,1.0,24.7660229,2.0,1285.56422217863,60.69407707848323,554,0.0084154738576321,548,6,0,0.9891696750902528,0.0108303249097472,0.0,True,811.0,16.067025788709444,0.8438159200883397,811,0,0.0,,0.3333333333333333,0.4318516525781366,,intact
1001,1807,19.10829644034616,20.374838781260404,11.69535971483266,289.64754652128306,12.69535971483266,1277.684078875031,46.33388251447912,2467,0.0374746823227047,2457,10,0,0.9959464937170652,0.0040535062829347,0.0,True,357.0,10.660048281673648,0.5399798279362624,368,0,0.0,,0.2629461847989288,0.3945895110417532,,intact
1007,1021,19.17735296848804,19.05365417337505,1.0,24.7660229,2.0,1231.3068855525576,32.23939411758162,591,0.0089775181405425,578,13,0,0.9780033840947546,0.0219966159052453,0.0,True,1167.0,19.273495717603584,1.0082651312891535,1167,76,0.0611423974255832,,0.3333333333333333,0.4142135623730951,,intact
1007,1070,19.17735296848804,19.175405370001204,1.0,24.7660229,2.0,1229.476244530055,43.7107409412284,584,0.0088711854383703,584,0,0,1.0,0.0,0.0,True,761.0,15.563862739881277,0.8116163433419612,761,0,0.0,,0.3333333333333333,,,intact
1004,1526,19.2954160780726,18.96202853180427,4.155870949147037,102.92439509602023,5.155870949147037,959.9802627481216,56.28612040056965,928,0.014096678230835,843,85,0,0.9084051724137931,0.0915948275862068,0.0,True,786.0,15.817445133157866,0.8268950158304248,786,0,0.0,,0.2674788903885893,0.4026997478492772,,intact
1004,1826,19.2954160780726,18.92410703468001,7.944271909999159,196.74802004686592,8.94427190999916,953.7496100259424,75.67711274617908,1645,0.024988185010478,1551,94,0,0.9428571428571428,0.0571428571428571,0.0,True,718.0,15.117754405994354,0.7911011532715881,719,47,0.0613577023498694,,0.2817290466902531,0.2822757650069454,,intact
1004,1902,19.2954160780726,19.023796688982397,1.0,24.7660229,2.0,943.3936308446508,76.35398313558294,616,0.0093572777911577,598,18,0,0.9707792207792209,0.0292207792207792,0.0,True,988.0,17.733870630789692,0.9255863756176336,988,228,0.1875,,0.3203772410170408,0.4608128488913787,,intact
1004,2159,19.2954160780726,18.55590163250618,2.6502815398728847,65.63693330793913,3.6502815398728847,945.4367108728912,83.08371847557669,676,0.0102687009526341,651,24,1,0.96301775147929,0.0355029585798816,0.0014792899408284,True,375.0,10.925484305920792,0.5772842250544588,375,563,0.6002132196162047,0.3516287047744073,0.2817290466902531,0.4084566551111861,0.0698996580841541,intact
1007,1259,19.17735296848804,19.09106327630096,9.259739418689833,229.3269184913051,10.259739418689833,1205.8479309621573,67.33291491355001,2207,0.0335251819563069,1963,244,0,0.8894426823742637,0.1105573176257363,0.0,True,776.0,15.716503163191918,0.8213824717834792,777,175,0.1838235294117647,,0.2711923793731366,0.2890487592827976,,intact
1008,1446,19.149833509346827,19.09018988319059,30.59411708155671,757.6946042471146,31.59411708155671,630.9212666025876,8.743548907235978,84,0.0012759924260669,82,2,0,0.9761904761904762,0.0238095238095238,0.0,False,190.0,7.776816725043752,0.4067370276013694,191,0,0.0,,0.031187187898359,0.051866011674168,,intact
1009,1035,19.15091844887015,19.137891052279016,10.180339887498947,252.1265307835824,11.180339887498947,1264.602996255579,27.763725013330937,2058,0.0312618144386405,1987,34,37,0.9655004859086492,0.0165208940719144,0.0179786200194363,True,392.0,11.170383851240114,0.5834803430440874,392,225,0.3646677471636953,0.23166247903554,0.2705042601214877,0.3162555343201901,-0.0388417810859477,intact
1009,2034,19.15091844887015,18.999137611182118,1.0,24.7660229,2.0,1256.547143630081,42.90609514571685,614,0.0093268970191085,595,11,8,0.969055374592834,0.017915309446254,0.013029315960912,True,739.0,15.33724244738347,0.8040482259444658,739,119,0.1386946386946387,0.4772255750516612,0.3333333333333333,0.4142135623730951,0.1438922417183278,intact
1009,2059,19.15091844887015,18.550353240732324,10.54957881010348,261.27111039637754,11.54957881010348,1223.3854525518773,38.97596131816392,1542,0.0234235752499435,790,90,662,0.5123216601815823,0.0583657587548638,0.4293125810635538,True,59.0,4.3336224206596095,0.2298926389718979,66,605,0.9016393442622952,0.3317978440771252,0.1774053291584317,0.218228985935314,0.1543925149186934,cohesive
1009,2101,19.15091844887015,18.665265999729854,1.0,24.7660229,2.0,1232.9102576067703,59.323596142055386,521,0.00791419111882,511,10,0,0.980806142034549,0.019193857965451,0.0,True,717.0,15.10722305368455,0.7989818790004253,717,188,0.2077348066298342,,0.3333333333333333,0.4146428199482246,,intact
1012,1579,19.01279607549344,18.82627511831516,6.211102550927978,153.82430801053073,7.211102550927978,1181.8650946834134,59.163129488623774,1372,0.0208412096257603,1111,47,214,0.8097667638483965,0.0342565597667638,0.1559766763848396,True,405.0,11.35409634909072,0.6001255311440377,405,280,0.4087591240875912,0.3851040526300558,0.25,0.3577747210701756,0.1351040526300558,cohesive
1012,1711,19.01279607549344,18.78938104962812,1.0,24.7660229,2.0,1189.3632979432628,7.410532238877814,602,0.0091446123868132,558,19,25,0.9269102990033222,0.0315614617940199,0.0415282392026578,True,388.0,11.11324596323283,0.5879685673366938,392,556,0.5864978902953587,0.4364916731037084,0.3203772410170408,0.4494897427831781,0.1161144320866676,intact
1013,1111,19.071830137140925,19.24827864750692,3.47213595499958,85.99099857343296,4.47213595499958,1328.8848674988092,73.06285515259464,497,0.0075496218542295,497,0,0,1.0,0.0,0.0,True,285.0,9.52461639974967,0.4971080042218204,285,0,0.0,,0.2958163163244892,,,intact
1009,1230,19.15091844887015,19.06614018885761,1.0,24.7660229,2.0,1255.2563395106336,49.328527910451534,584,0.0088711854383703,567,16,1,0.9708904109589042,0.0273972602739726,0.0017123287671232,True,541.0,13.122714979204218,0.6867464659485603,550,306,0.3574766355140187,0.5,0.3333333333333333,0.4429907079434432,0.1666666666666666,intact
1009,1611,19.15091844887015,18.9722037879183,5.414213562373095,134.08853707122265,6.414213562373095,1239.5185035349346,81.86744783409392,1366,0.0207500673096127,870,107,389,0.636896046852123,0.0783308931185944,0.2847730600292826,True,122.0,6.231677632421503,0.3269237809912638,172,908,0.8407407407407408,0.3874258867227931,0.2017132572612875,0.3333333333333333,0.1857126294615055,cohesive
1009,1833,19.15091844887015,18.942088776624185,5.708203932499369,141.36950931014945,6.708203932499369,1223.6503831964455,31.719194909540622,1301,0.0197626922180133,973,77,251,0.7478862413528056,0.059185242121445,0.1929285165257494,True,423.0,11.603666741842574,0.6092281805505049,426,286,0.4016853932584269,0.3465462064555278,0.2582456997612433,0.2766967754673748,0.0883005066942845,cohesive
1009,1963,19.15091844887015,18.97772924366754,1.0,24.7660229,2.0,1232.765801193682,58.754186708180384,571,0.0086737104200504,558,12,1,0.9772329246935202,0.021015761821366,0.0017513134851138,True,646.0,14.339741506551947,0.7521767686168653,664,266,0.2860215053763441,0.4721359549995794,0.3333333333333333,0.4431747586863372,0.138802621666246,intact
1017,1650,19.18362587421284,18.893615459597395,1.0,24.7660229,2.0,1232.532829687806,62.11314659956242,583,0.0088559950523457,577,6,0,0.9897084048027444,0.0102915951972555,0.0,True,566.0,13.422495877444907,0.7050140927896771,571,234,0.2906832298136646,,0.3333333333333333,0.4772255750516612,,intact
1014,1362,19.1065527240975,19.07358020759072,4.55269276785519,112.752093345366,5.55269276785519,1007.5358342757202,79.14825575595837,1072,0.0162840938183783,980,92,0,0.914179104477612,0.085820895522388,0.0,True,439.0,11.821084554078958,0.6192269982521647,439,0,0.0,,0.2708131845707603,0.3918128816481348,,intact
1014,1631,19.1065527240975,18.94031432128982,3.16227766016838,78.31704094788851,4.16227766016838,1013.7104311320664,60.64425566375888,980,0.0148865783041145,948,32,0,0.9673469387755104,0.0326530612244898,0.0,True,527.0,12.951807210534664,0.680834361214764,527,0,0.0,,0.2817290466902531,0.4175190703306621,,intact
1014,1784,19.1065527240975,18.954722158871,1.0,24.7660229,2.0,995.4323790609832,65.24238866284901,600,0.009114231614764,596,4,0,0.9933333333333332,0.0066666666666666,0.0,True,743.0,15.378694529593744,0.8081019133951993,743,0,0.0,,0.3333333333333333,0.3660254037844387,,intact
1013,1563,19.071830137140925,18.86280149563515,6.971652086675095,172.66009522942818,7.971652086675095,1339.5411777977022,78.19400399476282,144,0.0021874155875433,144,0,0,1.0,0.0,0.0,True,72.0,4.787307364817192,0.2523977251794842,73,0,0.0,,0.1840024052794655,,,intact
1013,2146,19.071830137140925,23.74928576117154,8.22446323827975,203.68724489944444,9.22446323827975,1350.0606991395807,43.595787359979866,148,0.0022481771316417,148,0,0,1.0,0.0,0.0,True,50.0,3.989422804014327,0.1863296983426602,50,0,0.0,,0.1975515219511632,,,intact
1013,2226,19.071830137140925,19.20975487001036,9.486832980505138,234.9511228436655,10.486832980505138,1345.8639512080674,57.02493827693566,115,0.0017468943928297,103,12,0,0.8956521739130435,0.1043478260869565,0.0,True,155.0,7.024103669400641,0.3669703680288309,155,0,0.0,,0.1380262631157473,0.1995861327671958,,intact
1014,1167,19.1065527240975,19.071830137140925,8.45791845713346,209.46900219569991,9.45791845713346,987.6305953724512,48.19651843363592,1862,0.0282844987778176,1810,52,0,0.9720730397422128,0.0279269602577873,0.0,True,420.0,11.562445770562215,0.6057064183460364,420,0,0.0,,0.2694074392683396,0.3916982318703404,,intact
1017,1684,19.18362587421284,19.057598893305585,1.0,24.7660229,2.0,1237.6669750847848,41.8476010253496,608,0.0092357547029608,607,1,0,0.9983552631578948,0.0016447368421052,0.0,True,598.0,13.796713809378916,0.7215623397657315,598,343,0.3645058448459086,,0.3333333333333333,0.4772255750516612,,intact
1017,1695,19.18362587421284,18.87621123355772,6.817337799805944,168.8383440670296,7.817337799805943,1223.0896616603914,88.89180594675027,1379,0.0209475423279326,1286,36,57,0.9325598259608412,0.0261058738216098,0.0413343002175489,True,406.0,11.368105109938904,0.5973806497252672,410,464,0.5308924485125858,0.349586663902989,0.2766967754673748,0.3077019862219409,0.0728898884356141,intact
1018,1379,19.00618959243074,18.898741358164106,4.358898943540674,107.95259105451412,5.358898943540674,655.0485632740455,55.97792687034565,412,0.0062584390421379,412,0,0,1.0,0.0,0.0,True,174.0,7.442171739215616,0.3926756520894717,182,0,0.0,,0.2898979485566356,,,intact
1018,1646,19.00618959243074,18.957158242316805,7.0,173.3621603,8.0,649.3026789831035,21.873406160548114,129,0.0019595597971742,127,2,0,0.9844961240310076,0.0155038759689922,0.0,True,162.0,7.1809610472257885,0.3783102100733652,162,0,0.0,,0.1387956486132114,0.2136815690452869,,intact
1018,1663,19.00618959243074,18.906313683927,7.0,173.3621603,8.0,650.2175800132761,38.46241178843135,170,0.0025823656241831,170,0,0,1.0,0.0,0.0,False,379.0,10.98359899412104,0.57941829449022,379,0,0.0,,0.1725377965142145,,,intact
1018,2042,19.00618959243074,18.967781104900567,5.0,123.8301145,6.0,663.9557781241191,81.72317879903012,1272,0.0193221710232997,1091,181,0,0.8577044025157232,0.1422955974842767,0.0,True,481.0,12.373643572303322,0.6516907947776398,481,0,0.0,,0.2674788903885893,0.3704152082810797,,intact
1019,1278,19.076204711264374,19.041590730763403,1.0,24.7660229,2.0,1061.493508461336,83.22173891624836,348,0.0052862543365631,348,0,0,1.0,0.0,0.0,True,814.0,16.096715421277896,0.844577459667567,814,0,0.0,,0.3090169943749474,,,intact
1020,1105,19.13767377870378,19.20716673903896,1.8284271247461903,45.2828680424453,2.8284271247461903,1098.5303425998356,46.83341762190076,614,0.0093268970191085,611,2,1,0.995114006514658,0.003257328990228,0.001628664495114,True,513.0,12.778613837669742,0.6665102092030808,513,46,0.0822898032200357,0.5,0.2989350844248255,0.4253526177384017,0.2010649155751744,intact
1020,1296,19.13767377870378,19.113090019822344,3.898979485566356,96.5622152261666,4.898979485566356,1115.491221491871,82.12299323989019,975,0.0148106263739915,742,54,179,0.7610256410256411,0.0553846153846153,0.1835897435897436,True,865.0,16.5933134590105,0.867606908265182,866,193,0.182247403210576,0.4068781988545112,0.2351204180629305,0.3483848516374013,0.1717577807915806,intact
1020,1490,19.13767377870378,18.96955042558337,10.933355301524315,270.7757277713876,11.933355301524315,1122.5123503413645,66.38540925461668,2128,0.032325141460363,2036,92,0,0.956766917293233,0.0432330827067669,0.0,True,321.0,10.108287365572709,0.5305181669167864,321,0,0.0,,0.2640379757271236,0.2268388611259801,,intact
1020,1688,19.13767377870378,18.883132139538475,1.0,24.7660229,2.0,1116.8819894524788,76.9098366008215,615,0.0093420874051331,614,1,0,0.9983739837398374,0.0016260162601626,0.0,True,658.0,14.472315126092791,0.7612839747381065,659,0,0.0,,0.3333333333333333,0.4772255750516612,,intact
1020,2099,19.13767377870378,18.57045039646666,10.31370849898476,255.4295408697812,11.31370849898476,1127.951088958392,51.27752443261654,2077,0.0315504317731081,2046,31,0,0.9850746268656716,0.0149253731343283,0.0,True,589.0,13.692498784453214,0.7262360079671782,589,0,0.0,,0.2672284839892916,0.3932311548979069,,intact
1021,1070,19.05365417337505,19.175405370001204,7.152147760599405,177.13025522318858,8.152147760599405,1245.6511191155478,85.5017727341527,1086,0.0164967592227228,867,219,0,0.7983425414364641,0.2016574585635359,0.0,True,327.0,10.2023199705802,0.5337468455902886,327,14,0.0410557184750733,,0.2592192604530755,0.312985546078554,,intact
1021,1491,19.05365417337505,18.862130508102727,7.0670198723450905,175.0219759932536,8.06701987234509,1244.8016769384665,83.28739963698004,1619,0.0245932349738382,1596,23,0,0.9857936998147004,0.0142063001852995,0.0,True,694.0,14.86294254216004,0.783997623523837,694,0,0.0,,0.2791745113185196,0.2742918851774318,,intact
1022,1096,19.16479483105868,19.037200232399154,9.770329614269007,241.9722069675344,10.770329614269007,1178.548585020358,69.75949975083367,2099,0.0318846202656494,1960,79,60,0.9337779895188184,0.0376369699857074,0.028585040495474,True,169.0,7.334464586120832,0.3839833272548963,169,101,0.374074074074074,0.4253900145631145,0.2542862710161889,0.2742918851774317,0.1711037435469255,intact
1022,1284,19.16479483105868,19.019837933964556,1.0,24.7660229,2.0,1168.883047920404,18.85719551312423,621,0.0094332297212807,614,7,0,0.9887278582930756,0.0112721417069243,0.0,True,676.0,14.668929172241665,0.7683158438374856,682,402,0.3708487084870848,,0.3333333333333333,0.4721359549995794,,intact
1022,1595,19.16479483105868,18.886032945703032,2.863703305156273,70.92254163430594,3.863703305156273,1181.156943806866,73.64830932951794,944,0.0143397244072287,876,68,0,0.9279661016949152,0.0720338983050847,0.0,True,592.0,13.727325035155395,0.721525697979107,592,94,0.1370262390670553,,0.2817290466902531,0.4270509831248423,,intact
1022,1695,19.16479483105868,18.87621123355772,1.0,24.7660229,2.0,1204.8185356289127,21.41466083266459,560,0.0085066161737797,457,103,0,0.8160714285714286,0.1839285714285714,0.0,True,618.0,14.02553063743339,0.7373901002307691,618,0,0.0,,0.3090169943749474,0.4364916731037084,,intact
1023,1076,19.10044720941871,19.16284467893569,3.0,74.2980687,4.0,759.944345490625,84.53825017295843,741,0.0112560760442335,741,0,0,1.0,0.0,0.0,True,686.0,14.777028859756632,0.7723866991305097,686,0,0.0,,0.3090169943749474,,,intact
1023,1636,19.10044720941871,18.87174343821372,1.0,24.7660229,2.0,743.0261726672236,6.003274905424522,596,0.0090534700706655,594,2,0,0.9966442953020134,0.0033557046979865,0.0,True,1088.0,18.609705966725112,0.9801755257902368,1088,0,0.0,,0.3333333333333333,0.4431747586863372,,intact
985,992,31.50598948344444,19.2437670802721,2.0,49.5320458,3.0,1346.3471432976085,28.446854533730814,218,0.0033115041533642,218,0,0,1.0,0.0,0.0,True,303.0,9.82078894558317,0.387028021829154,303,0,0.0,,0.3224385204284403,,,intact
985,2238,31.50598948344444,18.761615118996374,17.384776310850235,430.5517682258944,18.384776310850235,1360.3556847156349,67.05229186812923,126,0.0019139886391004,124,2,0,0.984126984126984,0.0158730158730158,0.0,True,,,,0,0,,,0.25408768206178,0.296696142143117,,intact
1025,1048,19.068329032376585,19.06504557860909,1.0,24.7660229,2.0,1149.9682368034196,79.31584697657443,552,0.0083850930855828,552,0,0,1.0,0.0,0.0,True,811.0,16.067025788709444,0.8426752655706881,811,0,0.0,,0.3203772410170408,,,intact
1025,1282,19.068329032376585,18.95051290288553,1.0,24.7660229,2.0,1149.870207751732,79.0671997240939,527,0.0080053334349677,527,0,0,1.0,0.0,0.0,True,940.0,17.297725082009,0.9099553906172784,940,0,0.0,,0.3333333333333333,,,intact
1025,1364,19.068329032376585,19.037200232399154,7.152147760599405,177.13025522318858,8.152147760599405,1151.885818630648,75.83829674576458,1472,0.022360248228221,1322,150,0,0.8980978260869565,0.1019021739130434,0.0,True,451.0,11.98155910843366,0.6288619704074946,451,0,0.0,,0.2725338062053596,0.3065311910530591,,intact
1025,1462,19.068329032376585,18.838615806331607,7.4852813742385695,185.38064992733587,8.48528137423857,1140.4503089959992,75.35741879658435,1659,0.0252008504148225,1217,442,0,0.733574442435202,0.2664255575647981,0.0,True,282.0,9.474354220939228,0.4998743244148028,282,0,0.0,,0.2708131845707603,0.2958956850933493,,intact
1025,1915,19.068329032376585,18.884917356485012,1.0,24.7660229,2.0,1157.308676083635,55.78805947543367,526,0.0079901430489431,515,11,0,0.9790874524714828,0.0209125475285171,0.0,True,695.0,14.873646859386389,0.7837878587245942,695,0,0.0,,0.3203772410170408,0.4721359549995794,,intact
1025,2290,19.068329032376585,18.404914613735947,1.0,24.7660229,2.0,1163.9494399668065,23.795470759982837,502,0.0076255737843525,501,1,0,0.99800796812749,0.0019920318725099,0.0,True,789.0,15.847602348589229,0.8458089456172954,799,0,0.0,,0.3333333333333333,0.4772255750516612,,intact
1026,1217,19.041590730763403,19.127456350710094,4.39834563766817,108.929528784605,5.39834563766817,761.4877890907876,21.41782015483941,1312,0.0199297864642839,1209,103,0,0.9214939024390244,0.0785060975609756,0.0,True,569.0,13.458020851469092,0.7051798187543094,569,0,0.0,,0.2771863727725964,0.3827822185373187,,intact
1026,1351,19.041590730763403,19.02137764561159,5.414213562373095,134.08853707122265,6.414213562373095,731.6018481052596,63.79653632992725,1251,0.0190031729167829,1205,46,0,0.9632294164668266,0.0367705835331734,0.0,True,473.0,12.27031279816994,0.6447375662790348,473,61,0.1142322097378277,,0.2779262976266636,0.3679965536271247,,intact
1028,1066,19.12136418005971,19.110911418166676,3.16227766016838,78.31704094788851,4.16227766016838,855.043781898773,89.7125275122929,565,0.0085825681039027,557,8,0,0.9858407079646018,0.0141592920353982,0.0,True,669.0,14.592782937361742,0.7633750651263201,669,49,0.0682451253481894,,0.3090169943749474,0.3691830353747792,,intact
1028,1332,19.12136418005971,19.00090109726227,1.7320508075688772,42.89600996421431,2.732050807568877,859.5332095411613,77.2107385677854,534,0.0081116661371399,529,5,0,0.9906367041198502,0.0093632958801498,0.0,True,571.0,13.481652161769508,0.7072849456188753,571,39,0.0639344262295081,,0.3090169943749474,0.4270509831248423,,intact
1028,1484,19.12136418005971,19.105462739798988,2.0,49.5320458,3.0,855.37098998295,88.80630511780079,457,0.0069420064132452,430,27,0,0.9409190371991248,0.0590809628008752,0.0,True,778.0,15.736743355948496,0.8233350567621042,778,53,0.0637785800240673,,0.3090169943749474,0.414213562373095,,intact
1028,1665,19.12136418005971,18.9986966885068,1.0,24.7660229,2.0,872.0921705611237,25.413209809341456,617,0.0093724681771823,616,1,0,0.9983792544570502,0.0016207455429497,0.0,True,673.0,14.63634358033765,0.7679076710187868,673,306,0.3125638406537283,,0.3333333333333333,0.5,,intact
1026,1516,19.041590730763403,18.969771567462917,4.55269276785519,112.752093345366,5.55269276785519,748.9803976663416,69.46691349849249,1159,0.0176056574025191,861,298,0,0.7428817946505608,0.2571182053494392,0.0,True,494.0,12.539740179716349,0.6597890431462635,494,222,0.3100558659217877,,0.2402530733520421,0.3613020955135854,,intact
1026,1832,19.041590730763403,19.110475638225623,1.0,24.7660229,2.0,756.1287281061253,39.921063248946574,624,0.0094788008793545,620,4,0,0.9935897435897436,0.0064102564102564,0.0,True,832.0,16.273715780512877,0.8530974769817746,832,476,0.363914373088685,,0.3333333333333333,0.414213562373095,,intact
1027,1837,19.09280982282181,18.775395479426493,1.0,24.7660229,2.0,1304.127362555385,54.01860743176177,556,0.0084458546296813,555,1,0,0.9982014388489208,0.0017985611510791,0.0,True,910.0,17.019459345914886,0.898878582181153,912,0,0.0,,0.3333333333333333,0.4142135623730951,,intact
1027,1867,19.09280982282181,18.785097361891104,3.1815405503520555,78.79410612729761,4.181540550352056,1285.2352021425638,69.20507712184217,886,0.0134586820178015,812,74,0,0.9164785553047404,0.0835214446952596,0.0,True,791.0,15.867675317177952,0.8378327366292277,791,0,0.0,,0.2742918851774317,0.4142135623730951,,intact
1029,1148,19.070079745452038,19.123105196349684,7.0990195135927845,175.81447984118574,8.099019513592784,931.794381730951,76.10904830194066,1565,0.0237729541285094,1409,156,0,0.9003194888178914,0.0996805111821086,0.0,True,373.0,10.896310731002211,0.5705892686145903,373,0,0.0,,0.2714970279031851,0.3473638312016921,,intact
1029,1161,19.070079745452038,19.2396833625168,3.47213595499958,85.99099857343296,4.47213595499958,937.9782720688524,88.34840793627133,689,0.010466175970954,674,15,0,0.9782293178519592,0.0217706821480406,0.0,True,476.0,12.309163489997376,0.6426123521205978,476,10,0.0205761316872428,,0.2817290466902531,0.4045372666182638,,intact
1029,1529,19.070079745452038,18.95582954714916,1.0,24.7660229,2.0,952.143897385282,39.22896768090171,588,0.0089319469824687,588,0,0,1.0,0.0,0.0,True,746.0,15.40971041561482,0.8104847827327633,753,0,0.0,,0.3333333333333333,,,intact
1030,1536,19.09237321614837,18.94319764240533,1.0,24.7660229,2.0,714.8096757712392,12.006070270790785,557,0.0084610450157059,547,10,0,0.9820466786355476,0.0179533213644524,0.0,True,968.0,17.55346033766304,0.9230023339437008,968,16,0.016260162601626,,0.3333333333333333,0.4721359549995794,,intact
1028,1737,19.12136418005971,18.97330913654513,1.0,24.7660229,2.0,840.2849463894734,39.76274160094441,609,0.0092509450889854,598,11,0,0.9819376026272578,0.0180623973727422,0.0,True,883.0,16.765071711754985,0.8801793139119723,883,11,0.0123042505592841,,0.3333333333333333,0.4772255750516612,,intact
1028,1745,19.12136418005971,18.96446273864935,4.155870949147037,102.92439509602023,5.155870949147037,838.648901260583,40.82808602210834,1074,0.0163144745904275,696,103,275,0.6480446927374302,0.0959031657355679,0.2560521415270018,True,335.0,10.32636489145962,0.5422681205531057,520,399,0.4341675734494015,0.3900959445746376,0.2204812092115424,0.3516287047744073,0.1696147353630951,cohesive
1028,2005,19.12136418005971,18.845340281579244,1.0,24.7660229,2.0,863.9542857276839,62.84565244846707,566,0.0085977584899273,565,1,0,0.9982332155477032,0.0017667844522968,0.0,True,698.0,14.905713688256792,0.7851992370482049,698,64,0.0839895013123359,,0.3203772410170408,0.4142135623730951,,intact
1028,2075,19.12136418005971,18.70856404809544,1.0,24.7660229,2.0,853.5988365043464,86.02428355690728,556,0.0084458546296813,553,3,0,0.9946043165467626,0.0053956834532374,0.0,True,669.0,14.592782937361742,0.7714940852835653,669,92,0.1208935611038107,,0.3333333333333333,0.4721359549995794,,intact
1030,1810,19.09237321614837,18.80492119710326,7.0670198723450905,175.0219759932536,8.06701987234509,682.7091251714717,54.477933645914014,1451,0.0220412501217043,1408,43,0,0.9703652653342524,0.0296347346657477,0.0,True,625.0,14.104739588693908,0.7443665732381082,625,0,0.0,,0.2766967754673748,0.3038324347006871,,intact
1030,1944,19.09237321614837,18.776072680346086,4.39834563766817,108.929528784605,5.39834563766817,706.9506383920493,60.39631708030935,671,0.010192749022511,638,33,0,0.9508196721311476,0.0491803278688524,0.0,True,553.0,13.267455184007076,0.7007129482034152,557,55,0.0898692810457516,,0.2933997741163456,0.375,,intact
1030,2140,19.09237321614837,18.67074631450133,4.65685424949238,115.33175898489058,5.65685424949238,693.6480748077796,83.62155599139983,1057,0.0160562380280092,1034,23,0,0.978240302743614,0.0217596972563859,0.0,True,517.0,12.828336258339183,0.6794108335211722,517,0,0.0,,0.2898979485566356,0.3900959445746376,,intact
1030,2248,19.09237321614837,18.38398281535765,1.0,24.7660229,2.0,688.8474579611155,67.97241116088479,562,0.0085369969458289,562,0,0,1.0,0.0,0.0,True,553.0,13.267455184007076,0.7080440357036447,569,234,0.2914072229140722,,0.3333333333333333,,,intact
1030,2650,19.09237321614837,15.032409226271024,2.449489742783178,60.66411906308329,3.449489742783178,703.4920489507656,69.69695569632727,386,0.0058634890054981,385,1,0,0.9974093264248703,0.0025906735751295,0.0,True,768.0,15.635280380893438,0.916359270994662,768,0,0.0,,0.2989350844248255,0.414213562373095,,intact
1031,1152,19.22548432904736,19.07489254970354,6.082762530298219,150.64583612062765,7.082762530298219,1303.8797879340807,87.10770373494802,1436,0.0218133943313352,1417,19,0,0.9867688022284122,0.0132311977715877,0.0,True,473.0,12.27031279816994,0.640741099598815,473,0,0.0,,0.2742918851774318,0.27195617308673,,intact
1031,1183,19.22548432904736,19.118316638444128,1.0,24.7660229,2.0,1307.470801545554,76.07063654413558,547,0.0083091411554598,547,0,0,1.0,0.0,0.0,True,790.0,15.85764200898717,0.8271293720949335,790,0,0.0,,0.3203772410170408,,,intact
1031,1488,19.22548432904736,18.92099561361999,1.0,24.7660229,2.0,1291.8436564986978,55.62080769790349,557,0.0084610450157059,557,0,0,1.0,0.0,0.0,True,836.0,16.312788383647018,0.8552709664516618,836,0,0.0,,0.3333333333333333,,,intact
1031,1592,19.22548432904736,18.87397760028673,4.449489742783178,110.1961648630833,5.449489742783178,1310.348429920049,69.46638017962235,1153,0.0175145150863715,1098,55,0,0.9522983521248916,0.0477016478751084,0.0,True,364.0,10.764051215546116,0.5650500385286807,364,0,0.0,,0.2833003940990191,0.3538893678645229,,intact
1031,1807,19.22548432904736,20.374838781260404,1.0,24.7660229,2.0,1281.5768525404164,12.553039475569587,635,0.0096458951256252,608,27,0,0.95748031496063,0.04251968503937,0.0,True,859.0,16.5356642513047,0.8351277440461363,859,0,0.0,,0.3203772410170408,0.4641016151377545,,intact
1031,1859,19.22548432904736,18.8878176143675,1.0,24.7660229,2.0,1318.858663386639,34.311140055127545,590,0.0089623277545179,588,2,0,0.9966101694915256,0.0033898305084745,0.0,True,583.0,13.622579184763431,0.714846444162108,583,0,0.0,,0.3333333333333333,0.4431747586863372,,intact
1032,1372,19.083636886011178,19.1394118291882,3.0,74.2980687,4.0,964.2298690049583,78.32679095720522,740,0.0112408856582089,740,0,0,1.0,0.0,0.0,True,556.0,13.303394180365686,0.69609278315236,556,0,0.0,,0.3090169943749474,,,intact
1032,1397,19.083636886011178,19.21040179379579,1.0,24.7660229,2.0,972.7572898964152,48.16552663089031,592,0.0089927085265671,585,7,0,0.9881756756756755,0.0118243243243243,0.0,True,705.0,14.980269348699055,0.7823812721324889,705,0,0.0,,0.3333333333333333,0.4772255750516612,,intact
1032,1437,19.083636886011178,18.977950194980775,2.449489742783178,60.66411906308329,3.449489742783178,965.4518082859548,74.47257766840933,864,0.0131244935252601,845,19,0,0.9780092592592592,0.0219907407407407,0.0,True,708.0,15.012108426804138,0.7888324990158501,708,0,0.0,,0.2898979485566356,0.4494897427831781,,intact
1032,1544,19.083636886011178,18.902528279411268,2.6502815398728847,65.63693330793913,3.6502815398728847,943.017136288127,35.55202395020805,658,0.0099952740041912,644,14,0,0.9787234042553192,0.0212765957446808,0.0,True,696.0,14.884343478431232,0.7836718138623774,696,0,0.0,,0.2817290466902531,0.4415184401122529,,intact
1032,1712,19.083636886011178,18.938539533407447,3.898979485566356,96.5622152261666,4.898979485566356,954.7270478061008,75.93563188463688,1046,0.0158891437817386,944,102,0,0.9024856596558316,0.0975143403441682,0.0,True,472.0,12.257335203001883,0.6447466377406968,472,0,0.0,,0.2696862318229452,0.4068781988545112,,intact
1032,1825,19.083636886011178,18.78622483754754,1.0,24.7660229,2.0,968.476158465528,64.54243013859833,510,0.0077470968725494,510,0,0,1.0,0.0,0.0,True,761.0,15.563862739881277,0.8219656492803643,761,0,0.0,,0.3333333333333333,,,intact
1032,1935,19.083636886011178,18.814592661006586,1.0,24.7660229,2.0,955.7594832590108,77.53906499354386,533,0.0080964757511153,532,1,0,0.99812382739212,0.0018761726078799,0.0,True,622.0,14.070847494245603,0.7425596215141849,622,0,0.0,,0.3333333333333333,0.4772255750516612,,intact
1033,1194,19.081670109032807,19.16566143795486,9.954451150103322,246.53216514039025,10.954451150103322,1025.1355451875338,74.94418288725898,2206,0.0335099915702823,2139,67,0,0.9696282864913872,0.0303717135086128,0.0,True,243.0,8.79484521425256,0.4598932714272055,243,0,0.0,,0.2600070273452875,0.3827822185373187,,intact
1033,1558,19.081670109032807,18.8639197021193,4.855156433186538,120.24291540738012,5.855156433186538,1039.2125033993807,69.4938133067103,828,0.0125776396283743,736,92,0,0.8888888888888888,0.1111111111111111,0.0,True,607.0,13.900147514093543,0.7326357336002367,607,0,0.0,,0.280957962249861,0.356789172325331,,intact
1034,1347,18.989653259873293,19.07467383855808,4.65685424949238,115.33175898489058,5.65685424949238,1175.6031247269816,84.73232042312357,1083,0.016451188064649,795,288,0,0.7340720221606648,0.2659279778393352,0.0,True,693.0,14.85223051010746,0.7803753089710875,693,0,0.0,,0.2240092377397958,0.3822173168384947,,intact
1034,2290,18.989653259873293,18.404914613735947,1.0,24.7660229,2.0,1177.6215046020425,77.3908467135694,522,0.0079293815048446,522,0,0,1.0,0.0,0.0,True,916.0,17.075475271404667,0.913259665367358,916,0,0.0,,0.3333333333333333,,,intact
1035,1123,19.137891052279016,19.075767344134928,1.414213562373095,35.02444547122265,2.414213562373095,1287.1396314497138,88.37195415352845,521,0.00791419111882,517,4,0,0.9923224568138196,0.0076775431861804,0.0,True,798.0,15.937731619482898,0.8341379647115142,798,0,0.0,,0.3090169943749474,0.4270509831248423,,intact
1035,1320,19.137891052279016,19.02489605080548,3.414213562373095,84.55649127122264,4.414213562373095,1297.415308084929,59.46821814943004,645,0.0097977989858713,518,127,0,0.8031007751937984,0.1968992248062015,0.0,True,591.0,13.715726110367628,0.7188010704416847,591,0,0.0,,0.2553967929896867,0.4045372666182638,,intact
1037,1652,19.097392987798774,19.076642058339388,5.81864367245563,144.10466243897622,6.81864367245563,1318.570974350225,82.6502705520688,863,0.0131093031392355,844,19,0,0.977983777520278,0.0220162224797219,0.0,True,389.0,11.127557940783529,0.5829909218312639,389,0,0.0,,0.2817290466902531,0.4096424282282281,,intact
1037,1674,19.097392987798774,18.91254516548697,1.0,24.7660229,2.0,1306.1790704083742,59.99894244291754,556,0.0084458546296813,556,0,0,1.0,0.0,0.0,True,760.0,15.553633450087505,0.8183982508660294,760,0,0.0,,0.3333333333333333,,,intact
1033,1716,19.081670109032807,18.93898326156294,1.0,24.7660229,2.0,1021.0790504925238,56.33809975948938,633,0.009615514353576,633,0,0,1.0,0.0,0.0,True,714.0,15.07558485549488,0.7930208199501365,742,0,0.0,,0.3333333333333333,,,intact
1033,1917,19.081670109032807,18.86839120291544,4.0197648378370845,99.553588026488,5.0197648378370845,1030.58040798607,87.61781736174122,809,0.0122890222939068,801,8,0,0.9901112484548824,0.0098887515451174,0.0,True,443.0,11.87481703351337,0.6258127983458455,451,5,0.0109649122807017,,0.2933997741163456,0.4247658493413143,,intact
1033,2249,19.081670109032807,18.504916620407347,1.414213562373095,35.02444547122265,2.414213562373095,1043.281572768122,53.77660006597623,549,0.008339521927509,548,1,0,0.9981785063752276,0.0018214936247723,0.0,True,576.0,13.540550005146152,0.7204990494409724,577,0,0.0,,0.3090169943749474,0.4772255750516612,,intact
1034,1107,18.989653259873293,19.12767385646803,1.8284271247461903,45.2828680424453,2.8284271247461903,1190.053387242278,37.36187936089914,582,0.0088408046663211,580,2,0,0.9965635738831616,0.0034364261168384,0.0,True,1139.0,19.040876039808087,0.9990666964497126,1139,0,0.0,,0.2989350844248255,0.3829603576828554,,intact
1035,1856,19.137891052279016,18.838840032857604,8.288221436384907,205.2662818937795,9.288221436384909,1271.038301261659,49.52250984664142,1230,0.0186841748102662,861,72,297,0.7,0.0585365853658536,0.2414634146341463,True,300.0,9.772050238058398,0.5146335642291758,312,422,0.5749318801089919,0.3221216609440098,0.2387477539947089,0.3164928344111184,0.0833739069493008,cohesive
1035,1923,19.137891052279016,18.899855316066773,1.0,24.7660229,2.0,1289.9602139585934,79.79995915674418,505,0.0076711449424263,497,8,0,0.984158415841584,0.0158415841584158,0.0,True,733.0,15.274853405932202,0.803141871656393,733,0,0.0,,0.3333333333333333,0.4494897427831781,,intact
1035,2006,19.137891052279016,18.885140484872817,5.0990195135927845,126.28243404118577,6.0990195135927845,1285.1613250067744,86.35441146540592,1316,0.0199905480083824,1300,16,0,0.9878419452887538,0.0121580547112462,0.0,True,791.0,15.867675317177952,0.8346349397035236,791,81,0.0928899082568807,,0.2817290466902531,0.2964174814758848,,intact
1035,2034,19.137891052279016,18.999137611182118,1.0,24.7660229,2.0,1278.5025752209654,66.11048469531066,468,0.0071091006595159,468,0,0,1.0,0.0,0.0,True,773.0,15.686093905752006,0.8226175166488922,773,0,0.0,,0.3333333333333333,,,intact
1037,1867,19.097392987798774,18.785097361891104,7.555641990915946,187.1232025712259,8.555641990915946,1296.7282951247294,34.5199371766013,1815,0.0275705506346611,1500,315,0,0.8264462809917356,0.1735537190082644,0.0,True,648.0,14.361922094451575,0.7582353726947706,648,0,0.0,,0.2441631311987592,0.3602425986153711,,intact
