Repository: AmiraliKhosrozadeh/ice-bonded-granular-microCT

# Grain-scale kinematics, ice-bond failure and damage evolution in ice-bonded granular media under in-situ uniaxial compression

Analysis code, per-specimen tables and supplementary material for the paper of

## Results for every specimen

The paper shows one or two specimens per figure.  The same rendering for
every specimen and every scan is in [`supplementary/`](supplementary/README.md):
the void and crack classes (Fig. 11 of the paper), the crack orientation
classes (Fig. 12), the ice-path maps (Fig. 18) and the per-scan tables behind
Tables 2–4, each as one sheet per material, compiled with their text in
[`supplementary/supplementary.pdf`](supplementary/supplementary.pdf).

File: paper/data/bonds/Alumina_75_1000_T5/Alumina_75_1000_T5_throats_scan03_classified.csv (part 42 of 64)
bead_a,bead_b,r_a_vox,r_b_vox,gap_vox,gap_um,dsum_min,z_mid,axis_dip_deg,lens_vox,lens_mm3,binder_vox,pore_vox,crack_vox,binder_frac,pore_frac,crack_frac,connected,bond_area_vox,r_bond_vox,r_bond_over_R,neck_binder_vox,neck_crack_vox,neck_severed,q_crack_med,q_binder_med,q_pore_med,dq_paired,cls
1037,2039,19.097392987798774,20.475932596520444,7.122417494872465,176.39395478137212,8.122417494872465,1337.205415988726,29.89190777351517,201,0.0030532675909459,201,0,0,1.0,0.0,0.0,False,265.0,9.18434101276213,0.4641682687593681,265,0,0.0,,0.1741123948954683,,,intact
1037,2206,19.097392987798774,18.64880571619693,6.0,148.5961374,7.0,1323.8030465297174,68.42033053783983,1380,0.0209627327139572,1353,27,0,0.9804347826086957,0.0195652173913043,0.0,True,432.0,11.726460285670075,0.6213319851160932,432,0,0.0,,0.2771863727725964,0.3333333333333333,,intact
1037,2253,19.097392987798774,18.628189412715876,3.898979485566356,96.5622152261666,4.898979485566356,1318.2217355772243,83.14731631371217,883,0.0134131108597277,883,0,0,1.0,0.0,0.0,True,628.0,14.13855043925722,0.7495470998514974,628,0,0.0,,0.3021694792519622,,,intact
1038,1685,19.098265722230305,19.01191547634322,1.0,24.7660229,2.0,1070.795786271941,49.237882730552215,537,0.0081572372952137,522,10,5,0.9720670391061452,0.0186219739292365,0.0093109869646182,True,516.0,12.815923738491737,0.6725721754884461,517,309,0.37409200968523,0.4772255750516612,0.3203772410170408,0.414213562373095,0.1568483340346204,intact
1038,1937,19.098265722230305,18.86056468484972,2.6502815398728847,65.63693330793913,3.6502815398728847,1088.0992430341453,77.31058592924914,805,0.0122282607498083,782,23,0,0.9714285714285714,0.0285714285714285,0.0,True,592.0,13.727325035155395,0.7232743942813895,599,0,0.0,,0.2804517790043864,0.4494897427831781,,intact
1038,2061,19.098265722230305,18.814817460488783,1.0,24.7660229,2.0,1098.9276117125553,38.5111310189903,599,0.0090990412287394,566,33,0,0.9449081803005008,0.0550918196994991,0.0,True,751.0,15.461265295053533,0.8156163517769944,755,0,0.0,,0.3090169943749474,0.4494897427831781,,intact
1038,2230,19.098265722230305,18.557981424233137,6.348469228349534,157.22633428924988,7.348469228349534,1077.0450403108534,73.05558388440275,1464,0.0222387251400242,1121,96,247,0.7657103825136612,0.0655737704918032,0.1687158469945355,True,273.0,9.321941800299705,0.4951073198580911,275,111,0.2875647668393782,0.3704152082810797,0.2402530733520421,0.3437148371164319,0.1301621349290376,cohesive
1038,1187,19.098265722230305,19.30502949983682,1.7320508075688772,42.89600996421431,2.732050807568877,1071.580722727578,54.04459501161868,694,0.010542127901077,673,21,0,0.9697406340057636,0.0302593659942363,0.0,True,710.0,15.033297016639144,0.7829170350986328,710,0,0.0,,0.3090169943749474,0.4364916731037084,,intact
1038,1415,19.098265722230305,19.21342019551,7.60555127546399,188.35925705526537,8.60555127546399,1078.0162165858897,76.54538104667881,1130,0.0171651362078055,1068,62,0,0.9451327433628318,0.0548672566371681,0.0,True,258.0,9.062226582657155,0.4730789765877086,266,0,0.0,,0.2779262976266636,0.2725338062053596,,intact
1038,1436,19.098265722230305,19.11156505081709,8.018397960625059,198.5838275141535,9.01839796062506,1083.9673536548476,88.9941008501149,1792,0.0272211717560952,1102,690,0,0.6149553571428571,0.3850446428571428,0.0,True,554.0,13.279445656570912,0.6950800559911414,554,0,0.0,,0.2155146893583885,0.3292994999874795,,intact
1038,1598,19.098265722230305,19.132240335172103,4.855156433186538,120.24291540738012,5.855156433186538,1077.3752095803247,73.68174175375314,1184,0.0179854170531343,1160,24,0,0.9797297297297296,0.0202702702702702,0.0,True,395.0,11.213046198183497,0.5866020283041669,397,58,0.1274725274725274,,0.2857142857142857,0.339056738914926,,intact
1038,2297,19.098265722230305,18.13165777307556,1.0,24.7660229,2.0,1094.464443218958,54.80913114291887,558,0.0084762354017305,558,0,0,1.0,0.0,0.0,True,604.0,13.86575534383214,0.7448715464365864,604,215,0.2625152625152625,,0.3333333333333333,,,intact
1039,1147,19.03368637504789,18.97087719952899,6.071067811865476,150.35620445611326,7.071067811865476,1154.904685393894,55.733849736462176,1517,0.0230438155993283,1493,24,0,0.984179301252472,0.015820698747528,0.0,True,781.0,15.767054928221077,0.8297453487279847,781,0,0.0,,0.2771863727725964,0.3457009040860209,,intact
1039,1174,19.03368637504789,19.22892844481695,1.0,24.7660229,2.0,1129.754195914073,49.28884849300791,616,0.0093572777911577,607,9,0,0.9853896103896104,0.0146103896103896,0.0,True,990.0,17.751810818109593,0.9278932400037316,990,0,0.0,,0.3333333333333333,0.4364916731037084,,intact
1039,1733,19.03368637504789,18.91766081225133,1.0,24.7660229,2.0,1151.941898915037,59.76169709996066,555,0.0084306642436567,539,16,0,0.9711711711711712,0.0288288288288288,0.0,True,733.0,15.274853405932202,0.8049702863272309,733,0,0.0,,0.3333333333333333,0.4772255750516612,,intact
1039,2099,19.03368637504789,18.57045039646666,7.0,173.3621603,8.0,1142.8460941034673,88.78200156550093,1416,0.021509586610843,1363,53,0,0.9625706214689266,0.0374293785310734,0.0,True,930.0,17.205469890442554,0.9150838906359816,930,0,0.0,,0.2958163163244893,0.2344123783149211,,intact
1040,1211,19.006409882534754,18.983030655841805,2.863703305156273,70.92254163430594,3.863703305156273,1209.8469941075784,78.43207813670126,806,0.012243451135833,742,64,0,0.9205955334987592,0.0794044665012407,0.0,True,575.0,13.528790949515026,0.712239546452303,575,228,0.2839352428393524,,0.2791745113185196,0.4270509831248423,,intact
1040,1253,19.006409882534754,19.06198000103433,10.579760212000645,262.0185836869168,11.579760212000645,1186.6824307135207,40.119308365126656,1916,0.0291047796231464,681,151,1084,0.3554279749478079,0.0788100208768267,0.5657620041753654,True,16.0,2.256758334191025,0.1185633719258022,31,383,0.92512077294686,0.3412253527198433,0.1253737729822122,0.2445243716588601,0.2158515797376311,cohesive
1040,1697,19.006409882534754,18.864366947595837,8.061187436893428,199.6435526632949,9.061187436893428,1212.5803417501388,72.94963144221053,1621,0.0246236157458874,1231,106,284,0.7594077729796422,0.0653917334978408,0.1752004935225169,True,357.0,10.660048281673648,0.5629696126641028,389,174,0.3090586145648312,0.3671757242289845,0.2372732414640341,0.319163484515782,0.1299024827649503,cohesive
1040,2059,19.006409882534754,18.550353240732324,4.841619252963779,119.90765329198184,5.841619252963779,1204.912904572798,87.86156054581986,1421,0.0215855385409661,943,115,363,0.6636171710063336,0.0809289232934553,0.2554539057002111,True,447.0,11.92830747106036,0.6352148843024528,447,255,0.3632478632478632,0.375,0.2171292729553324,0.3483314773547882,0.1578707270446675,cohesive
1040,2210,19.006409882534754,18.64148069877546,1.0,24.7660229,2.0,1205.734576899795,89.90300246223535,600,0.009114231614764,600,0,0,1.0,0.0,0.0,True,698.0,14.905713688256792,0.791848544930511,698,108,0.1339950372208436,,0.3333333333333333,,,intact
1040,2290,19.006409882534754,18.404914613735947,6.032065437739018,149.39027076534305,7.032065437739018,1193.6679871773158,57.44774453906052,1092,0.0165879015388705,884,47,161,0.8095238095238095,0.043040293040293,0.1474358974358974,True,330.0,10.249012754438883,0.5479096446029621,330,50,0.131578947368421,0.3577747210701756,0.2588283628687876,0.3761785115301143,0.098946358201388,intact
1041,1770,19.091499942890227,19.05058492825025,1.0,24.7660229,2.0,1310.3669841579183,46.54099484342281,616,0.0093572777911577,616,0,0,1.0,0.0,0.0,True,686.0,14.777028859756632,0.7748411713559689,686,0,0.0,,0.3333333333333333,,,intact
1040,1746,19.006409882534754,18.81346858300913,6.348469228349534,157.22633428924988,7.348469228349534,1223.6104391716815,37.54945109902154,1393,0.0211602077322771,1382,11,0,0.9921033740129216,0.0078966259870782,0.0,True,365.0,10.77882685903636,0.5700085402895464,369,124,0.2515212981744422,,0.2771863727725964,0.4336336092645431,,intact
1040,1786,19.006409882534754,18.869285248793386,1.0,24.7660229,2.0,1221.7407766743545,33.110150860805305,572,0.008688900806075,571,1,0,0.9982517482517482,0.0017482517482517,0.0,True,646.0,14.339741506551947,0.7572001758294392,646,157,0.1955168119551681,,0.3333333333333333,0.4721359549995794,,intact
1040,1915,19.006409882534754,18.884917356485012,1.414213562373095,35.02444547122265,2.414213562373095,1187.0272232941447,20.56169824137254,580,0.0088104238942718,474,39,67,0.8172413793103448,0.0672413793103448,0.1155172413793103,True,224.0,8.444016491289505,0.4456965277581523,255,591,0.6985815602836879,0.4270509831248423,0.2898979485566356,0.4142135623730951,0.1371530345682066,intact
1040,1963,19.006409882534754,18.97772924366754,1.0,24.7660229,2.0,1214.2932532146028,64.52206556379538,458,0.0069571967992698,455,3,0,0.9934497816593888,0.0065502183406113,0.0,True,572.0,13.49345229721172,0.710478247374765,572,58,0.092063492063492,,0.3203772410170408,0.5,,intact
1041,1983,19.091499942890227,18.92766169210753,1.0,24.7660229,2.0,1325.9569449017351,83.1028425114984,438,0.0066533890787777,438,0,0,1.0,0.0,0.0,True,491.0,12.501606061472312,0.6576476452318305,491,0,0.0,,0.3090169943749474,,,intact
1041,2227,19.091499942890227,18.957379673404084,5.0,123.8301145,6.0,1338.3901147471745,39.281856506976126,135,0.0020507021133219,135,0,0,1.0,0.0,0.0,True,136.0,6.579524642479541,0.3458459070979782,136,0,0.0,,0.1907435698305462,,,intact
1041,2307,19.091499942890227,20.408138565750384,4.0,99.0640916,5.0,1341.3128137614024,33.345119247122774,93,0.0014127059002884,78,15,0,0.8387096774193549,0.1612903225806451,0.0,True,204.0,8.058239062071396,0.4080158384390602,205,0,0.0,,0.1907825727702741,0.3333333333333333,,intact
1042,1404,19.120928876446023,19.16479483105868,1.414213562373095,35.02444547122265,2.414213562373095,1269.2256736152312,65.52134354724818,626,0.0095091816514037,570,35,21,0.9105431309904152,0.0559105431309904,0.0335463258785942,True,435.0,11.767106717028996,0.6146994533485822,449,109,0.1953405017921147,0.4270509831248423,0.2989350844248255,0.4270509831248423,0.1281158987000167,intact
1042,1845,19.120928876446023,18.89584445286508,1.0,24.7660229,2.0,1273.093533149961,50.139451218439774,607,0.0092205643169362,607,0,0,1.0,0.0,0.0,True,588.0,13.680870333281758,0.7197281165749932,589,0,0.0,,0.3333333333333333,,,intact
1042,2026,19.120928876446023,19.025995285589044,1.0,24.7660229,2.0,1266.4708468092874,73.0336873073058,540,0.0082028084532876,534,5,1,0.9888888888888888,0.0092592592592592,0.0018518518518518,True,724.0,15.180789096653193,0.7959115671906024,724,209,0.2240085744908896,0.4772255750516612,0.3333333333333333,0.3797958971132712,0.1438922417183278,intact
1042,2115,19.120928876446023,18.917883168921847,1.0,24.7660229,2.0,1248.835770891033,51.15968184628306,580,0.0088104238942718,577,2,1,0.9948275862068966,0.0034482758620689,0.0017241379310344,True,536.0,13.061933202803932,0.686768723861582,555,241,0.3027638190954774,0.4772255750516612,0.3333333333333333,0.5,0.1438922417183278,intact
1042,2134,19.120928876446023,19.218807840959645,3.685557720282968,91.27660689979976,4.685557720282968,1256.0896041965384,77.26407564624876,933,0.014172630160958,806,125,2,0.8638799571275455,0.1339764201500536,0.0021436227224008,True,288.0,9.574614729634384,0.4994616838507214,356,12,0.0326086956521739,0.3190893869283662,0.25,0.414213562373095,0.0690893869283661,intact
1042,2361,19.120928876446023,18.76816896132822,1.414213562373095,35.02444547122265,2.414213562373095,1264.2694278875902,80.37689111359937,445,0.0067597217809499,445,0,0,1.0,0.0,0.0,True,702.0,14.948362455500638,0.7890587693327228,702,0,0.0,,0.3090169943749474,,,intact
1043,1407,19.099356528115692,19.10306433646265,2.863703305156273,70.92254163430594,3.863703305156273,944.1896943629974,67.4153597210259,726,0.0110282202538644,566,160,0,0.7796143250688705,0.2203856749311294,0.0,True,547.0,13.195283541573993,0.6908087625310042,547,0,0.0,,0.2553967929896867,0.414213562373095,,intact
1043,1447,19.099356528115692,19.09018988319059,1.0,24.7660229,2.0,971.191987642773,14.411924980408592,531,0.0080660949790661,530,1,0,0.9981167608286252,0.0018832391713747,0.0,True,773.0,15.686093905752006,0.8214862641630134,773,0,0.0,,0.3333333333333333,0.4721359549995794,,intact
1043,1628,19.099356528115692,18.92232920508294,1.7320508075688772,42.89600996421431,2.732050807568877,960.7764402531086,65.05139195685504,757,0.0114991222206272,749,8,0,0.9894319682959049,0.0105680317040951,0.0,True,663.0,14.527197064122632,0.7641532343442736,663,0,0.0,,0.3090169943749474,0.4207592200561265,,intact
985,2592,31.50598948344444,26.103745256753516,55.30822723609933,1369.7648222876398,56.30822723609933,1384.6289327332934,57.08542471128818,239,0.003630502259881,239,0,0,1.0,0.0,0.0,True,146.0,6.817128675830715,0.2366658588717289,146,0,0.0,,0.0349431295822552,,,intact
985,2606,31.50598948344444,21.271761600480133,58.08614292583042,1438.5627458737893,59.08614292583042,1383.916431529396,60.298026639197445,118,0.0017924655509035,118,0,0,1.0,0.0,0.0,True,31.0,3.141274657157109,0.1190378366884943,31,0,0.0,,0.0330124159148871,,,intact
1047,1112,19.07511125583367,19.03698065431597,2.0,49.5320458,3.0,1195.4998499019189,74.82629129053637,678,0.0102990817246833,677,1,0,0.9985250737463128,0.0014749262536873,0.0,True,648.0,14.361922094451575,0.7536674779390344,648,0,0.0,,0.3090169943749474,0.4270509831248423,,intact
1047,1162,19.07511125583367,19.03346671588208,6.559265477474685,162.44691902231747,7.559265477474685,1193.434597577773,81.72634486037934,1021,0.0155093841311234,969,52,0,0.9490695396669931,0.0509304603330068,0.0,True,425.0,11.631066229203196,0.6104172261602515,425,0,0.0,,0.2877802408103251,0.2474827647932051,,intact
1043,2118,19.099356528115692,18.72378461229509,4.773112505913769,118.21101362573678,5.773112505913769,943.194813409263,66.0580353738548,781,0.0118636914852178,775,6,0,0.9923175416133164,0.0076824583866837,0.0,True,505.0,12.678584010953838,0.6704141236650414,506,344,0.4047058823529412,,0.2933997741163456,0.4507829017407524,,intact
1044,1511,19.118316638444128,18.923662608596977,1.0,24.7660229,2.0,1032.9664831520945,86.01023313329588,536,0.0081420469091891,536,0,0,1.0,0.0,0.0,True,813.0,16.086824965400158,0.845740694033494,813,0,0.0,,0.3333333333333333,,,intact
1045,1086,19.16956019950088,19.140932364460387,2.23606797749979,55.37851073671648,3.23606797749979,796.6377255883747,81.61282072104261,686,0.0104206048128801,679,7,0,0.9897959183673468,0.010204081632653,0.0,True,605.0,13.877228871110882,0.7244609997087436,606,0,0.0,,0.3021694792519622,0.3827822185373187,,intact
1045,1098,19.16956019950088,19.0759860302066,7.803118619434352,193.2522144203276,8.803118619434352,807.9047076514075,52.64343074117584,1658,0.0251856600287979,1510,148,0,0.9107358262967432,0.0892641737032569,0.0,True,524.0,12.914889870235298,0.6753669979069914,524,0,0.0,,0.2766967754673748,0.3046330428702223,,intact
1043,1774,19.099356528115692,18.924329239893847,5.0990195135927845,126.28243404118577,6.0990195135927845,930.9775114851024,14.520562145372724,1171,0.0177879420348144,673,121,377,0.5747224594363791,0.10333048676345,0.3219470538001708,True,423.0,11.603666741842574,0.6103388720724745,425,440,0.5086705202312138,0.3704152082810797,0.1929272807679017,0.304845440523399,0.177487927513178,cohesive
1043,1800,19.099356528115692,18.950069714520147,5.19114712955712,128.56406868788088,6.19114712955712,968.2974225393908,44.22613198809847,1021,0.0155093841311234,1011,10,0,0.990205680705191,0.009794319294809,0.0,True,407.0,11.382096629215674,0.598279540754893,407,0,0.0,,0.2833003940990191,0.3970047297431831,,intact
1043,1991,19.099356528115692,18.82335586332677,7.152147760599405,177.13025522318858,8.152147760599405,957.3203940545278,77.36701966259862,1111,0.016876518873338,964,147,0,0.8676867686768677,0.1323132313231323,0.0,True,545.0,13.171138446245484,0.6946306113492898,545,118,0.1779788838612368,,0.2825983534202392,0.3090169943749474,,intact
1043,2074,19.099356528115692,18.93232515475249,3.1815405503520555,78.79410612729761,4.181540550352056,961.98036482744,62.55228726961428,857,0.0130181608230879,850,7,0,0.9918319719953326,0.0081680280046674,0.0,True,525.0,12.927207364566026,0.6798125558770248,525,0,0.0,,0.2898979485566356,0.3740666961489728,,intact
1045,1138,19.16956019950088,19.158726387131555,2.146264369941973,53.15443253543696,3.146264369941973,783.3712438721477,61.061742189914085,596,0.0090534700706655,596,0,0,1.0,0.0,0.0,True,725.0,15.191269449366246,0.7926923325951352,725,0,0.0,,0.3055932368134548,,,intact
1045,1390,19.16956019950088,19.095647279596328,6.6212327846342935,163.98160277048368,7.621232784634293,787.0094171167632,73.30391902684494,1519,0.0230741963713775,1373,146,0,0.9038841342988808,0.0961158657011191,0.0,True,615.0,13.991446672986724,0.7312881646142756,615,0,0.0,,0.2588283628687876,0.3587749856132152,,intact
1045,1693,19.16956019950088,18.926773152922483,1.8284271247461903,45.2828680424453,2.8284271247461903,783.883483754392,61.85283966080354,547,0.0083091411554598,529,18,0,0.9670932358318098,0.0329067641681901,0.0,True,753.0,15.48183917680307,0.812773189145682,763,0,0.0,,0.2817290466902531,0.4270509831248423,,intact
1045,1922,19.16956019950088,18.838167337265784,7.6602540378443855,189.7140269210715,8.660254037844386,778.923640349787,50.55059085405296,1684,0.0255806100654376,1672,12,0,0.992874109263658,0.007125890736342,0.0,True,466.0,12.179179240065665,0.6408791069281462,466,0,0.0,,0.2779262976266636,0.2436735149755155,,intact
1047,1645,19.07511125583367,19.12071121720645,1.0,24.7660229,2.0,1176.9902301747593,46.47957981594576,624,0.0094788008793545,578,46,0,0.9262820512820512,0.0737179487179487,0.0,True,1083.0,18.56689545231096,0.972195085754003,1083,0,0.0,,0.3333333333333333,0.4364916731037084,,intact
1048,1282,19.06504557860909,18.95051290288553,1.0,24.7660229,2.0,1153.573070269634,89.71635290163766,488,0.007412908380008,488,0,0,1.0,0.0,0.0,True,689.0,14.809304898631527,0.7791181027021062,689,0,0.0,,0.3268552871751871,,,intact
1048,1915,19.06504557860909,18.884917356485012,2.449489742783178,60.66411906308329,3.449489742783178,1161.0115386015368,69.05441291813536,770,0.0116965972389471,724,46,0,0.9402597402597402,0.0597402597402597,0.0,True,798.0,15.937731619482898,0.8399339755214639,798,134,0.1437768240343347,,0.2898979485566356,0.4415184401122529,,intact
1048,2064,19.06504557860909,18.80492119710326,1.414213562373095,35.02444547122265,2.414213562373095,1138.918138064897,41.69200116239352,619,0.0094028489492315,539,80,0,0.8707592891760905,0.1292407108239095,0.0,True,716.0,15.09668435477122,0.7972906046726916,716,0,0.0,,0.3090169943749474,0.4415184401122529,,intact
1049,1345,19.03478459483494,19.009493407959745,1.0,24.7660229,2.0,753.8624557562914,48.64982900128344,518,0.0078686199607462,518,0,0,1.0,0.0,0.0,True,671.0,14.614579488624488,0.7682931707917243,671,0,0.0,,0.3203772410170408,,,intact
1049,1479,19.03478459483494,18.93920511784369,2.23606797749979,55.37851073671648,3.23606797749979,742.8024503845304,84.0589719726096,751,0.0114079799044796,745,6,0,0.9920106524633822,0.0079893475366178,0.0,True,590.0,13.704117368456696,0.7217633686713308,590,49,0.0766823161189358,,0.2958163163244892,0.4455762991312983,,intact
1049,1621,19.03478459483494,18.897404435313145,1.0,24.7660229,2.0,728.9415109109334,52.60593384215907,513,0.0077926680306232,509,4,0,0.9922027290448344,0.0077972709551656,0.0,True,621.0,14.05953197372281,0.7412982131112155,625,550,0.4680851063829787,,0.3333333333333333,0.4772255750516612,,intact
1050,1264,19.102192040460967,19.05431174012645,1.0,24.7660229,2.0,1061.2240401760955,12.51370758928404,591,0.0089775181405425,591,0,0,1.0,0.0,0.0,True,885.0,16.784047463965738,0.8797476603453813,885,0,0.0,,0.3333333333333333,,,intact
1052,1123,19.086258624866257,19.075767344134928,2.0,49.5320458,3.0,1281.6328217292016,72.42060941517757,717,0.010891506779643,647,70,0,0.902370990237099,0.0976290097629009,0.0,True,647.0,14.350836085779552,0.7521003259856623,647,0,0.0,,0.2898979485566356,0.424807680927192,,intact
1052,1198,19.086258624866257,19.00046025643065,3.414213562373095,84.55649127122264,4.414213562373095,1263.7125949241895,56.55707283454223,725,0.0110130298678398,725,0,0,1.0,0.0,0.0,True,496.0,12.565098628628435,0.6598152320649878,496,0,0.0,,0.2898979485566356,,,intact
1055,1581,19.099356528115692,18.906313683927,7.79385036540706,193.0226766288446,8.79385036540706,766.0372832800078,12.847761673229286,2104,0.0319605721957724,1543,150,411,0.7333650190114068,0.0712927756653992,0.1953422053231939,True,203.0,8.03846421247924,0.4230139433211273,322,742,0.6973684210526315,0.380852754499221,0.2222222222222222,0.3420512615433831,0.1586305322769988,cohesive
1050,1418,19.102192040460967,19.06614018885761,1.0,24.7660229,2.0,1049.6586628983132,69.28486973197141,570,0.0086585200340258,565,5,0,0.9912280701754386,0.0087719298245614,0.0,True,975.0,17.616814099864822,0.9231115467147744,975,0,0.0,,0.3203772410170408,0.4772255750516612,,intact
1050,1565,19.102192040460967,19.14918248661951,1.0,24.7660229,2.0,1027.5570584491115,36.858275729761225,596,0.0090534700706655,580,16,0,0.9731543624161074,0.0268456375838926,0.0,True,766.0,15.614908671419878,0.8164364739554724,766,0,0.0,,0.3333333333333333,0.4364916731037084,,intact
1050,1597,19.102192040460967,18.91187770315483,1.0,24.7660229,2.0,1038.6006585728703,78.472725092274,352,0.0053470158806615,352,0,0,1.0,0.0,0.0,True,805.0,16.00748132524138,0.8421871919109492,805,0,0.0,,0.3090169943749474,,,intact
1050,1888,19.102192040460967,18.91565936695368,1.0,24.7660229,2.0,1031.3021215692293,53.80423811899096,560,0.0085066161737797,555,5,0,0.9910714285714286,0.0089285714285714,0.0,True,698.0,14.905713688256792,0.7841428769091208,705,0,0.0,,0.3333333333333333,0.4772255750516612,,intact
1052,1216,19.086258624866257,19.006850447424053,1.0,24.7660229,2.0,1289.4327372810867,43.11120156477627,568,0.0086281392619766,565,3,0,0.9947183098591548,0.005281690140845,0.0,True,657.0,14.461313744703505,0.759261404326955,657,0,0.0,,0.3333333333333333,0.5,,intact
1052,1248,19.086258624866257,19.145275420339075,2.146264369941973,53.15443253543696,3.146264369941973,1264.1035659649235,56.90873654971329,575,0.0087344719641488,575,0,0,1.0,0.0,0.0,True,686.0,14.777028859756632,0.773028298696261,686,0,0.0,,0.2989350844248255,,,intact
1052,1600,19.086258624866257,18.98987393379821,1.0,24.7660229,2.0,1292.3850240388706,27.429429540110636,583,0.0088559950523457,580,3,0,0.9948542024013722,0.0051457975986277,0.0,True,673.0,14.63634358033765,0.768793603593391,673,0,0.0,,0.3333333333333333,0.4772255750516612,,intact
1052,1746,19.086258624866257,18.81346858300913,1.0,24.7660229,2.0,1258.531609021133,25.21857385772448,542,0.0082331892253368,532,10,0,0.981549815498155,0.018450184501845,0.0,True,773.0,15.686093905752006,0.8277681693968768,773,0,0.0,,0.3333333333333333,0.4494897427831781,,intact
1061,2037,19.362934503769267,18.813918230326685,31.84336665618132,788.6335478200829,32.84336665618132,628.8891910720599,8.120871367272908,102,0.0015494193745098,102,0,0,1.0,0.0,0.0,False,48.0,3.90882009522336,0.2047743496536251,78,0,0.0,,0.0300131751287538,,,intact
1052,1890,19.086258624866257,18.80357089937865,3.2426406871192857,80.30731351366796,4.242640687119286,1288.7488845072187,50.15214419977132,1033,0.0156916687634187,1017,16,0,0.9845111326234268,0.015488867376573,0.0,True,443.0,11.87481703351337,0.6268076252977028,443,0,0.0,,0.2817290466902531,0.4342847116185476,,intact
1053,1308,19.072923968807896,19.2280675315412,3.685557720282968,91.27660689979976,4.685557720282968,1262.954580009355,26.349267169033656,753,0.0114383606765288,749,4,0,0.99468791500664,0.0053120849933598,0.0,True,527.0,12.951807210534664,0.6763170718657042,527,0,0.0,,0.2898979485566356,0.3233627495641225,,intact
1053,1421,19.072923968807896,18.968665806500745,1.0,24.7660229,2.0,1266.576036057303,33.63911813184531,587,0.0089167565964441,576,11,0,0.9812606473594548,0.0187393526405451,0.0,True,946.0,17.35284277373209,0.912309021585379,946,0,0.0,,0.3333333333333333,0.4364916731037084,,intact
1053,1557,19.072923968807896,18.973530190816174,2.863703305156273,70.92254163430594,3.863703305156273,1279.318405041516,81.29454189800349,781,0.0118636914852178,744,37,0,0.9526248399487836,0.0473751600512163,0.0,True,710.0,15.033297016639144,0.7902600832953777,710,0,0.0,,0.2958163163244892,0.4,,intact
1057,2235,19.077516692335312,19.31783252079949,2.863703305156273,70.92254163430594,3.863703305156273,1202.52805131475,59.74018086154341,1005,0.0152663379547297,942,63,0,0.9373134328358208,0.0626865671641791,0.0,True,1150.0,19.13259964331453,0.9966102684524816,1154,0,0.0,,0.2898979485566356,0.4270509831248423,,intact
1058,1656,19.11221863876093,18.929882675171275,1.0,24.7660229,2.0,865.1371306831634,31.377179799824084,609,0.0092509450889854,602,7,0,0.9885057471264368,0.0114942528735632,0.0,True,867.0,16.612485404699278,0.8733737007642776,871,0,0.0,,0.3333333333333333,0.4721359549995794,,intact
1053,1641,19.072923968807896,18.882462596151058,3.898979485566356,96.5622152261666,4.898979485566356,1288.1373176127015,74.69341499430011,644,0.0097826085998467,619,25,0,0.9611801242236024,0.0388198757763975,0.0,True,719.0,15.12827842704336,0.7971610775799626,719,0,0.0,,0.2898979485566356,0.3740666961489728,,intact
1053,1703,19.072923968807896,18.87799775964725,5.0,123.8301145,6.0,1270.6775971429756,58.20116694057966,842,0.0127903050327188,838,4,0,0.995249406175772,0.004750593824228,0.0,True,973.0,17.598736297155778,0.9274471077713222,973,0,0.0,,0.2843646522044218,0.349390396837955,,intact
1053,1728,19.072923968807896,18.82582606108957,8.851841083363698,219.22489897774616,9.851841083363698,1271.0660132492212,61.49228848682658,1778,0.0270085063517507,1771,7,0,0.9960629921259844,0.0039370078740157,0.0,True,431.0,11.71288013023329,0.6181143241396226,431,0,0.0,,0.2758872381516119,0.1942770537447866,,intact
1054,1099,18.9076493472083,18.97264594282455,1.0,24.7660229,2.0,1228.5880182157605,12.470089160418484,539,0.008187618067263,539,0,0,1.0,0.0,0.0,True,1135.0,19.007412259921196,1.003551430335469,1138,221,0.1626195732155997,,0.3333333333333333,,,intact
1054,1579,18.9076493472083,18.82627511831516,1.0,24.7660229,2.0,1201.7287706467832,65.0389557610866,482,0.0073217660638604,482,0,0,1.0,0.0,0.0,True,1473.0,21.65341687468109,1.147689628438477,1474,179,0.1082879612825166,,0.3333333333333333,,,intact
1055,1140,19.099356528115692,18.988329108606194,1.0,24.7660229,2.0,736.0194738252483,67.40141085553626,496,0.0075344314682049,496,0,0,1.0,0.0,0.0,True,663.0,14.527197064122632,0.7628290782843665,667,499,0.427958833619211,,0.3333333333333333,,,intact
1055,1185,19.099356528115692,19.13767377870378,1.0,24.7660229,2.0,758.1722911046029,40.5712877495883,584,0.0088711854383703,578,6,0,0.9897260273972602,0.0102739726027397,0.0,True,685.0,14.766254502611575,0.7723536260073027,685,261,0.2758985200845666,,0.3333333333333333,0.4772255750516612,,intact
1055,1536,19.099356528115692,18.94319764240533,2.6502815398728847,65.63693330793913,3.6502815398728847,738.5920579759147,76.02177752616277,784,0.0119092626432916,779,4,1,0.9936224489795918,0.0051020408163265,0.0012755102040816,True,591.0,13.715726110367628,0.7210728306458387,591,173,0.2264397905759162,0.3516287047744073,0.2958163163244892,0.3585701736362872,0.055812388449918,intact
1062,1092,19.09608373657006,19.11809891971958,1.0,24.7660229,2.0,1153.6853863386962,47.78549551291958,585,0.0088863758243949,585,0,0,1.0,0.0,0.0,True,744.0,15.389040103942165,0.8054098784399513,744,0,0.0,,0.3660254037844386,,,intact
1062,1222,19.09608373657006,19.1124364914754,11.048281249692016,273.62198643551307,12.048281249692016,1172.9604064877226,75.09319959969798,1942,0.0294997296597862,1923,19,0,0.990216271884655,0.009783728115345,0.0,True,441.0,11.847981254502882,0.6201748292678625,443,0,0.0,,0.2730095079366211,0.2032067328931847,,intact
1062,2027,19.09608373657006,18.74939919685421,1.0,24.7660229,2.0,1157.8666069614728,62.83154181034243,581,0.0088256142802964,577,4,0,0.9931153184165232,0.0068846815834767,0.0,True,849.0,16.439132987175398,0.8687500707069447,849,0,0.0,,0.3333333333333333,0.4457195687123781,,intact
1063,1302,19.07926571977508,18.89629018841877,2.0,49.5320458,3.0,699.8683170363049,14.353432497857847,665,0.0101016067063634,647,18,0,0.9729323308270676,0.0270676691729323,0.0,True,820.0,16.15593100600236,0.8508594868267063,820,0,0.0,,0.3090169943749474,0.4317713281142754,,intact
1063,1316,19.07926571977508,18.94319764240533,9.838393244542416,243.6578723935428,10.838393244542416,740.2922170013605,31.044583231610392,2180,0.0331150415336426,2157,23,0,0.9894495412844037,0.0105504587155963,0.0,True,987.0,17.724893727845068,0.9323380002504198,987,0,0.0,,0.2779262976266636,0.202033118604541,,intact
1063,1913,19.07926571977508,18.882908963684965,9.198039027185567,227.7988451823715,10.198039027185567,737.6390379326399,41.49783650532524,1350,0.020507021133219,1312,38,0,0.971851851851852,0.0281481481481481,0.0,True,533.0,13.02532799341193,0.6862266507132959,533,0,0.0,,0.2868102745702143,0.2281548335112412,,intact
1064,1523,19.266946933873697,19.011475146175577,1.0,24.7660229,2.0,750.148128459901,70.78902290922291,580,0.0088104238942718,576,4,0,0.993103448275862,0.0068965517241379,0.0,True,780.0,15.7569575497098,0.8232814569398007,780,0,0.0,,0.3333333333333333,0.4155574714580921,,intact
1064,1643,19.266946933873697,19.057379785038037,1.0,24.7660229,2.0,771.7914245834972,37.32006979945661,610,0.00926613547501,610,0,0,1.0,0.0,0.0,True,776.0,15.716503163191918,0.8201841758872369,776,0,0.0,,0.3333333333333333,,,intact
1065,1747,19.16089412980822,18.95671536462289,1.0,24.7660229,2.0,1165.6643671294298,53.64843084552378,611,0.0092813258610346,608,1,2,0.995090016366612,0.0016366612111292,0.0032733224222585,True,600.0,13.81976597885342,0.725111892490134,601,177,0.2275064267352185,0.474744871391589,0.3333333333333333,0.353889367864523,0.1414115380582557,intact
1065,1787,19.16089412980822,18.760484683300074,11.24744871391589,278.5545724154165,12.24744871391589,1165.7964903174045,63.19939526834757,2469,0.0375050630947539,1065,215,1189,0.4313487241798299,0.0870797893884163,0.4815714864317537,True,1.0,0.5641895835477563,0.0297557526232528,232,436,0.6526946107784432,0.3115648476058469,0.1762855323020189,0.267982878680112,0.1352793153038279,cohesive
1065,1900,19.16089412980822,18.839512680411747,6.89920048531124,170.8657572109093,7.89920048531124,1183.4356985876784,73.544783307239,1188,0.0180461785972327,798,118,272,0.6717171717171717,0.0993265993265993,0.2289562289562289,True,99.0,5.613615477764332,0.2954502832456301,191,123,0.3917197452229299,0.3364707442038019,0.2204812092115424,0.3450812036097627,0.1159895349922595,cohesive
1065,1980,19.16089412980822,18.784420811528136,1.0,24.7660229,2.0,1175.811560556434,86.48864664154254,567,0.0086129488759519,560,5,2,0.9876543209876544,0.0088183421516754,0.0035273368606701,True,556.0,13.303394180365686,0.7011877066211099,562,196,0.258575197889182,0.4216254894180499,0.3333333333333333,0.4142135623730951,0.0882921560847165,intact
1065,2085,19.16089412980822,18.874871117033848,3.898979485566356,96.5622152261666,4.898979485566356,1179.3295789341714,83.62589453571955,1128,0.0171347554357563,803,68,257,0.7118794326241135,0.0602836879432624,0.2278368794326241,True,379.0,10.98359899412104,0.5775405817572162,379,234,0.3817292006525285,0.4014916240907943,0.2204812092115424,0.3408324053440608,0.1810104148792519,cohesive
1065,2245,19.16089412980822,18.702423381117757,4.841619252963779,119.90765329198184,5.841619252963779,1166.4420164703624,61.19449278064357,1096,0.0166486630829689,1066,26,4,0.9726277372262774,0.0237226277372262,0.0036496350364963,True,530.0,12.988619621707652,0.6860793229731975,533,70,0.1160862354892205,0.3200878298700498,0.2898979485566356,0.2971305697541331,0.0301898813134141,intact
1066,1238,19.110911418166676,19.2106174253754,7.152147760599405,177.13025522318858,8.152147760599405,833.3723274072015,19.775403784207587,1889,0.028694639200482,1596,111,182,0.8448914769719428,0.0587612493382742,0.0963472736897829,True,216.0,8.291859587312052,0.4327520241254359,252,29,0.1032028469750889,0.3690444308357147,0.25,0.3483314773547883,0.1190444308357147,intact
1066,1440,19.110911418166676,19.12593367187849,1.0,24.7660229,2.0,848.8243107572425,71.34684064478833,500,0.0075951930123033,496,4,0,0.992,0.008,0.0,True,681.0,14.72307822743469,0.7700990075286204,681,0,0.0,,0.3333333333333333,0.4608128488913787,,intact
1064,2058,19.266946933873697,18.83637324743817,9.74165738677394,241.2621099247976,10.74165738677394,768.0742992854061,62.102600380615925,1916,0.0291047796231464,1857,59,0,0.9692066805845512,0.0307933194154488,0.0,True,256.0,9.0270333367641,0.4738187272820122,256,0,0.0,,0.2598751755617592,0.2337147961180513,,intact
1064,2292,19.266946933873697,19.17735296848804,6.894954260780955,170.7605951169537,7.894954260780955,758.2611706160556,85.894413497726,1129,0.0171499458217809,1127,2,0,0.9982285208148804,0.0017714791851195,0.0,True,473.0,12.27031279816994,0.6383423721765391,473,0,0.0,,0.2836979041098641,0.3390960530828568,,intact
1065,1121,19.16089412980822,19.170859434328097,1.0,24.7660229,2.0,1165.0714598914014,53.950028540994,529,0.0080357142070169,520,7,2,0.9829867674858224,0.0132325141776937,0.0037807183364839,True,630.0,14.161046158239444,0.7388676406126486,631,79,0.1112676056338028,0.4772255750516612,0.3203772410170408,0.4364916731037084,0.1568483340346204,intact
1065,1525,19.16089412980822,19.038078494083017,1.0,24.7660229,2.0,1191.963004126638,38.89886831086587,581,0.0088256142802964,550,12,19,0.9466437177280552,0.0206540447504302,0.0327022375215146,True,415.0,11.493415626621754,0.6017656935324638,442,393,0.4706586826347305,0.4494897427831781,0.3333333333333333,0.4886127875258306,0.1161564094498447,intact
1066,1470,19.110911418166676,19.0270943933698,1.0,24.7660229,2.0,847.2382114388882,66.97623339094511,467,0.0070939102734913,465,2,0,0.9957173447537472,0.0042826552462526,0.0,True,667.0,14.57095378088162,0.764117235331377,667,0,0.0,,0.3090169943749474,0.4571067811865476,,intact
1066,1484,19.110911418166676,19.105462739798988,6.032065437739018,149.39027076534305,7.032065437739018,855.4794124827132,89.19633675918399,1002,0.0152207667966559,877,125,0,0.875249500998004,0.124750499001996,0.0,True,460.0,12.100518486599809,0.6332635553850745,460,6,0.0128755364806866,,0.2801868778094689,0.2928060946961875,,intact
1066,1626,19.110911418166676,19.050365658609472,1.0,24.7660229,2.0,857.8789336909808,82.30217178544818,456,0.0069268160272206,456,0,0,1.0,0.0,0.0,True,570.0,13.469841688927184,0.7059429201924975,570,0,0.0,,0.3203772410170408,,,intact
1066,1723,19.110911418166676,18.96645389773779,5.741657386773941,142.19801832479757,6.741657386773941,867.5941749099998,56.21081718245839,1402,0.0212969212064985,1391,11,0,0.992154065620542,0.0078459343794579,0.0,True,403.0,11.32602684669552,0.5948955109015788,403,0,0.0,,0.2791745113185196,0.3892672660195336,,intact
1068,2364,19.117010251707445,19.48798937664976,1.0,24.7660229,2.0,969.8004081448294,62.29439207040264,618,0.0093876585632069,618,0,0,1.0,0.0,0.0,True,654.0,14.428259270064393,0.7474813837048272,654,0,0.0,,0.3333333333333333,,,intact
1073,1332,19.20824521170423,19.00090109726227,1.0,24.7660229,2.0,881.7575395431993,22.012633012423,570,0.0086585200340258,570,0,0,1.0,0.0,0.0,True,634.0,14.20593072771099,0.7435879678043108,634,17,0.0261136712749615,,0.3333333333333333,,,intact
1066,1737,19.110911418166676,18.97330913654513,1.414213562373095,35.02444547122265,2.414213562373095,840.3933688892366,42.10162714993284,734,0.0111497433420613,660,74,0,0.8991825613079019,0.1008174386920981,0.0,True,628.0,14.13855043925722,0.7424886335245211,632,0,0.0,,0.3090169943749474,0.4364916731037084,,intact
1066,1955,19.110911418166676,19.07729804135488,1.0,24.7660229,2.0,870.0331217639623,40.46552972813212,653,0.0099193220740681,645,8,0,0.987748851454824,0.0122511485451761,0.0,True,738.0,15.326861909850871,0.8027012591987025,738,78,0.0955882352941176,,0.3203772410170408,0.4633576589174196,,intact
1066,2046,19.110911418166676,18.885363607988207,1.0,24.7660229,2.0,870.4609466027557,37.22384240642404,580,0.0088104238942718,571,9,0,0.9844827586206896,0.0155172413793103,0.0,True,933.0,17.233198304710495,0.9070993560736128,934,96,0.0932038834951456,,0.3333333333333333,0.4494897427831781,,intact
1066,2075,19.110911418166676,18.70856404809544,4.0,99.0640916,5.0,853.7072590041096,86.04763797004541,1274,0.0193525517953489,1178,80,16,0.9246467817896388,0.0627943485086342,0.0125588697017268,True,576.0,13.540550005146152,0.7160622847466708,576,2,0.0034602076124567,0.4213924954722618,0.2742918851774317,0.4270509831248423,0.14710061029483,intact
1070,1173,19.175405370001204,19.099356528115692,7.194052389321207,178.16806621772872,8.194052389321207,1264.2227219138472,29.46158708219568,1233,0.01872974596834,1225,5,3,0.9935117599351176,0.0040551500405515,0.0024330900243309,True,441.0,11.847981254502882,0.6191015001499355,441,77,0.1486486486486486,0.3580580901942666,0.2791745113185196,0.2843646522044218,0.078883578875747,intact
1070,1939,19.175405370001204,18.748946449514538,1.0,24.7660229,2.0,1231.34550908673,48.95009704940315,574,0.0087192815781242,559,15,0,0.9738675958188152,0.0261324041811846,0.0,True,950.0,17.38949084575512,0.9170619937560304,951,2,0.0020986358866736,,0.3333333333333333,0.4494897427831781,,intact
1071,1213,19.079921522398894,19.15482321367382,2.146264369941973,53.15443253543696,3.146264369941973,1284.4231992022956,62.43863153154775,643,0.0097674182138221,636,7,0,0.989113530326594,0.0108864696734059,0.0,True,568.0,13.446189622059965,0.7033492554940013,568,0,0.0,,0.2989350844248255,0.424807680927192,,intact
1071,1672,19.079921522398894,18.90475517153976,3.0,74.2980687,4.0,1300.9703411863577,70.2647729185072,1076,0.0163448553624768,939,137,0,0.8726765799256505,0.1273234200743494,0.0,True,592.0,13.727325035155395,0.7227822495772833,596,0,0.0,,0.2612038749637415,0.4142135623730951,,intact
1071,1684,19.079921522398894,19.057598893305585,4.0,99.0640916,5.0,1272.910402365139,8.966146758816182,1062,0.0161321899581323,936,126,0,0.8813559322033898,0.1186440677966101,0.0,True,422.0,11.589942707777276,0.60779739120138,439,0,0.0,,0.2817290466902531,0.39564392373896,,intact
1071,1942,19.079921522398894,18.82874455021648,4.855156433186538,120.24291540738012,5.855156433186538,1282.0680273174544,56.74635677313974,1067,0.0162081418882553,953,114,0,0.8931583880037488,0.1068416119962511,0.0,True,400.0,11.283791670955123,0.5953146253862179,402,0,0.0,,0.2742918851774317,0.3948731127124054,,intact
1068,1100,19.117010251707445,19.110911418166676,1.414213562373095,35.02444547122265,2.414213562373095,959.8819925439984,87.73307882836816,637,0.0096762758976744,637,0,0,1.0,0.0,0.0,True,717.0,15.10722305368455,0.7903763738006161,717,0,0.0,,0.3090169943749474,,,intact
1068,1357,19.117010251707445,19.09586551057712,8.43650317030929,208.9386307118025,9.43650317030929,938.6075820038373,21.78166175619465,1450,0.0220260597356797,1445,5,0,0.996551724137931,0.0034482758620689,0.0,True,426.0,11.64474179680661,0.6094669173420213,426,0,0.0,,0.2701351138446443,0.2612038749637415,,intact
1068,1771,19.117010251707445,19.06548343779137,1.0,24.7660229,2.0,972.3686960552952,52.282195165001625,606,0.0092053739309116,602,4,0,0.9933993399339934,0.0066006600660066,0.0,True,637.0,14.239501307948768,0.7458654441873189,637,0,0.0,,0.3333333333333333,0.4746807650256203,,intact
1068,1892,19.117010251707445,18.74215261391972,3.2426406871192857,80.30731351366796,4.242640687119286,957.9302931311764,82.31875795420903,1065,0.0161777611162061,1063,2,0,0.9981220657276996,0.0018779342723004,0.0,True,727.0,15.212208493693998,0.8036209647681017,727,0,0.0,,0.2817290466902531,0.4801385866078099,,intact
1067,1273,18.968002288037685,18.967338723150384,10.58257569495584,262.0883120022597,11.58257569495584,1320.7005116104358,72.25014686418344,2483,0.0377177284990984,2374,109,0,0.9561014901329038,0.0438985098670962,0.0,True,311.0,9.949591680222808,0.524555278271437,319,0,0.0,,0.2600070273452875,0.3215948727457677,,intact
1067,1427,18.968002288037685,19.973441250057537,9.486832980505138,234.9511228436655,10.486832980505138,1341.9125683058965,54.35374134272744,124,0.0018836078670512,124,0,0,1.0,0.0,0.0,False,190.0,7.776816725043752,0.399410808561112,207,0,0.0,,0.1720850645958163,,,intact
