Repository: AmiraliKhosrozadeh/ice-bonded-granular-microCT

# Grain-scale kinematics, ice-bond failure and damage evolution in ice-bonded granular media under in-situ uniaxial compression

Analysis code, per-specimen tables and supplementary material for the paper of

## Results for every specimen

The paper shows one or two specimens per figure.  The same rendering for
every specimen and every scan is in [`supplementary/`](supplementary/README.md):
the void and crack classes (Fig. 11 of the paper), the crack orientation
classes (Fig. 12), the ice-path maps (Fig. 18) and the per-scan tables behind
Tables 2–4, each as one sheet per material, compiled with their text in
[`supplementary/supplementary.pdf`](supplementary/supplementary.pdf).

File: paper/data/bonds/Alumina_75_1000_T5/Alumina_75_1000_T5_throats_scan03_classified.csv (part 43 of 64)
bead_a,bead_b,r_a_vox,r_b_vox,gap_vox,gap_um,dsum_min,z_mid,axis_dip_deg,lens_vox,lens_mm3,binder_vox,pore_vox,crack_vox,binder_frac,pore_frac,crack_frac,connected,bond_area_vox,r_bond_vox,r_bond_over_R,neck_binder_vox,neck_crack_vox,neck_severed,q_crack_med,q_binder_med,q_pore_med,dq_paired,cls
1067,1641,18.968002288037685,18.882462596151058,1.0,24.7660229,2.0,1310.9980851035784,24.72423483445236,574,0.0087192815781242,567,7,0,0.9878048780487804,0.0121951219512195,0.0,True,910.0,17.019459345914886,0.8992998843205446,917,0,0.0,,0.3333333333333333,0.4494897427831781,,intact
1067,2737,18.968002288037685,10.283317792976414,4.47213595499958,110.75702147343296,5.47213595499958,1334.463343597071,69.85697344855689,139,0.0021114636574203,76,63,0,0.5467625899280576,0.4532374100719424,0.0,False,96.0,5.527906391541368,0.3779594477262117,107,0,0.0,,0.1809363911896744,0.4,,intact
1073,1357,19.20824521170423,19.09586551057712,1.0,24.7660229,2.0,907.9537348798204,63.36511877827253,596,0.0090534700706655,596,0,0,1.0,0.0,0.0,True,838.0,16.332289631953525,0.8527695500030548,838,0,0.0,,0.3333333333333333,,,intact
1073,1665,19.20824521170423,18.9986966885068,1.414213562373095,35.02444547122265,2.414213562373095,894.3165005631616,75.63114714835321,591,0.0089775181405425,590,1,0,0.9983079526226736,0.0016920473773265,0.0,True,604.0,13.86575534383214,0.7258238767209765,604,0,0.0,,0.3090169943749474,0.4415184401122529,,intact
1073,2005,19.20824521170423,18.845340281579244,1.0,24.7660229,2.0,886.1786157297219,47.74164549136946,539,0.008187618067263,539,0,0,1.0,0.0,0.0,True,549.0,13.21938453616132,0.6947773443579747,549,0,0.0,,0.3333333333333333,,,intact
1073,2250,19.20824521170423,18.49375520985367,4.39834563766817,108.929528784605,5.39834563766817,901.7988600506652,83.67522278176561,762,0.0115750741507503,761,1,0,0.9986876640419948,0.0013123359580052,0.0,True,388.0,11.11324596323283,0.5895308386277724,388,0,0.0,,0.2933997741163456,0.4757495401805041,,intact
1073,2278,19.20824521170423,18.7970417248304,1.8284271247461903,45.2828680424453,2.8284271247461903,899.5161470128296,89.63388123325599,523,0.0079445718908693,523,0,0,1.0,0.0,0.0,True,417.0,11.521077316754743,0.6062881375422264,417,0,0.0,,0.2989350844248255,,,intact
1074,1673,19.21686863660359,18.90119189224011,1.0,24.7660229,2.0,807.8025158714634,36.32149550788882,589,0.0089471373684933,581,8,0,0.9864176570458404,0.0135823429541595,0.0,True,579.0,13.575766059431594,0.7123009865183931,581,246,0.2974607013301088,,0.3333333333333333,0.4494897427831781,,intact
1074,1704,19.21686863660359,18.975298439583145,1.0,24.7660229,2.0,832.2226992937301,62.32123217417714,583,0.0088559950523457,578,4,1,0.9914236706689536,0.006861063464837,0.0017152658662092,True,522.0,12.890219570974685,0.6750190187040676,525,224,0.2990654205607476,0.4494897427831781,0.3333333333333333,0.4633576589174196,0.1161564094498447,intact
1074,1793,19.21686863660359,18.99053592480251,5.0,123.8301145,6.0,810.6217224387555,55.26981064322995,1031,0.0156612879913695,948,69,14,0.9194956353055286,0.066925315227934,0.0135790494665373,True,372.0,10.881694613449236,0.5696118194032477,402,202,0.3344370860927152,0.3638712122699931,0.2843646522044218,0.2933997741163456,0.0795065600655712,intact
1074,2270,19.21686863660359,18.481881430678712,1.0,24.7660229,2.0,814.7363448831755,63.71055942348569,522,0.0079293815048446,522,0,0,1.0,0.0,0.0,True,733.0,15.274853405932202,0.8103639180965219,733,0,0.0,,0.3333333333333333,,,intact
1075,1150,18.99362460608734,19.291781846792777,6.0,148.5961374,7.0,917.0969051351368,5.715790333990494,1247,0.0189424113726845,1199,48,0,0.9615076182838812,0.0384923817161186,0.0,True,329.0,10.23347216512886,0.5345886651470574,350,0,0.0,,0.2708131845707603,0.339385483148181,,intact
1075,1668,18.99362460608734,18.818638230080737,1.0,24.7660229,2.0,927.381101721452,48.61761676831222,569,0.0086433296480012,566,3,0,0.9947275922671354,0.0052724077328646,0.0,True,784.0,15.797308339337176,0.8355653512609555,787,0,0.0,,0.3333333333333333,0.4772255750516612,,intact
1076,1232,19.16284467893569,19.113307852673447,1.0,24.7660229,2.0,741.6362155880332,31.75617194404065,628,0.009539562423453,627,1,0,0.998407643312102,0.001592356687898,0.0,True,806.0,16.017420774398584,0.8369399594784824,806,0,0.0,,0.3333333333333333,0.4772255750516612,,intact
1076,1304,19.16284467893569,19.09259152198116,1.0,24.7660229,2.0,742.4404865989193,36.31937023379933,556,0.0084458546296813,556,0,0,1.0,0.0,0.0,True,776.0,15.716503163191918,0.821661166305836,776,0,0.0,,0.3333333333333333,,,intact
1076,1519,19.16284467893569,18.979938525322385,10.468901523086457,259.273054858604,11.468901523086457,755.3117128573876,83.96023358299725,2129,0.0323403318463876,1435,694,0,0.6740253640206669,0.325974635979333,0.0,True,159.0,7.1141599576635,0.3730278369864372,161,0,0.0,,0.206587118104313,0.3585701736362872,,intact
1076,1981,19.16284467893569,18.800419450280437,1.0,24.7660229,2.0,761.0024651067763,81.08425239882916,448,0.0068052929390238,441,7,0,0.984375,0.015625,0.0,True,810.0,16.05711704537494,0.845929211498837,810,0,0.0,,0.3090169943749474,0.4494897427831781,,intact
1077,1178,19.07860987206497,19.01279607549344,1.0,24.7660229,2.0,1263.577107388753,43.25638083666357,562,0.0085369969458289,543,19,0,0.9661921708185054,0.0338078291814946,0.0,True,636.0,14.228319915327,0.7470619454118107,637,0,0.0,,0.3333333333333333,0.4364916731037084,,intact
1074,1811,19.21686863660359,18.90698153915677,1.0,24.7660229,2.0,835.0375143457882,53.54587637037379,559,0.0084914257877551,528,28,3,0.9445438282647584,0.0500894454382826,0.0053667262969588,True,596.0,13.773623058786647,0.7225725101366648,596,189,0.240764331210191,0.4721359549995794,0.3090169943749474,0.4364916731037084,0.163118960624632,intact
1074,1941,19.21686863660359,18.79996915701055,4.39834563766817,108.929528784605,5.39834563766817,815.7226108658001,69.58167162592022,1094,0.0166182823109197,984,109,1,0.8994515539305301,0.0996343692870201,0.0009140767824497,True,421.0,11.57620240335214,0.6090039611499012,422,365,0.4637865311308767,0.3613020955135854,0.2791745113185196,0.3660254037844387,0.0821275841950657,intact
1074,2076,19.21686863660359,18.906091055031577,1.0,24.7660229,2.0,827.1626821795327,78.8603235379278,483,0.007336956449885,483,0,0,1.0,0.0,0.0,True,538.0,13.086279790944385,0.6865301066231613,544,473,0.4650934119960668,,0.3203772410170408,,,intact
1074,2098,19.21686863660359,18.94097978100231,9.770329614269007,241.9722069675344,10.770329614269007,800.8787633086897,23.66806638320845,1838,0.0279199295132271,1643,195,0,0.8939064200217628,0.1060935799782372,0.0,True,211.0,8.19532708223289,0.4295486995252905,212,0,0.0,,0.2540111516219911,0.3615739455446463,,intact
1080,2042,19.00068067940348,18.967781104900567,8.06225774829855,199.6700600200643,9.06225774829855,649.4158161658902,59.4761709780911,166,0.0025216040800847,162,4,0,0.9759036144578314,0.0240963855421686,0.0,False,121.0,6.206085419025319,0.3269073924712368,124,0,0.0,,0.2070065971002653,0.3539075516073675,,intact
1077,1189,19.07860987206497,19.08407389251219,9.816653826391969,243.1194734657961,10.816653826391969,1251.315461505877,85.65772239113521,1822,0.0276768833368334,1594,228,0,0.8748627881448957,0.1251372118551043,0.0,True,193.0,7.837972188868215,0.4107662992057949,193,0,0.0,,0.2765092460972355,0.2407636829020824,,intact
1077,1388,19.07860987206497,19.077516692335312,1.0,24.7660229,2.0,1235.6252520541734,43.90434386143573,574,0.0087192815781242,571,3,0,0.9947735191637632,0.0052264808362369,0.0,True,808.0,16.03728119216293,0.8406136909675593,808,0,0.0,,0.3333333333333333,0.4772255750516612,,intact
1077,1909,19.07860987206497,18.73059177664537,3.0,74.2980687,4.0,1247.383891246208,84.34720951577378,586,0.0089015662104195,528,58,0,0.9010238907849828,0.098976109215017,0.0,True,689.0,14.809304898631527,0.7833704099984174,689,0,0.0,,0.3090169943749474,0.3733744816363991,,intact
1077,2391,19.07860987206497,19.484007402734445,1.0,24.7660229,2.0,1259.0019660566077,61.043126406539045,607,0.0092205643169362,599,8,0,0.9868204283360792,0.0131795716639209,0.0,True,866.0,16.602902199168756,0.8610879329509992,866,0,0.0,,0.3333333333333333,0.4608128488913787,,intact
1082,1997,19.1289787871486,18.92521800857181,1.0,24.7660229,2.0,920.6478494803904,6.70272149730159,570,0.0086585200340258,568,2,0,0.9964912280701754,0.0035087719298245,0.0,True,725.0,15.191269449366246,0.7984017915771467,725,0,0.0,,0.3333333333333333,0.4457195687123781,,intact
1078,1136,19.123757995735605,19.291140369707552,1.8284271247461903,45.2828680424453,2.8284271247461903,991.1355558193196,56.36856890969935,575,0.0087344719641488,565,10,0,0.982608695652174,0.017391304347826,0.0,True,482.0,12.386499309352384,0.644879972947938,482,0,0.0,,0.2989350844248255,0.4270509831248423,,intact
1078,1365,19.123757995735605,19.12484589568424,1.0,24.7660229,2.0,987.1947709893524,67.91406326612112,530,0.0080509045930415,530,0,0,1.0,0.0,0.0,True,639.0,14.261837794318172,0.745744228197436,641,0,0.0,,0.3268552871751871,,,intact
1078,1372,19.123757995735605,19.1394118291882,1.0,24.7660229,2.0,974.0491140196732,73.84714892782364,489,0.0074280987660326,481,8,0,0.983640081799591,0.016359918200409,0.0,True,653.0,14.417224270920368,0.7535823266544581,653,74,0.1017881705639614,,0.3333333333333333,0.4608128488913787,,intact
1078,1397,19.123757995735605,19.21040179379579,1.0,24.7660229,2.0,982.57653491113,81.68730063117326,338,0.005134350476317,338,0,0,1.0,0.0,0.0,True,550.0,13.231418571003069,0.6903199988547244,550,0,0.0,,0.3203772410170408,,,intact
1080,1593,19.00068067940348,18.92032874738698,2.8284271247461903,70.0488909424453,3.8284271247461903,650.6002820376925,49.342739659647776,182,0.0027646502564784,182,0,0,1.0,0.0,0.0,True,182.0,7.611333607551958,0.4014309599139888,182,0,0.0,,0.3064247145378172,,,intact
1080,1850,19.00068067940348,18.81908763039685,37.21558813185679,921.6821079105334,38.21558813185679,619.5402378690055,15.082686077524276,79,0.0012000404959439,79,0,0,1.0,0.0,0.0,True,4.0,1.1283791670955126,0.0596713950150304,50,0,0.0,,0.0257279779885017,,,intact
1078,1712,19.123757995735605,18.938539533407447,3.2426406871192857,80.30731351366796,4.242640687119286,964.5462928208156,44.501466818136784,929,0.0141118686168596,927,2,0,0.9978471474703984,0.0021528525296017,0.0,True,619.0,14.036873567421145,0.7375736347325629,619,49,0.0733532934131736,,0.2817290466902531,0.4324072199169418,,intact
1078,1826,19.123757995735605,18.92410703468001,4.766114533138578,118.03770167173282,5.766114533138578,969.5676471665322,62.6002437068377,1200,0.018228463229528,1161,39,0,0.9675,0.0325,0.0,True,676.0,14.668929172241665,0.7710776497191243,676,0,0.0,,0.2843646522044218,0.3126480851423008,,intact
1078,1989,19.123757995735605,18.8797839476637,6.330293345472711,156.77618995769478,7.330293345472711,990.7914709409648,60.62449094832786,1229,0.0186689844242416,1225,4,0,0.9967453213995118,0.0032546786004882,0.0,True,617.0,14.01417852659937,0.737519600013674,617,0,0.0,,0.2801868778094689,0.3104176982041119,,intact
1078,2263,19.123757995735605,18.44780519485631,1.0,24.7660229,2.0,995.976832401579,30.824364754041,549,0.008339521927509,533,16,0,0.970856102003643,0.029143897996357,0.0,True,694.0,14.86294254216004,0.791180418379919,696,0,0.0,,0.3203772410170408,0.4721359549995794,,intact
1082,1179,19.1289787871486,19.064607699313616,1.414213562373095,35.02444547122265,2.414213562373095,955.9430107266282,35.21469066466346,612,0.0092965162470593,609,3,0,0.9950980392156864,0.0049019607843137,0.0,True,658.0,14.472315126092791,0.7578400698883062,658,0,0.0,,0.3090169943749474,0.4415184401122529,,intact
1082,1701,19.1289787871486,18.91098768008377,3.0,74.2980687,4.0,940.692523725561,86.60522235628875,898,0.0136409666500968,898,0,0,1.0,0.0,0.0,True,818.0,16.13621662281282,0.8483822737705385,818,0,0.0,,0.3090169943749474,,,intact
1079,1153,19.115703686398952,19.09521080267005,1.0,24.7660229,2.0,827.230485757804,39.78933274619385,606,0.0092053739309116,599,7,0,0.9884488448844884,0.0115511551155115,0.0,True,734.0,15.2852692635394,0.8000472884736669,749,236,0.2395939086294416,,0.3203772410170408,0.4364916731037084,,intact
1079,1226,19.115703686398952,19.082325746406504,7.944271909999159,196.74802004686592,8.94427190999916,830.010754863855,58.71853180194786,1438,0.0218437751033844,1363,75,0,0.9478442280945758,0.0521557719054242,0.0,True,458.0,12.074184356393443,0.6321888608224288,458,0,0.0,,0.2758872381516119,0.3090169943749474,,intact
1079,1274,19.115703686398952,18.98369312419537,8.565401897601228,212.13093954369543,9.565401897601228,836.6996020095589,76.37077465210415,2082,0.0316263837032311,1892,190,0,0.9087415946205571,0.0912584053794428,0.0,True,456.0,12.047792665040705,0.6324400737856599,456,171,0.2727272727272727,,0.2780955713163017,0.2775563351996301,,intact
1079,1311,19.115703686398952,18.972424867947545,4.55269276785519,112.752093345366,5.55269276785519,840.3609559233628,84.99444198889256,968,0.0147042936718192,880,88,0,0.9090909090909092,0.0909090909090909,0.0,True,511.0,12.753679933255228,0.6696931782855904,511,138,0.2126348228043143,,0.2817290466902531,0.3874258867227931,,intact
1084,1322,19.158292779726388,19.02511590792417,3.16227766016838,78.31704094788851,4.16227766016838,950.6310862655748,89.33205002685875,1013,0.0153878610429265,958,55,0,0.945705824284304,0.0542941757156959,0.0,True,683.0,14.744682168956,0.7723083232076547,683,0,0.0,,0.2742918851774317,0.4364916731037084,,intact
1084,1603,19.158292779726388,19.078828492978403,1.0,24.7660229,2.0,963.2285666256578,47.96782643012609,584,0.0088711854383703,574,10,0,0.9828767123287672,0.0171232876712328,0.0,True,1094.0,18.66094894385243,0.9760645321996754,1094,0,0.0,,0.3333333333333333,0.4706635950947079,,intact
1084,1686,19.158292779726388,18.975961447914905,4.0,99.0640916,5.0,944.3968315507794,73.38010644818162,1415,0.0214943962248184,1299,116,0,0.9180212014134276,0.0819787985865724,0.0,True,827.0,16.224742705941285,0.8509274946922086,827,0,0.0,,0.2708131845707603,0.424807680927192,,intact
1084,2149,19.158292779726388,18.843099323084772,1.0,24.7660229,2.0,931.4156576922024,11.390875365977466,580,0.0088104238942718,573,6,1,0.9879310344827588,0.0103448275862068,0.0017241379310344,True,865.0,16.5933134590105,0.8733002945848924,865,24,0.0269966254218222,0.4494897427831781,0.3203772410170408,0.4608128488913787,0.1291125017661373,intact
1084,2258,19.158292779726388,18.540867052652377,1.0,24.7660229,2.0,949.5011801364258,87.41505265314045,469,0.0071242910455405,458,8,3,0.976545842217484,0.0170575692963752,0.0063965884861407,True,901.0,16.93508805561977,0.898433181583781,901,41,0.0435244161358811,0.4494897427831781,0.3333333333333333,0.4494897427831781,0.1161564094498447,intact
1085,1130,19.15547385304978,19.33870769926697,1.0,24.7660229,2.0,1191.136168639203,26.71003578033576,591,0.0089775181405425,591,0,0,1.0,0.0,0.0,True,574.0,13.517021664164629,0.7022890794960214,579,32,0.0523731587561374,,0.3333333333333333,,,intact
1085,1517,19.15547385304978,18.935210909264544,3.16227766016838,78.31704094788851,4.16227766016838,1210.3905461460322,84.32604409279028,374,0.0056812043732029,340,34,0,0.9090909090909092,0.0909090909090909,0.0,True,423.0,11.603666741842574,0.6092653263783202,424,229,0.3506891271056661,,0.2898979485566356,0.439607805437114,,intact
1086,1384,19.140932364460387,19.116574749782277,4.242640687119285,105.07333641366796,5.242640687119285,796.0592993839437,80.40598373110731,1087,0.0165119496087474,1081,6,0,0.9944802207911684,0.0055197792088316,0.0,True,472.0,12.257335203001883,0.6407806533969733,474,0,0.0,,0.304845440523399,0.4340578300578996,,intact
1086,1568,19.140932364460387,18.885809838403,4.196152422706632,103.92200699264292,5.196152422706632,809.3165515114406,63.232922800559166,1205,0.018304415159651,1091,114,0,0.9053941908713692,0.0946058091286307,0.0,True,453.0,12.008096370418468,0.6315606162819946,453,0,0.0,,0.2708131845707603,0.3956439237389599,,intact
1086,1922,19.140932364460387,18.838167337265784,1.0,24.7660229,2.0,781.9505956124763,21.29938447092473,566,0.0085977584899273,561,5,0,0.991166077738516,0.0088339222614841,0.0,True,677.0,14.679774962390477,0.7730449156341256,677,0,0.0,,0.3333333333333333,0.4721359549995794,,intact
1087,1152,19.376932883955828,19.07489254970354,1.0,24.7660229,2.0,1301.565453045659,79.63401700659544,628,0.009539562423453,625,3,0,0.9952229299363056,0.0047770700636942,0.0,True,585.0,13.64592552440169,0.709767371015709,585,0,0.0,,0.3333333333333333,0.4364916731037084,,intact
1085,1909,19.15547385304978,18.73059177664537,1.0,24.7660229,2.0,1226.7687139653422,9.817745090591936,588,0.0089319469824687,581,6,1,0.988095238095238,0.010204081632653,0.0017006802721088,True,459.0,12.087358593107094,0.6380899358223676,459,380,0.4529201430274135,0.4721359549995794,0.3333333333333333,0.4746807650256203,0.138802621666246,intact
1086,1098,19.140932364460387,19.0759860302066,1.0,24.7660229,2.0,810.9316629140967,53.895263549735205,613,0.0093117066330839,609,4,0,0.9934747145187602,0.0065252854812398,0.0,True,637.0,14.239501307948768,0.7451935899643771,637,0,0.0,,0.3333333333333333,0.4633576589174196,,intact
1086,1138,19.140932364460387,19.158726387131555,1.414213562373095,35.02444547122265,2.414213562373095,786.398199134837,48.38822316686255,693,0.0105269375150524,686,7,0,0.98989898989899,0.0101010101010101,0.0,True,643.0,14.306406146065385,0.7470774733976309,643,0,0.0,,0.3090169943749474,0.4494897427831781,,intact
1086,1217,19.140932364460387,19.127456350710094,1.0,24.7660229,2.0,790.6253162383113,61.93431530384347,534,0.0081116661371399,534,0,0,1.0,0.0,0.0,True,623.0,14.082153922340916,0.7359679565896339,623,0,0.0,,0.3333333333333333,,,intact
1087,1488,19.376932883955828,18.92099561361999,3.1815405503520555,78.79410612729761,4.181540550352056,1289.5293216102762,66.45470458968386,740,0.0112408856582089,740,0,0,1.0,0.0,0.0,True,487.0,12.450578884995911,0.6501959439286127,489,0,0.0,,0.3021694792519622,,,intact
1087,1592,19.376932883955828,18.87397760028673,1.0,24.7660229,2.0,1308.0340950316272,58.73565456058551,579,0.0087952335082472,576,3,0,0.9948186528497408,0.005181347150259,0.0,True,599.0,13.808244704671576,0.7219825374018155,599,0,0.0,,0.3333333333333333,0.4772255750516612,,intact
1087,2090,19.376932883955828,19.211695510669102,1.0,24.7660229,2.0,1316.8928167403535,10.932346816249972,565,0.0085825681039027,543,22,0,0.9610619469026548,0.0389380530973451,0.0,True,704.0,14.96964127403822,0.7758576501321495,704,0,0.0,,0.3333333333333333,0.4494897427831781,,intact
1088,1100,19.21212671090965,19.110911418166676,9.634842514655627,238.61673035585488,10.634842514655627,963.6048638358644,79.3183887620875,1787,0.0271452198259721,1699,88,0,0.9507554560716284,0.0492445439283715,0.0,True,520.0,12.865501965161371,0.6714239054758085,520,0,0.0,,0.2779262976266636,0.2689276279302262,,intact
1084,1838,19.158292779726388,19.045759829686475,6.69041575982343,165.69498991830795,7.69041575982343,934.387464621657,46.16176754384954,1312,0.0199297864642839,1166,146,0,0.8887195121951219,0.111280487804878,0.0,True,748.0,15.430353037616328,0.807786189353877,748,0,0.0,,0.2661832955178855,0.3704152082810797,,intact
1084,1868,19.158292779726388,18.839961085431145,4.773112505913769,118.21101362573678,5.773112505913769,962.8167006831184,55.31621096164522,1108,0.0168309477152642,927,181,0,0.8366425992779783,0.1633574007220216,0.0,True,550.0,13.231418571003069,0.696422452355665,550,0,0.0,,0.2612038749637414,0.39564392373896,,intact
1084,1896,19.158292779726388,18.90497783189938,3.414213562373095,84.55649127122264,4.414213562373095,964.8000603201344,47.37281534454696,827,0.0125624492423497,790,37,0,0.9552599758162033,0.0447400241837968,0.0,True,746.0,15.40971041561482,0.8096892446708555,746,0,0.0,,0.2898979485566356,0.3956439237389599,,intact
1084,2118,19.158292779726388,18.72378461229509,1.0,24.7660229,2.0,942.2547146735178,65.07030122256842,488,0.007412908380008,481,7,0,0.985655737704918,0.0143442622950819,0.0,True,760.0,15.553633450087505,0.8211605339977118,760,0,0.0,,0.3333333333333333,0.4364916731037084,,intact
1094,1339,19.167611016983425,19.02929222806954,10.099504938362076,250.1245705821383,11.099504938362076,1037.484417748069,79.08354943027184,1302,0.0197778826040379,1256,46,0,0.9646697388632872,0.0353302611367127,0.0,True,932.0,17.22396045987371,0.9018511448099894,932,0,0.0,,0.2511076889886642,0.4106839840959456,,intact
1088,1137,19.21212671090965,19.062418001057488,3.47213595499958,85.99099857343296,4.47213595499958,957.1446715949368,58.71180892634159,1079,0.0163904265205506,1071,8,0,0.9925857275254866,0.0074142724745134,0.0,True,939.0,17.288521716057144,0.9033952903247268,941,179,0.1598214285714285,,0.2843646522044218,0.3621554859491163,,intact
1088,1366,19.21212671090965,19.09193658950527,1.0,24.7660229,2.0,980.4219528172538,50.76058693650899,594,0.0090230892986163,594,0,0,1.0,0.0,0.0,True,918.0,17.094106455639025,0.8925479431031462,919,193,0.1735611510791367,,0.3333333333333333,,,intact
1088,1771,19.21212671090965,19.06548343779137,7.152147760599405,177.13025522318858,8.152147760599405,976.0915673471612,69.97938179899387,1600,0.0243046176393707,1542,58,0,0.96375,0.03625,0.0,True,485.0,12.424986712231869,0.6492038904186143,485,234,0.325452016689847,,0.2779262976266636,0.3320871881561812,,intact
1089,1450,19.0562841681182,19.06920442909685,1.0,24.7660229,2.0,901.999992113012,89.0571781556063,496,0.0075344314682049,496,0,0,1.0,0.0,0.0,True,998.0,17.823390990813817,0.9349855777122164,998,0,0.0,,0.3203772410170408,,,intact
1096,1141,19.037200232399154,19.04795335934869,1.0,24.7660229,2.0,1159.7490419453802,56.847226346059045,593,0.0090078989125917,591,2,0,0.9966273187183812,0.0033726812816188,0.0,True,563.0,13.38687663054658,0.7029971192473911,564,109,0.1619613670133729,,0.3333333333333333,0.4860679774997897,,intact
1096,1284,19.037200232399154,19.019837933964556,1.0,24.7660229,2.0,1160.4371272599074,59.99998700705364,573,0.0087040911920996,573,0,0,1.0,0.0,0.0,True,615.0,13.991446672986724,0.7352882592609589,616,103,0.1432545201668984,,0.3333333333333333,,,intact
1096,1469,19.037200232399154,18.954057663790387,3.7320508075688767,92.42805576421428,4.732050807568877,1177.6463782830756,69.50649773331605,849,0.012896637734891,845,4,0,0.9952885747938752,0.0047114252061248,0.0,True,639.0,14.261837794318172,0.7507957663991226,639,51,0.0739130434782608,,0.2898979485566356,0.3538697821232158,,intact
1091,1439,19.14028073606864,19.0222573689338,6.348469228349534,157.22633428924988,7.348469228349534,1110.1858580111632,64.41686855459535,1366,0.0207500673096127,1352,14,0,0.9897510980966324,0.0102489019033674,0.0,True,534.0,13.037541149394093,0.6832638391881539,534,0,0.0,,0.2766967754673748,0.3594745460968661,,intact
1091,1605,19.14028073606864,18.945193273734045,1.0,24.7660229,2.0,1085.2312338431966,42.384647751932576,393,0.0059698217076704,391,2,0,0.9949109414758268,0.005089058524173,0.0,True,749.0,15.440663999700892,0.8108426848370944,749,0,0.0,,0.3203772410170408,0.474744871391589,,intact
1092,2027,19.11809891971958,18.74939919685421,3.0,74.2980687,4.0,1145.0419312479903,78.4384364736431,821,0.0124713069262021,816,5,0,0.9939098660170524,0.0060901339829476,0.0,True,513.0,12.778613837669742,0.6749119679536906,513,0,0.0,,0.303832434700687,0.4641016151377546,,intact
1089,1544,19.0562841681182,18.902528279411268,1.0,24.7660229,2.0,914.2050382216988,51.4596420789895,533,0.0080964757511153,533,0,0,1.0,0.0,0.0,True,904.0,16.96325844612841,0.8937718201577961,905,323,0.263029315960912,,0.3333333333333333,,,intact
1089,1709,19.0562841681182,18.90698153915677,9.838393244542416,243.6578723935428,10.838393244542416,909.1450336796476,73.65045343150621,2073,0.0314896702290096,2024,49,0,0.9763627592860588,0.0236372407139411,0.0,True,547.0,13.195283541573993,0.6951606135952291,547,26,0.0453752181500872,,0.2694832810057483,0.1942770537447866,,intact
1089,2189,19.0562841681182,18.710155415011236,6.28538328578604,155.6639463910543,7.28538328578604,891.1147266683736,59.91193072257915,1491,0.0226488655626885,1446,45,0,0.9698189134808852,0.0301810865191146,0.0,True,471.0,12.244343853084386,0.6484245795070411,474,127,0.2113144758735441,,0.2766967754673748,0.3190428972593295,,intact
1090,1245,19.09455604986461,18.985459480466897,10.58090860936498,262.04702492234026,11.58090860936498,685.3867609921722,54.247900133216405,2607,0.0396013363661496,2427,180,0,0.9309551208285386,0.0690448791714614,0.0,True,529.0,12.976360421598397,0.6815312567959674,529,0,0.0,,0.2784589286804264,0.2089454172900136,,intact
1098,1384,19.0759860302066,19.116574749782277,1.0,24.7660229,2.0,807.3262814469765,41.26677516459756,500,0.0075951930123033,500,0,0,1.0,0.0,0.0,True,590.0,13.704117368456696,0.7176328106093905,591,0,0.0,,0.3333333333333333,,,intact
1098,1453,19.0759860302066,18.926995295539992,1.0,24.7660229,2.0,832.7725030103775,56.79601569552364,546,0.0082939507694352,541,5,0,0.9908424908424908,0.0091575091575091,0.0,True,767.0,15.625097846188597,0.8223090558215109,767,0,0.0,,0.3333333333333333,0.4641016151377545,,intact
1090,1481,19.09455604986461,18.9052004870142,3.47213595499958,85.99099857343296,4.47213595499958,719.1469843190214,25.115470588849924,722,0.010967458709766,664,58,0,0.9196675900277008,0.0803324099722991,0.0,True,342.0,10.433694507453072,0.5491453345142966,343,0,0.0,,0.2817290466902531,0.4176890859898589,,intact
1090,1860,19.09455604986461,18.810770247630877,1.0,24.7660229,2.0,715.7791740161442,35.279492653121295,567,0.0086129488759519,566,1,0,0.9982363315696648,0.001763668430335,0.0,True,742.0,15.368341990871128,0.8108803427916438,742,0,0.0,,0.3203772410170408,0.4772255750516612,,intact
1091,1207,19.14028073606864,19.08188865983009,3.1815405503520555,78.79410612729761,4.181540550352056,1092.943139315944,69.60041820921985,1113,0.0169068996453872,1106,7,0,0.9937106918238994,0.0062893081761006,0.0,True,1015.0,17.974552413802897,0.9405302052651976,1015,0,0.0,,0.2898979485566356,0.4494897427831781,,intact
1091,1237,19.14028073606864,18.997373797670196,2.863703305156273,70.92254163430594,3.863703305156273,1105.9067462623234,74.43837191591317,878,0.0133371589296046,762,116,0,0.8678815489749431,0.1321184510250569,0.0,True,759.0,15.543397428281152,0.8151207838190752,759,0,0.0,,0.2742918851774317,0.4142135623730951,,intact
1101,1385,19.02005790803394,18.98413474407907,3.0,74.2980687,4.0,865.3873060295474,88.08808179868723,730,0.0110889817979628,682,48,0,0.9342465753424658,0.0657534246575342,0.0,True,606.0,13.888692920047486,0.730903195191296,609,77,0.1122448979591836,,0.3030009569763247,0.3733744816363991,,intact
1101,1736,19.02005790803394,18.814143045925853,5.422466567392307,134.29293118252227,6.422466567392307,853.3488176376716,54.92549879517628,1059,0.0160866188000584,930,68,61,0.8781869688385269,0.0642115203021718,0.0576015108593012,True,922.0,17.131308037083887,0.9055990402932452,923,24,0.0253431890179514,0.356789172325331,0.2714970279031851,0.3700091050761045,0.0852921444221458,intact
1101,1752,19.02005790803394,18.888932861040757,1.0,24.7660229,2.0,879.0932647191394,47.248002073731,560,0.0085066161737797,531,29,0,0.9482142857142856,0.0517857142857142,0.0,True,571.0,13.481652161769508,0.711264103225219,571,0,0.0,,0.3333333333333333,0.414213562373095,,intact
1101,1871,19.02005790803394,18.76907258044186,1.0,24.7660229,2.0,846.847732046509,0.8813873513091462,571,0.0086737104200504,557,14,0,0.9754816112084064,0.0245183887915936,0.0,True,850.0,16.448811606198852,0.8705578240925702,855,148,0.1475573280159521,,0.3333333333333333,0.4142135623730951,,intact
1098,1568,19.0759860302066,18.885809838403,5.324555320336759,131.868058995777,6.324555320336759,820.5835335744736,85.8260873972683,1066,0.0161929515022307,805,261,0,0.7551594746716698,0.2448405253283302,0.0,True,333.0,10.295493776366548,0.5424134206927673,333,0,0.0,,0.252650308587072,0.3704152082810797,,intact
1099,1306,18.97264594282455,18.94851839197028,3.414213562373095,84.55649127122264,4.414213562373095,1250.905216461625,79.83056386691715,704,0.0106940317613231,642,39,23,0.9119318181818182,0.0553977272727272,0.0326704545454545,True,940.0,17.297725082009,0.912299260080332,940,1,0.0010626992561105,0.3956439237389599,0.2817290466902531,0.4068781988545112,0.1139148770487067,intact
1100,1771,19.110911418166676,19.06548343779137,1.0,24.7660229,2.0,971.5589749481748,49.66715796201755,587,0.0089167565964441,576,11,0,0.9812606473594548,0.0187393526405451,0.0,True,690.0,14.820047957642227,0.7763985055979857,690,0,0.0,,0.3333333333333333,0.4772255750516612,,intact
1101,1150,19.02005790803394,19.291781846792777,1.0,24.7660229,2.0,880.2947903683532,40.81122512640034,728,0.0110586010259136,716,12,0,0.9835164835164836,0.0164835164835164,0.0,True,1382.0,20.97389479104915,1.09490407797014,1382,0,0.0,,0.3333333333333333,0.4772255750516612,,intact
1103,1765,19.14701209109756,18.8616831565584,1.0,24.7660229,2.0,951.8682122785968,84.5204828051201,473,0.0071850525896389,473,0,0,1.0,0.0,0.0,True,795.0,15.907745268142609,0.8370582133636204,795,0,0.0,,0.3203772410170408,,,intact
1103,2108,19.14701209109756,18.73036495087332,1.0,24.7660229,2.0,946.7966633981722,80.43067907513678,547,0.0083091411554598,547,0,0,1.0,0.0,0.0,True,908.0,17.000746355818674,0.8976728423924717,911,264,0.2246808510638298,,0.3333333333333333,,,intact
1103,2172,19.14701209109756,18.5921157879217,1.0,24.7660229,2.0,967.5997958267492,20.196919917384108,568,0.0086281392619766,517,51,0,0.9102112676056338,0.0897887323943662,0.0,True,1295.0,20.302987529130014,1.0759648497556982,1296,0,0.0,,0.3203772410170408,0.4494897427831781,,intact
1104,1693,19.12027588386043,18.926773152922483,9.3166247903554,230.7357429086495,10.3166247903554,762.0801990013854,60.41966591069839,1535,0.0233172425477712,1418,117,0,0.9237785016286644,0.0762214983713355,0.0,True,354.0,10.61516366850092,0.5580019442894745,354,0,0.0,,0.2668219317297468,0.3455110085502099,,intact
1101,2188,19.02005790803394,18.578984294018447,2.23606797749979,55.37851073671648,3.23606797749979,862.8762427710483,80.98950388533518,802,0.0121826895917345,802,0,0,1.0,0.0,0.0,True,640.0,14.27299292922217,0.7592210914587108,640,28,0.0419161676646706,,0.2989350844248255,,,intact
1102,1257,19.128543830037398,18.994506901970905,9.899494936611664,245.17111829855853,10.899494936611664,642.9585787379806,63.930089374955465,128,0.0019443694111496,122,6,0,0.953125,0.046875,0.0,True,102.0,5.698035485213008,0.2989286206535885,102,0,0.0,,0.1536380110935867,0.2188684557903054,,intact
1102,1571,19.128543830037398,18.955386607364503,7.810249675906654,193.42882232822177,8.810249675906654,645.3878727475449,71.53423024016563,186,0.0028254118005768,186,0,0,1.0,0.0,0.0,False,266.0,9.201653640780462,0.4832302514523867,266,0,0.0,,0.2812988957811848,,,intact
1102,1713,19.128543830037398,18.877551159825472,4.196152422706632,103.92200699264292,5.196152422706632,662.822514011533,59.62886358754308,917,0.0139295839845643,911,6,0,0.9934569247546348,0.0065430752453653,0.0,True,470.0,12.231338704589191,0.6436514305324754,470,0,0.0,,0.2933997741163456,0.425936315459438,,intact
1104,1734,19.12027588386043,18.994948019177333,1.0,24.7660229,2.0,767.840490405656,19.414481275569617,590,0.0089623277545179,588,2,0,0.9966101694915256,0.0033898305084745,0.0,True,796.0,15.91774699517169,0.8352435255616093,797,0,0.0,,0.3333333333333333,0.3668426324888971,,intact
1104,1735,19.12027588386043,18.755509147057563,1.0,24.7660229,2.0,763.477295807144,45.990019819158405,528,0.0080205238209923,527,1,0,0.9981060606060606,0.0018939393939393,0.0,True,540.0,13.110581167104948,0.69229356732291,541,25,0.0441696113074204,,0.3333333333333333,0.4772255750516612,,intact
1104,2017,19.12027588386043,18.745550147279246,1.414213562373095,35.02444547122265,2.414213562373095,745.4905390877137,76.91500921321563,587,0.0089167565964441,576,11,0,0.9812606473594548,0.0187393526405451,0.0,True,890.0,16.83139324903241,0.8890017735353665,890,0,0.0,,0.3090169943749474,0.4270509831248423,,intact
1105,1688,19.20716673903896,18.883132139538475,1.0,24.7660229,2.0,1102.841623605448,13.837343917366958,564,0.0085673777178781,546,18,0,0.9680851063829788,0.0319148936170212,0.0,True,582.0,13.610890997982688,0.7146644368095344,582,299,0.3393870601589103,,0.3333333333333333,0.4142135623730951,,intact
1102,1777,19.128543830037398,18.94275411167133,25.96150997149434,642.9633504726072,26.96150997149434,632.8798708110199,39.99157787742688,67,0.0010177558636486,67,0,0,1.0,0.0,0.0,False,123.0,6.257165172872317,0.3287077410627141,123,0,0.0,,0.0497713427566349,,,intact
1102,2348,19.128543830037398,18.41806081810585,4.123105625617661,102.1129283431658,5.123105625617661,654.2786200924845,83.35877843913433,460,0.006987577571319,457,3,0,0.9934782608695653,0.0065217391304347,0.0,True,402.0,11.31196597616364,0.6025560011175626,402,0,0.0,,0.2933997741163456,0.3266316347104093,,intact
1103,1161,19.14701209109756,19.2396833625168,4.123105625617661,102.1129283431658,5.123105625617661,944.2841180908636,75.00437682601081,947,0.0143852955653025,938,9,0,0.9904963041182682,0.0095036958817317,0.0,True,528.0,12.964089628857147,0.6754470253644351,528,0,0.0,,0.2933997741163456,0.4364916731037084,,intact
1103,1487,19.14701209109756,18.998917152402665,1.0,24.7660229,2.0,933.8840644051368,32.55168429378856,563,0.0085521873318535,541,22,0,0.960923623445826,0.039076376554174,0.0,True,674.0,14.647213499088313,0.7679568325935637,675,54,0.074074074074074,,0.3333333333333333,0.4494897427831781,,intact
1105,2203,19.20716673903896,18.451311982226425,2.6502815398728847,65.63693330793913,3.6502815398728847,1074.8589814596692,62.6452556814537,569,0.0086433296480012,554,10,5,0.9736379613356766,0.0175746924428822,0.0087873462214411,True,674.0,14.647213499088313,0.7778972489835162,674,119,0.1500630517023959,0.4026997478492771,0.2898979485566356,0.4270509831248423,0.1128017992926415,intact
1106,1455,19.04948852956644,19.10262819841987,10.464089183493986,259.1538723460544,11.464089183493986,1158.898275159282,79.91108998518905,1799,0.0273275044582674,1031,145,623,0.5730961645358532,0.0806003335186214,0.3463035019455253,True,145.0,6.793742230659745,0.3561397276642439,424,191,0.3105691056910569,0.2795346469030054,0.2592192604530755,0.2461924989228624,0.0203153864499299,mixed
1106,1787,19.04948852956644,18.760484683300074,7.0670198723450905,175.0219759932536,8.06701987234509,1158.9195355832285,79.08073606521835,1572,0.0238792868306817,1523,49,0,0.9688295165394402,0.0311704834605597,0.0,True,476.0,12.309163489997376,0.6511067024934384,476,216,0.3121387283236994,,0.2779262976266636,0.2521127429279827,,intact
1106,1794,19.04948852956644,18.96556898975952,1.0,24.7660229,2.0,1176.969196712253,43.51069633290268,550,0.0083547123135336,543,5,2,0.9872727272727272,0.009090909090909,0.0036363636363636,True,707.0,15.001502909106808,0.7892400479194538,707,68,0.0877419354838709,0.4431747586863372,0.3333333333333333,0.4721359549995794,0.1098414253530039,intact
1106,1908,19.04948852956644,18.81661566299282,1.0,24.7660229,2.0,1173.6178530132197,56.98082582760127,521,0.00791419111882,486,15,20,0.9328214971209212,0.0287907869481765,0.0383877159309021,True,648.0,14.361922094451575,0.7585634910534954,648,155,0.1930261519302615,0.4494897427831781,0.3333333333333333,0.3874258867227931,0.1161564094498447,intact
1106,1945,19.04948852956644,18.81369340935455,1.0,24.7660229,2.0,1147.791566894309,34.53380620375853,544,0.008263569997386,519,17,8,0.9540441176470588,0.03125,0.0147058823529411,True,623.0,14.082153922340916,0.7438441885342626,623,348,0.3583934088568486,0.4142135623730951,0.3333333333333333,0.4641016151377545,0.0808802290397617,intact
1106,2153,19.04948852956644,18.840185279936787,1.0,24.7660229,2.0,1173.4106523220162,58.74192529129927,599,0.0090990412287394,589,10,0,0.98330550918197,0.01669449081803,0.0,True,541.0,13.122714979204218,0.6926802825055131,541,0,0.0,,0.3333333333333333,0.4746807650256203,,intact
1106,2245,19.04948852956644,18.702423381117757,2.6502815398728847,65.63693330793913,3.6502815398728847,1159.5650617361866,79.92964435599828,647,0.0098281797579205,626,15,6,0.9675425038639875,0.0231839258114374,0.0092735703245749,True,575.0,13.528790949515026,0.7167208368954808,576,203,0.2605905006418485,0.388383221999125,0.2871313003805287,0.4415184401122529,0.1012519216185963,intact
1107,1347,19.12767385646803,19.07467383855808,1.0,24.7660229,2.0,1192.0470084132703,40.8453829462182,565,0.0085825681039027,542,23,0,0.95929203539823,0.0407079646017699,0.0,True,815.0,16.106599803800595,0.8432256536892183,815,0,0.0,,0.3333333333333333,0.4494897427831781,,intact
1107,1353,19.12767385646803,18.975961447914905,1.0,24.7660229,2.0,1211.8582015323427,73.6303414696905,590,0.0089623277545179,582,8,0,0.9864406779661016,0.0135593220338983,0.0,True,832.0,16.273715780512877,0.8541817939686698,832,0,0.0,,0.3333333333333333,0.4633576589174196,,intact
1107,1624,19.12767385646803,18.771331247649453,9.954451150103322,246.53216514039025,10.954451150103322,1196.552973874736,66.32289855156563,1769,0.0268717928775292,1747,22,0,0.9875635952515546,0.0124364047484454,0.0,True,505.0,12.678584010953838,0.6690721287338698,505,0,0.0,,0.2645644554438015,0.3186480903438974,,intact
1107,2210,19.12767385646803,18.64148069877546,5.324555320336759,131.868058995777,6.324555320336759,1206.13197801081,89.03171159231306,1339,0.0203399268869483,886,453,0,0.6616878267363704,0.3383121732636295,0.0,True,491.0,12.501606061472312,0.6620008421521162,493,0,0.0,,0.23166247903554,0.375,,intact
1108,1268,19.096301957575434,19.054530918958243,1.8284271247461903,45.2828680424453,2.8284271247461903,677.6995973749174,87.69230507415142,461,0.0070027679573436,452,9,0,0.980477223427332,0.0195227765726681,0.0,True,514.0,12.791062563308351,0.6705522054893878,515,0,0.0,,0.3090169943749474,0.4270509831248423,,intact
1108,1342,19.096301957575434,19.040054286655486,1.7320508075688772,42.89600996421431,2.732050807568877,690.787444479716,52.91843782119121,676,0.0102687009526341,653,23,0,0.9659763313609468,0.0340236686390532,0.0,True,584.0,13.63425735166143,0.715026745835161,584,0,0.0,,0.3090169943749474,0.4270509831248423,,intact
1108,1383,19.096301957575434,19.046856657672,1.0,24.7660229,2.0,667.3767005045431,55.60061277312133,580,0.0088104238942718,579,1,0,0.9982758620689656,0.0017241379310344,0.0,True,488.0,12.463355264843006,0.6535040996767834,489,0,0.0,,0.3333333333333333,0.5,,intact
1108,1550,19.096301957575434,18.95427916732744,2.146264369941973,53.15443253543696,3.146264369941973,686.1666058165983,68.028054113979,685,0.0104054144268555,683,2,0,0.997080291970803,0.002919708029197,0.0,True,566.0,13.422495877444907,0.705508062196733,566,0,0.0,,0.2989350844248255,0.4707592200561264,,intact
1109,1110,19.1805980871652,19.20867656686296,1.0,24.7660229,2.0,1066.909090952291,51.83476251108152,591,0.0089775181405425,550,41,0,0.9306260575296108,0.0693739424703891,0.0,True,905.0,16.97263818610208,0.8842385452219611,905,0,0.0,,0.3333333333333333,0.4494897427831781,,intact
1109,1171,19.1805980871652,19.02115770206607,9.510746888517914,235.5433752371384,10.510746888517914,1082.071266016081,82.11472382763188,1660,0.0252160408008471,1051,609,0,0.6331325301204819,0.366867469879518,0.0,True,232.0,8.593479713983122,0.4498997251014073,256,0,0.0,,0.2325672450543258,0.3186651818838306,,intact
1109,1177,19.1805980871652,19.124628325595985,9.839639641948532,243.6887407002452,10.839639641948532,1096.111400948953,44.89097528257788,2060,0.0312921952106898,1230,113,717,0.5970873786407767,0.0548543689320388,0.3480582524271844,True,289.0,9.591222920311855,0.5007788136773206,355,233,0.3962585034013605,0.3637753569896289,0.1942770537447866,0.2597106754733818,0.1694983032448422,cohesive
1109,1576,19.1805980871652,18.975519447508336,10.0,247.660229,11.0,1054.1866039144916,3.632900196561276,1887,0.0286642584284328,1684,203,0,0.8924218335983042,0.1075781664016958,0.0,True,577.0,13.552298857686369,0.7103604734088058,577,0,0.0,,0.25,0.3254969626360192,,intact
1108,2037,19.096301957575434,18.813918230326685,1.0,24.7660229,2.0,664.5012045390597,44.40238719636416,549,0.008339521927509,549,0,0,1.0,0.0,0.0,True,620.0,14.048207338801282,0.7411303479204975,620,0,0.0,,0.3203772410170408,,,intact
