Repository: AmiraliKhosrozadeh/ice-bonded-granular-microCT

# Grain-scale kinematics, ice-bond failure and damage evolution in ice-bonded granular media under in-situ uniaxial compression

Analysis code, per-specimen tables and supplementary material for the paper of

## Results for every specimen

The paper shows one or two specimens per figure.  The same rendering for
every specimen and every scan is in [`supplementary/`](supplementary/README.md):
the void and crack classes (Fig. 11 of the paper), the crack orientation
classes (Fig. 12), the ice-path maps (Fig. 18) and the per-scan tables behind
Tables 2–4, each as one sheet per material, compiled with their text in
[`supplementary/supplementary.pdf`](supplementary/supplementary.pdf).

File: paper/data/bonds/Alumina_75_1000_T5/Alumina_75_1000_T5_throats_scan03_classified.csv (part 44 of 64)
bead_a,bead_b,r_a_vox,r_b_vox,gap_vox,gap_um,dsum_min,z_mid,axis_dip_deg,lens_vox,lens_mm3,binder_vox,pore_vox,crack_vox,binder_frac,pore_frac,crack_frac,connected,bond_area_vox,r_bond_vox,r_bond_over_R,neck_binder_vox,neck_crack_vox,neck_severed,q_crack_med,q_binder_med,q_pore_med,dq_paired,cls
1108,2097,19.096301957575434,18.949626505423957,3.685557720282968,91.27660689979976,4.685557720282968,675.5826269711297,82.03576280766947,799,0.0121371184336607,703,96,0,0.8798498122653317,0.1201501877346683,0.0,True,490.0,12.4888688130694,0.6565153916648472,490,0,0.0,,0.2791745113185196,0.4026997478492771,,intact
1108,2150,19.096301957575434,18.70037559577552,1.0,24.7660229,2.0,660.3458399003191,17.9324823048447,569,0.0086433296480012,569,0,0,1.0,0.0,0.0,True,682.0,14.733884157863644,0.7796391170661175,682,0,0.0,,0.3203772410170408,,,intact
1108,2222,19.096301957575434,18.47955144887965,8.00692826708518,198.2997688212889,9.00692826708518,668.0050381427457,62.77492886936115,1993,0.0302744393470411,1817,176,0,0.911690918213748,0.0883090817862518,0.0,True,470.0,12.231338704589191,0.6510212062136688,470,0,0.0,,0.2843646522044218,0.2457857925914387,,intact
1110,1165,19.20867656686296,19.04554044892911,3.414213562373095,84.55649127122264,4.414213562373095,1049.4743676868502,74.74940236718686,924,0.0140359166867365,893,31,0,0.9664502164502164,0.0335497835497835,0.0,True,879.0,16.727055627203253,0.8745208728385687,879,0,0.0,,0.2843646522044218,0.4211646096066227,,intact
1110,1171,19.20867656686296,19.02115770206607,1.0,24.7660229,2.0,1070.2481694049377,37.3634782826377,587,0.0089167565964441,585,2,0,0.9965928449744464,0.0034071550255536,0.0,True,946.0,17.35284277373209,0.9078167931183246,946,0,0.0,,0.3333333333333333,0.4285107360824662,,intact
1110,1194,19.20867656686296,19.16566143795486,1.0,24.7660229,2.0,1036.9360759457104,17.916438056163077,583,0.0088559950523457,581,2,0,0.9965694682675816,0.0034305317324185,0.0,True,952.0,17.407785949022028,0.9072618241303092,952,0,0.0,,0.3333333333333333,0.4391575887554248,,intact
1110,1576,19.20867656686296,18.975519447508336,1.0,24.7660229,2.0,1042.3635073033483,48.37841025662813,605,0.009190183544887,598,7,0,0.9884297520661156,0.0115702479338842,0.0,True,800.0,15.957691216057308,0.8358270112614836,800,0,0.0,,0.3333333333333333,0.4364916731037084,,intact
1110,1904,19.20867656686296,18.81661566299282,9.0598012700075,224.37524572245485,10.0598012700075,1043.5790633905187,61.76812537907272,1573,0.0238944772167063,1492,81,0,0.9485060394151305,0.0514939605848696,0.0,True,290.0,9.607802401865856,0.5053374655894023,290,0,0.0,,0.2711923793731366,0.331713222674758,,intact
1110,2249,19.20867656686296,18.504916620407347,8.43650317030929,208.9386307118025,9.43650317030929,1055.0821035262986,89.99052613236074,1659,0.0252008504148225,1592,67,0,0.9596142254370102,0.0403857745629897,0.0,True,604.0,13.86575534383214,0.7353187098869344,604,0,0.0,,0.2805278113407927,0.25,,intact
1111,1614,19.24827864750692,18.98082209399017,1.0,24.7660229,2.0,1306.996135529467,36.37116875491795,594,0.0090230892986163,591,3,0,0.9949494949494948,0.005050505050505,0.0,True,878.0,16.717538098337574,0.8745975068250008,904,0,0.0,,0.3333333333333333,0.3660254037844386,,intact
1111,1760,19.24827864750692,19.38561867271492,6.476613454106905,160.3999571188597,7.476613454106905,1335.287555640905,55.25242648475116,361,0.005483729354883,361,0,0,1.0,0.0,0.0,True,294.0,9.673836185197391,0.5007952526774404,294,0,0.0,,0.2857142857142857,,,intact
1115,1842,19.16717781147279,18.77246037745065,3.47213595499958,85.99099857343296,4.47213595499958,1107.8847814221876,88.20973085002157,810,0.0123042126799314,736,74,0,0.908641975308642,0.091358024691358,0.0,True,424.0,11.617374563210364,0.6124135662739179,434,99,0.1857410881801125,,0.2742918851774317,0.414213562373095,,intact
1112,1651,19.03698065431597,18.93876140008429,1.0,24.7660229,2.0,1183.156020201122,21.425674883241,595,0.0090382796846409,595,0,0,1.0,0.0,0.0,True,830.0,16.25414425715935,0.8560277365416736,833,0,0.0,,0.3333333333333333,,,intact
1112,1818,19.03698065431597,18.936986321094576,5.324555320336759,131.868058995777,6.324555320336759,1196.7956299740515,79.26216422325227,1484,0.0225425328605163,1072,412,0,0.7223719676549866,0.2776280323450135,0.0,True,493.0,12.527041705391134,0.6597699794442243,493,0,0.0,,0.2326886375767956,0.347438841905158,,intact
1112,2033,19.03698065431597,18.71265558765685,7.613903745752154,188.5661145256936,8.613903745752154,1210.8374629724833,64.87220424297351,1198,0.0181980824574788,1171,27,0,0.9774624373956594,0.0225375626043405,0.0,True,428.0,11.67204486311899,0.6183924416278825,428,0,0.0,,0.2808687448721165,0.2881995700089595,,intact
1112,2127,19.03698065431597,18.6529235109908,2.449489742783178,60.66411906308329,3.449489742783178,1195.8052314084207,76.00895405976901,533,0.0080964757511153,515,18,0,0.9662288930581614,0.0337711069418386,0.0,True,553.0,13.267455184007076,0.7040323119855345,553,0,0.0,,0.2817290466902531,0.4206322727489687,,intact
1111,2259,19.24827864750692,18.561908648333198,3.16227766016838,78.31704094788851,4.16227766016838,1336.8112923775584,41.89958052562623,122,0.001853227095002,122,0,0,1.0,0.0,0.0,True,193.0,7.837972188868215,0.4145957875078048,193,0,0.0,,0.2871313003805287,,,intact
1112,1162,19.03698065431597,19.03346671588208,4.0197648378370845,99.553588026488,5.0197648378370845,1198.7868878883182,84.46691941259819,1233,0.01872974596834,1090,143,0,0.884022708840227,0.1159772911597729,0.0,True,597.0,13.785173268832098,0.7241928698543889,597,0,0.0,,0.2612038749637414,0.392280956059262,,intact
1112,1588,19.03698065431597,18.971982702736515,1.0,24.7660229,2.0,1219.0483257348155,14.434916690546524,566,0.0085977584899273,566,0,0,1.0,0.0,0.0,True,742.0,15.368341990871128,0.8086693576198029,742,0,0.0,,0.3333333333333333,,,intact
1112,1645,19.03698065431597,19.12071121720645,7.194052389321207,178.16806621772872,8.194052389321207,1182.3425204853045,37.706919064314,1353,0.0205525922912928,1322,31,0,0.9770879526977088,0.0229120473022912,0.0,True,310.0,9.933582672781007,0.5206595150580673,322,0,0.0,,0.2742918851774317,0.2725338062053596,,intact
1119,1452,19.20824521170423,18.991639140592607,41.73743147920945,1033.670183801282,42.73743147920945,619.9259289147201,44.11551763492037,84,0.0012759924260669,80,4,0,0.9523809523809524,0.0476190476190476,0.0,False,27.0,2.9316150714175198,0.1534881647483967,27,0,0.0,,0.0709772977101443,0.0701979626276007,,intact
1119,2113,19.20824521170423,18.92855014787733,40.162171256046406,994.657253040967,41.162171256046406,620.0317620921564,39.53038416613372,66,0.001002565477624,66,0,0,1.0,0.0,0.0,False,126.0,6.333012368467128,0.3321208459575515,126,0,0.0,,0.0472619076345823,,,intact
1120,1122,19.09106327630096,19.07532995694875,1.414213562373095,35.02444547122265,2.414213562373095,678.0165930842459,64.96820954991628,614,0.0093268970191085,611,3,0,0.995114006514658,0.004885993485342,0.0,True,641.0,14.284139352575984,0.7485192150738499,646,298,0.3156779661016949,,0.3090169943749474,0.4270509831248423,,intact
1120,1269,19.09106327630096,18.997814781753213,8.306623862918075,205.7220368107155,9.306623862918077,649.7365352664092,14.709687544083751,118,0.0017924655509035,118,0,0,1.0,0.0,0.0,False,233.0,8.611980229936854,0.4522044580473427,233,0,0.0,,0.1212755023901887,,,intact
1111,1875,19.24827864750692,18.74532368336926,3.685557720282968,91.27660689979976,4.685557720282968,1316.9919702557231,74.98836706884909,851,0.0129270185069403,849,2,0,0.9976498237367802,0.0023501762632197,0.0,True,678.0,14.690612745308144,0.7733203404810894,679,0,0.0,,0.303832434700687,0.4057077327363875,,intact
1111,1882,19.24827864750692,18.846012465210915,4.39834563766817,108.929528784605,5.39834563766817,1320.6061290423704,84.85183265243813,1003,0.0152359571826805,935,68,0,0.9322033898305084,0.0677966101694915,0.0,True,418.0,11.534883286137944,0.6055964266145383,427,0,0.0,,0.2833003940990191,0.4041849114726528,,intact
1111,2146,19.24827864750692,23.74928576117154,4.242640687119285,105.07333641366796,5.242640687119285,1343.7225643670704,30.374073679765047,185,0.0028102214145522,185,0,0,1.0,0.0,0.0,True,167.0,7.2909362219603215,0.3391325216778441,167,0,0.0,,0.2402530733520421,,,intact
1111,2226,19.24827864750692,19.20975487001036,6.4031242374328485,158.57992149580696,7.403124237432848,1339.525816435557,32.61322652747595,105,0.0015949905325837,104,1,0,0.9904761904761904,0.0095238095238095,0.0,True,113.0,5.997417539138688,0.3118941344937421,113,0,0.0,,0.1538730945664672,0.2592192604530755,,intact
1120,1465,19.09106327630096,19.00288462790831,6.834654549917682,169.2672110968505,7.834654549917682,661.8634617404257,70.60513239463715,1607,0.0244109503415429,1601,6,0,0.9962663347853142,0.0037336652146857,0.0,True,352.0,10.585134856802457,0.5557384014605024,352,0,0.0,,0.2791745113185196,0.2693254616103054,,intact
1120,1640,19.09106327630096,18.948075110297165,4.242640687119285,105.07333641366796,5.242640687119285,678.858258257196,64.21149992959019,1102,0.0167398053991165,1083,19,0,0.9827586206896552,0.0172413793103448,0.0,True,530.0,12.988619621707652,0.6829081925937511,530,259,0.3282636248415716,,0.2898979485566356,0.4068781988545112,,intact
1120,1843,19.09106327630096,18.808745987957348,9.3166247903554,230.7357429086495,10.3166247903554,663.9048793592935,76.9091990662513,1239,0.0188208882844877,1211,28,0,0.9774011299435028,0.0225988700564971,0.0,True,246.0,8.848967849484623,0.4669663526686772,246,0,0.0,,0.2757262893750405,0.2407636829020824,,intact
1120,2133,19.09106327630096,18.607067696948167,1.7320508075688772,42.89600996421431,2.732050807568877,659.1669672261762,59.72391911823426,363,0.0055141101269322,363,0,0,1.0,0.0,0.0,True,439.0,11.821084554078958,0.6271443304426572,441,0,0.0,,0.3090169943749474,,,intact
1120,2248,19.09106327630096,18.38398281535765,1.7320508075688772,42.89600996421431,2.732050807568877,675.5268712451344,72.29770302186891,632,0.0096003239675514,623,9,0,0.985759493670886,0.0142405063291139,0.0,True,644.0,14.317526556719258,0.7641098837717575,645,366,0.3620178041543027,,0.3090169943749474,0.4270509831248423,,intact
1121,1493,19.170859434328097,19.171292473472462,1.0,24.7660229,2.0,1166.6813371113878,45.449441514813095,562,0.0085369969458289,562,0,0,1.0,0.0,0.0,True,990.0,17.751810818109593,0.925968415168584,990,2,0.002016129032258,,0.3333333333333333,,,intact
1121,1522,19.170859434328097,18.99979895682492,1.0,24.7660229,2.0,1137.2279138223985,34.46873263067842,586,0.0089015662104195,586,0,0,1.0,0.0,0.0,True,785.0,15.807379942744328,0.8282476964771495,785,0,0.0,,0.3333333333333333,,,intact
1121,1747,19.170859434328097,18.95671536462289,1.414213562373095,35.02444547122265,2.414213562373095,1153.7577498497585,88.33396672636741,506,0.0076863353284509,505,1,0,0.9980237154150198,0.0019762845849802,0.0,True,676.0,14.668929172241665,0.7694656295131184,676,50,0.0688705234159779,,0.3090169943749474,0.4,,intact
1121,1975,19.170859434328097,19.463652966708946,7.246211251235321,179.4598337863316,8.246211251235321,1144.289181650358,68.32915134259453,1410,0.0214184442946954,1399,11,0,0.9921985815602836,0.0078014184397163,0.0,True,409.0,11.410028196686037,0.5906650550288692,409,0,0.0,,0.2808687448721165,0.2989350844248255,,intact
1121,2027,19.170859434328097,18.74939919685421,9.055385138137416,224.2658756994309,10.055385138137416,1151.1939972412486,85.26843732531113,1781,0.0270540775098245,1693,88,0,0.9505895564289724,0.0494104435710275,0.0,True,464.0,12.153015559492998,0.6409774615566266,465,0,0.0,,0.2687959533979826,0.2910540526669016,,intact
1121,2085,19.170859434328097,18.874871117033848,1.0,24.7660229,2.0,1167.4229616545,41.70972557242391,609,0.0092509450889854,609,0,0,1.0,0.0,0.0,True,814.0,16.096715421277896,0.8461772287193825,814,0,0.0,,0.3333333333333333,,,intact
1121,2245,19.170859434328097,18.702423381117757,8.917213725368399,220.84391932666807,9.9172137253684,1154.5353991906911,86.68234290888167,2215,0.0336467050445038,2012,93,110,0.908352144469526,0.0419864559819413,0.0496613995485327,True,398.0,11.255546841497692,0.5943792565511298,398,0,0.0,0.3455110085502099,0.2685019276956926,0.3008613653919205,0.0770090808545173,intact
1122,1220,19.07532995694875,19.06044684241931,7.0,173.3621603,8.0,709.548028234449,2.450960995412849,1514,0.0229982444412545,1479,29,6,0.976882430647292,0.0191545574636723,0.0039630118890356,True,766.0,15.614908671419878,0.8189112682072667,767,372,0.3266022827041264,0.4023903829201195,0.2857142857142857,0.3069068190554251,0.1166760972058337,intact
1122,1548,19.07532995694875,18.955386607364503,1.0,24.7660229,2.0,691.7872883205489,74.9481088601826,448,0.0068052929390238,448,0,0,1.0,0.0,0.0,True,1051.0,18.29053554107052,0.9618822464278124,1051,0,0.0,,0.3333333333333333,,,intact
1122,1640,19.07532995694875,18.948075110297165,3.16227766016838,78.31704094788851,4.16227766016838,687.4561661016148,87.69008179891956,976,0.0148258167600161,957,19,0,0.980532786885246,0.0194672131147541,0.0,True,705.0,14.980269348699055,0.7879499125449626,707,320,0.311587147030185,,0.2843646522044218,0.4415184401122529,,intact
1122,1843,19.07532995694875,18.808745987957348,3.7320508075688767,92.42805576421428,4.732050807568877,672.5027872037124,48.087246845950745,1017,0.015448622587025,1012,5,0,0.9950835791543756,0.0049164208456243,0.0,True,611.0,13.945871807036522,0.7362392487713132,611,0,0.0,,0.2878061171354606,0.4494897427831781,,intact
1125,1486,19.429774522408334,19.077735338303864,24.166091947189145,598.497986567592,25.166091947189145,633.2674708050378,13.224206282794713,89,0.0013519443561899,89,0,0,1.0,0.0,0.0,True,119.0,6.154581744998688,0.31965617965227,119,0,0.0,,0.0394133477468935,,,intact
1123,1216,19.075767344134928,19.006850447424053,6.348469228349534,157.22633428924988,7.348469228349534,1295.5207506048496,69.66606018515598,1680,0.0255198485213392,1498,182,0,0.8916666666666667,0.1083333333333333,0.0,True,588.0,13.680870333281758,0.7184837139170682,588,23,0.0376432078559738,,0.2661832955178855,0.3239758356732812,,intact
1123,1489,19.075767344134928,18.9986966885068,1.0,24.7660229,2.0,1303.8783635665172,33.278101470349554,556,0.0084458546296813,555,1,0,0.9982014388489208,0.0017985611510791,0.0,True,847.0,16.419758633965078,0.862507670226859,847,0,0.0,,0.3333333333333333,0.4772255750516612,,intact
1123,1600,19.075767344134928,18.98987393379821,10.44948974278318,258.7923022630833,11.44948974278318,1298.4730373626337,64.08052846492473,2001,0.030395962435238,1445,556,0,0.7221389305347327,0.2778610694652673,0.0,True,336.0,10.34176589165282,0.5433648584109366,336,0,0.0,,0.2306583719537366,0.3124933089103417,,intact
1123,1923,19.075767344134928,18.899855316066773,8.851841083363698,219.22489897774616,9.851841083363698,1290.5414175618444,83.24778233252646,1712,0.0260059408741266,1628,84,0,0.9509345794392524,0.0490654205607476,0.0,True,553.0,13.267455184007076,0.6987353599292694,553,5,0.0089605734767025,,0.2764030974561977,0.2630562199521932,,intact
1114,1948,23.56329025783256,18.76387558180925,5.0990195135927845,126.28243404118577,6.0990195135927845,1345.0588698668894,35.11489875314855,144,0.0021874155875433,144,0,0,1.0,0.0,0.0,True,158.0,7.091753098990329,0.3350922726958721,158,0,0.0,,0.2532618479214789,,,intact
1114,2606,23.56329025783256,21.271761600480133,57.25833271614081,1418.0611792637626,58.25833271614081,1380.0661008046684,50.37435536183331,121,0.0018380367089774,120,1,0,0.9917355371900828,0.0082644628099173,0.0,False,74.0,4.853342309955121,0.2164976779905421,74,0,0.0,,0.0503136609807157,0.0476403206063438,,intact
1115,1417,19.16717781147279,19.057817996535004,5.0990195135927845,126.28243404118577,6.0990195135927845,1106.447135480964,84.61690029736724,1062,0.0161321899581323,1061,1,0,0.9990583804143126,0.0009416195856873,0.0,True,464.0,12.153015559492998,0.6358674632972517,464,0,0.0,,0.2857142857142857,0.4068781988545112,,intact
1132,1200,19.229143661091097,19.141583948487455,9.0,222.8942061,10.0,667.0367366425573,86.95580736302281,1687,0.0256261812235115,1559,128,0,0.924125666864256,0.0758743331357439,0.0,True,548.0,13.207339536360733,0.6884070414689639,551,0,0.0,,0.2711923793731366,0.3641273890745766,,intact
1129,1284,19.13919459014037,19.019837933964556,1.0,24.7660229,2.0,1132.92035768426,21.010362600778283,582,0.0088408046663211,577,5,0,0.9914089347079038,0.0085910652920962,0.0,True,501.0,12.628271971179554,0.6618758986199307,507,0,0.0,,0.3333333333333333,0.4772255750516612,,intact
1129,1476,19.13919459014037,18.968223466016557,1.0,24.7660229,2.0,1098.4633589102968,30.0209835715035,563,0.0085521873318535,561,2,0,0.9964476021314388,0.0035523978685612,0.0,True,607.0,13.900147514093543,0.7295244980181874,608,327,0.3497326203208556,,0.3333333333333333,0.4142135623730951,,intact
1129,1498,19.13919459014037,19.00046025643065,1.0,24.7660229,2.0,1114.4766675010924,88.30365264611169,467,0.0070939102734913,465,2,0,0.9957173447537472,0.0042826552462526,0.0,True,671.0,14.614579488624488,0.7663718797360026,671,0,0.0,,0.3203772410170408,0.4457195687123781,,intact
1124,1129,19.043565794643428,19.13919459014037,4.123105625617661,102.1129283431658,5.123105625617661,1114.963906860912,89.71959520710419,1170,0.0177727516487898,940,72,158,0.8034188034188035,0.0615384615384615,0.135042735042735,True,441.0,11.847981254502882,0.6205932276821148,453,301,0.3992042440318302,0.4014916240907943,0.2418069030815752,0.3527590363194651,0.1596847210092191,intact
1124,1284,19.043565794643428,19.019837933964556,8.45791845713346,209.46900219569991,9.45791845713346,1132.8151393366047,40.68785619648965,1757,0.0266895082452339,1621,136,0,0.9225953329538988,0.0774046670461013,0.0,True,251.0,8.938444016277748,0.4696607838862148,252,0,0.0,,0.2758872381516119,0.3082031861662814,,intact
1124,1664,19.043565794643428,18.815267043338466,1.8284271247461903,45.2828680424453,2.8284271247461903,1106.5113843268766,65.94465732423608,609,0.0092509450889854,572,37,0,0.9392446633825944,0.0607553366174055,0.0,True,449.0,11.954962939989484,0.6315547545351511,454,165,0.2665589660743134,,0.2989350844248255,0.4270509831248423,,intact
1124,2271,19.043565794643428,18.341739082819966,5.6332495807108,139.51318811729905,6.6332495807108,1122.8173970287105,68.77867388006823,1298,0.0197171210599394,980,318,0,0.7550077041602465,0.2449922958397534,0.0,True,672.0,14.625465582862905,0.7824178848240141,677,0,0.0,,0.25,0.3577747210701756,,intact
1130,1432,19.33870769926697,18.992962830378428,8.719749027788248,215.9535041044565,9.719749027788248,1165.6484051207644,69.55327716832701,1838,0.0279199295132271,1834,4,0,0.997823721436344,0.0021762785636561,0.0,True,303.0,9.82078894558317,0.5124112155763132,303,0,0.0,,0.2711923793731366,0.4223795215650869,,intact
1130,1595,19.33870769926697,18.886032945703032,5.6332495807108,139.51318811729905,6.6332495807108,1174.6771856025173,88.3778633440702,1048,0.0159195245537878,889,159,0,0.8482824427480916,0.1517175572519083,0.0,True,210.0,8.175883811466258,0.4277796878939517,210,0,0.0,,0.2588283628687876,0.3874258867227931,,intact
1130,1606,19.33870769926697,18.958043935630823,1.0,24.7660229,2.0,1155.317816979374,10.62340449695908,560,0.0085066161737797,547,13,0,0.9767857142857144,0.0232142857142857,0.0,True,560.0,13.351162356249093,0.6972477709614874,560,0,0.0,,0.3333333333333333,0.5,,intact
1129,1722,19.13919459014037,18.90052362778289,8.449489742783179,209.26025646308327,9.44948974278318,1103.8218831615286,62.009494734234615,1461,0.0221931539819503,1458,3,0,0.997946611909651,0.002053388090349,0.0,True,448.0,11.941642642883693,0.6278512671661758,448,0,0.0,,0.2799963309266677,0.417140075112121,,intact
1129,1835,19.13919459014037,18.98921189663641,6.082762530298219,150.64583612062765,7.082762530298219,1115.2788621649838,89.46527438009828,1257,0.0190943152329306,1159,98,0,0.9220365950676214,0.0779634049323786,0.0,True,456.0,12.047792665040705,0.6319588870947946,456,0,0.0,,0.2742918851774318,0.3081334165778766,,intact
1129,2184,19.13919459014037,18.86235417591776,1.0,24.7660229,2.0,1128.2106680434356,46.23193761117879,609,0.0092509450889854,608,1,0,0.9983579638752051,0.0016420361247947,0.0,True,570.0,13.469841688927184,0.7089101432075341,570,0,0.0,,0.3333333333333333,0.4142135623730951,,intact
1129,2192,19.13919459014037,18.567450137231525,1.0,24.7660229,2.0,1101.0268238208578,41.26733477369183,599,0.0090990412287394,593,6,0,0.989983305509182,0.010016694490818,0.0,True,650.0,14.38406847937898,0.7629460846160804,656,212,0.2442396313364055,,0.3333333333333333,0.4502966441207314,,intact
1135,1184,19.16717781147279,19.089534785908477,22.11334438749598,547.6595934963119,23.11334438749598,634.2686181209222,19.746862796597014,86,0.0013063731981161,86,0,0,1.0,0.0,0.0,True,164.0,7.225151993843567,0.377719438148386,164,0,0.0,,0.043201845774173,,,intact
1135,1257,19.16717781147279,18.994506901970905,10.488088481701515,259.74823951504595,11.488088481701515,643.3025487801654,64.0519367094061,142,0.0021570348154941,94,48,0,0.6619718309859155,0.3380281690140845,0.0,False,59.0,4.3336224206596095,0.2271190306822565,64,0,0.0,,0.1097863964134496,0.2339236582012537,,intact
1133,1391,19.142018313195525,19.07729804135488,1.0,24.7660229,2.0,1027.8439506555812,46.14142689935633,607,0.0092205643169362,606,1,0,0.99835255354201,0.0016474464579901,0.0,True,725.0,15.191269449366246,0.7949524428140415,725,0,0.0,,0.3333333333333333,0.4772255750516612,,intact
1133,1696,19.142018313195525,18.993404019308315,1.0,24.7660229,2.0,1009.3905889183634,74.60320978486335,610,0.00926613547501,610,0,0,1.0,0.0,0.0,True,1030.0,18.10688219350047,0.949609632515725,1030,0,0.0,,0.3203772410170408,,,intact
1133,1931,19.142018313195525,19.056941553387382,7.0670198723450905,175.0219759932536,8.06701987234509,1005.580651704738,66.90392914681846,1392,0.0211450173462525,1386,6,0,0.9956896551724138,0.0043103448275862,0.0,True,664.0,14.538148590038452,0.7611803379367231,664,0,0.0,,0.2779262976266636,0.3026610312468799,,intact
1132,1920,19.229143661091097,18.806271300937965,1.0,24.7660229,2.0,661.8606058241919,78.96410432451448,363,0.0055141101269322,362,1,0,0.9972451790633609,0.0027548209366391,0.0,True,481.0,12.373643572303322,0.6506380216782696,485,0,0.0,,0.3203772410170408,0.5,,intact
1132,2063,19.229143661091097,18.91032010779855,5.0990195135927845,126.28243404118577,6.0990195135927845,657.9477537033041,69.63037609883425,467,0.0070939102734913,461,6,0,0.987152034261242,0.012847965738758,0.0,True,374.0,10.910907269000948,0.5721583992431992,374,0,0.0,,0.2771863727725964,0.3454527749355691,,intact
1132,2073,19.229143661091097,18.71629101023096,8.958217307690626,221.8594149854424,9.958217307690626,662.9441689111961,83.34593017070003,1572,0.0238792868306817,1518,54,0,0.965648854961832,0.0343511450381679,0.0,True,427.0,11.65840132267193,0.6144824231771405,427,0,0.0,,0.2713447036381609,0.3243023219330841,,intact
1133,1157,19.142018313195525,19.080795855776486,11.044359375107746,273.5248571997481,12.044359375107746,1015.5401141735084,87.92647422957417,2647,0.0402089518071339,2558,89,0,0.96637703060068,0.0336229693993199,0.0,True,578.0,13.564037533648712,0.7097351583630669,578,0,0.0,,0.2542862710161889,0.2307692307692307,,intact
1132,1258,19.229143661091097,19.067891303873783,1.0,24.7660229,2.0,683.3649484381008,24.22856370683328,567,0.0086129488759519,566,1,0,0.9982363315696648,0.001763668430335,0.0,True,690.0,14.820047957642227,0.773952760113152,690,0,0.0,,0.3333333333333333,0.4142135623730951,,intact
1132,1380,19.229143661091097,18.960479165628087,9.6878320578688,239.9290705965328,10.6878320578688,652.5181161444827,56.62052198635942,384,0.0058331082334489,383,1,0,0.9973958333333334,0.0026041666666666,0.0,False,192.0,7.817640190446719,0.4094117517692342,192,0,0.0,,0.2369092993793367,0.157765059127842,,intact
1132,1706,19.229143661091097,18.949183275594528,10.0,247.660229,11.0,647.3050118516121,21.14376017402408,138,0.0020962732713957,136,2,0,0.9855072463768116,0.0144927536231884,0.0,True,85.0,5.201570947860099,0.2724881557270075,85,0,0.0,,0.0909090909090909,0.1748959558521879,,intact
1132,1883,19.229143661091097,18.956936806056508,6.834654549917682,169.2672110968505,7.834654549917682,676.7332932807469,61.66859731162784,1355,0.020582973063342,1304,51,0,0.962361623616236,0.0376383763837638,0.0,True,424.0,11.617374563210364,0.6084612204808539,427,0,0.0,,0.2769415741199856,0.3174017425546639,,intact
1135,1268,19.16717781147279,19.054530918958243,4.449489742783178,110.1961648630833,5.449489742783178,664.6946246780856,56.0271167030962,1169,0.0177575612627652,946,223,0,0.8092386655260907,0.1907613344739093,0.0,True,395.0,11.213046198183497,0.5867370439802441,459,0,0.0,,0.25,0.3900959445746376,,intact
1135,1616,19.16717781147279,19.060665880179386,8.94427190999916,221.5140429468659,9.94427190999916,648.5087709742518,79.71469588164773,329,0.0049976370020956,326,3,0,0.9908814589665652,0.0091185410334346,0.0,True,116.0,6.076507779746499,0.3179100463400413,116,0,0.0,,0.2743678986558309,0.303115897981036,,intact
1135,1713,19.16717781147279,18.877551159825472,4.39834563766817,108.929528784605,5.39834563766817,663.1664840537178,60.71742571149637,938,0.014248582091081,844,94,0,0.8997867803837953,0.1002132196162046,0.0,True,202.0,8.018640596081465,0.4215375329460696,216,0,0.0,,0.2612038749637415,0.3788911092686593,,intact
1135,1764,19.16717781147279,18.83592467157747,2.146264369941973,53.15443253543696,3.146264369941973,662.6389903226707,60.96759041262941,551,0.0083699026995582,542,9,0,0.9836660617059892,0.0163339382940108,0.0,True,477.0,12.322086499845234,0.6484779238927139,478,0,0.0,,0.2928571324405624,0.4415184401122529,,intact
1135,1870,19.16717781147279,18.83502745575371,13.601470508735444,336.85433009301664,14.601470508735444,639.331816078836,48.47691809192057,72,0.0010937077937716,71,1,0,0.9861111111111112,0.0138888888888888,0.0,True,37.0,3.431831258788849,0.1806122162993786,42,0,0.0,,0.0891065135278303,0.135651841637111,,intact
1135,2032,19.16717781147279,18.76681336948809,17.46424919657298,432.519995533633,18.46424919657298,640.8858346430634,61.48291151595674,69,0.0010481366356978,69,0,0,1.0,0.0,0.0,False,65.0,4.54864184146723,0.2398187852033982,67,0,0.0,,0.07315899347536,,,intact
1135,2097,19.16717781147279,18.949626505423957,1.0,24.7660229,2.0,662.5776542742979,60.25000794165357,479,0.0072761949057866,479,0,0,1.0,0.0,0.0,True,645.0,14.32863833686038,0.7518278929017487,645,0,0.0,,0.3333333333333333,,,intact
1135,2150,19.16717781147279,18.70037559577552,10.677078252031311,264.42876449489944,11.677078252031311,647.3408672034873,76.91983321545528,282,0.004283688858939,278,4,0,0.9858156028368794,0.0141843971631205,0.0,True,157.0,7.069275219628611,0.3733684689687644,157,0,0.0,,0.2936554698651563,0.454711777170238,,intact
1135,2348,19.16717781147279,18.41806081810585,1.0,24.7660229,2.0,654.6225901346693,83.08442259462696,423,0.0064255332884086,423,0,0,1.0,0.0,0.0,True,378.0,10.969099187147178,0.5836918741026575,378,0,0.0,,0.3203772410170408,,,intact
1136,1240,19.291140369707552,19.093901252153124,1.0,24.7660229,2.0,1006.2843840506348,79.77466264300497,376,0.0057115851452521,372,4,0,0.9893617021276596,0.0106382978723404,0.0,True,610.0,13.934454799959427,0.726035674898089,610,0,0.0,,0.3203772410170408,0.4431747586863372,,intact
1136,1255,19.291140369707552,19.057160671732063,1.0,24.7660229,2.0,1017.6231061038804,38.88733472870717,591,0.0089775181405425,591,0,0,1.0,0.0,0.0,True,751.0,15.461265295053533,0.8063598582031529,751,0,0.0,,0.3333333333333333,,,intact
1136,1280,19.291140369707552,18.98060120953525,10.23606797749979,253.5066939367165,11.23606797749979,1004.7384224717966,85.2693640682219,1513,0.0229830540552299,1390,123,0,0.9187045604758758,0.0812954395241242,0.0,True,431.0,11.71288013023329,0.6120902601717989,431,0,0.0,,0.2860288452819985,0.2332995250031629,,intact
1136,1372,19.291140369707552,19.1394118291882,1.0,24.7660229,2.0,985.5907662344052,28.18801391609808,570,0.0086585200340258,563,7,0,0.987719298245614,0.0122807017543859,0.0,True,631.0,14.172280627406863,0.7375527967466512,631,0,0.0,,0.3333333333333333,0.4364916731037084,,intact
1136,1527,19.291140369707552,19.03522384726895,1.0,24.7660229,2.0,1016.346132313035,45.12622925181126,626,0.0095091816514037,626,0,0,1.0,0.0,0.0,True,641.0,14.284139352575984,0.7453949595484398,641,0,0.0,,0.3333333333333333,,,intact
1136,2139,19.291140369707552,18.72991128284725,1.0,24.7660229,2.0,990.3443265036732,49.36769206534726,587,0.0089167565964441,584,3,0,0.9948892674616696,0.0051107325383304,0.0,True,844.0,16.39065416446578,0.8621883641855771,844,0,0.0,,0.3333333333333333,0.4721359549995794,,intact
1137,1286,19.062418001057488,19.23237132726913,1.0,24.7660229,2.0,936.4842091329248,60.022511675684285,611,0.0092813258610346,611,0,0,1.0,0.0,0.0,True,777.0,15.726626515715484,0.8213455037384167,777,0,0.0,,0.3333333333333333,,,intact
1138,1922,19.158726387131555,18.838167337265784,1.0,24.7660229,2.0,768.6841138962493,76.96572149352968,493,0.0074888603101311,492,1,0,0.9979716024340772,0.0020283975659229,0.0,True,630.0,14.161046158239444,0.7453791491985468,630,0,0.0,,0.3333333333333333,0.5,,intact
1139,1569,19.11853435221004,18.88447108389094,3.2426406871192857,80.30731351366796,4.242640687119286,869.9988247937254,89.59614045101368,1322,0.02008169032453,1279,43,0,0.9674735249621784,0.0325264750378214,0.0,True,705.0,14.980269348699055,0.7883728761340828,706,237,0.2513255567338282,,0.2817290466902531,0.4415184401122529,,intact
1139,1887,19.11853435221004,18.84130617243714,1.7320508075688772,42.89600996421431,2.732050807568877,875.0815222196577,75.89270019211054,619,0.0094028489492315,607,12,0,0.9806138933764136,0.0193861066235864,0.0,True,755.0,15.50238575409482,0.8167782340407452,755,282,0.2719382835101254,,0.3090169943749474,0.4084566551111861,,intact
1139,1950,19.11853435221004,18.839288469897355,1.414213562373095,35.02444547122265,2.414213562373095,876.8286333428805,70.71189129528581,577,0.008764852736198,562,15,0,0.974003466204506,0.0259965337954939,0.0,True,573.0,13.505242122350568,0.7115920312734504,573,15,0.0255102040816326,,0.3090169943749474,0.4415184401122529,,intact
1137,2278,19.062418001057488,18.7970417248304,10.04987562112089,248.8954497748317,11.04987562112089,922.9000807887984,17.879314486888703,1745,0.0265072236129386,1717,28,0,0.9839541547277936,0.0160458452722063,0.0,True,466.0,12.179179240065665,0.6433889616093847,466,0,0.0,,0.2547778406202406,0.3169844364313081,,intact
1138,1481,19.158726387131555,18.9052004870142,1.0,24.7660229,2.0,755.8788467317762,25.656440895181618,615,0.0093420874051331,615,0,0,1.0,0.0,0.0,True,674.0,14.647213499088313,0.7696112672514183,674,0,0.0,,0.3333333333333333,,,intact
1138,1860,19.158726387131555,18.810770247630877,10.364905678081108,256.6974913796967,11.364905678081108,752.511036428899,32.90808309292441,2060,0.0312921952106898,2034,26,0,0.987378640776699,0.0126213592233009,0.0,True,178.0,7.527227892173502,0.3964881580906741,178,0,0.0,,0.2643012155854626,0.3772987745592663,,intact
1138,1913,19.158726387131555,18.882908963684965,3.898979485566356,96.5622152261666,4.898979485566356,764.4639369279344,66.24195113767463,1026,0.0155853360612464,1022,4,0,0.9961013645224172,0.0038986354775828,0.0,True,477.0,12.322086499845234,0.647821072160125,477,0,0.0,,0.2958163163244892,0.336415638597314,,intact
1139,2220,19.11853435221004,18.452480615183436,1.0,24.7660229,2.0,888.5541522250584,15.264615897646417,563,0.0085521873318535,555,8,0,0.9857904085257548,0.0142095914742451,0.0,True,567.0,13.434347973244154,0.7151442666589305,567,377,0.399364406779661,,0.3333333333333333,0.4721359549995794,,intact
1140,1851,18.988329108606194,18.86839120291544,1.0,24.7660229,2.0,717.4042445222217,54.64579530862076,626,0.0095091816514037,623,3,0,0.9952076677316294,0.0047923322683706,0.0,True,561.0,13.36307771993812,0.7059817971537851,561,113,0.1676557863501483,,0.3333333333333333,0.5,,intact
1140,1905,18.988329108606194,18.7954650374412,2.0,49.5320458,3.0,733.2848238098642,76.12394178271379,668,0.0101471778644372,666,2,0,0.997005988023952,0.0029940119760479,0.0,True,705.0,14.980269348699055,0.7929468009906653,705,0,0.0,,0.3021694792519622,0.4364916731037084,,intact
1140,1944,18.988329108606194,18.776072680346086,2.0,49.5320458,3.0,723.1278713408328,74.69272404111538,743,0.0112864568162827,742,1,0,0.9986541049798116,0.0013458950201884,0.0,True,815.0,16.106599803800595,0.853004366059492,815,254,0.2376052385406922,,0.3090169943749474,0.4026997478492771,,intact
1142,2172,19.24011330918307,18.5921157879217,1.0,24.7660229,2.0,999.3525854278768,41.79351713513472,546,0.0082939507694352,500,46,0,0.9157509157509156,0.0842490842490842,0.0,True,735.0,15.295678028289108,0.8086056990736322,735,0,0.0,,0.3333333333333333,0.4364916731037084,,intact
1140,2009,18.988329108606194,18.83009124010057,2.449489742783178,60.66411906308329,3.449489742783178,731.0447923486822,82.617946146087,776,0.0117877395550947,775,1,0,0.9987113402061856,0.0012886597938144,0.0,True,441.0,11.847981254502882,0.6265719797526146,441,106,0.1937842778793418,,0.2958163163244892,0.4868329805051379,,intact
1140,2140,18.988329108606194,18.67074631450133,1.0,24.7660229,2.0,709.8253077565631,9.188753205504645,570,0.0086585200340258,570,0,0,1.0,0.0,0.0,True,638.0,14.250673927406329,0.7568254805672763,638,0,0.0,,0.3333333333333333,,,intact
1141,1284,19.04795335934869,19.019837933964556,3.0,74.2980687,4.0,1150.083504845426,88.15853195094158,440,0.0066837698508269,422,18,0,0.9590909090909092,0.0409090909090909,0.0,True,480.0,12.360774464742066,0.6494085443256744,481,191,0.2842261904761904,,0.3030009569763247,0.3733744816363991,,intact
1141,1469,19.04795335934869,18.954057663790387,1.0,24.7660229,2.0,1167.2927558685942,20.021503595270392,588,0.0089319469824687,578,10,0,0.9829931972789115,0.0170068027210884,0.0,True,627.0,14.127289146798006,0.7435021866709122,627,202,0.2436670687575392,,0.3333333333333333,0.4721359549995794,,intact
1141,1498,19.04795335934869,19.00046025643065,1.0,24.7660229,2.0,1131.6398146622582,22.618962192031624,524,0.0079597622768939,514,10,0,0.9809160305343512,0.0190839694656488,0.0,True,598.0,13.796713809378916,0.725218872392471,598,0,0.0,,0.3333333333333333,0.4633576589174196,,intact
1141,1724,19.04795335934869,18.82380503841585,1.0,24.7660229,2.0,1136.7788866150147,47.845391079125335,565,0.0085825681039027,564,1,0,0.9982300884955752,0.0017699115044247,0.0,True,584.0,13.63425735166143,0.720022408701584,584,0,0.0,,0.3333333333333333,0.4772255750516612,,intact
1141,1992,19.04795335934869,18.90052362778289,1.0,24.7660229,2.0,1146.3167430728536,81.14432838118204,515,0.0078230488026724,515,0,0,1.0,0.0,0.0,True,638.0,14.250673927406329,0.7510538002480975,638,0,0.0,,0.3203772410170408,,,intact
1141,2184,19.04795335934869,18.86235417591776,1.0,24.7660229,2.0,1145.3738152046014,77.96436900764795,618,0.0093876585632069,610,8,0,0.9870550161812298,0.0129449838187702,0.0,True,608.0,13.911592676604096,0.7339213834476386,608,192,0.24,,0.3203772410170408,0.4721359549995794,,intact
1144,1420,19.163928145781764,18.83592467157747,1.0,24.7660229,2.0,1057.9929598780948,48.11801224345057,585,0.0088863758243949,580,5,0,0.9914529914529916,0.0085470085470085,0.0,True,518.0,12.84073677960901,0.6758308692050016,518,0,0.0,,0.3333333333333333,0.4142135623730951,,intact
1144,2180,19.163928145781764,18.51861743457573,3.3166247903554,82.13960550864952,4.3166247903554,1077.395761462286,71.42322205545582,937,0.0142333917050564,937,0,0,1.0,0.0,0.0,True,1268.0,20.090219901261573,1.0662878312410962,1268,0,0.0,,0.2898979485566356,,,intact
1142,1158,19.24011330918307,19.164361498218923,1.0,24.7660229,2.0,1023.82039012118,57.481956461050586,586,0.0089015662104195,586,0,0,1.0,0.0,0.0,True,644.0,14.317526556719258,0.7456176202654243,644,0,0.0,,0.3333333333333333,,,intact
1142,1398,19.24011330918307,19.1035004545916,1.0,24.7660229,2.0,997.7606684035871,35.55731061719417,562,0.0085369969458289,550,12,0,0.9786476868327402,0.0213523131672597,0.0,True,772.0,15.67594437773643,0.8176560756277157,772,0,0.0,,0.3333333333333333,0.4253526177384017,,intact
1142,1409,19.24011330918307,19.14418984109994,1.0,24.7660229,2.0,1031.4904293766783,20.43019078486727,586,0.0089015662104195,586,0,0,1.0,0.0,0.0,True,795.0,15.907745268142609,0.82886721719867,795,0,0.0,,0.3333333333333333,,,intact
1142,1434,19.24011330918307,19.029511983618253,8.9498743710662,221.6527936259486,9.9498743710662,1021.7284397919308,70.14541191956688,1377,0.0209171615558834,1367,10,0,0.9927378358750908,0.0072621641249092,0.0,True,271.0,9.287732724180174,0.4853840429907337,271,0,0.0,,0.2696862318229452,0.2861244428184646,,intact
1142,1497,19.24011330918307,19.030610685236372,4.0197648378370845,99.553588026488,5.0197648378370845,1019.9662483174708,72.49648899579142,1082,0.0164359976786244,1016,66,0,0.9390018484288356,0.0609981515711645,0.0,True,542.0,13.134837582232016,0.6864169898718043,542,0,0.0,,0.2742918851774317,0.4045372666182638,,intact
1142,1514,19.24011330918307,19.043565794643428,1.0,24.7660229,2.0,1005.134223306534,64.39047841068484,567,0.0086129488759519,548,19,0,0.9664902998236332,0.0335097001763668,0.0,True,895.0,16.878606226063,0.8817651083265904,895,0,0.0,,0.3333333333333333,0.4142135623730951,,intact
1142,1565,19.24011330918307,19.14918248661951,1.414213562373095,35.02444547122265,2.414213562373095,1012.9573869141044,88.53963174863624,664,0.0100864163203388,664,0,0,1.0,0.0,0.0,True,575.0,13.528790949515026,0.7048210012226502,575,0,0.0,,0.3090169943749474,,,intact
1142,1597,19.24011330918307,18.91187770315483,1.7320508075688772,42.89600996421431,2.732050807568877,1024.0009870378633,58.27786816803668,776,0.0117877395550947,743,33,0,0.9574742268041238,0.0425257731958762,0.0,True,722.0,15.159806655254442,0.7947059250644057,722,0,0.0,,0.3090169943749474,0.414213562373095,,intact
1144,2203,19.163928145781764,18.451311982226425,6.211102550927978,153.82430801053073,7.211102550927978,1067.9974434411242,82.84171537764504,1304,0.0198082633760871,924,380,0,0.7085889570552147,0.2914110429447852,0.0,True,1.0,0.5641895835477563,0.0299979253955453,293,4,0.0134680134680134,,0.2296684845121643,0.3891485490931823,,intact
1145,1149,18.9467451408178,18.975519447508336,6.713293552551451,166.2615818569116,7.713293552551451,884.5861906503417,79.29317517377314,1589,0.0241375233931,1007,149,433,0.6337319068596602,0.0937696664568911,0.2724984266834487,True,460.0,12.100518486599809,0.6381748884440195,460,248,0.3502824858757062,0.3420512615433831,0.2254734080984753,0.3777135495558996,0.1165778534449078,cohesive
1145,1395,18.9467451408178,19.051023452389856,1.414213562373095,35.02444547122265,2.414213562373095,884.052545885664,76.35550451594051,575,0.0087344719641488,559,10,6,0.9721739130434782,0.017391304347826,0.0104347826086956,True,669.0,14.592782937361742,0.7680863102035047,671,218,0.2452193475815523,0.4135254915624211,0.3090169943749474,0.4415184401122529,0.1045084971874737,intact
1146,1348,18.936764412821223,18.99979895682492,1.0,24.7660229,2.0,683.6181150389639,89.30855181257526,537,0.0081572372952137,537,0,0,1.0,0.0,0.0,True,802.0,15.977625878690493,0.8423338573400949,802,0,0.0,,0.3203772410170408,,,intact
1146,1518,18.936764412821223,18.859669811961364,6.4031242374328485,158.57992149580696,7.403124237432848,694.1547884898166,61.54714833179001,1368,0.0207804480816619,1354,14,0,0.9897660818713452,0.0102339181286549,0.0,True,913.0,17.04749031634278,0.9020687091781258,913,0,0.0,,0.2771863727725964,0.334612966212472,,intact
1146,1561,18.936764412821223,18.908984821809945,1.414213562373095,35.02444547122265,2.414213562373095,671.1696899923581,52.64679071241157,637,0.0096762758976744,637,0,0,1.0,0.0,0.0,True,761.0,15.563862739881277,0.8224893444909999,761,0,0.0,,0.3090169943749474,,,intact
1146,1726,18.936764412821223,18.842426931586804,6.0,148.5961374,7.0,683.1094387286719,89.28453747303507,1804,0.0274034563883904,1762,42,0,0.9767184035476718,0.0232815964523281,0.0,True,779.0,15.746853696442756,0.8336257678407699,779,0,0.0,,0.2714970279031851,0.2585370313150155,,intact
1146,1797,18.936764412821223,18.915436957996857,1.0,24.7660229,2.0,671.7387266079295,53.27039875260383,561,0.0085218065598043,561,0,0,1.0,0.0,0.0,True,829.0,16.244349652921244,0.8583040914204121,829,0,0.0,,0.3333333333333333,,,intact
