Repository: AmiraliKhosrozadeh/ice-bonded-granular-microCT

# Grain-scale kinematics, ice-bond failure and damage evolution in ice-bonded granular media under in-situ uniaxial compression

Analysis code, per-specimen tables and supplementary material for the paper of

## Results for every specimen

The paper shows one or two specimens per figure.  The same rendering for
every specimen and every scan is in [`supplementary/`](supplementary/README.md):
the void and crack classes (Fig. 11 of the paper), the crack orientation
classes (Fig. 12), the ice-path maps (Fig. 18) and the per-scan tables behind
Tables 2–4, each as one sheet per material, compiled with their text in
[`supplementary/supplementary.pdf`](supplementary/supplementary.pdf).

File: paper/data/bonds/Alumina_75_1000_T5/Alumina_75_1000_T5_throats_scan03_classified.csv (part 47 of 64)
bead_a,bead_b,r_a_vox,r_b_vox,gap_vox,gap_um,dsum_min,z_mid,axis_dip_deg,lens_vox,lens_mm3,binder_vox,pore_vox,crack_vox,binder_frac,pore_frac,crack_frac,connected,bond_area_vox,r_bond_vox,r_bond_over_R,neck_binder_vox,neck_crack_vox,neck_severed,q_crack_med,q_binder_med,q_pore_med,dq_paired,cls
1216,1890,19.006850447424053,18.80357089937865,2.6502815398728847,65.63693330793913,3.6502815398728847,1302.6368133828666,88.0812574638012,887,0.0134738724038261,883,4,0,0.9954904171364148,0.0045095828635851,0.0,True,766.0,15.614908671419878,0.8259579298626512,766,0,0.0,,0.2898979485566356,0.4772255750516612,,intact
1217,1922,19.127456350710094,18.838167337265784,3.47213595499958,85.99099857343296,4.47213595499958,772.9112309997236,65.76838975428879,887,0.0134738724038261,784,103,0,0.8838782412626832,0.1161217587373168,0.0,True,436.0,11.780624362746345,0.6205942754722817,436,0,0.0,,0.2572842744474721,0.414213562373095,,intact
1217,2283,19.127456350710094,18.492591787907354,1.414213562373095,35.02444547122265,2.414213562373095,794.2971094481134,49.78037125780108,623,0.0094636104933299,594,29,0,0.9534510433386838,0.0465489566613162,0.0,True,363.0,10.74925526186424,0.5714641949556675,363,0,0.0,,0.3090169943749474,0.4415184401122529,,intact
1219,1673,19.06154198088181,18.90119189224011,1.0,24.7660229,2.0,783.7201918747003,63.46167493449424,565,0.0085825681039027,551,14,0,0.9752212389380532,0.0247787610619469,0.0,True,854.0,16.487469266111074,0.8686133786473372,854,0,0.0,,0.3333333333333333,0.4608128488913787,,intact
1216,1962,19.006850447424053,18.629335960395466,1.0,24.7660229,2.0,1319.7271302129957,29.665238167867027,536,0.0081420469091891,502,34,0,0.9365671641791044,0.0634328358208955,0.0,True,830.0,16.25414425715935,0.8637508636519184,836,0,0.0,,0.3203772410170408,0.4429907079434432,,intact
1216,2147,19.006850447424053,18.519313544693087,9.074467600217485,224.73847239229423,10.074467600217485,1305.0411825427536,85.8791820959152,1643,0.0249578042384288,698,151,794,0.4248326232501521,0.0919050517346317,0.483262325015216,False,562.0,13.374982468597496,0.7128350487093263,562,115,0.1698670605612998,0.3616950745193638,0.1495654376716003,0.303115897981036,0.2121296368477634,cohesive
1216,2174,19.006850447424053,18.44242553004237,1.0,24.7660229,2.0,1304.0328164275586,87.92173734377836,547,0.0083091411554598,547,0,0,1.0,0.0,0.0,True,653.0,14.417224270920368,0.7699601070843316,653,43,0.0617816091954023,,0.3203772410170408,,,intact
1216,2302,19.006850447424053,18.181143984023084,8.657737169873558,214.41771701126973,9.657737169873558,1322.6379687342028,34.68258196764111,1734,0.026340129366668,1632,102,0,0.9411764705882352,0.0588235294117647,0.0,True,479.0,12.34789194486394,0.6640794769196932,479,0,0.0,,0.2710027819719485,0.337779554997331,,intact
1217,1384,19.127456350710094,19.116574749782277,1.0,24.7660229,2.0,787.019934771191,74.13992491171393,531,0.0080660949790661,528,3,0,0.9943502824858758,0.0056497175141242,0.0,True,455.0,12.034575115625175,0.6293570405275734,455,0,0.0,,0.3333333333333333,0.4142135623730951,,intact
1217,1516,19.127456350710094,18.969771567462917,9.680544149919662,239.74857810137135,10.680544149919662,769.0785602011126,59.50992611196104,1697,0.0257780850837575,1044,653,0,0.6152032999410725,0.3847967000589275,0.0,True,128.0,6.383076486422923,0.3350940126212222,128,0,0.0,,0.2258444000186532,0.3383654224414442,,intact
1217,1568,19.127456350710094,18.885809838403,1.0,24.7660229,2.0,800.2771868986881,17.32963362047387,540,0.0082028084532876,534,6,0,0.9888888888888888,0.0111111111111111,0.0,True,486.0,12.437789380968075,0.6543920387735706,489,0,0.0,,0.3090169943749474,0.4886127875258306,,intact
1217,1832,19.127456350710094,19.110475638225623,1.7320508075688772,42.89600996421431,2.732050807568877,776.2268906408963,74.92653605874199,538,0.0081724276812384,489,49,0,0.9089219330855018,0.0910780669144981,0.0,True,312.0,9.965574970333758,0.5212402686012064,488,0,0.0,,0.2742918851774317,0.4270509831248423,,intact
1219,1698,19.06154198088181,19.01851798268276,1.0,24.7660229,2.0,762.0342165647041,48.96604168752624,516,0.007838239188697,512,4,0,0.992248062015504,0.0077519379844961,0.0,True,702.0,14.948362455500638,0.7851018338628354,702,0,0.0,,0.3333333333333333,0.4285107360824662,,intact
1219,1793,19.06154198088181,18.99053592480251,1.0,24.7660229,2.0,786.5393984419924,53.42156708786086,552,0.0083850930855828,552,0,0,1.0,0.0,0.0,True,656.0,14.450303987687134,0.7595014402894676,656,13,0.0194319880418535,,0.3333333333333333,,,intact
1219,1905,19.06154198088181,18.7954650374412,1.0,24.7660229,2.0,756.626384423397,12.53756684282378,556,0.0084458546296813,556,0,0,1.0,0.0,0.0,True,709.0,15.022706457370044,0.793655264405819,709,0,0.0,,0.3333333333333333,,,intact
1219,1941,19.06154198088181,18.79996915701055,1.0,24.7660229,2.0,791.640286869037,29.474180148813037,558,0.0084762354017305,554,4,0,0.992831541218638,0.007168458781362,0.0,True,871.0,16.65076307158569,0.8795614634050547,871,17,0.0191441441441441,,0.3333333333333333,0.4142135623730951,,intact
1222,1677,19.1124364914754,18.78126293194029,6.834654549917682,169.2672110968505,7.834654549917682,1198.659213299471,32.2487576408018,1703,0.0258692273999052,1699,4,0,0.997651203758074,0.002348796241926,0.0,True,871.0,16.65076307158569,0.8788143319306886,871,0,0.0,,0.2791745113185196,0.3265556765011119,,intact
1223,2280,19.1069886829975,18.88357847542016,5.19114712955712,128.56406868788088,6.19114712955712,1233.3066504324352,84.74707877913615,636,0.0096610855116498,602,34,0,0.9465408805031448,0.0534591194968553,0.0,True,496.0,12.565098628628435,0.6614851826893222,529,0,0.0,,0.2796806945639942,0.3484798493408882,,intact
1219,2098,19.06154198088181,18.94097978100231,1.0,24.7660229,2.0,776.7964393119266,85.14049469226107,524,0.0079597622768939,524,0,0,1.0,0.0,0.0,True,502.0,12.640868754332628,0.6652647334057292,502,0,0.0,,0.3090169943749474,,,intact
1219,2171,19.06154198088181,18.633920740429552,2.23606797749979,55.37851073671648,3.23606797749979,776.1187730790095,87.14330354955563,721,0.0109522683237414,671,50,0,0.9306518723994452,0.0693481276005547,0.0,True,893.0,16.859736900738547,0.8945234085802476,893,0,0.0,,0.2612038749637415,0.414213562373095,,intact
1220,1392,19.06044684241931,18.88759454922807,5.0,123.8301145,6.0,739.6912100263523,70.827722864994,1047,0.0159043341677632,1000,47,0,0.9551098376313276,0.0448901623686723,0.0,True,562.0,13.374982468597496,0.7049102919731409,562,0,0.0,,0.2884919488872103,0.3430703308172536,,intact
1220,1519,19.06044684241931,18.979938525322385,4.841619252963779,119.90765329198184,5.841619252963779,742.5943043064294,62.38721657896402,1275,0.0193677421813735,1266,9,0,0.9929411764705882,0.0070588235294117,0.0,True,785.0,15.807379942744328,0.8310841117897303,785,0,0.0,,0.2857142857142857,0.356789172325331,,intact
1220,1966,19.06044684241931,18.791634837799812,2.0,49.5320458,3.0,731.2010058604892,86.37628790049946,688,0.0104509855849294,684,4,0,0.994186046511628,0.005813953488372,0.0,True,771.0,15.665788274060857,0.8277372117289675,774,242,0.2381889763779527,,0.3021694792519622,0.4317713281142754,,intact
1220,1972,19.06044684241931,18.813018914197144,7.071067811865476,175.12222735611326,8.071067811865476,753.2889653575103,23.14833103594485,1765,0.0268110313334308,1753,12,0,0.993201133144476,0.006798866855524,0.0,True,614.0,13.980066885278037,0.7382512588162456,614,0,0.0,,0.2742918851774317,0.2708272136413711,,intact
1220,2122,19.06044684241931,18.76907258044186,1.0,24.7660229,2.0,748.6603690468353,35.169183062111394,503,0.0076407641703771,502,1,0,0.9980119284294234,0.0019880715705765,0.0,True,671.0,14.614579488624488,0.7726547792088837,671,0,0.0,,0.3203772410170408,0.5,,intact
1221,1386,19.095647279596328,19.07379894381716,1.0,24.7660229,2.0,1167.716181524164,33.82454336580598,590,0.0089623277545179,580,10,0,0.9830508474576272,0.0169491525423728,0.0,True,606.0,13.888692920047486,0.727738769839843,606,0,0.0,,0.3333333333333333,0.4706635950947079,,intact
1221,1953,19.095647279596328,18.86123578379296,5.477225575051661,135.6490940201951,6.477225575051661,1163.247602473853,23.145906042788724,1329,0.0201880230267023,1329,0,0,1.0,0.0,0.0,True,827.0,16.224742705941285,0.854903848603449,827,0,0.0,,0.2779262976266636,,,intact
1221,2091,19.095647279596328,18.76997611255612,1.0,24.7660229,2.0,1174.15928532431,60.44689498344493,497,0.0075496218542295,494,3,0,0.993963782696177,0.0060362173038229,0.0,True,641.0,14.284139352575984,0.7544647663472159,641,0,0.0,,0.3333333333333333,0.4772255750516612,,intact
1221,2181,19.095647279596328,18.52719913795802,1.0,24.7660229,2.0,1197.0581222498404,44.58481642300476,558,0.0084762354017305,558,0,0,1.0,0.0,0.0,True,484.0,12.412170838050638,0.6598209343490435,484,154,0.2413793103448276,,0.3333333333333333,,,intact
1221,2333,19.095647279596328,18.32445520113908,1.0,24.7660229,2.0,1194.4091979107775,57.23782388209208,560,0.0085066161737797,559,1,0,0.9982142857142856,0.0017857142857142,0.0,True,749.0,15.440663999700892,0.8252603801740012,749,57,0.0707196029776675,,0.3333333333333333,0.3660254037844386,,intact
1221,1743,19.095647279596328,18.873083998931296,8.486832980505138,210.1850999436655,9.486832980505138,1180.7047815440103,82.82219105355658,1849,0.0280870237594977,1393,456,0,0.7533802055164954,0.2466197944835046,0.0,True,486.0,12.437789380968075,0.6551595990778861,486,0,0.0,,0.2653311931459037,0.3008613653919205,,intact
1221,1862,19.095647279596328,18.89093997325021,4.0197648378370845,99.553588026488,5.0197648378370845,1181.3502547826583,83.78139562194988,1301,0.0197626922180133,1230,71,0,0.9454265949269792,0.0545734050730207,0.0,True,491.0,12.501606061472312,0.6582115933847413,491,33,0.0629770992366412,,0.2817290466902531,0.3660254037844386,,intact
1221,1863,19.095647279596328,18.90096914267151,9.0,222.8942061,10.0,1202.0612230605357,39.81404847664055,1672,0.0253983254331424,806,104,762,0.4820574162679426,0.062200956937799,0.4557416267942584,True,1.0,0.5641895835477563,0.0296968328588918,29,247,0.894927536231884,0.3630023656771718,0.1820021359817107,0.3241996700518871,0.181000229695461,cohesive
1221,1872,19.095647279596328,18.85720847353876,1.0,24.7660229,2.0,1196.823248356431,45.75607160081324,584,0.0088711854383703,584,0,0,1.0,0.0,0.0,True,798.0,15.937731619482898,0.8398699546168599,798,41,0.0488676996424314,,0.3333333333333333,,,intact
1228,2193,18.94319764240533,18.45948930645871,2.449489742783178,60.66411906308329,3.449489742783178,653.7612537992067,58.63084579075564,224,0.0034026464695119,180,44,0,0.8035714285714286,0.1964285714285714,0.0,True,48.0,3.90882009522336,0.2090127963569779,48,0,0.0,,0.258300333976714,0.414672473772728,,intact
1225,1241,19.097392987798774,19.127456350710094,1.0,24.7660229,2.0,982.2382274760394,88.20963308497474,585,0.0088863758243949,585,0,0,1.0,0.0,0.0,True,741.0,15.35798247369064,0.8035601311432007,741,0,0.0,,0.3333333333333333,,,intact
1225,1496,19.097392987798774,19.01169531380902,1.0,24.7660229,2.0,967.060020300124,34.14659948884106,594,0.0090230892986163,594,0,0,1.0,0.0,0.0,True,795.0,15.907745268142609,0.8348531007744665,795,0,0.0,,0.3333333333333333,,,intact
1226,1410,19.082325746406504,19.00905296557293,8.281885242839627,205.10935957933825,9.281885242839628,806.3577326286832,61.13326171966216,1740,0.0264312716828156,1656,84,0,0.9517241379310344,0.0482758620689655,0.0,True,667.0,14.57095378088162,0.7650525800631717,667,0,0.0,,0.2805278113407927,0.2493545534399165,,intact
1227,1538,19.05058492825025,18.94319764240533,18.0,445.7884122,19.0,637.235713422112,29.45459300461139,86,0.0013063731981161,86,0,0,1.0,0.0,0.0,False,99.0,5.613615477764332,0.2955017951858258,99,0,0.0,,0.0526315789473684,,,intact
1227,2222,19.05058492825025,18.47955144887965,18.920887928424506,468.5951437236948,19.920887928424506,638.5498469754771,36.64402124166256,66,0.001002565477624,66,0,0,1.0,0.0,0.0,False,81.0,5.077706251929807,0.2705935411960857,81,0,0.0,,0.065773561658464,,,intact
1226,1662,19.082325746406504,18.889378922838045,1.0,24.7660229,2.0,810.4759451531428,67.38687279987363,574,0.0087192815781242,574,0,0,1.0,0.0,0.0,True,571.0,13.481652161769508,0.7100893825653853,571,0,0.0,,0.3333333333333333,,,intact
1226,2041,19.082325746406504,18.78058610528174,1.0,24.7660229,2.0,799.0576688507044,7.397506735702309,586,0.0089015662104195,583,3,0,0.9948805460750854,0.0051194539249146,0.0,True,766.0,15.614908671419878,0.8248128792938378,766,0,0.0,,0.3333333333333333,0.4772255750516612,,intact
1226,2169,19.082325746406504,18.55705712990826,1.0,24.7660229,2.0,817.2883959334758,88.6657268805077,404,0.0061369159539411,404,0,0,1.0,0.0,0.0,True,673.0,14.63634358033765,0.7777143227046809,673,0,0.0,,0.3090169943749474,,,intact
1228,1593,18.94319764240533,18.92032874738698,6.782329983125268,167.971339677437,7.782329983125268,653.2574230804071,64.0239244845851,273,0.0041469753847176,60,213,0,0.2197802197802197,0.7802197802197802,0.0,False,4.0,1.1283791670955126,0.0596024340405712,5,0,0.0,,0.1047778297960768,0.3305953784295673,,intact
1228,1671,18.94319764240533,18.751436289351428,28.59221916958384,708.1155547157323,29.59221916958384,628.6959582020806,49.301190651936025,92,0.0013975155142638,35,57,0,0.3804347826086957,0.6195652173913043,0.0,False,6.0,1.381976597885342,0.0733248451430675,6,0,0.0,,0.0337034620872873,0.0906519580815,,intact
1228,1683,18.94319764240533,18.797492158362594,27.414213562373096,678.9410408712226,28.414213562373096,630.0972050963644,54.34474976204969,82,0.0012456116540177,28,54,0,0.3414634146341463,0.6585365853658537,0.0,False,1.0,0.5641895835477563,0.0298982125936806,3,0,0.0,,0.0347948822444984,0.0948543752703667,,intact
1230,1403,19.06614018885761,19.066796894682152,7.639192214932638,189.19240933252345,8.639192214932638,1260.3293369268654,71.01517337792096,1828,0.027768025652981,1776,52,0,0.9715536105032824,0.0284463894967177,0.0,True,550.0,13.231418571003069,0.6939627305400751,550,4,0.0072202166064981,,0.2779262976266636,0.3126565135647948,,intact
1230,1533,19.06614018885761,18.965790224495677,4.773112505913769,118.21101362573678,5.773112505913769,1280.0133942443554,56.43523479856207,1003,0.0152359571826805,957,46,0,0.9541375872382852,0.0458624127617148,0.0,True,721.0,15.149304536463484,0.7966624029762347,721,1,0.0013850415512465,,0.2801868778094689,0.3732968599055969,,intact
1231,1233,19.06154198088181,19.0182979729888,5.0,123.8301145,6.0,1108.216142937738,89.28208273920791,1435,0.0217982039453106,1414,21,0,0.9853658536585366,0.0146341463414634,0.0,True,532.0,13.013103375051497,0.6834641842410784,532,0,0.0,,0.2817290466902531,0.3405424265831667,,intact
1231,1993,19.06154198088181,18.791409483310037,3.47213595499958,85.99099857343296,4.47213595499958,1105.280575462537,82.8165980367706,764,0.0116054549227995,724,40,0,0.9476439790575916,0.0523560209424083,0.0,True,509.0,12.728697186576063,0.6725339343019087,509,0,0.0,,0.2817290466902531,0.3827822185373187,,intact
1232,1304,19.113307852673447,19.09259152198116,2.23606797749979,55.37851073671648,3.23606797749979,726.160329544803,87.80716825065174,512,0.0077774776445986,512,0,0,1.0,0.0,0.0,True,673.0,14.63634358033765,0.7661823864849127,673,0,0.0,,0.3021694792519622,,,intact
1232,1636,19.113307852673447,18.87174343821372,1.0,24.7660229,2.0,724.718042764632,88.14646391438782,496,0.0075344314682049,495,1,0,0.997983870967742,0.002016129032258,0.0,True,1123.0,18.906665549070173,0.9954792691621815,1123,0,0.0,,0.3333333333333333,0.4142135623730951,,intact
1230,1611,19.06614018885761,18.9722037879183,10.579760212000645,262.0185836869168,11.579760212000645,1252.1272783808731,50.90711670796307,2139,0.0324922357066337,1084,142,913,0.506778868630201,0.0663861617578307,0.4268349696119682,False,4.0,1.1283791670955126,0.0593285116609933,12,572,0.9794520547945206,0.398629343471749,0.16893748062498,0.3077696896900046,0.2296918628467689,cohesive
1230,1710,19.06614018885761,18.879114166765323,1.0,24.7660229,2.0,1256.8597373386492,55.03111026047191,545,0.0082787603834106,533,6,6,0.9779816513761468,0.0110091743119266,0.0110091743119266,True,720.0,15.13879513212096,0.7979282463224607,722,366,0.3363970588235294,0.4772255750516612,0.3333333333333333,0.4543138140516439,0.1438922417183278,intact
1230,2006,19.06614018885761,18.885140484872817,1.0,24.7660229,2.0,1275.814668261829,65.33196828015303,548,0.0083243315414844,548,0,0,1.0,0.0,0.0,True,890.0,16.83139324903241,0.887000014241046,890,93,0.0946083418107833,,0.3333333333333333,,,intact
1230,2034,19.06614018885761,18.999137611182118,2.6502815398728847,65.63693330793913,3.6502815398728847,1269.15591847602,86.400154350765,875,0.0132915877715308,822,53,0,0.9394285714285714,0.0605714285714285,0.0,True,729.0,15.23311875578942,0.8003681904443384,729,12,0.0161943319838056,,0.2742918851774317,0.4270509831248423,,intact
1230,2101,19.06614018885761,18.665265999729854,10.468901523086457,259.273054858604,11.468901523086457,1245.5190324527089,25.085381484322344,1889,0.028694639200482,1744,67,78,0.9232398094229752,0.0354685018528321,0.0412916887241926,True,245.0,8.83096382707056,0.4680961946094466,252,134,0.3471502590673575,0.3652807779321336,0.2510489592449695,0.330295985389095,0.114231818687164,intact
1230,2157,19.06614018885761,18.65863965608721,6.158776208911124,152.5283926258681,7.158776208911124,1274.4524395744638,72.80762413129516,1397,0.0212209692763755,1297,100,0,0.9284180386542592,0.0715819613457408,0.0,True,498.0,12.590406002966215,0.6674873149539852,498,0,0.0,,0.2714970279031851,0.3269924037156689,,intact
1230,2164,19.06614018885761,18.96955042558337,1.0,24.7660229,2.0,1286.1008850907122,18.12014510463378,519,0.0078838103467708,503,16,0,0.9691714836223508,0.0308285163776493,0.0,True,793.0,15.887722925068465,0.835411302827055,793,0,0.0,,0.3333333333333333,0.4494897427831781,,intact
1230,2242,19.06614018885761,18.490264504748133,10.579760212000645,262.0185836869168,11.579760212000645,1278.9350873897663,63.15266380164271,1998,0.0303503912771641,1800,198,0,0.9009009009009008,0.0990990990990991,0.0,True,223.0,8.42514715711158,0.448666331393858,236,0,0.0,,0.266978077589994,0.3225106438373945,,intact
1232,1974,19.113307852673447,18.805371253254712,8.38083151964686,207.55986533661596,9.38083151964686,713.9859770000237,61.05276284568269,1973,0.029970631626549,1733,240,0,0.8783578307146478,0.1216421692853522,0.0,True,404.0,11.340070282773889,0.5981258076577353,404,0,0.0,,0.269128646713734,0.3062358842686141,,intact
1233,1688,19.0182979729888,18.883132139538475,5.572595368400839,138.0110245062491,6.572595368400839,1114.8404056184395,73.38144761633652,1250,0.0189879825307583,1100,75,75,0.88,0.06,0.06,True,570.0,13.469841688927184,0.7107827672431334,570,268,0.3198090692124105,0.3660254037844387,0.2636935852408135,0.3816524151396708,0.1023318185436251,intact
1233,1720,19.0182979729888,18.93387913187168,4.766114533138578,118.03770167173282,5.766114533138578,1114.9383926460064,73.00211997778948,896,0.0136105858780476,841,55,0,0.9386160714285714,0.0613839285714285,0.0,True,422.0,11.589942707777276,0.610765631481677,430,101,0.1902071563088512,,0.2801868778094689,0.3704152082810797,,intact
1233,1993,19.0182979729888,18.791409483310037,4.766114533138578,118.03770167173282,5.766114533138578,1105.5519733035871,82.48304788060821,698,0.0106028894451754,662,36,0,0.9484240687679084,0.0515759312320916,0.0,True,477.0,12.322086499845234,0.6517948605705205,477,0,0.0,,0.2801868778094689,0.4426666936483265,,intact
1233,2203,19.0182979729888,18.451311982226425,7.152147760599405,177.13025522318858,8.152147760599405,1086.8577634726607,18.07290610399629,1359,0.0206437346074405,751,104,504,0.5526122148638705,0.0765268579838116,0.3708609271523179,True,200.0,7.978845608028654,0.4258835689811131,203,300,0.5964214711729622,0.3516287047744073,0.1940499650128638,0.2888390946834803,0.1575787397615434,cohesive
1233,2251,19.0182979729888,18.45621924628286,1.0,24.7660229,2.0,1123.946132354914,35.21429111917942,528,0.0080205238209923,519,9,0,0.9829545454545454,0.0170454545454545,0.0,True,723.0,15.170301503624794,0.8096329254816022,723,0,0.0,,0.3333333333333333,0.4494897427831781,,intact
1234,1560,19.07423640122001,19.01499721656634,1.414213562373095,35.02444547122265,2.414213562373095,1311.5529177927797,73.23846536767537,515,0.0078230488026724,507,8,0,0.9844660194174756,0.0155339805825242,0.0,True,716.0,15.09668435477122,0.7927008721814551,716,0,0.0,,0.3090169943749474,0.4206322727489687,,intact
1234,1594,19.07423640122001,19.011254973442597,8.486832980505138,210.1850999436655,9.486832980505138,1317.902890132026,88.80733279395355,1858,0.0282237372337192,1631,227,0,0.8778256189451022,0.1221743810548977,0.0,True,456.0,12.047792665040705,0.6326709846813645,456,0,0.0,,0.2725338062053596,0.3026778261382835,,intact
1234,2025,19.07423640122001,18.72650807191348,2.146264369941973,53.15443253543696,3.146264369941973,1301.9598483837372,40.72016378643,658,0.0099952740041912,652,6,0,0.9908814589665652,0.0091185410334346,0.0,True,548.0,13.207339536360733,0.6987872710151367,548,0,0.0,,0.2989350844248255,0.4317713281142754,,intact
1234,2053,19.07423640122001,19.01081461267681,3.576491222541475,88.57546351911117,4.576491222541475,1332.6010101639026,43.99001537125391,264,0.0040102619104961,264,0,0,1.0,0.0,0.0,True,248.0,8.884866446580956,0.466580257085068,248,0,0.0,,0.2998243755125881,,,intact
1234,2157,19.07423640122001,18.65863965608721,1.0,24.7660229,2.0,1299.2255138248474,15.704490723977957,548,0.0083243315414844,548,0,0,1.0,0.0,0.0,True,549.0,13.21938453616132,0.7006825833304747,553,0,0.0,,0.3333333333333333,,,intact
1234,2164,19.07423640122001,18.96955042558337,3.414213562373095,84.55649127122264,4.414213562373095,1310.8739593410958,71.91655568987562,988,0.0150081013923114,986,2,0,0.9979757085020244,0.0020242914979757,0.0,True,717.0,15.10722305368455,0.7942018560066634,717,0,0.0,,0.2958163163244892,0.4770488059672755,,intact
1235,1972,19.138977346160893,18.813018914197144,3.1815405503520555,78.79410612729761,4.181540550352056,787.8233527443781,49.27050871390393,961,0.014597960969647,961,0,0,1.0,0.0,0.0,True,639.0,14.261837794318172,0.751572470469232,650,147,0.1844416562107904,,0.2843646522044218,,,intact
1235,2122,19.138977346160893,18.76907258044186,1.0,24.7660229,2.0,783.1947564337029,13.354969352595052,583,0.0088559950523457,581,2,0,0.9965694682675816,0.0034305317324185,0.0,True,776.0,15.716503163191918,0.8291908021447728,776,0,0.0,,0.3333333333333333,0.4253526177384017,,intact
1238,2171,19.2106174253754,18.633920740429552,1.0,24.7660229,2.0,794.366275388732,26.227994608234184,522,0.0079293815048446,499,23,0,0.9559386973180076,0.0440613026819923,0.0,True,1070.0,18.455123359562137,0.9753123834518116,1070,0,0.0,,0.3333333333333333,0.4721359549995794,,intact
1238,2205,19.2106174253754,18.58912251870526,1.8284271247461903,45.2828680424453,2.8284271247461903,807.03475049875,77.10490038834804,637,0.0096762758976744,632,5,0,0.9921507064364208,0.0078492935635792,0.0,True,734.0,15.2852692635394,0.8087499695051757,737,34,0.0440985732814526,,0.3090169943749474,0.4270509831248423,,intact
1239,1492,18.996491768079814,18.997814781753213,16.1245154965971,399.3401200401286,17.1245154965971,645.4424240037583,12.33799628094336,103,0.0015646097605344,103,0,0,1.0,0.0,0.0,False,108.0,5.863230142835039,0.3086373025466262,108,0,0.0,,0.0582903631592442,,,intact
1238,1440,19.2106174253754,19.12593367187849,1.8284271247461903,45.2828680424453,2.8284271247461903,827.0444337659079,39.06644211017733,905,0.013747299352269,807,55,43,0.8917127071823204,0.0607734806629834,0.0475138121546961,True,593.0,13.73891416768399,0.7167527476757362,595,107,0.1524216524216524,0.4415184401122529,0.3090169943749474,0.4142135623730951,0.1325014457373055,intact
1238,1470,19.2106174253754,19.0270943933698,1.0,24.7660229,2.0,825.4583344475536,45.34425360323643,595,0.0090382796846409,554,25,16,0.93109243697479,0.042016806722689,0.026890756302521,True,626.0,14.1160188704554,0.7383296854878922,626,67,0.0966810966810966,0.4364916731037084,0.3203772410170408,0.4364916731037084,0.1161144320866676,intact
1238,1737,19.2106174253754,18.97330913654513,1.0,24.7660229,2.0,818.613491897902,68.98182390484213,550,0.0083547123135336,550,0,0,1.0,0.0,0.0,True,775.0,15.706373285785544,0.8226693637866439,776,16,0.0202020202020202,,0.3333333333333333,,,intact
1238,1941,19.2106174253754,18.79996915701055,3.685557720282968,91.27660689979976,4.685557720282968,809.8877891787595,85.35765509679464,1096,0.0166486630829689,839,257,0,0.7655109489051095,0.2344890510948905,0.0,True,678.0,14.690612745308144,0.7729747981377247,681,71,0.0944148936170212,,0.2240092377397959,0.387425886722793,,intact
1240,1255,19.093901252153124,19.057160671732063,2.146264369941973,53.15443253543696,3.146264369941973,1021.2302821204636,56.07959773313311,827,0.0125624492423497,827,0,0,1.0,0.0,0.0,True,676.0,14.668929172241665,0.7689919196224474,676,0,0.0,,0.2989350844248255,,,intact
1240,1527,19.093901252153124,19.03522384726895,1.0,24.7660229,2.0,1019.953308329618,59.02449107121026,605,0.009190183544887,605,0,0,1.0,0.0,0.0,True,601.0,13.831277655967224,0.7254967230379419,601,0,0.0,,0.3333333333333333,,,intact
1240,1772,19.093901252153124,18.880230441862636,3.1815405503520555,78.79410612729761,4.181540550352056,1016.3943451785132,72.23730825998547,864,0.0131244935252601,864,0,0,1.0,0.0,0.0,True,505.0,12.678584010953838,0.6677484616693329,505,0,0.0,,0.2898979485566356,,,intact
1240,1931,19.093901252153124,19.056941553387382,1.0,24.7660229,2.0,1003.203593072588,70.32847314547837,534,0.0081116661371399,534,0,0,1.0,0.0,0.0,True,957.0,17.453439806464733,0.914970077878858,957,0,0.0,,0.3203772410170408,,,intact
1240,1956,19.093901252153124,18.9303268092495,1.0,24.7660229,2.0,1012.3649628883386,82.946772160102,404,0.0061369159539411,404,0,0,1.0,0.0,0.0,True,640.0,14.27299292922217,0.7507315023554838,640,0,0.0,,0.3333333333333333,,,intact
1240,1989,19.093901252153124,18.8797839476637,4.242640687119285,105.07333641366796,5.242640687119285,1005.94029917228,79.3523889318818,1064,0.0161625707301815,1053,11,0,0.9896616541353384,0.0103383458646616,0.0,True,487.0,12.450578884995911,0.6557477273791678,487,0,0.0,,0.3021694792519622,0.3660254037844386,,intact
1240,2050,19.093901252153124,18.906313683927,1.0,24.7660229,2.0,998.3617578490672,53.53416732902065,570,0.0086585200340258,570,0,0,1.0,0.0,0.0,True,680.0,14.712264360219256,0.7743253234207568,680,0,0.0,,0.3333333333333333,,,intact
1240,2092,19.093901252153124,18.666864757287453,2.4641016151377544,61.02599702842861,3.4641016151377544,1022.0088902149198,54.426249895695626,668,0.0101471778644372,667,1,0,0.998502994011976,0.0014970059880239,0.0,True,490.0,12.4888688130694,0.6614732767840067,490,0,0.0,,0.2958163163244892,0.4868329805051379,,intact
1240,2289,19.093901252153124,18.177773003178533,1.0,24.7660229,2.0,1028.424913578919,8.386864725802779,552,0.0083850930855828,551,1,0,0.9981884057971014,0.0018115942028985,0.0,True,628.0,14.13855043925722,0.7586753598671367,628,0,0.0,,0.3203772410170408,0.4772255750516612,,intact
1241,1358,19.127456350710094,19.003545712780223,1.0,24.7660229,2.0,962.9960921500596,9.145618045288604,590,0.0089623277545179,585,5,0,0.9915254237288136,0.0084745762711864,0.0,True,848.0,16.42944866646031,0.8617370526536035,848,0,0.0,,0.3333333333333333,0.4772255750516612,,intact
1241,1603,19.127456350710094,19.078828492978403,8.43650317030929,208.9386307118025,9.43650317030929,978.8558114035898,83.23264081970207,1892,0.0287402103585558,1458,434,0,0.7706131078224101,0.2293868921775898,0.0,True,564.0,13.398760233979036,0.701390375368698,564,0,0.0,,0.25,0.3283737565392872,,intact
1247,1650,19.141149564065117,18.893615459597395,1.0,24.7660229,2.0,1233.0298715675344,64.74177643271386,484,0.0073521468359096,480,4,0,0.9917355371900828,0.0082644628099173,0.0,True,832.0,16.273715780512877,0.8557284773752926,832,1,0.0012004801920768,,0.3268552871751871,0.4772255750516612,,intact
1241,1927,19.127456350710094,18.827622161473613,5.0,123.8301145,6.0,982.7751192957588,87.0445931031715,1102,0.0167398053991165,1031,71,0,0.9355716878402904,0.0644283121597096,0.0,True,737.0,15.316474337048122,0.8070843184862063,737,0,0.0,,0.2771863727725964,0.3827822185373187,,intact
1242,1391,19.040493295988867,19.07729804135488,4.0197648378370845,99.553588026488,5.0197648378370845,1032.4617829218644,66.7362197186942,979,0.0148713879180899,936,43,0,0.9560776302349336,0.0439223697650663,0.0,True,509.0,12.728697186576063,0.6678612133597491,509,0,0.0,,0.2898979485566356,0.4142135623730951,,intact
1242,1617,19.040493295988867,19.085384791945668,9.770329614269007,241.9722069675344,10.770329614269007,1026.1288749155588,84.71624391251726,2249,0.0341631781693404,2020,229,0,0.8981769675411294,0.1018230324588706,0.0,True,360.0,10.704744696916627,0.5615474440865031,361,0,0.0,,0.2601150730041542,0.3250282160692886,,intact
1242,1934,19.040493295988867,18.79523977479062,3.685557720282968,91.27660689979976,4.685557720282968,1016.17569538192,68.91326240977912,835,0.0126839723305465,819,16,0,0.9808383233532936,0.0191616766467065,0.0,True,546.0,13.183216521636506,0.6968659228552333,546,0,0.0,,0.2958163163244892,0.4022686333091319,,intact
1243,1277,19.089098029406895,19.178002080083733,1.0,24.7660229,2.0,1291.3381339852042,50.77262925862423,527,0.0080053334349677,527,0,0,1.0,0.0,0.0,True,745.0,15.399378727952763,0.8048364618114119,745,0,0.0,,0.3333333333333333,,,intact
1243,1400,19.089098029406895,18.95051290288553,4.55269276785519,112.752093345366,5.55269276785519,1293.8556870355687,62.62240967938211,1009,0.0153270994988281,973,36,0,0.9643211100099108,0.0356788899900891,0.0,True,463.0,12.139912573947766,0.638277431152273,463,0,0.0,,0.2898979485566356,0.3727076041405398,,intact
1243,1515,19.089098029406895,18.94763180788233,1.0,24.7660229,2.0,1286.8846821674329,25.805740612842463,576,0.0087496623501734,551,25,0,0.9565972222222222,0.0434027777777777,0.0,True,755.0,15.50238575409482,0.8151271584286979,755,0,0.0,,0.3333333333333333,0.4494897427831781,,intact
1243,1751,19.089098029406895,18.89183188623525,1.0,24.7660229,2.0,1303.5659227750057,88.74220583330525,509,0.0077319064865248,494,15,0,0.9705304518664049,0.0294695481335952,0.0,True,683.0,14.744682168956,0.7764255483846654,692,0,0.0,,0.3333333333333333,0.4721359549995794,,intact
1244,1709,19.1528710302916,18.90698153915677,5.414213562373095,134.08853707122265,6.414213562373095,915.6501181287312,89.2083166748448,1152,0.0174993247003469,1042,110,0,0.9045138888888888,0.0954861111111111,0.0,True,272.0,9.304852983362556,0.4889589609620192,290,0,0.0,,0.2708131845707603,0.3797958971132713,,intact
1245,1426,18.985459480466897,18.946966815364046,9.433981132056603,233.64219275468176,10.433981132056603,652.7520907986018,39.02671688157592,376,0.0057115851452521,373,3,0,0.9920212765957448,0.0079787234042553,0.0,False,221.0,8.387281135541944,0.4422222333014204,222,0,0.0,,0.1959691289492877,0.4117142559585797,,intact
1245,1452,18.985459480466897,18.991639140592607,3.0,74.2980687,4.0,654.1984099749582,33.376327554867125,258,0.0039191195943485,258,0,0,1.0,0.0,0.0,True,271.0,9.287732724180174,0.4891228167193284,273,0,0.0,,0.3090169943749474,,,intact
1243,1928,19.089098029406895,20.24131548119837,5.477225575051661,135.6490940201951,6.477225575051661,1328.1594997802654,12.98079052826188,1005,0.0152663379547297,1005,0,0,1.0,0.0,0.0,True,384.0,11.055812783082736,0.5622017058173866,384,0,0.0,,0.2766967754673748,,,intact
1243,1948,19.089098029406895,18.76387558180925,1.0,24.7660229,2.0,1315.8541587412185,50.97529718138299,603,0.0091598027728378,603,0,0,1.0,0.0,0.0,True,726.0,15.20174257673876,0.8031993857536393,726,0,0.0,,0.3660254037844386,,,intact
1244,1387,19.1528710302916,19.24956727833674,7.840676900366725,194.1823836659833,8.840676900366725,902.6884152399848,58.42070768520151,1201,0.0182436536155526,857,344,0,0.7135720233139051,0.2864279766860949,0.0,True,76.0,4.918490759365935,0.256155128475831,100,0,0.0,,0.2211722256431405,0.3777135495558996,,intact
1244,1450,19.1528710302916,19.06920442909685,1.0,24.7660229,2.0,908.5050765620956,69.42815530033182,539,0.008187618067263,537,2,0,0.9962894248608536,0.0037105751391465,0.0,True,634.0,14.20593072771099,0.7433364387972606,635,0,0.0,,0.3333333333333333,0.4457195687123781,,intact
1250,1266,19.10851438250185,19.02555560691801,1.0,24.7660229,2.0,1051.4207808361823,71.49661839438889,492,0.0074736699241064,484,5,3,0.983739837398374,0.0101626016260162,0.0060975609756097,True,430.0,11.69928421139644,0.6135869690616478,445,130,0.2260869565217391,0.4142135623730951,0.3203772410170408,0.4721359549995794,0.0938363213560543,intact
1250,1511,19.10851438250185,18.923662608596977,3.898979485566356,96.5622152261666,4.898979485566356,1039.7033883733184,75.67180068255766,977,0.0148410071460407,977,0,0,1.0,0.0,0.0,True,592.0,13.727325035155395,0.7218795305021946,592,0,0.0,,0.3008613653919205,,,intact
1247,1670,19.141149564065117,18.88179300527829,10.0,247.660229,11.0,1200.1124843731675,4.688765010809116,1699,0.0258084658558067,1695,4,0,0.9976456739258388,0.0023543260741612,0.0,True,505.0,12.678584010953838,0.6668912584990804,505,0,0.0,,0.2634281733127919,0.3905767270109117,,intact
1248,1353,19.145275420339075,18.975961447914905,1.0,24.7660229,2.0,1234.940727830264,22.891092814319222,538,0.0081724276812384,534,3,1,0.9925650557620818,0.0055762081784386,0.0018587360594795,True,985.0,17.706926268865352,0.928979630438542,986,713,0.4196586227192466,0.4142135623730951,0.3333333333333333,0.5,0.0808802290397617,intact
1248,1666,19.145275420339075,18.794563954439283,1.0,24.7660229,2.0,1262.2551432070604,59.859502642212064,547,0.0083091411554598,546,1,0,0.9981718464351006,0.0018281535648994,0.0,True,784.0,15.797308339337176,0.8327556784459614,787,536,0.4051398337112623,,0.3333333333333333,0.2989350844248255,,intact
1248,1746,19.145275420339075,18.81346858300913,2.863703305156273,70.92254163430594,3.863703305156273,1247.0903665806177,74.57549658255382,868,0.0131852550693586,861,7,0,0.9919354838709676,0.0080645161290322,0.0,True,650.0,14.38406847937898,0.7578790530113544,650,102,0.1356382978723404,,0.2989350844248255,0.3827822185373187,,intact
1234,2242,19.07423640122001,18.490264504748133,10.464089183493986,259.1538723460544,11.464089183493986,1303.70816164015,56.16197477618083,1748,0.0265527947710125,1722,26,0,0.9851258581235698,0.0148741418764302,0.0,True,330.0,10.249012754438883,0.5456754386325707,330,0,0.0,,0.2710755134061366,0.3937630676619452,,intact
1234,2269,19.07423640122001,22.457488088405608,3.0,74.2980687,4.0,1339.9474057684038,27.034126111638496,120,0.0018228463229528,119,1,0,0.9916666666666668,0.0083333333333333,0.0,True,208.0,8.136857890256438,0.3918381906963183,208,0,0.0,,0.2204812092115424,0.3797958971132712,,intact
1235,1590,19.138977346160893,18.9031964021419,1.0,24.7660229,2.0,797.9271231692837,79.33874066891619,647,0.0098281797579205,647,0,0,1.0,0.0,0.0,True,681.0,14.72307822743469,0.7740397972443173,681,396,0.3676880222841225,,0.3333333333333333,,,intact
1235,1737,19.138977346160893,18.97330913654513,4.855156433186538,120.24291540738012,5.855156433186538,813.5924318469529,57.21704607400596,966,0.01467391289977,955,11,0,0.9886128364389234,0.0113871635610766,0.0,True,788.0,15.837556323903858,0.8310997730923527,793,241,0.2330754352030948,,0.2898979485566356,0.3704152082810797,,intact
1251,1627,19.116792503225167,19.04554044892911,7.944271909999159,196.74802004686592,8.94427190999916,770.9070671941174,74.89876082648917,1498,0.0227551982648608,1413,53,32,0.9432576769025368,0.0353805073431241,0.0213618157543391,True,544.0,13.159049284959082,0.6896354738824346,544,130,0.1928783382789317,0.2756896285913027,0.2779262976266636,0.3192840717722345,-0.0022366690353609,intact
1251,1678,19.116792503225167,18.82784664992779,4.0197648378370845,99.553588026488,5.0197648378370845,774.4142495646383,62.92851858483884,1168,0.0177423708767406,1081,87,0,0.925513698630137,0.074486301369863,0.0,True,577.0,13.552298857686369,0.7143195539684165,579,51,0.0809523809523809,,0.2742918851774317,0.414213562373095,,intact
1251,1866,19.116792503225167,18.878667619762773,4.766114533138578,118.03770167173282,5.766114533138578,773.6768542805949,66.27792069137594,1077,0.0163600457485014,1071,6,0,0.9944289693593314,0.0055710306406685,0.0,True,391.0,11.156126814350138,0.5872347263719794,396,390,0.4961832061068702,,0.2857142857142857,0.4241356962154973,,intact
1252,1301,19.035443465884093,19.21622214817125,1.0,24.7660229,2.0,1163.8432568402163,48.23063262416466,543,0.0082483796113614,541,2,0,0.996316758747698,0.003683241252302,0.0,True,680.0,14.712264360219256,0.7692352280112644,680,139,0.1697191697191697,,0.3333333333333333,0.474744871391589,,intact
1250,1591,19.10851438250185,18.91432483475178,1.0,24.7660229,2.0,1051.1666146797652,72.07560209303152,564,0.0085673777178781,559,5,0,0.9911347517730495,0.0088652482269503,0.0,True,508.0,12.716187407449045,0.6688710085426139,509,60,0.1054481546572935,,0.3203772410170408,0.4364916731037084,,intact
1251,1270,19.116792503225167,19.12941372448049,3.685557720282968,91.27660689979976,4.685557720282968,771.1903368681408,72.5562278835916,987,0.0149929110062868,980,7,0,0.9929078014184396,0.0070921985815602,0.0,True,634.0,14.20593072771099,0.7428674437999644,634,0,0.0,,0.2878061171354606,0.3430703308172536,,intact
1251,1272,19.116792503225167,18.98258898458395,1.0,24.7660229,2.0,746.7928409159952,23.78822046902169,545,0.0082787603834106,544,1,0,0.998165137614679,0.0018348623853211,0.0,True,746.0,15.40971041561482,0.8089218152029873,751,77,0.0929951690821256,,0.3333333333333333,0.3660254037844386,,intact
1251,1451,19.116792503225167,19.005308380945355,1.0,24.7660229,2.0,782.5284485201138,22.096063624598195,581,0.0088256142802964,580,1,0,0.9982788296041308,0.0017211703958691,0.0,True,640.0,14.27299292922217,0.7488041109061101,646,339,0.3441624365482233,,0.3333333333333333,0.5,,intact
1252,1396,19.035443465884093,18.991197869657334,1.0,24.7660229,2.0,1191.5256223513989,39.5634628899953,526,0.0079901430489431,503,9,14,0.9562737642585551,0.0171102661596958,0.026615969581749,True,515.0,12.80349918517013,0.6733962682738114,515,148,0.2232277526395173,0.4608128488913787,0.3333333333333333,0.3660254037844387,0.1274795155580454,intact
1252,1833,19.035443465884093,18.942088776624185,1.0,24.7660229,2.0,1190.6468452223976,42.96713431824018,581,0.0088256142802964,574,5,2,0.9879518072289156,0.0086058519793459,0.0034423407917383,True,773.0,15.686093905752006,0.826072310627627,773,189,0.1964656964656964,0.4860679774997897,0.3333333333333333,0.4721359549995794,0.1527346441664563,intact
1252,1975,19.035443465884093,19.463652966708946,1.0,24.7660229,2.0,1156.0270047027925,30.135184626166645,537,0.0081572372952137,517,12,8,0.962756052141527,0.0223463687150838,0.0148975791433892,True,535.0,13.049742875180646,0.6779246311938291,539,420,0.437956204379562,0.4772255750516612,0.3333333333333333,0.4012585384440735,0.1438922417183278,intact
1252,2014,19.035443465884093,18.908094526369965,6.117215614703381,151.4991019979815,7.117215614703381,1160.9745034344403,45.71193296936651,1464,0.0222387251400242,1227,55,182,0.8381147540983607,0.0375683060109289,0.1243169398907103,True,408.0,11.396070970426017,0.6006857332467234,414,42,0.0921052631578947,0.3792326987316706,0.2553967929896867,0.3266316347104093,0.1238359057419839,intact
1252,2085,19.035443465884093,18.874871117033848,6.071067811865476,150.35620445611326,7.071067811865476,1179.160784706935,83.52039381578905,1398,0.0212361596624001,1230,48,120,0.8798283261802575,0.0343347639484978,0.0858369098712446,True,496.0,12.565098628628435,0.6628854846955113,496,218,0.3053221288515406,0.3142057468179959,0.2717266004949575,0.3470879735644879,0.0424791463230383,intact
1252,2262,19.035443465884093,18.36583474550108,3.7320508075688767,92.42805576421428,4.732050807568877,1170.0852642049222,71.7669930312882,990,0.0150384821643606,860,126,4,0.8686868686868687,0.1272727272727272,0.004040404040404,True,414.0,11.479559785988718,0.61385922273075,414,326,0.4405405405405405,0.4276112198322612,0.2654450533933433,0.4259293320260172,0.1621661664389178,intact
1253,1301,19.06198000103433,19.21622214817125,8.486832980505138,210.1850999436655,9.486832980505138,1159.3542088421686,69.8489065958712,1351,0.0205222115192436,927,126,298,0.6861584011843079,0.0932642487046632,0.2205773501110288,True,305.0,9.853147481188747,0.5148176731384568,345,137,0.2842323651452282,0.2664698999089933,0.2808687448721165,0.3344138558662385,-0.0143988449631232,mixed
