Repository: AmiraliKhosrozadeh/ice-bonded-granular-microCT

# Grain-scale kinematics, ice-bond failure and damage evolution in ice-bonded granular media under in-situ uniaxial compression

Analysis code, per-specimen tables and supplementary material for the paper of

## Results for every specimen

The paper shows one or two specimens per figure.  The same rendering for
every specimen and every scan is in [`supplementary/`](supplementary/README.md):
the void and crack classes (Fig. 11 of the paper), the crack orientation
classes (Fig. 12), the ice-path maps (Fig. 18) and the per-scan tables behind
Tables 2–4, each as one sheet per material, compiled with their text in
[`supplementary/supplementary.pdf`](supplementary/supplementary.pdf).

File: paper/data/bonds/Alumina_75_1000_T5/Alumina_75_1000_T5_throats_scan03_classified.csv (part 48 of 64)
bead_a,bead_b,r_a_vox,r_b_vox,gap_vox,gap_um,dsum_min,z_mid,axis_dip_deg,lens_vox,lens_mm3,binder_vox,pore_vox,crack_vox,binder_frac,pore_frac,crack_frac,connected,bond_area_vox,r_bond_vox,r_bond_over_R,neck_binder_vox,neck_crack_vox,neck_severed,q_crack_med,q_binder_med,q_pore_med,dq_paired,cls
1253,1364,19.06198000103433,19.037200232399154,5.0990195135927845,126.28243404118577,6.0990195135927845,1162.5843278481416,76.62292867348526,1346,0.0204462595891206,1299,33,14,0.9650817236255572,0.0245170876671619,0.0104011887072808,True,559.0,13.339236349084567,0.7002374469663197,559,98,0.1491628614916286,0.4159124229832037,0.2779262976266636,0.393529818721632,0.1379861253565401,intact
1255,2092,19.057160671732063,18.666864757287453,5.0,123.8301145,6.0,1033.3476122681654,87.95174030960017,1368,0.0207804480816619,1359,9,0,0.993421052631579,0.006578947368421,0.0,True,628.0,14.13855043925722,0.7495780356664177,628,0,0.0,,0.2817290466902531,0.3288130902060995,,intact
1255,2289,19.057160671732063,18.177773003178533,3.1815405503520555,78.79410612729761,4.181540550352056,1039.7636356321646,69.79456382066874,826,0.0125472588563251,826,0,0,1.0,0.0,0.0,True,515.0,12.80349918517013,0.6877143543186867,515,0,0.0,,0.2898979485566356,,,intact
1253,1462,19.06198000103433,18.838615806331607,4.155870949147037,102.92439509602023,5.155870949147037,1151.1488182134926,40.21917586572092,960,0.0145827705836224,938,14,8,0.9770833333333332,0.0145833333333333,0.0083333333333333,True,474.0,12.283276682185289,0.6481838303870698,475,152,0.2424242424242424,0.3985677739148772,0.2898979485566356,0.396923438365224,0.1086698253582416,intact
1253,1623,19.06198000103433,19.37460122508759,6.032065437739018,149.39027076534305,7.032065437739018,1173.2980096480674,75.2474633853108,1477,0.022436200158344,1242,67,168,0.8408937034529451,0.0453622207176709,0.1137440758293838,True,788.0,15.837556323903858,0.8240876695422891,788,407,0.3405857740585774,0.3704152082810797,0.257284274447472,0.3465462064555278,0.1131309338336076,intact
1253,1675,19.06198000103433,19.00112151000731,4.766114533138578,118.03770167173282,5.766114533138578,1176.172701788983,67.15642126981544,1012,0.0153726706569019,964,17,31,0.9525691699604744,0.016798418972332,0.0306324110671936,True,419.0,11.54867275105708,0.6068172215397083,419,161,0.2775862068965517,0.3761785115301142,0.2843646522044218,0.3797958971132713,0.0918138593256924,intact
1253,1915,19.06198000103433,18.884917356485012,5.81864367245563,144.10466243897622,6.81864367245563,1168.0071853011286,89.11589094155666,1081,0.0164208072925998,664,107,310,0.6142460684551342,0.0989824236817761,0.2867715078630897,True,445.0,11.901592303208291,0.627276174443281,446,211,0.3211567732115677,0.3715487377024524,0.1975496259559987,0.3090169943749474,0.1739991117464537,cohesive
1257,1446,18.994506901970905,19.09018988319059,8.660424813608417,214.48427925755428,9.660424813608415,643.6333923966113,61.54450491775235,68,0.0010329462496732,68,0,0,1.0,0.0,0.0,True,68.0,4.652426491681278,0.2443199964503301,68,0,0.0,,0.1205225236233974,,,intact
1257,1713,18.994506901970905,18.877551159825472,5.0,123.8301145,6.0,653.9410968425624,2.126023263168967,227,0.0034482176275857,226,1,0,0.9955947136563876,0.0044052863436123,0.0,False,333.0,10.295493776366548,0.5436986687951968,333,0,0.0,,0.1463924816619788,0.2089454172900137,,intact
1253,2059,19.06198000103433,18.550353240732324,1.0,24.7660229,2.0,1185.892866579782,17.187223751592313,552,0.0083850930855828,533,16,3,0.9655797101449276,0.0289855072463768,0.0054347826086956,True,600.0,13.81976597885342,0.7348528946620757,609,300,0.33003300330033,0.4772255750516612,0.3333333333333333,0.4142135623730951,0.1438922417183278,intact
1253,2266,19.06198000103433,18.34835988157878,1.0,24.7660229,2.0,1149.8404717225712,19.377183594737115,546,0.0082939507694352,488,38,20,0.8937728937728938,0.0695970695970696,0.0366300366300366,True,719.0,15.12827842704336,0.8087752463363425,719,82,0.1023720349563046,0.4567956789604663,0.3203772410170408,0.4142135623730951,0.1364184379434255,intact
1254,1446,19.540649708168598,19.09018988319059,14.696938456699067,363.9847143784998,15.696938456699067,640.224858966045,54.96601141685254,99,0.001503848216436,99,0,0,1.0,0.0,0.0,False,94.0,5.4700209598571305,0.283194515973225,94,0,0.0,,0.100185720379142,,,intact
1255,1280,19.057160671732063,18.98060120953525,10.00566930306458,247.80063508952443,11.00566930306458,1019.6843205416252,58.18597639540081,1994,0.0302896297330657,1916,78,0,0.9608826479438316,0.0391173520561685,0.0,True,433.0,11.740024732409273,0.6172826239911319,457,0,0.0,,0.2692803301885514,0.3666021930853756,,intact
1255,1359,19.057160671732063,19.05584588607321,7.79385036540706,193.0226766288446,8.79385036540706,1054.5732548900287,19.159014634449232,1834,0.0278591679691286,1777,57,0,0.9689203925845148,0.0310796074154852,0.0,True,527.0,12.951807210534664,0.6796528734037763,530,0,0.0,,0.2798057840438667,0.2833003940990191,,intact
1255,1527,19.057160671732063,19.03522384726895,4.0,99.0640916,5.0,1031.2920303828637,86.60786333458108,766,0.0116358356948487,750,16,0,0.97911227154047,0.02088772845953,0.0,True,598.0,13.796713809378916,0.7243817358032244,598,0,0.0,,0.2857142857142857,0.4036185072337704,,intact
1255,1696,19.057160671732063,18.993404019308315,4.65685424949238,115.33175898489058,5.65685424949238,1018.352252339459,49.05122258224562,1262,0.0191702671630536,1241,21,0,0.9833597464342314,0.0166402535657686,0.0,True,834.0,16.293263794503588,0.8564006304137768,834,0,0.0,,0.2898979485566356,0.3613020955135854,,intact
1257,2348,18.994506901970905,18.41806081810585,8.602325267042627,213.0453845568263,9.602325267042628,645.3972029235138,57.22341278424557,105,0.0015949905325837,102,3,0,0.9714285714285714,0.0285714285714285,0.0,False,73.0,4.820437914901168,0.2576908353881506,73,0,0.0,,0.1407819289217545,0.2612038749637415,,intact
1258,1272,19.067891303873783,18.98258898458395,1.0,24.7660229,2.0,714.8941707779379,43.46581535646794,605,0.009190183544887,603,2,0,0.996694214876033,0.0033057851239669,0.0,True,688.0,14.798554040663838,0.7778379630678588,688,0,0.0,,0.3333333333333333,0.4571067811865475,,intact
1259,1281,19.09106327630096,19.030830410336964,5.196152422706632,128.68802989264293,6.196152422706632,1195.976411294842,88.46419572707742,1378,0.020932351941908,1026,105,247,0.7445573294629898,0.0761973875181422,0.1792452830188679,True,582.0,13.610890997982688,0.7140721344991019,582,48,0.0761904761904762,0.3874258867227931,0.2402530733520421,0.3577747210701756,0.147172813370751,cohesive
1259,2638,19.09106327630096,18.532761400201743,3.47213595499958,85.99099857343296,4.47213595499958,1199.5680710736442,82.36638852251845,448,0.0068052929390238,384,25,39,0.8571428571428571,0.0558035714285714,0.0870535714285714,True,371.0,10.86705883733894,0.5776690132263862,411,467,0.5318906605922551,0.4211646096066227,0.2742918851774317,0.4211646096066227,0.1468727244291909,intact
1261,1643,19.20759814263816,19.057379785038037,1.0,24.7660229,2.0,795.8234726211596,64.21901473338578,411,0.0062432486561133,410,1,0,0.9975669099756692,0.0024330900243309,0.0,True,651.0,14.395128895068906,0.7523918567143473,651,0,0.0,,0.3203772410170408,0.4494897427831781,,intact
1258,1700,19.067891303873783,18.84421986895582,3.685557720282968,91.27660689979976,4.685557720282968,711.0160664513326,61.7283048670641,967,0.0146891032857946,961,6,0,0.9937952430196484,0.0062047569803516,0.0,True,444.0,11.888212206450683,0.6271458823411864,446,0,0.0,,0.2958163163244892,0.4022837850960166,,intact
1258,1883,19.067891303873783,18.956936806056508,1.0,24.7660229,2.0,694.3488544845195,70.60780989486675,491,0.0074584795380818,486,5,0,0.989816700610998,0.010183299389002,0.0,True,651.0,14.395128895068906,0.7571436669458383,665,0,0.0,,0.3203772410170408,0.4721359549995794,,intact
1258,1920,19.067891303873783,18.806271300937965,9.392304845413264,232.6100368852859,10.392304845413264,679.4761670279644,29.201071659008687,1450,0.0220260597356797,1350,100,0,0.9310344827586208,0.0689655172413793,0.0,True,149.0,6.886811529393324,0.3636680552519138,181,0,0.0,,0.2711923793731366,0.4130590476039766,,intact
1258,2017,19.067891303873783,18.745550147279246,6.713293552551451,166.2615818569116,7.713293552551451,720.9786934988142,27.822641119539547,1402,0.0212969212064985,1314,88,0,0.9372325249643366,0.0627674750356633,0.0,True,395.0,11.213046198183497,0.5930719748250569,398,0,0.0,,0.2674788903885892,0.3470479808614837,,intact
1261,1648,19.20759814263816,18.94763180788233,1.0,24.7660229,2.0,820.6104377308992,34.45028863432625,599,0.0090990412287394,593,6,0,0.989983305509182,0.010016694490818,0.0,True,611.0,13.945871807036522,0.731007089991147,611,0,0.0,,0.3333333333333333,0.4142135623730951,,intact
1261,1658,19.20759814263816,19.178867493865287,1.0,24.7660229,2.0,799.7092979950069,75.76517616353286,503,0.0076407641703771,501,2,0,0.9960238568588468,0.003976143141153,0.0,True,641.0,14.284139352575984,0.7442278998977464,641,0,0.0,,0.3203772410170408,0.4155574714580921,,intact
1261,1681,19.20759814263816,18.833457122347312,1.0,24.7660229,2.0,820.8673294633873,30.967540135120675,597,0.0090686604566902,584,13,0,0.9782244556113904,0.0217755443886097,0.0,True,850.0,16.448811606198852,0.8647926032345903,850,0,0.0,,0.3203772410170408,0.4142135623730951,,intact
1261,1714,19.20759814263816,19.020497840908877,1.0,24.7660229,2.0,810.2331525345826,73.2415423706505,555,0.0084306642436567,551,4,0,0.9927927927927928,0.0072072072072072,0.0,True,583.0,13.622579184763431,0.712699852518234,583,0,0.0,,0.3333333333333333,0.4746807650256203,,intact
1262,1948,18.964241472939324,18.76387558180925,1.0,24.7660229,2.0,1316.6088835070766,53.68391476505889,598,0.0090838508427148,598,0,0,1.0,0.0,0.0,True,1106.0,18.763015059400036,0.9946435986811838,1106,0,0.0,,0.3333333333333333,,,intact
1263,1430,19.053873367335147,18.97441435639597,1.0,24.7660229,2.0,1083.508986257994,26.199486774620663,597,0.0090686604566902,579,18,0,0.9698492462311558,0.0301507537688442,0.0,True,775.0,15.706373285785544,0.8260363127516868,775,0,0.0,,0.3333333333333333,0.4364916731037084,,intact
1263,1522,19.053873367335147,18.99979895682492,1.0,24.7660229,2.0,1110.971969601017,58.89000453139799,477,0.0072458141337373,476,1,0,0.9979035639412998,0.0020964360587002,0.0,True,837.0,16.322541920173855,0.8578694734705415,837,0,0.0,,0.3333333333333333,0.4494897427831781,,intact
1263,1707,19.053873367335147,18.791409483310037,1.0,24.7660229,2.0,1102.503397393892,84.64110350798887,448,0.0068052929390238,448,0,0,1.0,0.0,0.0,True,996.0,17.805522925178455,0.9409639238500188,998,269,0.2123125493291239,,0.3333333333333333,,,intact
1261,1745,19.20759814263816,18.96446273864935,1.0,24.7660229,2.0,813.4950880840037,62.7460042355268,608,0.0092357547029608,606,2,0,0.9967105263157896,0.0032894736842105,0.0,True,681.0,14.72307822743469,0.7714059910583532,684,0,0.0,,0.3333333333333333,0.4155574714580921,,intact
1261,1798,19.20759814263816,19.0097136214997,9.510746888517914,235.5433752371384,10.510746888517914,809.5682887644547,78.40300190015554,1522,0.0231197675294513,1510,12,0,0.9921156373193168,0.0078843626806833,0.0,True,264.0,9.16699568847508,0.47973001058003,272,0,0.0,,0.2717266004949575,0.3839776988224854,,intact
1261,2058,19.20759814263816,18.83637324743817,1.0,24.7660229,2.0,792.1063473230685,50.02793995512719,617,0.0093724681771823,617,0,0,1.0,0.0,0.0,True,490.0,12.4888688130694,0.6565491643875584,491,0,0.0,,0.3333333333333333,,,intact
1262,1277,18.964241472939324,19.178002080083733,1.0,24.7660229,2.0,1292.0928587510623,46.29074408981273,596,0.0090534700706655,596,0,0,1.0,0.0,0.0,True,1018.0,18.00109619259613,0.9438928870333538,1018,0,0.0,,0.3333333333333333,,,intact
1263,1821,19.053873367335147,18.84802872846212,1.0,24.7660229,2.0,1085.267130273773,38.93785344637671,526,0.0079901430489431,513,13,0,0.9752851711026616,0.0247148288973384,0.0,True,1028.0,18.08929415419344,0.954532261123605,1028,0,0.0,,0.3203772410170408,0.4772255750516612,,intact
1264,1418,19.05431174012645,19.06614018885761,7.694323451653613,190.5577908036604,8.694323451653613,1068.213627484451,60.81208130629168,1156,0.0175600862444453,1108,48,0,0.9584775086505192,0.0415224913494809,0.0,True,452.0,11.994835078277376,0.6293123229820559,452,0,0.0,,0.2812988957811848,0.2873670849658015,,intact
1264,1476,19.05431174012645,18.968223466016557,1.0,24.7660229,2.0,1080.8182986871298,87.0274104299112,522,0.0079293815048446,522,0,0,1.0,0.0,0.0,True,634.0,14.20593072771099,0.7472374291031414,634,0,0.0,,0.3203772410170408,,,intact
1264,1498,19.05431174012645,19.00046025643065,1.0,24.7660229,2.0,1096.8316072779253,26.290117695659667,559,0.0084914257877551,541,18,0,0.9677996422182468,0.0322003577817531,0.0,True,668.0,14.581872443920645,0.7663623602968848,669,2,0.0029806259314456,,0.3333333333333333,0.4364916731037084,,intact
1265,1687,18.92721743294313,18.891385940270133,4.841619252963779,119.90765329198184,5.841619252963779,779.7599534431132,86.41468104226828,1117,0.0169676611894856,1027,88,2,0.9194270367054612,0.0787824529991047,0.0017905102954341,True,636.0,14.228319915327,0.7524508388062183,640,305,0.3227513227513227,0.2793469509773091,0.2742918851774318,0.3704152082810797,0.0050550657998773,intact
1265,2041,18.92721743294313,18.78058610528174,6.071067811865476,150.35620445611326,7.071067811865476,780.7408280269476,89.06067761732166,1015,0.0154182418149758,1007,8,0,0.9921182266009853,0.0078817733990147,0.0,True,529.0,12.976360421598397,0.6882586204441261,529,0,0.0,,0.2742918851774318,0.4152529211698982,,intact
1266,1535,19.02555560691801,18.97817114114927,2.6502815398728847,65.63693330793913,3.6502815398728847,1057.1435971271117,88.25706709389577,693,0.0105269375150524,608,85,0,0.8773448773448773,0.1226551226551226,0.0,True,672.0,14.625465582862905,0.7696858615902293,672,30,0.0427350427350427,,0.2553967929896867,0.424807680927192,,intact
1266,1591,19.02555560691801,18.91432483475178,1.0,24.7660229,2.0,1057.5228297183703,89.26454372044158,508,0.0077167161005002,502,6,0,0.9881889763779528,0.0118110236220472,0.0,True,459.0,12.087358593107094,0.6371848541637161,467,144,0.2356792144026186,,0.3203772410170408,0.4886127875258306,,intact
1264,1722,19.05431174012645,18.90052362778289,1.7320508075688772,42.89600996421431,2.732050807568877,1086.1768229383615,71.74618778472735,642,0.0097522278277975,617,25,0,0.9610591900311528,0.0389408099688473,0.0,True,714.0,15.07558485549488,0.7943960082746783,714,1,0.0013986013986013,,0.3090169943749474,0.4415184401122529,,intact
1264,2155,19.05431174012645,18.753699206477247,1.0,24.7660229,2.0,1075.5855715862708,77.96911514873058,431,0.0065470563766054,414,17,0,0.9605568445475638,0.0394431554524361,0.0,True,857.0,16.516403133234203,0.8736986008896548,857,0,0.0,,0.3090169943749474,0.4772255750516612,,intact
1265,1316,18.92721743294313,18.94319764240533,4.123105625617661,102.1129283431658,5.123105625617661,771.1081194801532,62.40114436750059,994,0.015099243708459,982,12,0,0.9879275653923542,0.0120724346076458,0.0,True,659.0,14.48330815094114,0.764887742694374,659,0,0.0,,0.2898979485566356,0.3849459208439544,,intact
1265,1662,18.92721743294313,18.889378922838045,1.0,24.7660229,2.0,792.159104329386,54.31721720356626,603,0.0091598027728378,603,0,0,1.0,0.0,0.0,True,683.0,14.744682168956,0.7797995372315901,683,0,0.0,,0.3333333333333333,,,intact
1269,1465,18.997814781753213,19.00288462790831,10.862780491200215,269.0278704027378,11.862780491200215,642.1813117670077,53.354149183816126,96,0.0014582770583622,96,0,0,1.0,0.0,0.0,False,151.0,6.93287767191607,0.3648815826875762,151,0,0.0,,0.1276946616896579,,,intact
1269,2133,18.997814781753213,18.607067696948167,19.1049731745428,473.1542031446127,20.1049731745428,639.4848172527584,66.77102367187538,58,0.0008810423894271,58,0,0,1.0,0.0,0.0,False,32.0,3.1915382432114616,0.1697406311544295,32,0,0.0,,0.0666666666666666,,,intact
1266,1664,19.02555560691801,18.815267043338466,7.152147760599405,177.13025522318858,8.152147760599405,1077.970538007642,29.270108245334335,1216,0.0184715094059217,364,95,757,0.2993421052631579,0.078125,0.6225328947368421,False,1.0,0.5641895835477563,0.0298190971566487,51,450,0.8982035928143712,0.3577747210701756,0.1178784504281433,0.2296684845121643,0.2398962706420322,cohesive
1266,2015,19.02555560691801,18.9407579662937,1.0,24.7660229,2.0,1072.9097009026468,37.84139049472709,597,0.0090686604566902,592,5,0,0.9916247906197656,0.0083752093802345,0.0,True,595.0,13.762063154896342,0.7249617810988416,595,202,0.2534504391468005,,0.3333333333333333,0.4772255750516612,,intact
1266,2192,19.02555560691801,18.567450137231525,4.977725364273731,123.27846036151404,5.977725364273731,1072.380759153968,48.77881987362732,725,0.0110130298678398,551,59,115,0.76,0.0813793103448275,0.1586206896551724,True,170.0,7.356132180109627,0.3913564257231246,173,319,0.6483739837398373,0.4346149472541958,0.2240092377397958,0.3987945679840713,0.2106057095144,intact
1267,1681,18.98082209399017,18.833457122347312,1.7320508075688772,42.89600996421431,2.732050807568877,843.4641597705133,71.67443444768442,583,0.0088559950523457,554,28,1,0.9502572898799314,0.0480274442538593,0.0017152658662092,True,589.0,13.692498784453214,0.7241972645369072,589,46,0.0724409448818897,0.4415184401122529,0.3090169943749474,0.4270509831248423,0.1325014457373055,intact
1267,1769,18.98082209399017,18.822457448831948,9.29832572579834,230.2825478567808,10.29832572579834,848.3772954768135,86.57054744262884,1941,0.0294845392737616,1931,9,1,0.9948480164863472,0.0046367851622874,0.0005151983513652,True,463.0,12.139912573947766,0.642267693214084,465,8,0.0169133192389006,0.1959691289492877,0.2742918851774317,0.4068781988545111,-0.0783227562281439,intact
1267,1820,18.98082209399017,18.82941791923752,1.0,24.7660229,2.0,864.9934460790862,36.124046100957145,558,0.0084762354017305,556,2,0,0.996415770609319,0.003584229390681,0.0,True,926.0,17.1684290081006,0.9081364731932052,926,35,0.036420395421436,,0.3333333333333333,0.4860679774997897,,intact
1268,1342,19.054530918958243,19.040054286655486,1.0,24.7660229,2.0,689.9491604696489,46.26921969767713,622,0.0094484201073053,619,3,0,0.995176848874598,0.0048231511254019,0.0,True,789.0,15.847602348589229,0.8320133826396872,789,0,0.0,,0.3333333333333333,0.4772255750516612,,intact
1268,1383,19.054530918958243,19.046856657672,1.0,24.7660229,2.0,666.538416494476,57.53696349295909,584,0.0088711854383703,583,1,0,0.9982876712328768,0.0017123287671232,0.0,True,578.0,13.564037533648712,0.7119970371876068,578,0,0.0,,0.3333333333333333,0.4364916731037084,,intact
1268,1546,19.054530918958243,19.07904710888168,1.0,24.7660229,2.0,689.5063673833292,49.65817755053407,547,0.0083091411554598,546,1,0,0.9981718464351006,0.0018281535648994,0.0,True,954.0,17.42606184481555,0.9139484279232032,954,0,0.0,,0.353889367864523,0.5,,intact
1268,1550,19.054530918958243,18.95427916732744,2.146264369941973,53.15443253543696,3.146264369941973,685.3283218065312,65.31158848023959,787,0.0119548338013654,781,6,0,0.9923761118170268,0.0076238881829733,0.0,True,746.0,15.40971041561482,0.8108493994225273,746,0,0.0,,0.2989350844248255,0.4494897427831781,,intact
1268,1616,19.054530918958243,19.060665880179386,1.0,24.7660229,2.0,660.6754596610166,31.86122930797516,494,0.0075040506961557,494,0,0,1.0,0.0,0.0,True,550.0,13.231418571003069,0.6942857275921207,561,0,0.0,,0.3333333333333333,,,intact
1268,1764,19.054530918958243,18.83592467157747,3.898979485566356,96.5622152261666,4.898979485566356,674.8056790094355,84.44563979625174,946,0.0143701051792779,876,70,0,0.9260042283298098,0.0739957716701902,0.0,True,392.0,11.170383851240114,0.5896146497657978,396,0,0.0,,0.2742918851774317,0.4047889733518942,,intact
1271,1843,19.038517594539712,18.808745987957348,18.0,445.7884122,19.0,639.5242401227606,25.325697221602287,106,0.0016101809186083,106,0,0,1.0,0.0,0.0,False,145.0,6.793742230659745,0.3590083714163998,145,0,0.0,,0.0686169978270488,,,intact
1270,1451,19.12941372448049,19.005308380945355,1.0,24.7660229,2.0,788.9409354702666,53.77641715992118,601,0.0091294220007886,599,2,0,0.9966722129783694,0.0033277870216306,0.0,True,650.0,14.38406847937898,0.7543817122680647,650,0,0.0,,0.3333333333333333,0.4886127875258306,,intact
1270,1589,19.12941372448049,18.968002288037685,2.146264369941973,53.15443253543696,3.146264369941973,768.7377443795867,64.27736549836861,776,0.0117877395550947,764,12,0,0.9845360824742267,0.0154639175257731,0.0,True,696.0,14.884343478431232,0.7813833606741459,697,0,0.0,,0.2989350844248255,0.4331630605197225,,intact
1270,1627,19.12941372448049,19.04554044892911,1.7320508075688772,42.89600996421431,2.732050807568877,777.3195541442701,89.21386090223703,539,0.008187618067263,538,1,0,0.9981447124304268,0.0018552875695732,0.0,True,663.0,14.527197064122632,0.761085239192843,663,0,0.0,,0.3090169943749474,0.4494897427831781,,intact
1270,1907,19.12941372448049,18.86615571746694,4.65685424949238,115.33175898489058,5.65685424949238,776.0910165735381,86.02907064922569,1198,0.0181980824574788,1198,0,0,1.0,0.0,0.0,True,640.0,14.27299292922217,0.751297750703779,643,0,0.0,,0.2898979485566356,,,intact
1270,2066,19.12941372448049,18.79298685124702,10.366600265340756,256.73945956657525,11.366600265340756,795.5826326846305,43.31150298875239,1671,0.0253831350471177,1662,9,0,0.9946140035906644,0.0053859964093357,0.0,True,262.0,9.13220620552083,0.4816259554710764,262,0,0.0,,0.2742918851774317,0.4364916731037084,,intact
1270,2187,19.12941372448049,18.894284212799835,1.8284271247461903,45.2828680424453,2.8284271247461903,787.3933457946143,61.331920212286754,713,0.0108307452355445,709,4,0,0.994389901823282,0.005610098176718,0.0,True,654.0,14.428259270064393,0.7589087886119679,654,0,0.0,,0.3090169943749474,0.414213562373095,,intact
1270,2244,19.12941372448049,18.468825957338247,1.0,24.7660229,2.0,796.6970462884101,10.939658948618376,513,0.0077926680306232,513,0,0,1.0,0.0,0.0,True,652.0,14.406180819073164,0.7663220906610432,652,0,0.0,,0.3333333333333333,,,intact
1272,1335,18.98258898458395,18.96402020206593,1.0,24.7660229,2.0,715.0913809528007,43.886938665978896,540,0.0082028084532876,535,5,0,0.9907407407407408,0.0092592592592592,0.0,True,798.0,15.937731619482898,0.8400082094866069,798,0,0.0,,0.3333333333333333,0.4721359549995794,,intact
1272,1700,18.98258898458395,18.84421986895582,2.146264369941973,53.15443253543696,3.146264369941973,724.9297275873972,79.16562676077784,683,0.0103750336548063,680,3,0,0.9956076134699854,0.0043923865300146,0.0,True,604.0,13.86575534383214,0.7331179004561791,604,0,0.0,,0.2989350844248255,0.5,,intact
1273,1641,18.967338723150384,18.882462596151058,1.0,24.7660229,2.0,1303.514170771245,59.47505724289971,614,0.0093268970191085,609,5,0,0.99185667752443,0.00814332247557,0.0,True,861.0,16.554902959674628,0.8747682884788346,861,0,0.0,,0.3333333333333333,0.4721359549995794,,intact
1273,1750,18.967338723150384,18.930548868473785,1.0,24.7660229,2.0,1324.9999480038682,51.781721614124784,486,0.0073825276079588,485,1,0,0.9979423868312756,0.0020576131687242,0.0,True,387.0,11.098915530497878,0.5857273972679604,391,0,0.0,,0.3333333333333333,0.4772255750516612,,intact
1273,1828,18.967338723150384,18.73875384831968,10.23606797749979,253.5066939367165,11.23606797749979,1311.926454070442,87.01484071538853,1645,0.024988185010478,1643,2,0,0.9987841945288752,0.0012158054711246,0.0,True,420.0,11.562445770562215,0.613293236293109,420,0,0.0,,0.2565236958429578,0.1592039109159692,,intact
1274,1410,18.98369312419537,19.00905296557293,1.7320508075688772,42.89600996421431,2.732050807568877,813.0465797743869,26.477451541720857,617,0.0093724681771823,494,123,0,0.8006482982171799,0.1993517017828201,0.0,True,514.0,12.791062563308351,0.67334235504251,514,0,0.0,,0.2677478800705866,0.4270509831248423,,intact
1274,1755,18.98369312419537,18.889601945836787,1.0,24.7660229,2.0,838.910316959983,65.99259552446907,581,0.0088256142802964,572,9,0,0.9845094664371772,0.0154905335628227,0.0,True,748.0,15.430353037616328,0.8148408005737974,748,0,0.0,,0.3333333333333333,0.4772255750516612,,intact
1274,2136,18.98369312419537,18.76613550012252,1.0,24.7660229,2.0,847.8880929141334,31.78114401839457,497,0.0075496218542295,438,59,0,0.8812877263581489,0.1187122736418511,0.0,True,630.0,14.161046158239444,0.7502575070826736,630,272,0.3015521064301552,,0.3090169943749474,0.4364916731037084,,intact
1274,2283,18.98369312419537,18.492591787907354,1.0,24.7660229,2.0,819.0666837975981,50.41819805840157,561,0.0085218065598043,558,3,0,0.9946524064171124,0.0053475935828877,0.0,True,661.0,14.505269206998044,0.7741039028291549,661,0,0.0,,0.3333333333333333,0.3660254037844386,,intact
1275,1321,19.093246409527872,19.01499721656634,8.22446323827975,203.68724489944444,9.22446323827975,974.356931244602,83.30897076236016,2059,0.0312770048246651,1856,203,0,0.9014084507042254,0.0985915492957746,0.0,True,534.0,13.037541149394093,0.6842373150184636,534,0,0.0,,0.2817290466902531,0.2597106754733818,,intact
1272,1883,18.98258898458395,18.956936806056508,9.29832572579834,230.2825478567808,10.29832572579834,708.262515620584,31.79503402185916,1815,0.0275705506346611,1779,36,0,0.9801652892561984,0.0198347107438016,0.0,True,361.0,10.71960208740737,0.5650888810029279,361,0,0.0,,0.2711923793731366,0.3355838067961953,,intact
1272,2017,18.98258898458395,18.745550147279246,7.14142842854285,176.86478000000324,8.14142842854285,734.8923546348789,74.69874732793124,1363,0.0207044961515389,1268,85,10,0.9303008070432868,0.0623624358033749,0.0073367571533382,True,378.0,10.969099187147178,0.5814810610621002,398,127,0.2419047619047619,0.3399683035624423,0.2821637000552462,0.2877802408103251,0.0578046035071961,intact
1273,1427,18.967338723150384,19.973441250057537,4.0,99.0640916,5.0,1334.428653973563,16.009590536225684,281,0.0042684984729144,281,0,0,1.0,0.0,0.0,False,362.0,10.734438914006276,0.5513212072994838,367,0,0.0,,0.2171292729553324,,,intact
1273,1585,18.967338723150384,18.85205996133629,1.0,24.7660229,2.0,1326.8030607983242,44.823012550282826,392,0.0059546313216458,384,8,0,0.979591836734694,0.0204081632653061,0.0,True,516.0,12.815923738491737,0.6777433901268644,516,0,0.0,,0.3333333333333333,0.4746807650256203,,intact
1275,1365,19.093246409527872,19.12484589568424,1.0,24.7660229,2.0,983.202404864106,54.5447191631094,461,0.0070027679573436,459,2,0,0.9956616052060736,0.0043383947939262,0.0,True,713.0,15.065024024177417,0.78837132444326,713,0,0.0,,0.3333333333333333,0.4285107360824662,,intact
1275,1397,19.093246409527872,19.21040179379579,1.7320508075688772,42.89600996421431,2.732050807568877,978.5841687858838,70.02313399861141,705,0.0107092221473477,693,12,0,0.9829787234042552,0.0170212765957446,0.0,True,542.0,13.134837582232016,0.6858269746270428,542,0,0.0,,0.3090169943749474,0.4415184401122529,,intact
1275,1712,19.093246409527872,18.938539533407447,4.449489742783178,110.1961648630833,5.449489742783178,960.5539266955692,59.82969870134566,878,0.0133371589296046,866,12,0,0.9863325740318908,0.0136674259681093,0.0,True,410.0,11.423968370726268,0.6007589750251187,411,0,0.0,,0.2933997741163456,0.2971305697541331,,intact
1275,1754,19.093246409527872,19.02159758407083,1.414213562373095,35.02444547122265,2.414213562373095,977.9319400771308,71.52268386272928,737,0.0111953145001351,720,17,0,0.9769335142469472,0.0230664857530529,0.0,True,950.0,17.38949084575512,0.9124786578518148,951,0,0.0,,0.3090169943749474,0.4415184401122529,,intact
1275,1825,19.093246409527872,18.78622483754754,2.0,49.5320458,3.0,974.3030373549966,82.4145989520046,642,0.0097522278277975,636,6,0,0.9906542056074766,0.0093457943925233,0.0,True,643.0,14.306406146065385,0.7553646170375173,643,0,0.0,,0.3021694792519622,0.4260947453162276,,intact
1275,1826,19.093246409527872,18.92410703468001,7.385164807134505,182.90116073376723,8.385164807134505,965.575281041286,75.14425203872341,1198,0.0181980824574788,1122,76,0,0.9365609348914858,0.0634390651085141,0.0,True,267.0,9.218933756735217,0.4849855616732712,267,0,0.0,,0.286169028098801,0.3208888401295652,,intact
1276,1327,19.029731734091545,19.21471350597402,1.0,24.7660229,2.0,674.4781641153845,26.803009493052446,593,0.0090078989125917,592,1,0,0.9983136593591906,0.0016863406408094,0.0,True,692.0,14.841510746523856,0.776139418593298,698,0,0.0,,0.3203772410170408,0.4142135623730951,,intact
1276,1329,19.029731734091545,19.105462739798988,1.0,24.7660229,2.0,678.5018885953016,45.94455937183902,598,0.0090838508427148,598,0,0,1.0,0.0,0.0,True,611.0,13.945871807036522,0.7313911466524519,611,0,0.0,,0.3333333333333333,,,intact
1278,1417,19.041590730763403,19.057817996535004,7.0,173.3621603,8.0,1081.7153775353054,6.069277046644221,1700,0.0258236562418313,1688,12,0,0.9929411764705882,0.0070588235294117,0.0,True,498.0,12.590406002966215,0.6609239578012207,498,0,0.0,,0.2898979485566356,0.3409623450817511,,intact
1278,1738,19.041590730763403,18.83502745575371,2.863703305156273,70.92254163430594,3.863703305156273,1066.561302327846,69.04845573282698,881,0.0133827300876785,880,1,0,0.9988649262202044,0.0011350737797956,0.0,True,464.0,12.153015559492998,0.6417159789528987,464,0,0.0,,0.2989350844248255,0.339056738914926,,intact
1276,1464,19.029731734091545,19.05891343712029,1.0,24.7660229,2.0,681.5529111391435,57.61432811988261,604,0.0091749931588624,603,1,0,0.9983443708609272,0.0016556291390728,0.0,True,782.0,15.777145844408118,0.8284435307944638,782,0,0.0,,0.3333333333333333,0.3660254037844386,,intact
1276,1700,19.029731734091545,18.84421986895582,1.0,24.7660229,2.0,706.5624291042407,40.4205237228459,620,0.0094180393352561,620,0,0,1.0,0.0,0.0,True,771.0,15.665788274060857,0.827259243410998,771,0,0.0,,0.3333333333333333,,,intact
1276,1883,19.029731734091545,18.956936806056508,2.449489742783178,60.66411906308329,3.449489742783178,689.8952171374275,83.96794958052112,656,0.0099648932321419,642,14,0,0.9786585365853658,0.0213414634146341,0.0,True,667.0,14.57095378088162,0.7671614458889229,667,0,0.0,,0.2898979485566356,0.4342847116185476,,intact
1276,1929,19.029731734091545,18.93831766153211,9.681145747868609,239.7634772899516,10.681145747868609,708.3526233785262,48.001382603310326,1936,0.0294085873436385,1869,67,0,0.9653925619834712,0.0346074380165289,0.0,True,594.0,13.750493532712625,0.7243191974090488,594,0,0.0,,0.2696862318229452,0.3455110085502099,,intact
1276,1976,19.029731734091545,18.935876727715435,1.0,24.7660229,2.0,705.5873716667352,45.43834063810454,619,0.0094028489492315,619,0,0,1.0,0.0,0.0,True,545.0,13.171138446245484,0.6938457714694876,545,0,0.0,,0.3333333333333333,,,intact
1276,2038,19.029731734091545,18.867720612901618,1.0,24.7660229,2.0,696.6341294695795,76.69089089683133,494,0.0075040506961557,494,0,0,1.0,0.0,0.0,True,865.0,16.5933134590105,0.87569545873851,870,0,0.0,,0.3203772410170408,,,intact
1277,1515,19.178002080083733,18.94763180788233,3.16227766016838,78.31704094788851,4.16227766016838,1274.2325632096436,77.86585171799182,873,0.0132612069994816,866,7,0,0.9919816723940436,0.0080183276059564,0.0,True,607.0,13.900147514093543,0.7291759426185422,607,0,0.0,,0.2989350844248255,0.439607805437114,,intact
1277,1948,19.178002080083733,18.76387558180925,10.0,247.660229,11.0,1303.202039783429,3.1126000442123702,1609,0.0244413311135921,1596,13,0,0.9919204474829086,0.0080795525170913,0.0,True,451.0,11.98155910843366,0.6315743893965147,451,0,0.0,,0.2589348488084732,0.2801868778094689,,intact
1280,1696,18.98060120953525,18.993404019308315,3.0,74.2980687,4.0,1005.4675687073752,86.30939616600755,936,0.0142182013190318,928,8,0,0.9914529914529916,0.0085470085470085,0.0,True,641.0,14.284139352575984,0.752311443920396,641,0,0.0,,0.2928571324405624,0.4071067811865475,,intact
1280,2139,18.98060120953525,18.72991128284725,7.6602540378443855,189.7140269210715,8.660254037844386,992.4055409414184,51.80573530317884,1602,0.0243349984114199,1597,5,0,0.9968789013732834,0.0031210986267166,0.0,True,667.0,14.57095378088162,0.7727794091276241,667,0,0.0,,0.2766967754673748,0.27195617308673,,intact
1281,1388,19.030830410336964,19.077516692335312,1.0,24.7660229,2.0,1208.5858865863995,46.72613679528013,593,0.0090078989125917,587,6,0,0.9898819561551432,0.0101180438448566,0.0,True,814.0,16.096715421277896,0.8447868587902698,814,0,0.0,,0.3333333333333333,0.4706635950947079,,intact
1283,1339,19.15807596866327,19.02929222806954,4.0,99.0640916,5.0,1042.456357081223,89.37069248825934,1003,0.0152359571826805,953,50,0,0.950149551345962,0.0498504486540378,0.0,True,1034.0,18.1420071192258,0.950157498456674,1034,0,0.0,,0.2898979485566356,0.414213562373095,,intact
1285,1586,18.99406576427503,19.05540758386644,1.8284271247461903,45.2828680424453,2.8284271247461903,843.4512425463024,24.305608045936907,742,0.0112712664302581,588,108,46,0.7924528301886793,0.1455525606469002,0.0619946091644204,True,599.0,13.808244704671576,0.7258047741334133,603,94,0.1348637015781922,0.4342847116185476,0.2612038749637415,0.4142135623730951,0.1730808366548061,intact
1285,1714,18.99406576427503,19.020497840908877,1.414213562373095,35.02444547122265,2.414213562373095,820.5514104542433,76.59890662921222,599,0.0090990412287394,599,0,0,1.0,0.0,0.0,True,723.0,15.170301503624794,0.7981310353149009,723,0,0.0,,0.3090169943749474,,,intact
1285,2100,18.99406576427503,19.068547889091885,1.0,24.7660229,2.0,817.9692280475858,68.5545256952171,511,0.007762287258574,509,2,0,0.9960861056751468,0.0039138943248532,0.0,True,639.0,14.261837794318172,0.7493882540069136,639,0,0.0,,0.3203772410170408,0.4216254894180499,,intact
1285,2120,18.99406576427503,18.95937232045356,2.0,49.5320458,3.0,829.0857973329076,79.0123511702824,776,0.0117877395550947,776,0,0,1.0,0.0,0.0,True,660.0,14.494292838262302,0.7637934042183337,667,78,0.1046979865771812,,0.3090169943749474,,,intact
1287,1848,19.006850447424053,18.93077092248859,1.0,24.7660229,2.0,881.452687958536,11.810039295418331,564,0.0085673777178781,524,20,20,0.9290780141843972,0.0354609929078014,0.0354609929078014,True,414.0,11.479559785988718,0.6051807873802474,463,787,0.6296,0.4721359549995794,0.3203772410170408,0.4608128488913787,0.1517587139825386,intact
1287,2002,19.006850447424053,18.87442436923508,3.0,74.2980687,4.0,901.5408059838604,87.05089313634865,960,0.0145827705836224,932,28,0,0.9708333333333332,0.0291666666666666,0.0,True,572.0,13.49345229721172,0.7124075080639936,573,75,0.1157407407407407,,0.2989350844248255,0.4071067811865475,,intact
1287,2103,19.006850447424053,18.886256047731894,1.0,24.7660229,2.0,891.3755231903649,61.60327535103723,555,0.0084306642436567,555,0,0,1.0,0.0,0.0,True,567.0,13.434347973244154,0.7090655380794145,567,290,0.338389731621937,,0.3333333333333333,,,intact
1287,2306,19.006850447424053,19.551272685063203,1.0,24.7660229,2.0,919.1681353441544,11.109051154441238,618,0.0093876585632069,591,27,0,0.9563106796116504,0.0436893203883495,0.0,True,785.0,15.807379942744328,0.8199247607789175,788,0,0.0,,0.3333333333333333,0.4494897427831781,,intact
1283,1608,19.15807596866327,18.98810839877264,4.766114533138578,118.03770167173282,5.766114533138578,1037.0163339394833,75.00042782907012,1099,0.0166942342410427,1087,12,0,0.989080982711556,0.010919017288444,0.0,True,733.0,15.274853405932202,0.8008587836099184,733,0,0.0,,0.2898979485566356,0.4346149472541958,,intact
1284,2184,19.019837933964556,18.86235417591776,1.414213562373095,35.02444547122265,2.414213562373095,1146.0619005191284,76.52831472369247,568,0.0086281392619766,564,1,3,0.9929577464788732,0.0017605633802816,0.005281690140845,True,454.0,12.02134303343187,0.6346698733041833,456,339,0.4264150943396226,0.4415184401122529,0.3090169943749474,0.5,0.1325014457373055,intact
1285,1360,18.99406576427503,19.1933515793336,2.4641016151377544,61.02599702842861,3.4641016151377544,812.1418823518952,51.81537458472958,438,0.0066533890787777,431,7,0,0.9840182648401826,0.0159817351598173,0.0,True,693.0,14.85223051010746,0.7778599100571674,694,0,0.0,,0.2958163163244892,0.4494897427831781,,intact
1285,1574,18.99406576427503,19.16674458637915,10.59110991546882,262.29967070291787,11.59110991546882,847.165283729221,28.69082902834497,1881,0.0285731161122852,1198,146,537,0.6368952684742158,0.0776182881446039,0.2854864433811802,True,9.0,1.692568750643269,0.0887071702665902,90,147,0.620253164556962,0.3254969626360192,0.2253315943887439,0.2526676151305792,0.1001653682472752,cohesive
1285,2187,18.99406576427503,18.894284212799835,1.0,24.7660229,2.0,811.224058328054,42.3836489384328,572,0.008688900806075,568,4,0,0.993006993006993,0.0069930069930069,0.0,True,801.0,15.967661658277216,0.8428797595006794,801,0,0.0,,0.3333333333333333,0.4027346441664563,,intact
1286,1374,19.23237132726913,19.24591570942032,1.0,24.7660229,2.0,907.6397548888616,8.093933681433981,602,0.0091446123868132,600,2,0,0.9966777408637874,0.0033222591362126,0.0,True,1083.0,18.56689545231096,0.9650583163750104,1083,0,0.0,,0.3333333333333333,0.5,,intact
1286,2013,19.23237132726913,19.014116821291548,1.0,24.7660229,2.0,933.4866125906448,70.54116919993207,489,0.0074280987660326,489,0,0,1.0,0.0,0.0,True,1041.0,18.203312652298376,0.951894593908404,1041,0,0.0,,0.3333333333333333,,,intact
1286,2278,19.23237132726913,18.7970417248304,3.7320508075688767,92.42805576421428,4.732050807568877,913.2324029667,51.06483852979733,774,0.0117573587830455,611,163,0,0.789405684754522,0.210594315245478,0.0,True,594.0,13.750493532712625,0.7231504474641628,594,0,0.0,,0.2433607328111082,0.3956439237389599,,intact
1289,1797,19.00905296557293,18.915436957996857,1.0,24.7660229,2.0,671.8083613725148,52.46612200931101,582,0.0088408046663211,580,2,0,0.9965635738831616,0.0034364261168384,0.0,True,714.0,15.07558485549488,0.7950316476702571,714,0,0.0,,0.3333333333333333,0.4860679774997897,,intact
1289,1906,19.00905296557293,18.733540011890344,1.0,24.7660229,2.0,696.0123313762927,51.28252823507939,440,0.0066837698508269,440,0,0,1.0,0.0,0.0,True,796.0,15.91774699517169,0.8434898473815214,796,226,0.2211350293542074,,0.3203772410170408,,,intact
1289,2042,19.00905296557293,18.967781104900567,1.0,24.7660229,2.0,672.1671245300704,54.85051431249477,625,0.0094939912653791,625,0,0,1.0,0.0,0.0,True,726.0,15.20174257673876,0.8005797717908202,726,0,0.0,,0.3203772410170408,,,intact
1289,1348,19.00905296557293,18.99979895682492,5.324555320336759,131.868058995777,6.324555320336759,683.6877498035492,89.5732133803244,937,0.0142333917050564,929,8,0,0.991462113127001,0.0085378868729989,0.0,True,367.0,10.808317548511017,0.5687263362007465,367,0,0.0,,0.2817290466902531,0.4049287430560275,,intact
1289,1431,19.00905296557293,18.936764412821223,2.0,49.5320458,3.0,680.6169893084419,81.65121400387659,814,0.0123649742240298,797,17,0,0.9791154791154792,0.0208845208845208,0.0,True,710.0,15.033297016639144,0.7923559462023291,718,124,0.1472684085510688,,0.3090169943749474,0.4270509831248423,,intact
1289,1460,19.00905296557293,18.906758925989287,1.0,24.7660229,2.0,700.9691829888973,23.66091573164389,568,0.0086281392619766,564,4,0,0.9929577464788732,0.0070422535211267,0.0,True,664.0,14.538148590038452,0.7668646859846759,664,337,0.3366633366633366,,0.3333333333333333,0.4772255750516612,,intact
1289,1475,19.00905296557293,19.03763937337028,1.0,24.7660229,2.0,673.2250151239523,57.61465892842769,564,0.0085673777178781,564,0,0,1.0,0.0,0.0,True,761.0,15.563862739881277,0.8181453778546037,761,197,0.2056367432150313,,0.3333333333333333,,,intact
1291,1330,19.08472936473982,19.11221863876093,7.152147760599405,177.13025522318858,8.152147760599405,1260.662299174542,13.696678352429716,1649,0.0250489465545764,1570,79,0,0.9520921770770164,0.0479078229229836,0.0,True,305.0,9.853147481188747,0.5159128148293789,343,0,0.0,,0.2699709156422472,0.312985546078554,,intact
1291,1560,19.08472936473982,19.01499721656634,1.0,24.7660229,2.0,1294.391847960428,53.84482963532092,600,0.009114231614764,600,0,0,1.0,0.0,0.0,True,497.0,12.577758680835943,0.6602545377324199,497,0,0.0,,0.3333333333333333,,,intact
1291,1614,19.08472936473982,18.98082209399017,2.6502815398728847,65.63693330793913,3.6502815398728847,1287.267330762636,78.5307699018208,644,0.0097826085998467,632,12,0,0.9813664596273292,0.0186335403726708,0.0,True,614.0,13.980066885278037,0.7345259085730036,614,0,0.0,,0.2817290466902531,0.4317713281142754,,intact
1291,2305,19.08472936473982,18.01937627254423,1.0,24.7660229,2.0,1275.921397731458,67.3359463470443,545,0.0082787603834106,545,0,0,1.0,0.0,0.0,True,580.0,13.58748446131949,0.7323978965640994,580,0,0.0,,0.3333333333333333,,,intact
