Repository: AmiraliKhosrozadeh/ice-bonded-granular-microCT

# Grain-scale kinematics, ice-bond failure and damage evolution in ice-bonded granular media under in-situ uniaxial compression

Analysis code, per-specimen tables and supplementary material for the paper of

## Results for every specimen

The paper shows one or two specimens per figure.  The same rendering for
every specimen and every scan is in [`supplementary/`](supplementary/README.md):
the void and crack classes (Fig. 11 of the paper), the crack orientation
classes (Fig. 12), the ice-path maps (Fig. 18) and the per-scan tables behind
Tables 2–4, each as one sheet per material, compiled with their text in
[`supplementary/supplementary.pdf`](supplementary/supplementary.pdf).

File: paper/data/bonds/Alumina_75_1000_T5/Alumina_75_1000_T5_throats_scan03_classified.csv (part 49 of 64)
bead_a,bead_b,r_a_vox,r_b_vox,gap_vox,gap_um,dsum_min,z_mid,axis_dip_deg,lens_vox,lens_mm3,binder_vox,pore_vox,crack_vox,binder_frac,pore_frac,crack_frac,connected,bond_area_vox,r_bond_vox,r_bond_over_R,neck_binder_vox,neck_crack_vox,neck_severed,q_crack_med,q_binder_med,q_pore_med,dq_paired,cls
1292,1588,18.88335531011677,18.971982702736515,5.6332495807108,139.51318811729905,6.6332495807108,1241.058951249927,79.98993902239262,1344,0.0204158788170714,1307,37,0,0.972470238095238,0.0275297619047619,0.0,True,367.0,10.808317548511017,0.5710326794515054,367,0,0.0,,0.2766967754673748,0.2771863727725964,,intact
1292,1827,18.88335531011677,18.68101324210449,8.851841083363698,219.22489897774616,9.851841083363698,1259.900662224537,50.44881335478368,1950,0.029621252747983,1948,2,0,0.9989743589743588,0.001025641025641,0.0,True,693.0,14.85223051010746,0.7907616223847965,693,0,0.0,,0.2711923793731366,0.2662728031925165,,intact
1293,1306,19.00486774455692,18.94851839197028,7.385164807134505,182.90116073376723,8.385164807134505,1265.8326189707575,61.27166547603864,1588,0.0241223330070754,1584,4,0,0.9974811083123426,0.0025188916876574,0.0,True,670.0,14.60368527951557,0.7695590178427137,674,0,0.0,,0.2775144043792301,0.2769835264383937,,intact
1291,1674,19.08472936473982,18.91254516548697,1.7320508075688772,42.89600996421431,2.732050807568877,1289.896622578814,70.50025632148675,538,0.0081724276812384,526,12,0,0.9776951672862454,0.0223048327137546,0.0,True,704.0,14.96964127403822,0.787932369314009,704,0,0.0,,0.3090169943749474,0.4270509831248423,,intact
1291,1739,19.08472936473982,18.859222343669792,1.0,24.7660229,2.0,1271.5003219977848,52.46939881136597,566,0.0085977584899273,563,3,0,0.9946996466431096,0.0053003533568904,0.0,True,584.0,13.63425735166143,0.7186524722800359,584,0,0.0,,0.3333333333333333,0.4772255750516612,,intact
1291,1882,19.08472936473982,18.846012465210915,1.0,24.7660229,2.0,1300.8773242755394,20.702263297751763,592,0.0089927085265671,592,0,0,1.0,0.0,0.0,True,760.0,15.553633450087505,0.8201070002699553,760,0,0.0,,0.3333333333333333,,,intact
1291,2242,19.08472936473982,18.490264504748133,5.0990195135927845,126.28243404118577,6.0990195135927845,1286.5470918077986,80.81663748156664,1232,0.0187145555823154,1126,106,0,0.913961038961039,0.086038961038961,0.0,True,465.0,12.166104433032896,0.6475638811966458,465,0,0.0,,0.2711551062369727,0.3797958971132713,,intact
1293,1728,19.00486774455692,18.82582606108957,7.194052389321207,178.16806621772872,8.194052389321207,1268.3228994210626,67.79941455016552,1541,0.0234083848639189,1503,38,0,0.9753406878650228,0.0246593121349772,0.0,True,833.0,16.283492720884475,0.8608614372519942,833,0,0.0,,0.2798057840438667,0.3089267228029336,,intact
1293,1828,19.00486774455692,18.73875384831968,1.0,24.7660229,2.0,1293.8064870837402,26.861681035860805,599,0.0090990412287394,594,5,0,0.991652754590985,0.008347245409015,0.0,True,1340.0,20.65272978291924,1.0943692688365154,1340,0,0.0,,0.3333333333333333,0.4364916731037084,,intact
1294,1626,18.996932793113185,19.050365658609472,6.834654549917682,169.2672110968505,7.834654549917682,853.8202950150612,72.57178295228482,1913,0.0290592084650726,1761,145,7,0.9205436487192892,0.0757971772085729,0.003659174072138,True,330.0,10.249012754438883,0.5387511424730259,333,7,0.0205882352941176,0.3412253527198434,0.2714970279031851,0.339714227381436,0.0697283248166582,intact
1294,1795,18.996932793113185,19.033247051646114,5.708203932499369,141.36950931014945,6.708203932499369,856.6806793671267,64.79690008735832,1095,0.0166334726969443,1082,13,0,0.9881278538812786,0.0118721461187214,0.0,True,350.0,10.55502061411188,0.555086547431429,350,0,0.0,,0.2771863727725964,0.3987945679840713,,intact
1294,2075,18.996932793113185,18.70856404809544,1.0,24.7660229,2.0,849.6486203281902,82.24751196430297,525,0.0079749526629185,518,7,0,0.9866666666666668,0.0133333333333333,0.0,True,490.0,12.4888688130694,0.6624428722244137,510,80,0.135593220338983,,0.3333333333333333,0.4772255750516612,,intact
1294,2076,18.996932793113185,18.906091055031577,1.0,24.7660229,2.0,839.0490988079072,65.79863972342555,553,0.0084002834716075,552,1,0,0.9981916817359856,0.0018083182640144,0.0,True,539.0,13.098436114783444,0.6911552053082208,539,1,0.0018518518518518,,0.3333333333333333,0.5,,intact
1294,2123,18.996932793113185,18.824703324290127,1.0,24.7660229,2.0,858.776150851123,52.7657421354054,555,0.0084306642436567,551,4,0,0.9927927927927928,0.0072072072072072,0.0,True,541.0,13.122714979204218,0.6939263514920185,541,0,0.0,,0.3333333333333333,0.4886127875258306,,intact
1294,1813,18.996932793113185,19.016097596028565,1.0,24.7660229,2.0,837.3246083643428,60.21575773650238,572,0.008688900806075,568,4,0,0.993006993006993,0.0069930069930069,0.0,True,577.0,13.552298857686369,0.7130343842072386,578,42,0.0677419354838709,,0.3333333333333333,0.3970047297431831,,intact
1294,1855,18.996932793113185,18.899632534991312,4.449489742783178,110.1961648630833,5.449489742783178,854.3014829023712,70.56293756210931,1109,0.0168461381012888,869,240,0,0.7835888187556357,0.2164111812443643,0.0,True,352.0,10.585134856802457,0.5586329402233402,352,0,0.0,,0.2433607328111082,0.3874258867227931,,intact
1294,1877,18.996932793113185,18.935210909264544,1.0,24.7660229,2.0,865.6826122679861,10.232228556027614,577,0.008764852736198,559,18,0,0.9688041594454072,0.0311958405545927,0.0,True,578.0,13.564037533648712,0.7151737924476157,581,0,0.0,,0.3333333333333333,0.414213562373095,,intact
1294,1994,18.996932793113185,19.046637302180763,1.0,24.7660229,2.0,836.6336574217005,56.90281558604891,601,0.0091294220007886,591,10,0,0.9833610648918468,0.016638935108153,0.0,True,434.0,11.753573524837677,0.6179006594489729,435,0,0.0,,0.3333333333333333,0.4886127875258306,,intact
1299,1480,19.040054286655486,19.006409882534754,3.3166247903554,82.13960550864952,4.3166247903554,683.252448282332,77.63312122692953,1029,0.0156309072193202,967,62,0,0.9397473275024296,0.0602526724975704,0.0,True,811.0,16.067025788709444,0.8446002086953671,813,0,0.0,,0.2817290466902531,0.414213562373095,,intact
1299,1492,19.040054286655486,18.997814781753213,3.898979485566356,96.5622152261666,4.898979485566356,673.7621115562716,76.48317341447817,978,0.0148561975320653,975,3,0,0.9969325153374232,0.0030674846625766,0.0,True,585.0,13.64592552440169,0.7174915871265216,585,0,0.0,,0.3008613653919205,0.414213562373095,,intact
1295,1928,20.1869800389977,20.24131548119837,16.64122012308219,412.1368386521943,17.64122012308219,1355.5056194273443,80.2265288779128,55,0.0008354712313533,55,0,0,1.0,0.0,0.0,True,3.0,0.9772050238058398,0.0483426279160185,3,0,0.0,,0.1205715136307315,,,intact
1295,2129,20.1869800389977,18.97971762030106,18.346033155273474,454.3582772476621,19.346033155273474,1353.512498606442,74.70787655035545,76,0.0011544693378701,76,0,0,1.0,0.0,0.0,True,,,,0,0,,,0.173523602858661,,,intact
1296,1467,19.113090019822344,18.93942696892687,3.685557720282968,91.27660689979976,4.685557720282968,1138.2517610731256,22.07698380228397,942,0.0143093436351795,798,144,0,0.8471337579617835,0.1528662420382165,0.0,True,799.0,15.947714540361222,0.8381949895759272,799,0,0.0,,0.2612038749637415,0.3827822185373187,,intact
1296,2099,19.113090019822344,18.57045039646666,1.0,24.7660229,2.0,1130.8716020033964,49.34519368340053,552,0.0083850930855828,528,24,0,0.9565217391304348,0.0434782608695652,0.0,True,1163.0,19.24043652393959,1.0211586444050125,1163,39,0.0324459234608985,,0.3333333333333333,0.4364916731037084,,intact
1296,2180,19.113090019822344,18.51861743457573,1.0,24.7660229,2.0,1101.218178372866,25.462063395799092,561,0.0085218065598043,556,5,0,0.9910873440285204,0.0089126559714795,0.0,True,1161.0,19.223885607737603,1.0216855363808837,1162,169,0.1269722013523666,,0.3333333333333333,0.4721359549995794,,intact
1297,1422,19.150050507086306,19.05584588607321,3.3166247903554,82.13960550864952,4.3166247903554,1001.9984050229089,84.50662145497336,1122,0.0170436131196087,1034,88,0,0.9215686274509804,0.0784313725490196,0.0,True,494.0,12.539740179716349,0.6564295757217987,494,0,0.0,,0.2817290466902531,0.4,,intact
1297,1526,19.150050507086306,18.96202853180427,8.797958971132712,217.8904533523332,9.797958971132712,985.9972518155538,54.115937894519774,2091,0.0317630971774526,2065,26,0,0.9875657580105212,0.0124342419894787,0.0,True,510.0,12.741194683142286,0.6686171420950736,510,0,0.0,,0.2742918851774317,0.3017051392518686,,intact
1297,1587,19.150050507086306,19.01851798268276,2.146264369941973,53.15443253543696,3.146264369941973,987.7327768854784,54.00201155473031,605,0.009190183544887,603,2,0,0.996694214876033,0.0033057851239669,0.0,True,698.0,14.905713688256792,0.7810465143460757,698,0,0.0,,0.2989350844248255,0.462403840463596,,intact
1297,1680,19.150050507086306,19.022697200083087,4.65685424949238,115.33175898489058,5.65685424949238,995.9425465813248,79.46088386766718,1053,0.0159954764839108,1050,3,0,0.9971509971509972,0.0028490028490028,0.0,True,631.0,14.172280627406863,0.7425339530769542,631,0,0.0,,0.2898979485566356,0.2771863727725964,,intact
1297,1691,19.150050507086306,19.03434532212735,11.091589177747522,274.69455157348733,12.091589177747522,996.0844037464452,81.01698966917033,1980,0.0300769643287212,1628,352,0,0.8222222222222222,0.1777777777777777,0.0,True,313.0,9.981532666656284,0.5228068927056184,313,0,0.0,,0.2931766629087249,0.2256589040585642,,intact
1297,1990,19.150050507086306,18.92521800857181,3.0,74.2980687,4.0,997.5537877146256,83.24403837019769,951,0.0144460571094009,654,297,0,0.6876971608832808,0.3123028391167192,0.0,True,592.0,13.727325035155395,0.7210625463880922,593,0,0.0,,0.2278358583876679,0.4026997478492771,,intact
1297,2000,19.150050507086306,19.573938075079795,2.449489742783178,60.66411906308329,3.449489742783178,982.1062207852258,33.364721312881095,875,0.0132915877715308,864,11,0,0.9874285714285714,0.0125714285714285,0.0,True,746.0,15.40971041561482,0.7958741327958964,746,0,0.0,,0.2958163163244892,0.414213562373095,,intact
1297,2204,19.150050507086306,18.578984294018447,2.146264369941973,53.15443253543696,3.146264369941973,1014.6314805448308,44.21219833843766,710,0.0107851740774707,705,5,0,0.9929577464788732,0.0070422535211267,0.0,True,588.0,13.680870333281758,0.7252170857485688,588,0,0.0,,0.2989350844248255,0.4270509831248423,,intact
1297,2236,19.150050507086306,18.862130508102727,2.4641016151377544,61.02599702842861,3.4641016151377544,1007.2027874004276,69.66983904164007,772,0.0117269780109963,721,51,0,0.9339378238341968,0.0660621761658031,0.0,True,547.0,13.195283541573993,0.694266058361733,547,0,0.0,,0.2817290466902531,0.414213562373095,,intact
1297,2264,19.150050507086306,18.86123578379296,1.0,24.7660229,2.0,1017.8541190568244,22.660808636398013,626,0.0095091816514037,610,16,0,0.97444089456869,0.0255591054313099,0.0,True,567.0,13.434347973244154,0.7068610028315566,567,0,0.0,,0.3203772410170408,0.4494897427831781,,intact
1299,1538,19.040054286655486,18.94319764240533,3.1815405503520555,78.79410612729761,4.181540550352056,666.8016201068976,55.19319957103401,954,0.0144916282674747,952,2,0,0.9979035639412998,0.0020964360587002,0.0,True,553.0,13.267455184007076,0.6985950128117495,553,0,0.0,,0.2898979485566356,0.4117782194660755,,intact
1299,1954,19.040054286655486,19.25235872008188,1.0,24.7660229,2.0,686.6313875003643,66.40947978344657,512,0.0077774776445986,512,0,0,1.0,0.0,0.0,True,925.0,17.159156293944243,0.8962170282100098,925,0,0.0,,0.3333333333333333,,,intact
1299,2222,19.040054286655486,18.47955144887965,2.146264369941973,53.15443253543696,3.146264369941973,668.1157536602627,58.54028988317104,504,0.0076559545564017,499,5,0,0.9900793650793652,0.0099206349206349,0.0,True,613.0,13.968677826861914,0.7446068556968902,613,0,0.0,,0.2989350844248255,0.4494897427831781,,intact
1300,1302,19.06329394072493,18.89629018841877,8.657737169873558,214.41771701126973,9.657737169873558,659.6709322214981,30.797604040003367,1492,0.0226640559487131,1170,322,0,0.7841823056300268,0.2158176943699732,0.0,True,315.0,10.013371767186818,0.5275806886144988,315,0,0.0,,0.266756504300101,0.3660254037844386,,intact
1300,1561,19.06329394072493,18.908984821809945,6.476613454106905,160.3999571188597,7.476613454106905,649.0222295602209,62.04694427416348,179,0.0027190790984045,137,42,0,0.7653631284916201,0.2346368715083799,0.0,False,98.0,5.585191925620057,0.2941720701329441,134,0,0.0,,0.2714970279031851,0.2958063377555061,,intact
1300,1717,19.06329394072493,19.06811017063731,28.653097563788805,709.6232704207277,29.653097563788805,626.784665082049,51.48729193740681,110,0.0016709424627067,100,10,0,0.9090909090909092,0.0909090909090909,0.0,True,59.0,4.3336224206596095,0.2272993886091015,59,0,0.0,,0.0768866518475245,0.0864020450032452,,intact
1300,1796,19.06329394072493,19.259226514868104,20.49257839456165,507.5196657997591,21.49257839456165,635.1095609300164,79.01385322685962,159,0.0024152713779124,16,143,0,0.10062893081761,0.89937106918239,0.0,False,,,,0,0,,,0.0618278806281592,0.2330714508936082,,intact
1300,1903,19.06329394072493,18.77110540538795,30.34798181098704,751.5988124996884,31.34798181098704,625.2935658755621,45.089733037413474,108,0.0016405616906575,95,13,0,0.8796296296296297,0.1203703703703703,0.0,True,105.0,5.781222885281108,0.3056066957687844,105,0,0.0,,0.0624674738898712,0.0970823113318027,,intact
1305,1379,19.182760889728204,18.898741358164106,21.53292564431597,533.2849296111266,22.53292564431597,632.7893843351524,59.91392016150936,75,0.0011392789518455,74,1,0,0.9866666666666668,0.0133333333333333,0.0,False,66.0,4.583497844237541,0.2407204324241816,66,0,0.0,,0.0623739101494893,0.0926100944329759,,intact
1300,2128,19.06329394072493,18.534846388001554,4.65685424949238,115.33175898489058,5.65685424949238,654.114698174549,45.37034571285635,344,0.0052254927924647,272,72,0,0.7906976744186046,0.2093023255813953,0.0,True,348.0,10.524820207108489,0.5598585523160625,348,0,0.0,,0.2728944565403084,0.3755892557650571,,intact
1301,1623,19.21622214817125,19.37460122508759,1.0,24.7660229,2.0,1164.9898257697314,44.21147715158462,537,0.0081572372952137,520,11,6,0.968342644320298,0.0204841713221601,0.0111731843575419,True,444.0,11.888212206450683,0.6161160176068444,611,470,0.4347826086956521,0.4494897427831781,0.3333333333333333,0.3874258867227931,0.1161564094498447,intact
1301,2014,19.21622214817125,18.908094526369965,4.39834563766817,108.929528784605,5.39834563766817,1148.1772715580569,82.31139005702455,1294,0.019656359515841,1211,83,0,0.9358578052550232,0.0641421947449768,0.0,True,636.0,14.228319915327,0.7464170459389995,636,0,0.0,,0.2857142857142857,0.420449861343358,,intact
1301,2223,19.21622214817125,18.462057826919047,6.0,148.5961374,7.0,1150.953795136797,89.7559037391783,1892,0.0287402103585558,1601,94,197,0.8461945031712473,0.0496828752642706,0.104122621564482,True,576.0,13.540550005146152,0.7187456547431581,577,429,0.426441351888668,0.39564392373896,0.2553967929896867,0.3727076041405398,0.1402471307492733,intact
1301,2262,19.21622214817125,18.36583474550108,1.0,24.7660229,2.0,1157.2880323285383,70.93196255589814,514,0.0078078584166478,492,9,13,0.9571984435797666,0.0175097276264591,0.0252918287937743,True,558.0,13.327299669871431,0.7092373739722235,574,361,0.386096256684492,0.4494897427831781,0.3333333333333333,0.4772255750516612,0.1161564094498447,intact
1301,2266,19.21622214817125,18.34835988157878,1.0,24.7660229,2.0,1141.5322878442353,59.841139150677584,570,0.0086585200340258,545,20,5,0.956140350877193,0.0350877192982456,0.0087719298245614,True,740.0,15.347615963921076,0.8171322631390505,740,145,0.1638418079096045,0.4142135623730951,0.3333333333333333,0.4253526177384017,0.0808802290397617,intact
1301,2303,19.21622214817125,18.46252475386134,1.0,24.7660229,2.0,1134.0676997092596,27.351019484881338,509,0.0077319064865248,500,4,5,0.9823182711198428,0.0078585461689587,0.0098231827111984,True,710.0,15.033297016639144,0.7979722391366557,710,412,0.3672014260249554,0.4142135623730951,0.3333333333333333,0.4772255750516612,0.0808802290397617,intact
1303,1513,19.649662460725416,19.02907246744511,6.0,148.5961374,7.0,804.539573379979,0.761284952028496,1745,0.0265072236129386,1694,51,0,0.9707736389684812,0.0292263610315186,0.0,True,539.0,13.098436114783444,0.6772939259315629,541,0,0.0,,0.2779262976266636,0.3786695003500701,,intact
1303,1836,19.649662460725416,18.84197864392648,1.8284271247461903,45.2828680424453,2.8284271247461903,840.2484698513917,48.80167391686023,761,0.0115598837647256,709,33,19,0.9316688567674112,0.0433639947437582,0.0249671484888304,True,459.0,12.087358593107094,0.6280510908975653,462,118,0.2034482758620689,0.4142135623730951,0.2898979485566356,0.4415184401122529,0.1243156138164594,intact
1303,1987,19.649662460725416,18.67485444026693,1.0,24.7660229,2.0,817.5385928367723,62.8081204269192,532,0.0080812853650907,524,7,1,0.9849624060150376,0.0131578947368421,0.0018796992481203,True,584.0,13.63425735166143,0.7115162018550268,586,43,0.068362480127186,0.5,0.3333333333333333,0.4772255750516612,0.1666666666666666,intact
1304,1519,19.09259152198116,18.979938525322385,1.0,24.7660229,2.0,739.8358268141574,47.53727762259384,654,0.0099345124600927,645,9,0,0.9862385321100916,0.0137614678899082,0.0,True,779.0,15.746853696442756,0.8272029033467407,786,0,0.0,,0.3333333333333333,0.4142135623730951,,intact
1304,1548,19.09259152198116,18.955386607364503,4.65685424949238,115.33175898489058,5.65685424949238,711.9623381340609,47.019433350351655,981,0.0149017686901391,978,3,0,0.9969418960244648,0.0030581039755351,0.0,True,899.0,16.91628173326597,0.8892079193148384,899,0,0.0,,0.2933997741163456,0.3405424265831667,,intact
1305,1916,19.182760889728204,18.72945759284301,17.72004514666935,438.8550438914469,18.72004514666935,634.7705233710452,52.06824472509496,93,0.0014127059002884,88,5,0,0.946236559139785,0.053763440860215,0.0,False,128.0,6.383076486422923,0.3367292520408593,131,0,0.0,,0.074798137347717,0.1109571242025957,,intact
1306,1461,18.94851839197028,18.88826372884065,1.0,24.7660229,2.0,1236.5410492839023,16.79919911461046,577,0.008764852736198,562,15,0,0.974003466204506,0.0259965337954939,0.0,True,1037.0,18.16830624941662,0.9603515537556097,1037,0,0.0,,0.3333333333333333,0.4641016151377545,,intact
1307,1347,18.997594292270804,19.07467383855808,1.0,24.7660229,2.0,1169.1714579072045,63.95966961198725,525,0.0079749526629185,520,5,0,0.9904761904761904,0.0095238095238095,0.0,True,832.0,16.273715780512877,0.8548855416016202,832,0,0.0,,0.3333333333333333,0.4772255750516612,,intact
1307,1364,18.997594292270804,19.037200232399154,5.6332495807108,139.51318811729905,6.6332495807108,1159.1262164461066,85.88323150795581,1058,0.0160714284140338,1004,54,0,0.9489603024574668,0.051039697542533,0.0,True,702.0,14.948362455500638,0.786036188301472,702,0,0.0,,0.2785504044725916,0.3559141975666862,,intact
1307,1414,18.997594292270804,19.00839226372104,5.414213562373095,134.08853707122265,6.414213562373095,1163.8487184526036,81.85307615725156,1471,0.0223450578421964,1131,79,261,0.7688647178789939,0.053704962610469,0.177430319510537,True,754.0,15.492115871712882,0.8152460849234537,754,21,0.0270967741935483,0.3827822185373187,0.2402530733520421,0.3577747210701756,0.1425291451852766,cohesive
1307,1675,18.997594292270804,19.00112151000731,1.0,24.7660229,2.0,1172.7145903869475,51.22116119382775,574,0.0087192815781242,572,2,0,0.9965156794425089,0.0034843205574912,0.0,True,681.0,14.72307822743469,0.7749250424169338,681,0,0.0,,0.3333333333333333,0.4457195687123781,,intact
1308,1421,19.2280675315412,18.968665806500745,1.0,24.7660229,2.0,1247.0677251056422,79.3907638780771,533,0.0080964757511153,533,0,0,1.0,0.0,0.0,True,878.0,16.717538098337574,0.8753386291119184,878,0,0.0,,0.3333333333333333,,,intact
1313,1589,18.97087719952899,18.968002288037685,7.4852813742385695,185.38064992733587,8.48528137423857,744.4098280472085,48.254113508486185,1657,0.0251704696427733,1599,58,0,0.9649969824984912,0.0350030175015087,0.0,True,403.0,11.32602684669552,0.5970670193571365,404,0,0.0,,0.2766967754673748,0.3416177664858969,,intact
1313,1637,18.97087719952899,18.94452811000645,6.817337799805944,168.8383440670296,7.817337799805943,726.251655689128,83.21187705822295,1579,0.0239856195328539,1568,11,0,0.9930335655478152,0.0069664344521849,0.0,True,500.0,12.6156626101008,0.6654636819576899,500,0,0.0,,0.2769415741199856,0.3190428972593295,,intact
1308,1557,19.2280675315412,18.973530190816174,1.0,24.7660229,2.0,1259.8100940898548,33.92388904626303,567,0.0086129488759519,566,1,0,0.9982363315696648,0.001763668430335,0.0,True,829.0,16.244349652921244,0.8504539402243003,829,0,0.0,,0.3333333333333333,0.4772255750516612,,intact
1308,1677,19.2280675315412,18.78126293194029,6.032065437739018,149.39027076534305,7.032065437739018,1230.6769723666846,55.36613559485828,1260,0.0191398863910044,1254,6,0,0.9952380952380953,0.0047619047619047,0.0,True,644.0,14.317526556719258,0.7533690481854299,644,0,0.0,,0.2801868778094689,0.3232010851135785,,intact
1308,1703,19.2280675315412,18.87799775964725,1.414213562373095,35.02444547122265,2.414213562373095,1251.1692861913143,67.41343791538348,650,0.0098737509159943,649,1,0,0.9984615384615384,0.0015384615384615,0.0,True,900.0,16.925687506432688,0.8883461137797681,900,0,0.0,,0.3090169943749474,0.4641016151377545,,intact
1308,1728,19.2280675315412,18.82582606108957,4.55269276785519,112.752093345366,5.55269276785519,1251.55770229756,68.3095905502727,916,0.0139143935985397,872,44,0,0.9519650655021834,0.0480349344978165,0.0,True,637.0,14.239501307948768,0.7483860369392678,637,0,0.0,,0.2785504044725916,0.3911884503169498,,intact
1309,1740,19.14744620956572,18.97640342773171,1.0,24.7660229,2.0,904.9010990357576,55.86222994287463,577,0.008764852736198,574,3,0,0.9948006932409011,0.0051993067590987,0.0,True,568.0,13.446189622059965,0.705395166017298,568,0,0.0,,0.3333333333333333,0.4772255750516612,,intact
1309,1820,19.14744620956572,18.82941791923752,1.0,24.7660229,2.0,897.9078980332548,20.627351222050866,573,0.0087040911920996,573,0,0,1.0,0.0,0.0,True,659.0,14.48330815094114,0.7627437642991904,659,0,0.0,,0.3333333333333333,,,intact
1310,1488,19.10262819841987,18.92099561361999,6.483314773547883,160.56592214959517,7.483314773547883,1271.3999361854153,65.43151277413129,1160,0.0176208477885437,1157,3,0,0.9974137931034482,0.0025862068965517,0.0,True,386.0,11.084566571000565,0.5830357793246803,388,0,0.0,,0.2801868778094689,0.473328578219169,,intact
1310,1703,19.10262819841987,18.87799775964725,3.16227766016838,78.31704094788851,4.16227766016838,1260.3724676321926,85.95629924979303,924,0.0140359166867365,894,30,0,0.9675324675324676,0.0324675324675324,0.0,True,525.0,12.927207364566026,0.6807263987085644,536,0,0.0,,0.2958163163244892,0.3877199104261156,,intact
1308,1788,19.2280675315412,19.21385131834359,4.55269276785519,112.752093345366,5.55269276785519,1245.815437302137,83.77073367147499,1003,0.0152359571826805,669,334,0,0.6669990029910269,0.333000997008973,0.0,True,150.0,6.90988298942671,0.3594972985822959,356,0,0.0,,0.2129088554318267,0.3851040526300559,,intact
1308,1807,19.2280675315412,20.374838781260404,11.898070013009782,294.6678744080036,12.898070013009782,1251.9299507862556,70.70707536414504,2247,0.0341327973972912,2211,36,0,0.9839786381842456,0.0160213618157543,0.0,True,332.0,10.280023453913834,0.5191550020454345,332,0,0.0,,0.2659858398756301,0.2135174925181373,,intact
1308,1967,19.2280675315412,18.86034097458869,1.0,24.7660229,2.0,1232.1656297249183,53.59128294793391,618,0.0093876585632069,618,0,0,1.0,0.0,0.0,True,901.0,16.93508805561977,0.8892515450150278,901,0,0.0,,0.3333333333333333,,,intact
1309,1468,19.14744620956572,18.930548868473785,7.4852813742385695,185.38064992733587,8.48528137423857,908.229554597642,71.6046171812555,1497,0.0227400078788362,1446,51,0,0.9659318637274548,0.034068136272545,0.0,True,241.0,8.758577656805558,0.4600335516013993,241,0,0.0,,0.2758872381516119,0.349586663902989,,intact
1314,1345,19.072923968807896,19.009493407959745,1.0,24.7660229,2.0,775.8796919361905,63.36147854519008,513,0.0077926680306232,513,0,0,1.0,0.0,0.0,True,722.0,15.159806655254442,0.796157791417031,722,0,0.0,,0.3333333333333333,,,intact
1314,1479,19.072923968807896,18.93920511784369,1.0,24.7660229,2.0,764.8196865644295,8.668416035089875,378,0.0057419659173013,366,12,0,0.9682539682539684,0.0317460317460317,0.0,True,558.0,13.327299669871431,0.7012130070110423,558,0,0.0,,0.314697117695994,0.4746807650256203,,intact
1314,1822,19.072923968807896,18.888932861040757,5.477225575051661,135.6490940201951,6.477225575051661,792.7143142106338,68.99943640988218,1078,0.016375236134526,1058,20,0,0.9814471243042672,0.0185528756957328,0.0,True,667.0,14.57095378088162,0.7676628593902062,667,232,0.2580645161290322,,0.2791745113185196,0.2885853734503046,,intact
1314,1854,19.072923968807896,18.92766169210753,1.0,24.7660229,2.0,797.0969812056433,49.49794365520136,589,0.0089471373684933,589,0,0,1.0,0.0,0.0,True,655.0,14.439285835884782,0.7599506999564987,656,198,0.2318501170960187,,0.3333333333333333,,,intact
1314,1924,19.072923968807896,18.742379154467702,9.259739418689833,229.3269184913051,10.259739418689833,797.8866771117814,57.42490548596387,1256,0.019079124846906,1227,29,0,0.9769108280254776,0.0230891719745222,0.0,True,343.0,10.448937312523231,0.5526300967870245,343,139,0.2883817427385892,,0.2692803301885514,0.4050259760866239,,intact
1314,2062,19.072923968807896,18.847580707241622,1.0,24.7660229,2.0,790.8394380232755,72.36644440681644,346,0.0052558735645139,314,32,0,0.907514450867052,0.0924855491329479,0.0,True,538.0,13.086279790944385,0.690195444535296,539,122,0.1845688350983358,,0.3090169943749474,0.4429907079434432,,intact
1316,1662,18.94319764240533,18.889378922838045,3.47213595499958,85.99099857343296,4.47213595499958,782.1534994239325,10.15216682213178,685,0.0104054144268555,653,32,0,0.9532846715328468,0.0467153284671532,0.0,True,654.0,14.428259270064393,0.7627426191912908,654,0,0.0,,0.2857142857142857,0.3553392700949269,,intact
1316,1913,18.94319764240533,18.882908963684965,2.146264369941973,53.15443253543696,3.146264369941973,758.4493355059791,82.5543086385599,605,0.009190183544887,603,2,0,0.996694214876033,0.0033057851239669,0.0,True,544.0,13.159049284959082,0.6957654628319782,544,0,0.0,,0.3021694792519622,0.462403840463596,,intact
1316,2041,18.94319764240533,18.78058610528174,1.0,24.7660229,2.0,770.7352231214941,59.65945676785989,582,0.0088408046663211,582,0,0,1.0,0.0,0.0,True,727.0,15.212208493693998,0.8065049145356047,727,0,0.0,,0.3333333333333333,,,intact
1319,1910,19.01675776258337,18.78306756458076,3.16227766016838,78.31704094788851,4.16227766016838,974.3879743067868,73.23649774514963,772,0.0117269780109963,772,0,0,1.0,0.0,0.0,True,843.0,16.3809411833672,0.8667204698216074,843,0,0.0,,0.3021694792519622,,,intact
1320,1614,19.02489605080548,18.98082209399017,4.155870949147037,102.92439509602023,5.155870949147037,1299.858863328015,66.90155592015513,1297,0.0197019306739148,1285,12,0,0.9907478797224364,0.0092521202775636,0.0,True,736.0,15.306079714651624,0.8054619389818096,736,0,0.0,,0.2898979485566356,0.4269106839051045,,intact
1320,1760,19.02489605080548,19.38561867271492,5.708203932499369,141.36950931014945,6.708203932499369,1328.1502834394532,26.678925314742404,1292,0.0196259787437918,1275,17,0,0.986842105263158,0.0131578947368421,0.0,True,478.0,12.334995970645954,0.642271839335322,478,0,0.0,,0.2933997741163456,0.375,,intact
1320,2034,19.02489605080548,18.999137611182118,1.0,24.7660229,2.0,1289.3594554594313,6.845815957116875,582,0.0088408046663211,582,0,0,1.0,0.0,0.0,True,759.0,15.543397428281152,0.8175564731744807,759,0,0.0,,0.3333333333333333,,,intact
1321,1514,19.01499721656634,19.043565794643428,1.0,24.7660229,2.0,986.9517026141168,58.75454886551123,570,0.0086585200340258,570,0,0,1.0,0.0,0.0,True,1200.0,19.5441004761168,1.0270540414445115,1200,0,0.0,,0.3333333333333333,,,intact
1321,1754,19.01499721656634,19.02159758407083,3.685557720282968,91.27660689979976,4.685557720282968,980.6796999676376,80.5005602759429,623,0.0094636104933299,603,20,0,0.9678972712680578,0.0321027287319422,0.0,True,517.0,12.828336258339183,0.6745260097848871,523,0,0.0,,0.2898979485566356,0.4105458806138031,,intact
1321,1826,19.01499721656634,18.92410703468001,1.0,24.7660229,2.0,968.3230409317928,62.57648337293887,562,0.0085369969458289,552,10,0,0.98220640569395,0.0177935943060498,0.0,True,789.0,15.847602348589229,0.8354231161411048,789,0,0.0,,0.3333333333333333,0.4253526177384017,,intact
1321,2108,19.01499721656634,18.73036495087332,1.0,24.7660229,2.0,960.3669323068824,27.51866307207597,538,0.0081724276812384,532,6,0,0.9888475836431226,0.0111524163568773,0.0,True,972.0,17.58969042850512,0.932018633201964,972,0,0.0,,0.3333333333333333,0.4184578147529856,,intact
1320,2164,19.02489605080548,18.96955042558337,3.0,74.2980687,4.0,1306.3044220741235,84.57296450060002,924,0.0140359166867365,923,1,0,0.9989177489177488,0.001082251082251,0.0,True,580.0,13.58748446131949,0.7152352894396424,580,0,0.0,,0.3021694792519622,0.414213562373095,,intact
1320,2242,19.02489605080548,18.490264504748133,2.4641016151377544,61.02599702842861,3.4641016151377544,1299.1386243731777,63.70065980768145,677,0.0102838913386587,625,52,0,0.9231905465288036,0.0768094534711964,0.0,True,460.0,12.100518486599809,0.6451001838939747,460,0,0.0,,0.2898979485566356,0.4259293320260172,,intact
1320,2284,19.02489605080548,18.70310587658897,9.74165738677394,241.2621099247976,10.74165738677394,1328.8520766466454,32.39915088698823,1062,0.0161321899581323,1062,0,0,1.0,0.0,0.0,True,309.0,9.91754782346883,0.5257393615784175,309,0,0.0,,0.2881995700089595,,,intact
1321,1365,19.01499721656634,19.12484589568424,2.863703305156273,70.92254163430594,3.863703305156273,985.9501647546128,64.83903159937078,983,0.0149321494621883,929,54,0,0.9450661241098678,0.0549338758901322,0.0,True,643.0,14.306406146065385,0.750207917948679,643,0,0.0,,0.2898979485566356,0.4305008740430604,,intact
1322,1352,19.02511590792417,19.017637913363345,2.6502815398728847,65.63693330793913,3.6502815398728847,944.4056648466812,71.87526327531035,773,0.0117421683970209,770,3,0,0.9961190168175936,0.0038809831824062,0.0,True,518.0,12.84073677960901,0.6750687313505543,519,0,0.0,,0.2898979485566356,0.4749371855330997,,intact
1322,1628,19.02511590792417,18.92232920508294,3.898979485566356,96.5622152261666,4.898979485566356,960.0811436206568,64.28764297354306,1109,0.0168461381012888,875,234,0,0.7889990982867449,0.2110009017132552,0.0,True,3.0,0.9772050238058398,0.0515030733107714,477,0,0.0,,0.25,0.4014916240907943,,intact
1322,1686,19.02511590792417,18.975961447914905,2.146264369941973,53.15443253543696,3.146264369941973,944.6416336540728,72.23125063653005,779,0.0118333107131686,778,1,0,0.9987163029525032,0.0012836970474967,0.0,True,713.0,15.065024024177417,0.7928735221430553,713,0,0.0,,0.2989350844248255,0.414213562373095,,intact
1322,1784,19.02511590792417,18.954722158871,1.0,24.7660229,2.0,969.1554825704678,16.174194055622692,565,0.0085825681039027,534,31,0,0.9451327433628318,0.0548672566371681,0.0,True,648.0,14.361922094451575,0.7562919077850334,649,0,0.0,,0.3203772410170408,0.4364916731037084,,intact
1326,1623,19.056065029615784,19.37460122508759,1.0,24.7660229,2.0,1191.879253776327,47.77220181622283,491,0.0074584795380818,456,35,0,0.9287169042769856,0.0712830957230142,0.0,True,901.0,16.93508805561977,0.8813320041542163,901,13,0.0142231947483588,,0.3333333333333333,0.4721359549995794,,intact
1322,1868,19.02511590792417,18.839961085431145,1.0,24.7660229,2.0,963.061502786412,51.01361235211869,579,0.0087952335082472,579,0,0,1.0,0.0,0.0,True,658.0,14.472315126092791,0.7644149319243397,659,0,0.0,,0.3203772410170408,,,intact
1322,2118,19.02511590792417,18.72378461229509,1.414213562373095,35.02444547122265,2.414213562373095,942.4995167768112,65.30228499564586,620,0.0094180393352561,620,0,0,1.0,0.0,0.0,True,686.0,14.777028859756632,0.7829117487457248,687,0,0.0,,0.3090169943749474,,,intact
1323,1383,19.134414082885534,19.046856657672,17.233687939614086,426.80991016393625,18.23368793961409,638.2514129045709,21.310084888143944,68,0.0010329462496732,68,0,0,1.0,0.0,0.0,True,121.0,6.206085419025319,0.3250853257973412,121,0,0.0,,0.0541587144624111,,,intact
1323,1616,19.134414082885534,19.060665880179386,21.0297416904614,520.8230642870517,22.0297416904614,632.3884560711115,53.31933138846788,68,0.0010329462496732,67,1,0,0.9852941176470588,0.0147058823529411,0.0,False,62.0,4.442433223290478,0.2326180873340944,62,0,0.0,,0.0724993486163749,0.1801098639506647,,intact
1323,2150,19.134414082885534,18.70037559577552,23.844962590093058,590.544889555888,24.844962590093058,631.2205523003469,58.57732014482812,80,0.0012152308819685,65,15,0,0.8125,0.1875,0.0,False,54.0,4.145929793656026,0.2191596585506774,54,0,0.0,,0.0661439280152852,0.1452260218637169,,intact
1324,1715,18.970434962167687,18.862577838428464,7.0670198723450905,175.0219759932536,8.06701987234509,1315.0578615151144,35.65007131313616,1395,0.0211905885043263,1395,0,0,1.0,0.0,0.0,True,802.0,15.977625878690493,0.8446393610206336,802,31,0.0372148859543817,,0.2766967754673748,,,intact
1324,1985,18.970434962167687,18.718562432359136,1.0,24.7660229,2.0,1305.3834548089833,61.88089547703997,601,0.0091294220007886,598,3,0,0.995008319467554,0.0049916805324459,0.0,True,798.0,15.937731619482898,0.8457498326446523,798,0,0.0,,0.3333333333333333,0.4772255750516612,,intact
1329,1464,19.105462739798988,19.05891343712029,2.4641016151377544,61.02599702842861,3.4641016151377544,667.9815647867557,81.54109867439968,752,0.0114231702905042,752,0,0,1.0,0.0,0.0,True,753.0,15.48183917680307,0.8113241052353972,753,0,0.0,,0.2958163163244892,,,intact
1329,1478,19.105462739798988,19.284081304373306,2.23606797749979,55.37851073671648,3.23606797749979,655.8775351781832,63.779984224564,374,0.0056812043732029,367,7,0,0.9812834224598932,0.0187165775401069,0.0,True,312.0,9.965574970333758,0.5191817312999099,312,0,0.0,,0.2989350844248255,0.414213562373095,,intact
1327,1478,19.21471350597402,19.284081304373306,10.88347087483978,269.540288917765,11.88347087483978,651.8538106982662,78.38682888338877,496,0.0075344314682049,494,2,0,0.995967741935484,0.0040322580645161,0.0,True,148.0,6.863662517577698,0.356565058796747,148,0,0.0,,0.2665513105273526,0.4715207465084561,,intact
1327,1699,19.21471350597402,18.9076493472083,11.0,272.4262519,12.0,642.498673857758,42.520442270961006,116,0.0017620847788543,116,0,0,1.0,0.0,0.0,True,159.0,7.1141599576635,0.3732276503983611,159,0,0.0,,0.1052635510931197,,,intact
1327,1920,19.21471350597402,18.806271300937965,1.0,24.7660229,2.0,657.4274588485677,88.4284252307703,264,0.0040102619104961,263,1,0,0.9962121212121212,0.0037878787878787,0.0,True,378.0,10.969099187147178,0.5770023708146067,378,0,0.0,,0.3203772410170408,0.4142135623730951,,intact
1327,2063,19.21471350597402,18.91032010779855,3.16227766016838,78.31704094788851,4.16227766016838,653.5146067276798,80.56361916658832,358,0.0054381581968091,358,0,0,1.0,0.0,0.0,True,347.0,10.509687459947386,0.5513273806610253,347,0,0.0,,0.2989350844248255,,,intact
1326,1963,19.056065029615784,18.97772924366754,1.0,24.7660229,2.0,1213.854459349846,62.20671642591523,525,0.0079749526629185,521,2,2,0.9923809523809524,0.0038095238095238,0.0038095238095238,True,590.0,13.704117368456696,0.7206284637282743,591,52,0.0808709175738724,0.4216254894180499,0.3333333333333333,0.4746807650256203,0.0882921560847165,intact
1326,2033,19.056065029615784,18.71265558765685,2.146264369941973,53.15443253543696,3.146264369941973,1212.8238333547629,66.41884787636998,844,0.012820685804768,808,36,0,0.957345971563981,0.0426540284360189,0.0,True,582.0,13.610890997982688,0.7207493807326938,582,0,0.0,,0.2958163163244892,0.4364916731037084,,intact
1326,2060,19.056065029615784,18.701058240720123,1.0,24.7660229,2.0,1223.0548882911107,16.403120014382058,580,0.0088104238942718,580,0,0,1.0,0.0,0.0,True,614.0,13.980066885278037,0.7405260610127865,614,0,0.0,,0.3333333333333333,,,intact
1326,2101,19.056065029615784,18.665265999729854,1.0,24.7660229,2.0,1213.9989157629343,61.01166299958916,569,0.0086433296480012,554,15,0,0.9736379613356766,0.0263620386643233,0.0,True,583.0,13.622579184763431,0.7222745758449313,595,0,0.0,,0.3333333333333333,0.414213562373095,,intact
1326,2127,19.056065029615784,18.6529235109908,7.840676900366725,194.1823836659833,8.840676900366725,1197.7916017907005,72.23103789040435,1885,0.0286338776563836,1821,64,0,0.9660477453580902,0.0339522546419098,0.0,True,345.0,10.479356408358663,0.5558015112006551,345,0,0.0,,0.2758872381516119,0.2589781876173125,,intact
1326,2233,19.056065029615784,18.559136662680874,8.061187436893428,199.6435526632949,9.061187436893428,1213.3822093199717,68.09481225159978,1855,0.0281781660756454,1245,610,0,0.6711590296495957,0.3288409703504043,0.0,True,233.0,8.611980229936854,0.4578989260983029,233,0,0.0,,0.2145646002858569,0.349586663902989,,intact
1326,2333,19.056065029615784,18.32445520113908,1.0,24.7660229,2.0,1205.0041220280475,89.46013733460669,505,0.0076711449424263,505,0,0,1.0,0.0,0.0,True,682.0,14.733884157863644,0.7883188391659314,682,0,0.0,,0.3333333333333333,,,intact
1327,1329,19.21471350597402,19.105462739798988,1.414213562373095,35.02444547122265,2.414213562373095,660.9068177629968,78.56796611527227,519,0.0078838103467708,518,1,0,0.9980732177263968,0.001926782273603,0.0,True,497.0,12.577758680835943,0.6564562020887553,497,0,0.0,,0.3090169943749474,0.4270509831248423,,intact
1329,1761,19.105462739798988,18.91476969974324,6.082762530298219,150.64583612062765,7.082762530298219,649.4547052567846,43.85060358858181,98,0.0014886578304114,98,0,0,1.0,0.0,0.0,False,194.0,7.858251581595959,0.4133720957172861,194,0,0.0,,0.1775098530648805,,,intact
1329,2038,19.105462739798988,18.867720612901618,1.0,24.7660229,2.0,683.0627831171918,17.117459547259376,598,0.0090838508427148,588,10,0,0.9832775919732442,0.0167224080267558,0.0,True,686.0,14.777028859756632,0.7782875995675885,686,0,0.0,,0.3203772410170408,0.4608128488913787,,intact
1329,2138,19.105462739798988,18.658868229051624,2.146264369941973,53.15443253543696,3.146264369941973,674.8687660316035,60.60966649903728,781,0.0118636914852178,774,7,0,0.9910371318822024,0.0089628681177976,0.0,True,573.0,13.505242122350568,0.7152379918230343,573,0,0.0,,0.2989350844248255,0.4415184401122529,,intact
1329,2254,19.105462739798988,18.62750141635638,1.0,24.7660229,2.0,658.9594352641768,72.08613327797583,343,0.00521030240644,343,0,0,1.0,0.0,0.0,True,388.0,11.11324596323283,0.5890470686183783,388,0,0.0,,0.3203772410170408,,,intact
1330,1403,19.11221863876093,19.066796894682152,1.0,24.7660229,2.0,1245.5145173268031,67.70219813045757,542,0.0082331892253368,534,8,0,0.985239852398524,0.014760147601476,0.0,True,674.0,14.647213499088313,0.7672913140601031,674,0,0.0,,0.3333333333333333,0.4633576589174196,,intact
1330,1705,19.11221863876093,18.98192643915796,1.0,24.7660229,2.0,1239.7234829794593,85.64724176318543,498,0.0075648122402541,495,3,0,0.993975903614458,0.0060240963855421,0.0,True,538.0,13.086279790944385,0.6870494016430778,538,76,0.1237785016286645,,0.3333333333333333,0.4721359549995794,,intact
1330,1739,19.11221863876093,18.859222343669792,1.0,24.7660229,2.0,1249.0734979796905,55.12490655558778,550,0.0083547123135336,550,0,0,1.0,0.0,0.0,True,630.0,14.161046158239444,0.7458787863642953,630,0,0.0,,0.3333333333333333,,,intact
1330,1863,19.11221863876093,18.90096914267151,10.489125293076055,259.77391720929086,11.489125293076055,1229.361444267518,68.92348239337552,2115,0.0321276664420431,1617,228,270,0.7645390070921986,0.1078014184397163,0.1276595744680851,True,268.0,9.23618154310838,0.4859461719556073,268,34,0.1125827814569536,0.2548339226090784,0.2784589286804264,0.2635948574196858,-0.0236250060713479,mixed
1332,1665,19.00090109726227,18.9986966885068,1.0,24.7660229,2.0,876.6900207032754,51.60397845920823,397,0.0060305832517688,395,2,0,0.9949622166246852,0.0050377833753148,0.0,True,536.0,13.061933202803932,0.6874774452320995,536,0,0.0,,0.3203772410170408,0.5,,intact
1332,1681,19.00090109726227,18.833457122347312,4.0197648378370845,99.553588026488,5.0197648378370845,850.6189927821183,50.94323386149247,935,0.0142030109330072,757,122,56,0.8096256684491978,0.1304812834224599,0.0598930481283422,True,501.0,12.628271971179554,0.6675557649414182,501,100,0.1663893510815307,0.393529818721632,0.25,0.3827822185373187,0.143529818721632,intact
