Repository: AmiraliKhosrozadeh/ice-bonded-granular-microCT

# Grain-scale kinematics, ice-bond failure and damage evolution in ice-bonded granular media under in-situ uniaxial compression

Analysis code, per-specimen tables and supplementary material for the paper of

## Results for every specimen

The paper shows one or two specimens per figure.  The same rendering for
every specimen and every scan is in [`supplementary/`](supplementary/README.md):
the void and crack classes (Fig. 11 of the paper), the crack orientation
classes (Fig. 12), the ice-path maps (Fig. 18) and the per-scan tables behind
Tables 2–4, each as one sheet per material, compiled with their text in
[`supplementary/supplementary.pdf`](supplementary/supplementary.pdf).

File: paper/data/bonds/Alumina_75_1000_T5/Alumina_75_1000_T5_throats_scan03_classified.csv (part 50 of 64)
bead_a,bead_b,r_a_vox,r_b_vox,gap_vox,gap_um,dsum_min,z_mid,axis_dip_deg,lens_vox,lens_mm3,binder_vox,pore_vox,crack_vox,binder_frac,pore_frac,crack_frac,connected,bond_area_vox,r_bond_vox,r_bond_over_R,neck_binder_vox,neck_crack_vox,neck_severed,q_crack_med,q_binder_med,q_pore_med,dq_paired,cls
1330,1872,19.11221863876093,18.85720847353876,1.0,24.7660229,2.0,1224.1234695634132,41.94825795357566,583,0.0088559950523457,583,0,0,1.0,0.0,0.0,True,649.0,14.372999552399635,0.7570827713512536,649,50,0.0715307582260372,,0.3333333333333333,,,intact
1330,2033,19.11221863876093,18.71265558765685,2.23606797749979,55.37851073671648,3.23606797749979,1229.529130444475,64.53123901737077,819,0.0124409261541528,810,9,0,0.989010989010989,0.0109890109890109,0.0,True,601.0,13.831277655967224,0.7313323805479905,601,0,0.0,,0.2989350844248255,0.424807680927192,,intact
1330,2305,19.11221863876093,18.01937627254423,1.0,24.7660229,2.0,1253.4945737133637,37.70231487503545,479,0.0072761949057866,445,34,0,0.92901878914405,0.0709812108559499,0.0,True,500.0,12.6156626101008,0.6795109469569168,500,0,0.0,,0.3203772410170408,0.4008197245479441,,intact
1330,2333,19.11221863876093,18.32445520113908,1.0,24.7660229,2.0,1221.7094191177598,33.044295631098635,491,0.0074584795380818,479,12,0,0.9755600814663952,0.0244399185336048,0.0,True,650.0,14.38406847937898,0.7684479951874591,650,26,0.0384615384615384,,0.3333333333333333,0.4721359549995794,,intact
1332,1745,19.00090109726227,18.96446273864935,4.123105625617661,102.1129283431658,5.123105625617661,843.2467514027346,16.710284188370284,756,0.0114839318346026,509,63,184,0.6732804232804233,0.0833333333333333,0.2433862433862433,True,293.0,9.657370069115643,0.5087463463200472,381,306,0.445414847161572,0.3874258867227931,0.2139387691339813,0.39564392373896,0.1734871175888117,intact
1332,2005,19.00090109726227,18.845340281579244,1.0,24.7660229,2.0,868.5521358698356,77.1623128921499,467,0.0070939102734913,445,22,0,0.9528907922912204,0.0471092077087794,0.0,True,536.0,13.061933202803932,0.6902631662707935,537,93,0.1476190476190476,,0.3203772410170408,0.4429907079434432,,intact
1333,1398,19.060008751795763,19.1035004545916,1.8284271247461903,45.2828680424453,2.8284271247461903,973.0108042122956,64.10413427571193,620,0.0094180393352561,619,1,0,0.9983870967741936,0.0016129032258064,0.0,True,908.0,17.000746355818674,0.8909425107570186,909,340,0.2722177742193755,,0.3090169943749474,0.4364916731037084,,intact
1333,1514,19.060008751795763,19.043565794643428,1.0,24.7660229,2.0,980.3843591152424,30.326369979374743,620,0.0094180393352561,603,17,0,0.9725806451612904,0.0274193548387096,0.0,True,1145.0,19.090961727488757,1.0020562088851488,1145,0,0.0,,0.3333333333333333,0.4641016151377545,,intact
1334,1690,19.107424622004096,19.14028073606864,2.449489742783178,60.66411906308329,3.449489742783178,742.3481602027896,77.64895915459408,728,0.0110586010259136,698,30,0,0.9587912087912088,0.0412087912087912,0.0,True,697.0,14.895032415879534,0.7788719493853621,698,0,0.0,,0.2928571324405624,0.4455040914477155,,intact
1334,1700,19.107424622004096,18.84421986895582,3.2426406871192857,80.30731351366796,4.242640687119286,733.927543261757,52.187024634813696,858,0.0130333512091125,852,6,0,0.993006993006993,0.0069930069930069,0.0,True,655.0,14.439285835884782,0.7609307069328298,655,0,0.0,,0.2898979485566356,0.4204110550435633,,intact
1334,1785,19.107424622004096,18.920551041354468,1.0,24.7660229,2.0,764.6174725026426,22.172163363840923,551,0.0083699026995582,542,9,0,0.9836660617059892,0.0163339382940108,0.0,True,436.0,11.780624362746345,0.6195767277771473,439,0,0.0,,0.3333333333333333,0.4772255750516612,,intact
1334,1830,19.107424622004096,18.914102394408417,3.1815405503520555,78.79410612729761,4.181540550352056,758.3785336636088,56.55040890283314,940,0.0142789628631302,930,10,0,0.9893617021276596,0.0106382978723404,0.0,True,432.0,11.726460285670075,0.6168326843163447,433,0,0.0,,0.2843646522044218,0.4005588396369076,,intact
1333,1587,19.060008751795763,19.01851798268276,6.28538328578604,155.6639463910543,7.28538328578604,969.7218752250224,75.24405046701158,1585,0.0240767618490016,1535,50,0,0.9684542586750788,0.0315457413249211,0.0,True,653.0,14.417224270920368,0.7572364535766649,653,29,0.0425219941348973,,0.2674788903885893,0.3704152082810797,,intact
1333,1680,19.060008751795763,19.022697200083087,5.928203230275509,146.8180169568572,6.928203230275509,977.9316449208686,51.26991640700845,1536,0.0233324329337958,1456,80,0,0.9479166666666666,0.0520833333333333,0.0,True,832.0,16.273715780512877,0.8546512320356793,832,0,0.0,,0.2742918851774317,0.3642970411490392,,intact
1333,1826,19.060008751795763,18.92410703468001,10.464089183493986,259.1538723460544,11.464089183493986,961.7556974329186,84.90358234200772,1914,0.0290743988510972,1792,122,0,0.9362591431556948,0.0637408568443051,0.0,True,701.0,14.93771167933152,0.7865241230467229,701,0,0.0,,0.278816719999473,0.2277366086073068,,intact
1333,1840,19.060008751795763,18.99979895682492,8.508270432752164,210.71602037693305,9.508270432752164,950.378893471395,55.08792028044787,1921,0.0291807315532694,1653,92,176,0.8604893284747527,0.0478917230609057,0.0916189484643414,True,338.0,10.37249929043725,0.5450631474466353,338,631,0.651186790505676,0.3671757242289845,0.2639311605905289,0.353219120813669,0.1032445636384555,intact
1333,1902,19.060008751795763,19.023796688982397,1.0,24.7660229,2.0,951.3997182516268,48.55513453926147,558,0.0084762354017305,551,7,0,0.9874551971326164,0.0125448028673835,0.0,True,1181.0,19.388759000592504,1.0182154212893877,1185,87,0.0683962264150943,,0.3333333333333333,0.4142135623730951,,intact
1333,2108,19.060008751795763,18.73036495087332,4.0197648378370845,99.553588026488,5.0197648378370845,953.799588808008,62.49788012133494,603,0.0091598027728378,595,8,0,0.9867330016583749,0.0132669983416252,0.0,True,842.0,16.371222439596615,0.866422892157869,842,228,0.2130841121495327,,0.2989350844248255,0.4572203149068058,,intact
1334,1351,19.107424622004096,19.02137764561159,10.00566930306458,247.80063508952443,11.00566930306458,734.3087664586124,59.51515136299128,1987,0.0301832970308935,1967,20,0,0.9899345747357826,0.0100654252642174,0.0,True,470.0,12.231338704589191,0.6415800118105339,470,0,0.0,,0.2601150730041542,0.3905551096994527,,intact
1334,1429,19.107424622004096,18.99208039102296,1.0,24.7660229,2.0,756.1084749664368,61.21637802466454,541,0.0082179988393122,541,0,0,1.0,0.0,0.0,True,696.0,14.884343478431232,0.7813405173291332,696,0,0.0,,0.3333333333333333,,,intact
1334,1929,19.107424622004096,18.93831766153211,1.414213562373095,35.02444547122265,2.414213562373095,735.7177375360426,56.2581421998292,659,0.0100104643902158,651,8,0,0.9878603945371776,0.0121396054628224,0.0,True,846.0,16.41006287957139,0.8626491110240543,846,0,0.0,,0.3203772410170408,0.4772255750516612,,intact
1334,1976,19.107424622004096,18.935876727715435,1.0,24.7660229,2.0,732.9524858242517,45.07531957858384,602,0.0091446123868132,597,5,0,0.9916943521594684,0.0083056478405315,0.0,True,879.0,16.727055627203253,0.8793692993905521,879,0,0.0,,0.3203772410170408,0.4641016151377545,,intact
1335,1458,18.96402020206593,19.006850447424053,1.0,24.7660229,2.0,709.867633273388,64.86154288977136,449,0.0068204833250484,447,2,0,0.9955456570155902,0.0044543429844097,0.0,True,678.0,14.690612745308144,0.7737832972500178,679,0,0.0,,0.3203772410170408,0.4568586240776848,,intact
1335,1883,18.96402020206593,18.956936806056508,1.0,24.7660229,2.0,694.5460646593823,69.94545289135193,532,0.0080812853650907,532,0,0,1.0,0.0,0.0,True,648.0,14.361922094451575,0.7574662259380922,657,0,0.0,,0.3203772410170408,,,intact
1335,2073,18.96402020206593,18.71629101023096,5.0990195135927845,126.28243404118577,6.0990195135927845,680.7569402898314,18.0913546184298,1283,0.0194892652695703,1259,24,0,0.9812938425565082,0.0187061574434918,0.0,True,635.0,14.21712972884144,0.754618487556531,635,0,0.0,,0.2857142857142857,0.3874258867227931,,intact
1336,1438,19.01873798728661,19.000019395141663,5.0990195135927845,126.28243404118577,6.0990195135927845,1243.3811315314415,77.56889352270488,1170,0.0177727516487898,1115,55,0,0.9529914529914528,0.047008547008547,0.0,True,409.0,11.410028196686037,0.6002315163493266,409,81,0.1653061224489796,,0.2817290466902531,0.3704152082810797,,intact
1336,1542,19.01873798728661,18.996491768079814,2.146264369941973,53.15443253543696,3.146264369941973,1252.074984090305,50.23620051093299,549,0.008339521927509,539,10,0,0.9817850637522768,0.0182149362477231,0.0,True,898.0,16.906870727400857,0.889478813422886,898,90,0.0910931174089068,,0.2958163163244892,0.4270509831248423,,intact
1336,1564,19.01873798728661,18.95073448929493,1.0,24.7660229,2.0,1228.424473967758,57.65989379165338,581,0.0088256142802964,569,7,5,0.9793459552495696,0.0120481927710843,0.0086058519793459,True,809.0,16.047202183642064,0.8452686401445006,809,37,0.0437352245862884,0.4772255750516612,0.3333333333333333,0.4772255750516612,0.1438922417183278,intact
1337,2261,19.12789135727944,18.465559203468427,8.9498743710662,221.6527936259486,9.9498743710662,843.3315275740541,79.6220906367797,1913,0.0290592084650726,1701,212,0,0.8891792995295348,0.1108207004704652,0.0,True,318.0,10.060941497019323,0.5352496962608785,318,0,0.0,,0.2727272727272727,0.2645937033158789,,intact
1338,1750,20.19829966086287,18.930548868473785,13.92838827718412,344.95078303283344,14.92838827718412,1350.291988328226,46.77042845191781,100,0.0015190386024606,100,0,0,1.0,0.0,0.0,True,90.0,5.352372348458314,0.2735767879520094,90,0,0.0,,0.0934993347868698,,,intact
1336,1611,19.01873798728661,18.9722037879183,4.0,99.0640916,5.0,1237.5148384985337,86.963298353616,1090,0.0165575207668213,985,105,0,0.9036697247706422,0.0963302752293578,0.0,True,504.0,12.666024736934256,0.6667918269507517,504,161,0.2421052631578947,,0.2857142857142857,0.414213562373095,,intact
1336,1812,19.01873798728661,18.92455143988964,8.797958971132712,217.8904533523332,9.797958971132712,1258.9492648831254,32.013606958929806,1611,0.0244717118856413,1471,136,4,0.9130974549968964,0.0844196151458721,0.0024829298572315,True,408.0,11.396070970426017,0.6006896683166206,408,1,0.0024449877750611,0.1871196331136081,0.2725338062053596,0.2884919488872104,-0.0854141730917515,intact
1336,2088,19.01873798728661,18.910097573229084,1.0,24.7660229,2.0,1227.036074930545,52.80360937442849,556,0.0084458546296813,547,3,6,0.9838129496402878,0.0053956834532374,0.0107913669064748,True,672.0,14.625465582862905,0.7712056205642213,672,163,0.1952095808383233,0.4772255750516612,0.3333333333333333,0.414213562373095,0.1438922417183278,intact
1336,2134,19.01873798728661,19.218807840959645,4.123105625617661,102.1129283431658,5.123105625617661,1244.974144536572,72.97505042992046,1173,0.0178183228068636,1104,69,0,0.9411764705882352,0.0588235294117647,0.0,True,621.0,14.05953197372281,0.7353783653833227,621,0,0.0,,0.2857142857142857,0.3333333333333333,,intact
1337,1852,19.12789135727944,19.01499721656634,1.8284271247461903,45.2828680424453,2.8284271247461903,855.2641959456244,68.16056806481468,628,0.009539562423453,622,6,0,0.9904458598726116,0.0095541401273885,0.0,True,660.0,14.494292838262302,0.7599997472766602,660,0,0.0,,0.2989350844248255,0.4382703629540102,,intact
1337,2066,19.12789135727944,18.79298685124702,1.0,24.7660229,2.0,830.5698272909196,28.54017899003225,563,0.0085521873318535,557,6,0,0.9893428063943162,0.0106571936056838,0.0,True,603.0,13.85427231466257,0.7306936426143978,603,0,0.0,,0.3203772410170408,0.4494897427831781,,intact
1337,2071,19.12789135727944,19.190542943681137,1.0,24.7660229,2.0,841.7668864776031,72.43013223454061,572,0.008688900806075,558,14,0,0.9755244755244756,0.0244755244755244,0.0,True,804.0,15.99753570059363,0.8349785680148524,804,0,0.0,,0.3333333333333333,0.4721359549995794,,intact
1337,2244,19.12789135727944,18.468825957338247,1.0,24.7660229,2.0,831.6842408946991,35.397456061983306,601,0.0091294220007886,492,109,0,0.8186356073211315,0.1813643926788685,0.0,True,735.0,15.295678028289108,0.8136709330387263,738,0,0.0,,0.3090169943749474,0.4364916731037084,,intact
1336,2277,19.01873798728661,18.43329631021656,1.0,24.7660229,2.0,1253.0142398756084,40.21577366675171,539,0.008187618067263,509,10,20,0.9443413729128016,0.0185528756957328,0.0371057513914656,True,748.0,15.430353037616328,0.8240061362244898,750,143,0.1601343784994401,0.4721359549995794,0.3333333333333333,0.3797958971132712,0.138802621666246,intact
1337,1559,19.12789135727944,19.015217302647248,1.0,24.7660229,2.0,863.8215752654357,32.32916238221781,575,0.0087344719641488,538,37,0,0.9356521739130436,0.0643478260869565,0.0,True,610.0,13.934454799959427,0.7306407521314079,614,0,0.0,,0.3203772410170408,0.4364916731037084,,intact
1337,1586,19.12789135727944,19.05540758386644,2.449489742783178,60.66411906308329,3.449489742783178,854.6077246191518,70.34178887019279,647,0.0098281797579205,630,17,0,0.973724884080371,0.026275115919629,0.0,True,694.0,14.86294254216004,0.7785048937269223,694,0,0.0,,0.2989350844248255,0.4045372666182638,,intact
1337,1744,19.12789135727944,19.056941553387382,1.0,24.7660229,2.0,863.2289307651771,35.15024816758292,571,0.0086737104200504,567,4,0,0.9929947460595446,0.0070052539404553,0.0,True,657.0,14.461313744703505,0.757437581488737,658,0,0.0,,0.3333333333333333,0.5,,intact
1343,1380,19.087569224240347,18.960479165628087,41.78516483155236,1034.8523490985003,42.78516483155236,619.0190833580773,33.622366811044685,107,0.0016253713046329,107,0,0,1.0,0.0,0.0,False,46.0,3.826519928662906,0.2011414561637198,46,0,0.0,,0.0462760208743951,,,intact
1339,1430,19.02929222806954,18.97441435639597,1.0,24.7660229,2.0,1054.291901496127,50.41283571496879,574,0.0087192815781242,571,3,0,0.9947735191637632,0.0052264808362369,0.0,True,1198.0,19.527806933913016,1.027679070751233,1198,0,0.0,,0.3333333333333333,0.4494897427831781,,intact
1339,1608,19.02929222806954,18.98810839877264,3.898979485566356,96.5622152261666,4.898979485566356,1036.7787615034931,75.41164228510137,862,0.0130941127532109,861,1,0,0.9988399071925754,0.0011600928074245,0.0,True,654.0,14.428259270064393,0.7590344964235837,654,0,0.0,,0.2958163163244892,0.2708131845707603,,intact
1340,1444,19.050365658609472,19.01301621253583,1.0,24.7660229,2.0,1307.3506459725022,46.92463344975488,561,0.0085218065598043,554,7,0,0.9875222816399288,0.0124777183600713,0.0,True,742.0,15.368341990871128,0.807513217974013,742,0,0.0,,0.3333333333333333,0.4494897427831781,,intact
1340,1533,19.050365658609472,18.965790224495677,1.0,24.7660229,2.0,1306.2655573699367,42.17279131769704,517,0.0078534295747216,503,14,0,0.9729206963249516,0.0270793036750483,0.0,True,984.0,17.697935698969246,0.931074449157256,984,0,0.0,,0.3333333333333333,0.4142135623730951,,intact
1340,2291,19.050365658609472,18.76839487426397,2.0,49.5320458,3.0,1335.231844125772,38.46477963444797,111,0.0016861328487313,111,0,0,1.0,0.0,0.0,True,184.0,7.653039857325812,0.4047218761002762,184,0,0.0,,0.3203772410170408,,,intact
1341,1513,18.98236814124748,19.02907246744511,2.146264369941973,53.15443253543696,3.146264369941973,776.9309161604893,74.18029805347008,591,0.0089775181405425,591,0,0,1.0,0.0,0.0,True,561.0,13.36307771993812,0.7031081961614579,561,0,0.0,,0.2989350844248255,,,intact
1341,1536,18.98236814124748,18.94319764240533,6.89920048531124,170.8657572109093,7.89920048531124,752.409619738196,33.86163500414493,1685,0.0255958004514622,1640,31,14,0.973293768545994,0.0183976261127596,0.0083086053412462,True,371.0,10.86705883733894,0.573072997741434,372,317,0.4600870827285921,0.40921124319214,0.2742918851774317,0.3602425986153711,0.1349193580147082,intact
1341,1590,18.98236814124748,18.9031964021419,3.2426406871192857,80.30731351366796,4.242640687119286,782.781831315151,56.6020003905753,1078,0.016375236134526,972,106,0,0.901669758812616,0.098330241187384,0.0,True,578.0,13.564037533648712,0.7160530770559939,578,0,0.0,,0.2742918851774317,0.414213562373095,,intact
1341,1779,18.98236814124748,18.894952918665297,2.23606797749979,55.37851073671648,3.23606797749979,769.7097296216398,85.69469376878604,648,0.0098433701439451,647,1,0,0.9984567901234568,0.0015432098765432,0.0,True,757.0,15.522905135351744,0.8196411309447285,757,326,0.3010156971375808,,0.2989350844248255,0.4721359549995794,,intact
1341,1987,18.98236814124748,18.67485444026693,7.840676900366725,194.1823836659833,8.840676900366725,789.9299356172828,36.67148672288162,1355,0.020582973063342,1346,9,0,0.9933579335793358,0.0066420664206642,0.0,True,371.0,10.86705883733894,0.5771566829611847,371,0,0.0,,0.2808687448721165,0.3090169943749474,,intact
1341,2205,18.98236814124748,18.58912251870526,1.0,24.7660229,2.0,786.8683985936681,38.70675053379753,407,0.0061824871120149,407,0,0,1.0,0.0,0.0,True,722.0,15.159806655254442,0.8069845720235532,722,0,0.0,,0.3203772410170408,,,intact
1342,1344,19.040054286655486,19.10153776617492,3.0,74.2980687,4.0,706.4334863178807,80.7372368850041,774,0.0117573587830455,729,45,0,0.9418604651162792,0.0581395348837209,0.0,True,586.0,13.657583728599336,0.7161517384844368,586,0,0.0,,0.2742918851774317,0.4,,intact
1342,1524,19.040054286655486,19.067234673434758,1.0,24.7660229,2.0,716.5354132475675,45.41583811818483,634,0.0096307047396006,634,0,0,1.0,0.0,0.0,True,744.0,15.389040103942165,0.8076691112851981,751,0,0.0,,0.3333333333333333,,,intact
1342,1814,19.040054286655486,18.94430637838375,1.0,24.7660229,2.0,713.9481888182993,55.33608236621395,547,0.0083091411554598,544,3,0,0.9945155393053016,0.0054844606946983,0.0,True,725.0,15.191269449366246,0.7998696928627405,725,0,0.0,,0.3333333333333333,0.5,,intact
1342,1959,19.040054286655486,18.83592467157747,1.0,24.7660229,2.0,720.2173749335818,24.37488990061507,529,0.0080357142070169,525,4,0,0.9924385633270322,0.0075614366729678,0.0,True,617.0,14.01417852659937,0.7400035015360659,617,0,0.0,,0.3333333333333333,0.4746807650256203,,intact
1342,2097,19.040054286655486,18.949626505423957,1.7320508075688772,42.89600996421431,2.732050807568877,687.8321900658611,41.03060491139355,626,0.0095091816514037,624,2,0,0.9968051118210862,0.0031948881789137,0.0,True,696.0,14.884343478431232,0.7835992916020765,696,0,0.0,,0.3090169943749474,0.4682458365518542,,intact
1344,1480,19.10153776617492,19.006409882534754,1.0,24.7660229,2.0,698.7877746029797,56.35592570566102,531,0.0080660949790661,531,0,0,1.0,0.0,0.0,True,829.0,16.244349652921244,0.852543926147189,829,0,0.0,,0.3333333333333333,,,intact
1344,1523,19.10153776617492,19.011475146175577,1.0,24.7660229,2.0,726.7812925052948,27.45914099464962,595,0.0090382796846409,584,11,0,0.9815126050420168,0.0184873949579831,0.0,True,784.0,15.797308339337176,0.8289718986880761,784,0,0.0,,0.3333333333333333,0.4494897427831781,,intact
1344,1713,19.10153776617492,18.877551159825472,1.0,24.7660229,2.0,691.8174985887144,24.996508917943192,476,0.0072306237477127,471,5,0,0.9894957983193278,0.0105042016806722,0.0,True,724.0,15.180789096653193,0.7994288186444862,725,0,0.0,,0.3090169943749474,0.4721359549995794,,intact
1345,1479,19.009493407959745,18.93920511784369,2.863703305156273,70.92254163430594,3.863703305156273,755.9745049500573,57.66789562364661,858,0.0130333512091125,845,13,0,0.9848484848484848,0.0151515151515151,0.0,True,586.0,13.657583728599336,0.7197919432895852,586,0,0.0,,0.2989350844248255,0.4045372666182638,,intact
1345,1822,19.009493407959745,18.888932861040757,1.0,24.7660229,2.0,783.8691325962616,27.98027902555255,575,0.0087344719641488,574,1,0,0.9982608695652174,0.0017391304347826,0.0,True,746.0,15.40971041561482,0.8132110978032557,746,0,0.0,,0.3333333333333333,0.4142135623730951,,intact
1344,1814,19.10153776617492,18.94430637838375,9.44986131927331,234.035481834947,10.44986131927331,717.3446675617324,71.96409703796341,1810,0.0274945987045381,1737,73,0,0.9596685082872928,0.0403314917127071,0.0,True,260.0,9.09728368293446,0.4782274588713814,260,0,0.0,,0.2771863727725964,0.2258444000186532,,intact
1344,1959,19.10153776617492,18.83592467157747,1.8284271247461903,45.2828680424453,2.8284271247461903,723.613853677015,46.82291267849714,625,0.0094939912653791,588,37,0,0.9408,0.0592,0.0,True,676.0,14.668929172241665,0.7733215787065556,682,0,0.0,,0.2898979485566356,0.4270509831248423,,intact
1344,1974,19.10153776617492,18.805371253254712,1.0,24.7660229,2.0,706.2229302637222,79.60464565741073,496,0.0075344314682049,496,0,0,1.0,0.0,0.0,True,739.0,15.33724244738347,0.8092056484754369,739,0,0.0,,0.3203772410170408,,,intact
1344,2097,19.10153776617492,18.949626505423957,4.155870949147037,102.92439509602023,5.155870949147037,691.2286688092943,31.960208120876143,911,0.0138384416684167,890,21,0,0.9769484083424808,0.0230515916575192,0.0,True,533.0,13.02532799341193,0.6846217845236311,540,0,0.0,,0.2898979485566356,0.3516287047744073,,intact
1347,1353,19.07467383855808,18.975961447914905,6.211102550927978,153.82430801053073,7.211102550927978,1197.4079390170464,28.309052344729142,1417,0.0215247769968676,1414,3,0,0.9978828510938604,0.0021171489061397,0.0,True,427.0,11.65840132267193,0.6127835309397053,427,0,0.0,,0.2771863727725964,0.3090169943749474,,intact
1347,1364,19.07467383855808,19.037200232399154,1.0,24.7660229,2.0,1167.5515044368765,59.64292323563606,567,0.0086129488759519,560,7,0,0.9876543209876544,0.0123456790123456,0.0,True,826.0,16.214930341750197,0.8509122543573171,826,0,0.0,,0.3203772410170408,0.4772255750516612,,intact
1347,1624,19.07467383855808,18.771331247649453,2.863703305156273,70.92254163430594,3.863703305156273,1182.1027113594396,77.5572270834683,744,0.0113016472023073,742,2,0,0.9973118279569892,0.0026881720430107,0.0,True,793.0,15.887722925068465,0.8395984140930389,793,0,0.0,,0.303832434700687,0.4293503616081279,,intact
1347,1675,19.07467383855808,19.00112151000731,4.55269276785519,112.752093345366,5.55269276785519,1181.1398783777177,80.65096995830208,1044,0.0158587630096893,1020,24,0,0.9770114942528736,0.0229885057471264,0.0,True,405.0,11.35409634909072,0.5963944414108486,405,0,0.0,,0.2817290466902531,0.3906437606020328,,intact
1347,2210,19.07467383855808,18.64148069877546,1.0,24.7660229,2.0,1191.6817154955136,41.8002646209392,560,0.0085066161737797,540,20,0,0.9642857142857144,0.0357142857142857,0.0,True,628.0,14.13855043925722,0.7497344632662432,628,0,0.0,,0.3333333333333333,0.4494897427831781,,intact
1347,2290,19.07467383855808,18.404914613735947,5.196152422706632,128.68802989264293,6.196152422706632,1179.6151257730344,84.60067328280678,1598,0.0242742368673215,1397,201,0,0.8742177722152691,0.1257822277847309,0.0,True,579.0,13.575766059431594,0.7244351723184761,579,0,0.0,,0.2674788903885893,0.4211646096066227,,intact
1348,1377,18.99979895682492,18.92477363466769,1.0,24.7660229,2.0,702.3863978013849,10.73621559418283,638,0.009691466283699,637,1,0,0.9984326018808778,0.0015673981191222,0.0,True,690.0,14.820047957642227,0.7815538551892195,690,0,0.0,,0.3333333333333333,0.4772255750516612,,intact
1340,1667,19.050365658609472,18.88737147881965,1.414213562373095,35.02444547122265,2.414213562373095,1325.354121147151,75.72973405005054,509,0.0077319064865248,509,0,0,1.0,0.0,0.0,True,466.0,12.179179240065665,0.6420614490498837,466,0,0.0,,0.3090169943749474,,,intact
1340,2067,19.050365658609472,18.73285973227569,7.555641990915946,187.1232025712259,8.555641990915946,1318.1500202748146,84.49048480814538,1933,0.0293630161855647,1860,73,0,0.9622348680807036,0.0377651319192964,0.0,True,606.0,13.888692920047486,0.735177729077518,606,0,0.0,,0.2775144043792301,0.3090169943749474,,intact
1340,2068,19.050365658609472,19.720716140156213,2.0,49.5320458,3.0,1336.5951666712956,34.7571173399241,119,0.0018076559369281,119,0,0,1.0,0.0,0.0,True,135.0,6.555290583552474,0.3381536072465828,135,0,0.0,,0.3203772410170408,,,intact
1340,2247,19.050365658609472,24.563487725350075,2.0,49.5320458,3.0,1342.4808898243327,26.645453563471115,199,0.0030228868188967,199,0,0,1.0,0.0,0.0,True,445.0,11.901592303208291,0.5457711887290152,445,0,0.0,,0.3203772410170407,,,intact
1348,1593,18.99979895682492,18.92032874738698,1.0,24.7660229,2.0,673.5180000135689,56.94733263090813,588,0.0089319469824687,588,0,0,1.0,0.0,0.0,True,598.0,13.796713809378916,0.727672328373856,598,0,0.0,,0.3333333333333333,,,intact
1348,1797,18.99979895682492,18.915436957996857,1.0,24.7660229,2.0,671.9747709842109,52.29048423497622,587,0.0089167565964441,583,4,0,0.9931856899488928,0.0068143100511073,0.0,True,719.0,15.12827842704336,0.7980052378431558,719,0,0.0,,0.3333333333333333,0.4431747586863372,,intact
1348,1906,18.99979895682492,18.733540011890344,5.0,123.8301145,6.0,696.1787409879887,55.21593623038849,1371,0.0208260192397357,1292,79,0,0.9423778264040846,0.0576221735959153,0.0,True,447.0,11.92830747106036,0.6322423510386997,447,0,0.0,,0.2742918851774317,0.4,,intact
1348,2036,18.99979895682492,18.67645155672044,6.6212327846342935,163.98160277048368,7.621232784634293,662.5437427096749,18.259995158830836,1608,0.0244261407275675,1570,38,0,0.97636815920398,0.0236318407960199,0.0,True,399.0,11.269678104867614,0.5982377731996417,399,0,0.0,,0.2687959533979827,0.3498166037133656,,intact
1348,2042,18.99979895682492,18.967781104900567,1.7320508075688772,42.89600996421431,2.732050807568877,672.3335341417664,55.49142108900583,629,0.0095547528094776,629,0,0,1.0,0.0,0.0,True,524.0,12.914889870235298,0.6803114577878822,525,0,0.0,,0.3090169943749474,,,intact
1349,1415,19.162411257890174,19.21342019551,4.39834563766817,108.929528784605,5.39834563766817,1089.1768554395917,39.514517424767085,1179,0.0179094651230113,1154,25,0,0.9787955894826124,0.0212044105173876,0.0,True,453.0,12.008096370418468,0.6258155675402065,453,0,0.0,,0.2857142857142857,0.3244997998398398,,intact
1349,1522,19.162411257890174,18.99979895682492,1.0,24.7660229,2.0,1113.583522644782,67.35990255723927,444,0.0067445313949253,444,0,0,1.0,0.0,0.0,True,666.0,14.560026929865362,0.763059940603289,666,0,0.0,,0.3203772410170408,,,intact
1349,1707,19.162411257890174,18.791409483310037,4.977725364273731,123.27846036151404,5.977725364273731,1105.1149504376567,88.03501098337537,887,0.0134738724038261,852,35,0,0.9605411499436304,0.0394588500563697,0.0,True,501.0,12.628271971179554,0.6654545826776866,504,0,0.0,,0.2833003940990191,0.2714970279031851,,intact
1349,1975,19.162411257890174,19.463652966708946,1.0,24.7660229,2.0,1120.6447904727413,43.13508362267211,569,0.0086433296480012,568,1,0,0.9982425307557118,0.0017574692442882,0.0,True,603.0,13.85427231466257,0.7173535586801741,603,0,0.0,,0.3333333333333333,0.5,,intact
1349,2049,19.162411257890174,18.87710453887162,1.0,24.7660229,2.0,1090.7959816489924,37.800652448250986,579,0.0087952335082472,577,2,0,0.996545768566494,0.003454231433506,0.0,True,728.0,15.222667215103916,0.8003607246966999,728,0,0.0,,0.3333333333333333,0.419080679392009,,intact
1350,1400,19.063731880373847,18.95051290288553,1.0,24.7660229,2.0,1270.7260889745337,46.98867575879599,540,0.0082028084532876,524,16,0,0.9703703703703704,0.0296296296296296,0.0,True,639.0,14.261837794318172,0.7503417666526293,641,159,0.19875,,0.3333333333333333,0.4253526177384017,,intact
1350,1404,19.063731880373847,19.16479483105868,1.0,24.7660229,2.0,1267.6556250697795,60.40899103014566,457,0.0069420064132452,447,10,0,0.9781181619256016,0.0218818380743982,0.0,True,599.0,13.808244704671576,0.7224052765047896,599,26,0.0416,,0.3203772410170408,0.4457195687123781,,intact
1350,2179,19.063731880373847,18.524880542674577,1.0,24.7660229,2.0,1275.0467030696675,22.4124586668342,577,0.008764852736198,575,2,0,0.9965337954939342,0.0034662045060658,0.0,True,776.0,15.716503163191918,0.836237474600416,776,0,0.0,,0.3333333333333333,0.4027346441664563,,intact
1351,1516,19.02137764561159,18.969771567462917,1.0,24.7660229,2.0,739.1926192155845,24.523424873686324,563,0.0085521873318535,548,15,0,0.9733570159857904,0.0266429840142095,0.0,True,589.0,13.692498784453214,0.7208257222048441,592,557,0.484769364664926,,0.3333333333333333,0.4641016151377545,,intact
1351,1690,19.02137764561159,19.14028073606864,1.0,24.7660229,2.0,729.8534633986799,65.28017577539876,625,0.0094939912653791,623,2,0,0.9968,0.0032,0.0,True,697.0,14.895032415879534,0.7806281512666127,698,315,0.3109575518262586,,0.3333333333333333,0.4155574714580921,,intact
1351,1976,19.02137764561159,18.935876727715435,1.0,24.7660229,2.0,720.4577890201418,86.08108607894731,490,0.0074432891520572,490,0,0,1.0,0.0,0.0,True,699.0,14.916387312029334,0.7859571277374183,699,0,0.0,,0.3203772410170408,,,intact
1350,1515,19.063731880373847,18.94763180788233,9.633758019665985,238.5898717281064,10.633758019665985,1263.7550841063974,75.47019729247818,2117,0.0321580472140923,1555,562,0,0.7345299952763344,0.2654700047236655,0.0,True,514.0,12.791062563308351,0.6730125584660474,514,13,0.0246679316888045,,0.2402530733520421,0.3070966064884824,,intact
1350,1517,19.063731880373847,18.935210909264544,10.58257569495584,262.0883120022597,11.58257569495584,1235.1374005533687,24.392427322402984,1764,0.0267958409474062,522,89,1153,0.2959183673469387,0.050453514739229,0.6536281179138322,False,1.0,0.5641895835477563,0.0296950147624423,4,233,0.9831223628691984,0.3151524541972521,0.1047778297960768,0.179128784747792,0.2103746244011753,cohesive
1350,1695,19.063731880373847,18.87621123355772,1.0,24.7660229,2.0,1240.1868111989468,28.10023474092292,431,0.0065470563766054,406,13,12,0.9419953596287703,0.0301624129930394,0.0278422273781902,True,197.0,7.918778161951929,0.4174375347992628,216,772,0.7813765182186235,0.4772255750516612,0.3090169943749474,0.4494897427831781,0.1682085806767138,intact
1350,2115,19.063731880373847,18.917883168921847,1.0,24.7660229,2.0,1247.2657223455813,56.518672583169234,557,0.0084610450157059,557,0,0,1.0,0.0,0.0,True,583.0,13.622579184763431,0.7173249040138455,585,257,0.3052256532066508,,0.3333333333333333,,,intact
1356,1802,19.01257593335328,18.75641398636556,1.0,24.7660229,2.0,1084.8856971252694,80.77287646470184,489,0.0074280987660326,464,25,0,0.948875255623722,0.0511247443762781,0.0,True,873.0,16.669868944849245,0.8827278134936865,873,0,0.0,,0.3203772410170408,0.4494897427831781,,intact
1356,2167,19.01257593335328,18.524880542674577,1.0,24.7660229,2.0,1102.8304189559897,37.9073144625204,544,0.008263569997386,522,22,0,0.9595588235294118,0.0404411764705882,0.0,True,735.0,15.295678028289108,0.8149554852261885,735,230,0.238341968911917,,0.3333333333333333,0.4364916731037084,,intact
1353,1624,18.975961447914905,18.771331247649453,1.0,24.7660229,2.0,1201.913904478512,35.8366688164249,583,0.0088559950523457,569,9,5,0.9759862778730704,0.0154373927958833,0.0085763293310463,True,1001.0,17.850159553067712,0.9457716449776152,1001,17,0.0166994106090373,0.4494897427831781,0.3333333333333333,0.4142135623730951,0.1161564094498447,intact
1353,2210,18.975961447914905,18.64148069877546,6.348469228349534,157.22633428924988,7.348469228349534,1211.4929086145862,75.20554655957497,1447,0.0219804885776058,1377,70,0,0.9516240497581202,0.0483759502418797,0.0,True,646.0,14.339741506551947,0.7623985411147142,647,209,0.2441588785046729,,0.2742918851774318,0.3263499401987631,,intact
1354,1716,19.043346363331967,18.93898326156294,1.0,24.7660229,2.0,1003.5050540745956,67.98018146733871,541,0.0082179988393122,536,5,0,0.9907578558225508,0.0092421441774491,0.0,True,872.0,16.66031874701878,0.8772668191526117,872,2,0.0022883295194508,,0.3333333333333333,0.4364916731037084,,intact
1351,2038,19.02137764561159,18.867720612901618,1.0,24.7660229,2.0,711.5045468229862,58.45555436364011,514,0.0078078584166478,513,1,0,0.9980544747081712,0.0019455252918287,0.0,True,693.0,14.85223051010746,0.7839843750712832,693,84,0.1081081081081081,,0.3203772410170408,0.4142135623730951,,intact
1351,2138,19.02137764561159,18.658868229051624,1.0,24.7660229,2.0,703.3105297373979,13.124257871921412,561,0.0085218065598043,560,1,0,0.998217468805704,0.0017825311942959,0.0,True,644.0,14.317526556719258,0.7599486799711457,645,365,0.3613861386138614,,0.3333333333333333,0.5,,intact
1352,1506,19.017637913363345,18.856089470908906,9.36010638213575,231.81260900641016,10.36010638213575,919.0926004827792,38.50530675220681,1523,0.023134957915476,1389,134,0,0.912015758371635,0.087984241628365,0.0,True,309.0,9.91754782346883,0.5237164920602597,310,0,0.0,,0.2711923793731366,0.2948221819570504,,intact
1352,2306,19.017637913363345,19.551272685063203,5.708203932499369,141.36950931014945,6.708203932499369,937.895990906617,89.90081165334341,1220,0.0185322709500201,1016,204,0,0.8327868852459016,0.1672131147540983,0.0,True,260.0,9.09728368293446,0.471741801455268,262,0,0.0,,0.2582456997612433,0.380469367986962,,intact
1357,1412,19.09586551057712,18.967117524536715,2.6502815398728847,65.63693330793913,3.6502815398728847,907.8080305452918,65.50350179523124,700,0.0106332702172246,698,2,0,0.9971428571428572,0.0028571428571428,0.0,True,642.0,14.295277084757526,0.7511380320123549,642,0,0.0,,0.2830468494473375,0.427459086768449,,intact
1357,1665,19.09586551057712,18.9986966885068,1.0,24.7660229,2.0,902.8862160398965,44.01911974340693,603,0.0091598027728378,600,3,0,0.9950248756218906,0.0049751243781094,0.0,True,718.0,15.117754405994354,0.7936961882899864,718,0,0.0,,0.3333333333333333,0.3797958971132712,,intact
1358,1474,19.003545712780223,18.975961447914905,1.0,24.7660229,2.0,935.9144552036416,63.79047563377708,535,0.0081268565231645,532,3,0,0.994392523364486,0.005607476635514,0.0,True,646.0,14.339741506551947,0.7551304679062345,646,0,0.0,,0.3333333333333333,0.4142135623730951,,intact
1358,1838,19.003545712780223,19.045759829686475,7.324233081729782,181.3921242270573,8.324233081729782,931.3700278315032,56.34053113901442,1439,0.021858965489409,1378,61,0,0.9576094510076442,0.0423905489923558,0.0,True,749.0,15.440663999700892,0.8116134462673765,749,0,0.0,,0.2742918851774317,0.3820855257918398,,intact
1358,1995,19.003545712780223,18.79501450674032,1.0,24.7660229,2.0,926.0048016916916,11.411731844636238,566,0.0085977584899273,565,1,0,0.9982332155477032,0.0017667844522968,0.0,True,883.0,16.765071711754985,0.8870746194770084,883,0,0.0,,0.3333333333333333,0.4721359549995794,,intact
1359,1707,19.05584588607321,18.791409483310037,1.0,24.7660229,2.0,1090.4656731125822,43.35436171315396,576,0.0087496623501734,576,0,0,1.0,0.0,0.0,True,1189.0,19.454317121722035,1.0280437475241448,1189,23,0.0189768976897689,,0.3333333333333333,,,intact
1359,1821,19.05584588607321,18.84802872846212,4.0197648378370845,99.553588026488,5.0197648378370845,1073.2294059924634,80.93717156838312,910,0.013823251282392,733,177,0,0.8054945054945055,0.1945054945054945,0.0,True,736.0,15.306079714651624,0.807626126368731,737,0,0.0,,0.25,0.3827822185373187,,intact
1359,2049,19.05584588607321,18.87710453887162,3.16227766016838,78.31704094788851,4.16227766016838,1076.146704323918,88.8181436736187,943,0.0143245340212041,846,97,0,0.897136797454931,0.1028632025450689,0.0,True,970.0,17.5715847207438,0.9264549434672326,970,0,0.0,,0.2677478800705866,0.4142135623730951,,intact
1360,2069,19.1933515793336,18.85138820891407,1.0,24.7660229,2.0,782.781923114925,32.52423535608576,573,0.0087040911920996,573,0,0,1.0,0.0,0.0,True,599.0,13.808244704671576,0.7258950794000203,600,0,0.0,,0.3333333333333333,,,intact
1360,2187,19.1933515793336,18.894284212799835,2.6502815398728847,65.63693330793913,3.6502815398728847,798.1016917947763,87.46439439826553,863,0.0131093031392355,861,2,0,0.9976825028968712,0.0023174971031286,0.0,True,712.0,15.054455784347004,0.7905166845486549,712,0,0.0,,0.3021694792519622,0.4874685927665498,,intact
1360,2256,19.1933515793336,18.503057320298584,1.0,24.7660229,2.0,794.1131119699835,75.58408683165972,466,0.0070787198874667,459,7,0,0.9849785407725322,0.0150214592274678,0.0,True,700.0,14.927053303604616,0.7919615549241489,701,0,0.0,,0.3203772410170408,0.4641016151377545,,intact
1361,2040,18.91766081225133,18.67074631450133,1.0,24.7660229,2.0,675.0491094883423,47.55597284414215,544,0.008263569997386,544,0,0,1.0,0.0,0.0,True,830.0,16.25414425715935,0.8648487924666989,830,0,0.0,,0.3090169943749474,,,intact
1360,1658,19.1933515793336,19.178867493865287,1.0,24.7660229,2.0,796.9051893813901,83.90966891255523,531,0.0080660949790661,509,22,0,0.9585687382297552,0.0414312617702448,0.0,True,728.0,15.222667215103916,0.7934212606294746,728,0,0.0,,0.3203772410170408,0.468118785068667,,intact
1360,1714,19.1933515793336,19.020497840908877,8.438793109825916,208.99534340631084,9.438793109825916,807.4290439209658,69.28834597852621,1790,0.0271907909840459,1735,55,0,0.9692737430167596,0.0307262569832402,0.0,True,426.0,11.64474179680661,0.6094513886181907,426,0,0.0,,0.2711923793731366,0.3213124541220435,,intact
1360,1813,19.1933515793336,19.016097596028565,1.0,24.7660229,2.0,813.3169027503031,41.40759019260528,614,0.0093268970191085,613,1,0,0.998371335504886,0.001628664495114,0.0,True,889.0,16.821934752500674,0.8805117642652449,889,0,0.0,,0.3333333333333333,0.4772255750516612,,intact
1360,1994,19.1933515793336,19.046637302180763,6.817337799805944,168.8383440670296,7.817337799805943,812.6259518076608,54.26736090006272,1288,0.0195652171996934,1152,136,0,0.8944099378881988,0.1055900621118012,0.0,True,381.0,11.012541334134651,0.57596990251523,382,0,0.0,,0.2766967754673748,0.3065311910530591,,intact
1361,2239,18.91766081225133,18.41712242577632,1.0,24.7660229,2.0,657.0226714549376,76.15531389535485,293,0.0044507831052097,293,0,0,1.0,0.0,0.0,True,448.0,11.941642642883693,0.6397060117772658,448,0,0.0,,0.3333333333333333,,,intact
1362,1631,19.07358020759072,18.94031432128982,3.16227766016838,78.31704094788851,4.16227766016838,1017.8165840578874,72.81490286385191,938,0.014248582091081,923,15,0,0.9840085287846482,0.0159914712153518,0.0,True,499.0,12.603040633343667,0.6630754775082927,499,0,0.0,,0.2989350844248255,0.4270509831248423,,intact
1362,1638,19.07358020759072,18.95206389894428,1.0,24.7660229,2.0,1007.9258719061644,79.30542060339883,443,0.0067293410089007,432,11,0,0.9751693002257336,0.0248306997742663,0.0,True,689.0,14.809304898631527,0.7789114554978142,689,0,0.0,,0.3090169943749474,0.4721359549995794,,intact
1362,1784,19.07358020759072,18.954722158871,1.0,24.7660229,2.0,999.5385319868044,50.43908439185199,614,0.0093268970191085,609,5,0,0.99185667752443,0.00814332247557,0.0,True,713.0,15.065024024177417,0.792305892543008,713,0,0.0,,0.3333333333333333,0.4494897427831781,,intact
1362,1868,19.07358020759072,18.839961085431145,1.0,24.7660229,2.0,993.4445522027484,17.29967788011969,616,0.0093572777911577,613,3,0,0.99512987012987,0.0048701298701298,0.0,True,692.0,14.841510746523856,0.7829134520470392,692,0,0.0,,0.3333333333333333,0.4772255750516612,,intact
1362,1917,19.07358020759072,18.86839120291544,1.0,24.7660229,2.0,1020.6589351744432,62.33000403674588,603,0.0091598027728378,598,5,0,0.9917081260364844,0.0082918739635157,0.0,True,598.0,13.796713809378916,0.727253397569036,598,0,0.0,,0.3203772410170408,0.4721359549995794,,intact
1362,2096,19.07358020759072,18.666179609011657,3.2426406871192857,80.30731351366796,4.242640687119286,1024.471362502874,52.32178431015879,927,0.0140814878448104,885,42,0,0.9546925566343042,0.0453074433656957,0.0,True,455.0,12.034575115625175,0.6377663861194452,455,0,0.0,,0.2817290466902531,0.3827822185373187,,intact
1364,1439,19.037200232399154,19.0222573689338,8.16515138991168,202.21832630451948,9.16515138991168,1138.7902083469348,38.123166695287935,1423,0.0216159193130153,1398,25,0,0.9824314827828532,0.0175685172171468,0.0,True,467.0,12.192240025845548,0.6406943658292461,467,0,0.0,,0.2775144043792301,0.2918256742691262,,intact
1364,1462,19.037200232399154,18.838615806331607,1.0,24.7660229,2.0,1146.0707533411296,53.44145534987793,585,0.0088863758243949,585,0,0,1.0,0.0,0.0,True,657.0,14.461313744703505,0.7636172765183866,657,0,0.0,,0.3333333333333333,,,intact
1364,1675,19.037200232399154,19.00112151000731,1.0,24.7660229,2.0,1171.09463691662,44.45267605326818,613,0.0093117066330839,609,4,0,0.9934747145187602,0.0065252854812398,0.0,True,576.0,13.540550005146152,0.711942556080263,582,156,0.2113821138211382,,0.3333333333333333,0.4772255750516612,,intact
1364,1915,19.037200232399154,18.884917356485012,2.23606797749979,55.37851073671648,3.23606797749979,1162.9291204287656,74.72394071953394,818,0.0124257357681282,810,8,0,0.9902200488997556,0.0097799511002444,0.0,True,559.0,13.339236349084567,0.7035069345913637,562,128,0.1855072463768116,,0.2989350844248255,0.4270509831248423,,intact
