Repository: AmiraliKhosrozadeh/ice-bonded-granular-microCT

# Grain-scale kinematics, ice-bond failure and damage evolution in ice-bonded granular media under in-situ uniaxial compression

Analysis code, per-specimen tables and supplementary material for the paper of

## Results for every specimen

The paper shows one or two specimens per figure.  The same rendering for
every specimen and every scan is in [`supplementary/`](supplementary/README.md):
the void and crack classes (Fig. 11 of the paper), the crack orientation
classes (Fig. 12), the ice-path maps (Fig. 18) and the per-scan tables behind
Tables 2–4, each as one sheet per material, compiled with their text in
[`supplementary/supplementary.pdf`](supplementary/supplementary.pdf).

File: paper/data/bonds/Alumina_75_1000_T5/Alumina_75_1000_T5_throats_scan03_classified.csv (part 51 of 64)
bead_a,bead_b,r_a_vox,r_b_vox,gap_vox,gap_um,dsum_min,z_mid,axis_dip_deg,lens_vox,lens_mm3,binder_vox,pore_vox,crack_vox,binder_frac,pore_frac,crack_frac,connected,bond_area_vox,r_bond_vox,r_bond_over_R,neck_binder_vox,neck_crack_vox,neck_severed,q_crack_med,q_binder_med,q_pore_med,dq_paired,cls
1364,2210,19.037200232399154,18.64148069877546,11.16552506059644,276.5256493412553,12.16552506059644,1181.636474034416,11.61716724718172,1961,0.0297883469942537,1783,70,108,0.9092299847016828,0.0356960734319224,0.0550739418663946,True,83.0,5.140011726956917,0.2728339527780109,84,68,0.4473684210526316,0.3610543716044201,0.2298872485148116,0.3311543005521626,0.1311671230896084,intact
1364,2290,19.037200232399154,18.404914613735947,1.7320508075688772,42.89600996421431,2.732050807568877,1169.569884311937,52.63953814339365,632,0.0096003239675514,632,0,0,1.0,0.0,0.0,True,716.0,15.09668435477122,0.8064012632197538,716,62,0.0796915167095115,,0.3203772410170408,,,intact
1365,1397,19.12484589568424,19.21040179379579,1.0,24.7660229,2.0,990.1774022958948,76.59840577817505,550,0.0083547123135336,539,11,0,0.98,0.02,0.0,True,622.0,14.070847494245603,0.7340945131342888,622,0,0.0,,0.3333333333333333,0.4772255750516612,,intact
1365,1514,19.12484589568424,19.043565794643428,7.944271909999159,196.74802004686592,8.94427190999916,995.7971762336208,87.53283056500655,1947,0.0295756815899092,1881,66,0,0.9661016949152542,0.0338983050847457,0.0,True,761.0,15.563862739881277,0.8155363061033711,761,0,0.0,,0.2808687448721165,0.2589781876173125,,intact
1365,1826,19.12484589568424,18.92410703468001,1.0,24.7660229,2.0,977.1685145512968,22.463541112962503,576,0.0087496623501734,571,5,0,0.9913194444444444,0.0086805555555555,0.0,True,822.0,16.175621361885174,0.8502531668342718,822,0,0.0,,0.3333333333333333,0.4494897427831781,,intact
1365,2263,19.12484589568424,18.44780519485631,1.0,24.7660229,2.0,1003.5776997863436,62.24400609786045,591,0.0089775181405425,591,0,0,1.0,0.0,0.0,True,830.0,16.25414425715935,0.865211465541305,830,0,0.0,,0.3333333333333333,,,intact
1367,1408,19.008612502774955,19.14701209109756,4.0,99.0640916,5.0,667.8109208635935,8.814932707847456,1060,0.0161018091860831,1014,46,0,0.9566037735849056,0.0433962264150943,0.0,True,550.0,13.231418571003069,0.6935500971003854,550,0,0.0,,0.3008613653919205,0.4211646096066227,,intact
1367,1456,19.008612502774955,19.12941372448049,1.0,24.7660229,2.0,704.7974729085893,34.71219238094414,629,0.0095547528094776,628,1,0,0.9984101748807632,0.0015898251192368,0.0,True,853.0,16.4778133535604,0.8641146374682855,853,355,0.2938741721854304,,0.3333333333333333,0.4721359549995794,,intact
1367,1653,19.008612502774955,18.997153297951087,1.0,24.7660229,2.0,682.4944495226108,70.3674027938975,548,0.0083243315414844,548,0,0,1.0,0.0,0.0,True,809.0,16.047202183642064,0.8444614571263557,810,733,0.475048606610499,,0.3333333333333333,,,intact
1368,1907,19.187733485671107,18.86615571746694,3.7320508075688767,92.42805576421428,4.732050807568877,780.3131422264879,74.35379383157807,1115,0.0169372804174364,1040,75,0,0.9327354260089686,0.0672645739910313,0.0,True,672.0,14.625465582862905,0.768671265362114,672,0,0.0,,0.2742918851774317,0.4305008740430604,,intact
1368,2100,19.187733485671107,19.068547889091885,1.0,24.7660229,2.0,798.360641167096,50.80210580583957,575,0.0087344719641488,573,2,0,0.9965217391304348,0.0034782608695652,0.0,True,635.0,14.21712972884144,0.7432572752991218,635,0,0.0,,0.3333333333333333,0.3616152783740212,,intact
1368,2221,19.187733485671107,18.48514241857223,7.3484692283495345,181.9923571892499,8.348469228349535,808.2946086937013,13.94298217870692,1253,0.0190335536888321,1229,24,0,0.9808459696727854,0.0191540303272146,0.0,True,382.0,11.026984017500345,0.5854070735416461,382,0,0.0,,0.2808687448721165,0.4164230156182237,,intact
1372,1397,19.1394118291882,19.21040179379579,1.414213562373095,35.02444547122265,2.414213562373095,977.0317453262156,64.75439940309714,725,0.0110130298678398,714,11,0,0.9848275862068966,0.0151724137931034,0.0,True,577.0,13.552298857686369,0.7067726060376023,577,0,0.0,,0.3203772410170408,0.4772255750516612,,intact
1367,1682,19.008612502774955,18.922106952892907,6.0,148.5961374,7.0,689.1532838092778,89.45831920340407,1049,0.0159347149398124,1040,9,0,0.9914204003813156,0.0085795996186844,0.0,True,496.0,12.565098628628435,0.6625288847111954,496,0,0.0,,0.2714970279031851,0.2349754290854105,,intact
1367,1780,19.008612502774955,18.99362460608734,1.414213562373095,35.02444547122265,2.414213562373095,678.2248482379564,57.40193358052571,717,0.010891506779643,717,0,0,1.0,0.0,0.0,True,746.0,15.40971041561482,0.8109896462922286,746,5,0.0066577896138482,,0.3090169943749474,,,intact
1367,2273,19.008612502774955,18.81211951207962,3.1815405503520555,78.79410612729761,4.181540550352056,678.3513892795842,59.89663281717791,836,0.0126991627165712,826,10,0,0.9880382775119616,0.0119617224880382,0.0,True,796.0,15.91774699517169,0.8417471660209958,796,198,0.1991951710261569,,0.2898979485566356,0.3927409831932979,,intact
1368,1589,19.187733485671107,18.968002288037685,1.0,24.7660229,2.0,772.9598700325366,46.61004318455621,617,0.0093724681771823,610,7,0,0.9886547811993516,0.0113452188006482,0.0,True,821.0,16.165779181867237,0.8473577486615402,821,0,0.0,,0.3333333333333333,0.4364916731037084,,intact
1370,1384,19.172591473542404,19.116574749782277,3.3166247903554,82.13960550864952,4.3166247903554,804.6228127574022,54.76136053959737,1042,0.0158283822376401,1020,22,0,0.9788867562380038,0.0211132437619961,0.0,True,517.0,12.828336258339183,0.6700765529088238,525,0,0.0,,0.2817290466902531,0.3740666961489728,,intact
1370,1416,19.172591473542404,18.920551041354468,6.032065437739018,149.39027076534305,7.032065437739018,822.3249740584013,75.71307418737027,1496,0.0227248174928116,1249,148,99,0.8348930481283422,0.0989304812834224,0.0661764705882353,True,27.0,2.9316150714175198,0.1539182581364123,441,167,0.2746710526315789,0.3704152082810797,0.252650308587072,0.3563895610053135,0.1177648996940077,intact
1370,1499,19.172591473542404,19.09455604986461,1.0,24.7660229,2.0,824.1007608698362,68.50480481960008,490,0.0074432891520572,488,2,0,0.9959183673469388,0.0040816326530612,0.0,True,524.0,12.914889870235298,0.6749857622565463,528,0,0.0,,0.3333333333333333,0.474744871391589,,intact
1370,1676,19.172591473542404,18.910542637130614,1.0,24.7660229,2.0,834.8108289110744,18.831250346536105,584,0.0088711854383703,562,22,0,0.9623287671232876,0.0376712328767123,0.0,True,640.0,14.27299292922217,0.7495702894485293,643,0,0.0,,0.3333333333333333,0.4364916731037084,,intact
1370,1785,19.172591473542404,18.920551041354468,1.0,24.7660229,2.0,799.6115946702721,25.901023803442914,544,0.008263569997386,519,24,1,0.9540441176470588,0.0441176470588235,0.0018382352941176,True,738.0,15.326861909850871,0.8047045162449953,741,316,0.2989593188268685,0.4772255750516612,0.3203772410170408,0.4364916731037084,0.1568483340346204,intact
1370,2261,19.172591473542404,18.465559203468427,1.0,24.7660229,2.0,827.9387748576089,55.28812220589637,458,0.0069571967992698,441,17,0,0.962882096069869,0.037117903930131,0.0,True,558.0,13.327299669871431,0.7081803664711759,564,178,0.2398921832884097,,0.3333333333333333,0.4772255750516612,,intact
1372,2139,19.1394118291882,18.72991128284725,1.0,24.7660229,2.0,973.257884704027,76.0601180886065,472,0.0071698622036143,464,8,0,0.9830508474576272,0.0169491525423728,0.0,True,793.0,15.887722925068465,0.8390814315885727,793,29,0.035279805352798,,0.3333333333333333,0.4772255750516612,,intact
1373,1843,19.032807707962576,18.808745987957348,11.0,272.4262519,12.0,642.542385769851,35.744862911255154,94,0.001427896286313,94,0,0,1.0,0.0,0.0,True,129.0,6.407961869245868,0.3386732965954711,129,0,0.0,,0.0831764229360355,,,intact
1376,1380,19.15655815379889,18.960479165628087,34.132096331752024,845.3162793771766,35.132096331752024,621.411650190578,20.09776629702705,98,0.0014886578304114,95,3,0,0.9693877551020408,0.0306122448979591,0.0,True,163.0,7.203090409536582,0.3779459746135834,163,0,0.0,,0.0282295852669907,0.0615835212761261,,intact
1373,2133,19.032807707962576,18.607067696948167,13.92838827718412,344.95078303283344,14.92838827718412,637.8044736367337,54.35197700066285,110,0.0016709424627067,109,1,0,0.990909090909091,0.009090909090909,0.0,True,78.0,4.982787485166879,0.2647611040984898,79,0,0.0,,0.1126886536723247,0.1772171071975803,,intact
1374,1482,19.24591570942032,18.996712283156192,7.613903745752154,188.5661145256936,8.613903745752154,894.15980445841,76.176863017746,1166,0.0177119901046914,1149,17,0,0.9854202401372212,0.0145797598627787,0.0,True,615.0,13.991446672986724,0.731719937013883,615,0,0.0,,0.2808687448721165,0.3008613653919205,,intact
1374,2200,19.24591570942032,18.839512680411747,1.0,24.7660229,2.0,888.6368946388537,89.49717613532837,533,0.0080964757511153,532,1,0,0.99812382739212,0.0018761726078799,0.0,True,854.0,16.487469266111074,0.8658150879832481,854,0,0.0,,0.314697117695994,0.5,,intact
1374,2278,19.24591570942032,18.7970417248304,2.146264369941973,53.15443253543696,3.146264369941973,894.0556265447351,74.02751505211823,825,0.0125320684703005,820,5,0,0.993939393939394,0.006060606060606,0.0,True,755.0,15.50238575409482,0.8149937228664434,755,0,0.0,,0.2989350844248255,0.4415184401122529,,intact
1377,1906,18.92477363466769,18.733540011890344,1.0,24.7660229,2.0,714.7109793741281,71.29021875145182,517,0.0078534295747216,517,0,0,1.0,0.0,0.0,True,1084.0,18.575465448360347,0.9865266736423892,1084,263,0.1952487008166295,,0.3333333333333333,,,intact
1372,1544,19.1394118291882,18.902528279411268,7.0670198723450905,175.0219759932536,8.06701987234509,947.2915917179272,22.040029079128978,1853,0.0281477853035962,1806,15,32,0.974635725849973,0.0080949811117107,0.0172692930383162,True,389.0,11.127557940783529,0.5850152704629342,390,523,0.5728368017524644,0.3788618178273895,0.2742918851774318,0.2918256742691262,0.1045699326499577,intact
1372,1701,19.1394118291882,18.91098768008377,6.117215614703381,151.4991019979815,7.117215614703381,955.2120972662692,54.15444358300088,1418,0.0215399673828923,1391,27,0,0.9809590973201692,0.0190409026798307,0.0,True,390.0,11.141851534268367,0.5856365072620783,392,478,0.5494252873563218,,0.2771863727725964,0.3138916344972353,,intact
1372,1712,19.1394118291882,18.938539533407447,2.146264369941973,53.15443253543696,3.146264369941973,959.0015032359012,63.35828135012044,318,0.0048305427558249,314,4,0,0.9874213836477987,0.0125786163522012,0.0,True,520.0,12.865501965161371,0.6757454907513374,520,223,0.3001345895020188,,0.3090169943749474,0.4032472592161785,,intact
1372,1935,19.1394118291882,18.814592661006586,1.0,24.7660229,2.0,960.0339386888112,64.60241799149311,528,0.0080205238209923,527,1,0,0.9981060606060606,0.0018939393939393,0.0,True,877.0,16.708015147921802,0.8804349038973336,877,0,0.0,,0.3203772410170408,0.4494897427831781,,intact
1379,1646,18.898741358164106,18.957158242316805,16.693034158472802,413.4200662392197,17.693034158472802,637.2525948771984,73.44684561096014,119,0.0018076559369281,119,0,0,1.0,0.0,0.0,False,39.0,3.523362819972964,0.1861460357385459,44,0,0.0,,0.1244458482419617,,,intact
1379,2007,18.898741358164106,18.720606241055577,27.2213151776324,674.1637150573615,28.2213151776324,627.8365876664514,42.01118855521676,57,0.0008658520034025,52,5,0,0.912280701754386,0.087719298245614,0.0,False,53.0,4.1073621666150775,0.2183643485991912,53,0,0.0,,0.0478475706400322,0.1002478660712535,,intact
1374,1574,19.24591570942032,19.16674458637915,2.4641016151377544,61.02599702842861,3.4641016151377544,878.7646485200828,62.82205939502031,570,0.0086585200340258,562,8,0,0.9859649122807016,0.0140350877192982,0.0,True,597.0,13.785173268832098,0.7177411386078639,597,0,0.0,,0.2958163163244892,0.4270135047007209,,intact
1374,1586,19.24591570942032,19.05540758386644,2.6502815398728847,65.63693330793913,3.6502815398728847,875.0506073371644,50.02888226254721,725,0.0110130298678398,692,33,0,0.9544827586206897,0.0455172413793103,0.0,True,581.0,13.599192765483634,0.7101160793505652,581,0,0.0,,0.2817290466902531,0.4270509831248423,,intact
1374,1740,19.24591570942032,18.97640342773171,7.246211251235321,179.4598337863316,8.246211251235321,891.3074394849855,83.10013746029787,925,0.0140511070727611,922,3,0,0.9967567567567568,0.0032432432432432,0.0,True,504.0,12.666024736934256,0.6627554278684729,504,0,0.0,,0.2870859492177851,0.4653516540862679,,intact
1374,2123,19.24591570942032,18.824703324290127,1.8284271247461903,45.2828680424453,2.8284271247461903,879.4901765612227,64.25008687175138,530,0.0080509045930415,526,4,0,0.9924528301886792,0.0075471698113207,0.0,True,630.0,14.161046158239444,0.7439356920201504,630,0,0.0,,0.2989350844248255,0.4635254915624212,,intact
1381,2298,18.949404893101047,18.84870072035974,7.071067811865476,175.12222735611326,8.071067811865476,675.4303874175387,9.023524617582888,1286,0.0195348364276442,1201,85,0,0.9339035769828928,0.0660964230171073,0.0,True,422.0,11.589942707777276,0.6132552158195901,422,0,0.0,,0.2843646522044218,0.3528554231473851,,intact
1380,1649,18.960479165628087,18.8055962732525,28.73381807938569,711.6223965585,29.73381807938569,627.5596763861743,54.79111291111923,111,0.0016861328487313,110,1,0,0.990990990990991,0.009009009009009,0.0,False,64.0,4.51351666838205,0.2390249246674614,69,0,0.0,,0.0917213942179886,0.0987886393248973,,intact
1380,1706,18.960479165628087,18.949183275594528,20.57417562100671,509.5405045784739,21.57417562100671,634.0737407617664,74.6015029153699,111,0.0016861328487313,111,0,0,1.0,0.0,0.0,True,24.0,2.763953195770684,0.1458178742718208,24,0,0.0,,0.1500401239919929,,,intact
1380,1920,18.960479165628087,18.806271300937965,5.744562646538029,142.26997005464543,6.744562646538029,648.6293347343463,62.77940615561678,198,0.0030076964328721,193,5,0,0.9747474747474748,0.0252525252525252,0.0,False,106.0,5.808687281605183,0.3076085291874643,106,0,0.0,,0.2612038749637414,0.2588283628687876,,intact
1380,2239,18.960479165628087,18.41712242577632,6.4031242374328485,158.57992149580696,7.403124237432848,645.8388786361579,70.50590958590375,126,0.0019139886391004,126,0,0,1.0,0.0,0.0,True,153.0,6.978639737521917,0.3734129232693609,153,0,0.0,,0.2627012779854805,,,intact
1379,2255,18.898741358164106,18.38068583128133,11.232906817552486,278.194427477071,12.232906817552486,642.5850076910976,88.83900866569219,251,0.0038127868921762,144,107,0,0.5737051792828686,0.4262948207171315,0.0,False,23.0,2.7057581899030048,0.1451609315858297,36,0,0.0,,0.2327184938247295,0.40369821609784,,intact
1379,2296,18.898741358164106,18.366542484798327,26.70205984563738,661.3038256142257,27.70205984563738,628.2323430057718,41.113818662956334,78,0.0011848501099193,78,0,0,1.0,0.0,0.0,True,140.0,6.6755811781245455,0.3582734647215216,140,0,0.0,,0.0496588503485271,,,intact
1379,2298,18.898741358164106,18.84870072035974,5.0,123.8301145,6.0,647.828669174088,75.99081732184973,153,0.0023241290617648,137,16,0,0.8954248366013072,0.1045751633986928,0.0,True,195.0,7.878478774854901,0.4174311339277375,195,0,0.0,,0.304845440523399,0.256821246375465,,intact
1380,1495,18.960479165628087,18.82896901190824,10.112882327215736,250.4558753008302,11.112882327215736,653.5294285354726,54.59244578981593,478,0.007261004519762,478,0,0,1.0,0.0,0.0,False,194.0,7.858251581595959,0.4158966039767282,194,0,0.0,,0.2654092598749606,,,intact
1383,1464,19.046856657672,19.05891343712029,1.0,24.7660229,2.0,663.6240534773497,68.01631299404477,595,0.0090382796846409,595,0,0,1.0,0.0,0.0,True,574.0,13.517021664164629,0.7094474999738648,574,0,0.0,,0.3203772410170408,,,intact
1383,1550,19.046856657672,18.95427916732744,1.0,24.7660229,2.0,675.0054249361569,9.110822960701206,550,0.0083547123135336,548,2,0,0.9963636363636365,0.0036363636363636,0.0,True,537.0,13.074112164146964,0.6880905994155062,537,0,0.0,,0.3333333333333333,0.4142135623730951,,intact
1383,1616,19.046856657672,19.060665880179386,8.94427190999916,221.5140429468659,9.94427190999916,650.3525627906422,75.59516805465363,203,0.0030836483629951,199,4,0,0.9802955665024632,0.0197044334975369,0.0,True,113.0,5.997417539138688,0.3147629202702213,113,0,0.0,,0.2306583719537366,0.4078525932319446,,intact
1381,1389,18.949404893101047,18.842202790423023,1.0,24.7660229,2.0,712.5790992214754,41.07089682845367,519,0.0078838103467708,519,0,0,1.0,0.0,0.0,True,845.0,16.40036139313104,0.8679366874503766,845,378,0.3090760425183974,,0.3333333333333333,,,intact
1381,1431,18.949404893101047,18.936764412821223,1.0,24.7660229,2.0,687.9572770400362,57.86865776287835,595,0.0090382796846409,589,6,0,0.9899159663865548,0.0100840336134453,0.0,True,827.0,16.224742705941285,0.8564995090915709,831,81,0.0888157894736842,,0.3333333333333333,0.4429907079434432,,intact
1381,1435,18.949404893101047,18.98060120953525,1.414213562373095,35.02444547122265,2.414213562373095,689.6312968283239,64.89558062738278,635,0.0096458951256252,633,2,0,0.9968503937007874,0.0031496062992125,0.0,True,525.0,12.927207364566026,0.6816348686886992,529,0,0.0,,0.3090169943749474,0.361623743401253,,intact
1381,1621,18.949404893101047,18.897404435313145,1.0,24.7660229,2.0,707.697268143072,61.11690148281731,504,0.0076559545564017,504,0,0,1.0,0.0,0.0,True,582.0,13.610890997982688,0.7192622701625767,582,0,0.0,,0.3333333333333333,,,intact
1381,1851,18.949404893101047,18.86839120291544,2.449489742783178,60.66411906308329,3.449489742783178,702.2980400650645,78.68145175709404,537,0.0081572372952137,523,14,0,0.9739292364990688,0.0260707635009311,0.0,True,424.0,11.617374563210364,0.6143866519198921,424,0,0.0,,0.2958163163244892,0.4195957104764928,,intact
1381,2009,18.949404893101047,18.83009124010057,1.0,24.7660229,2.0,715.9385878915249,26.40235592489407,480,0.0072913852918112,475,5,0,0.9895833333333334,0.0104166666666666,0.0,True,649.0,14.372999552399635,0.76088889601512,649,0,0.0,,0.3203772410170408,0.5,,intact
1381,2084,18.949404893101047,18.71697249475713,3.1815405503520555,78.79410612729761,4.181540550352056,684.6317231373584,49.22318992605879,997,0.0151448148665328,982,15,0,0.9849548645937812,0.0150451354062186,0.0,True,518.0,12.84073677960901,0.6818142688576282,518,0,0.0,,0.2830468494473375,0.4364916731037084,,intact
1381,2273,18.949404893101047,18.81211951207962,4.855156433186538,120.24291540738012,5.855156433186538,682.9831430751273,46.17430699320818,1013,0.0153878610429265,997,16,0,0.9842053307008884,0.0157946692991115,0.0,True,595.0,13.762063154896342,0.7288934105111639,597,231,0.2789855072463768,,0.2933997741163456,0.416238681994697,,intact
1383,1761,19.046856657672,18.91476969974324,7.280109889280517,180.29936823243776,8.280109889280517,645.0971939473786,55.30794035288531,127,0.001929179025125,127,0,0,1.0,0.0,0.0,True,142.0,6.723094811029982,0.3542047828894837,142,0,0.0,,0.1987625491245426,,,intact
1383,1816,19.046856657672,18.969329278547683,10.04987562112089,248.8954497748317,11.04987562112089,644.4560215635897,56.94383775883907,78,0.0011848501099193,78,0,0,1.0,0.0,0.0,False,50.0,3.989422804014327,0.2098802236872178,50,0,0.0,,0.1081596661586363,,,intact
1383,2037,19.046856657672,18.813918230326685,3.16227766016838,78.31704094788851,4.16227766016838,653.3400236586183,81.9036807622437,328,0.0049824466160709,328,0,0,1.0,0.0,0.0,True,184.0,7.653039857325812,0.4042727535273829,184,0,0.0,,0.2898979485566356,,,intact
1383,2150,19.046856657672,18.70037559577552,5.0,123.8301145,6.0,649.1846590198777,69.88560989750752,178,0.0027038887123799,161,17,0,0.904494382022472,0.095505617977528,0.0,True,87.0,5.262410103554244,0.2788236270262501,94,0,0.0,,0.2708131845707603,0.375,,intact
1385,2071,18.98413474407907,19.190542943681137,1.0,24.7660229,2.0,850.3214356898619,41.60404579651237,634,0.0096307047396006,615,19,0,0.9700315457413248,0.029968454258675,0.0,True,717.0,15.10722305368455,0.7914787481508098,717,119,0.1423444976076555,,0.3333333333333333,0.4364916731037084,,intact
1385,2188,18.98413474407907,18.578984294018447,2.146264369941973,53.15443253543696,3.146264369941973,862.1752481968902,82.86943129967044,710,0.0107851740774707,709,1,0,0.9985915492957746,0.0014084507042253,0.0,True,588.0,13.680870333281758,0.7284203593107513,590,48,0.0752351097178683,,0.2989350844248255,0.4494897427831781,,intact
1385,2261,18.98413474407907,18.465559203468427,8.958217307690626,221.8594149854424,9.958217307690626,851.886076786313,57.48387218340154,1552,0.0235754791101895,1417,135,0,0.9130154639175256,0.0869845360824742,0.0,True,335.0,10.32636489145962,0.5514792674099208,335,0,0.0,,0.2696862318229452,0.3070966064884824,,intact
1386,1490,19.07379894381716,18.96955042558337,1.0,24.7660229,2.0,1142.1256612708537,59.71947677708356,535,0.0081268565231645,516,15,4,0.9644859813084112,0.02803738317757,0.0074766355140186,True,935.0,17.251659154465237,0.9069474397194528,935,46,0.0468909276248725,0.4608128488913787,0.3333333333333333,0.4641016151377545,0.1274795155580454,intact
1386,1862,19.07379894381716,18.89093997325021,1.0,24.7660229,2.0,1165.4314035643397,44.2594962166871,581,0.0088256142802964,575,6,0,0.9896729776247848,0.0103270223752151,0.0,True,680.0,14.712264360219256,0.7750488890418911,680,110,0.1392405063291139,,0.3333333333333333,0.4886127875258306,,intact
1386,1953,19.07379894381716,18.86123578379296,1.0,24.7660229,2.0,1147.328751255534,76.57501900086758,563,0.0085521873318535,557,6,0,0.9893428063943162,0.0106571936056838,0.0,True,700.0,14.927053303604616,0.7869798148749454,700,0,0.0,,0.3333333333333333,0.4318516525781366,,intact
1386,2091,19.07379894381716,18.76997611255612,2.6502815398728847,65.63693330793913,3.6502815398728847,1158.2404341059912,71.52322952666229,885,0.0134434916317769,816,69,0,0.9220338983050848,0.0779661016949152,0.0,True,495.0,12.552425807826008,0.663381271510441,495,0,0.0,,0.2817290466902531,0.4415184401122529,,intact
1386,2219,19.07379894381716,18.388220058012774,1.0,24.7660229,2.0,1133.3205665505575,14.124722871791088,547,0.0083091411554598,484,32,31,0.8848263254113345,0.0585009140767824,0.056672760511883,True,296.0,9.70668461991024,0.5182147080452921,649,454,0.4116047144152311,0.4721359549995794,0.3203772410170408,0.4494897427831781,0.1517587139825386,intact
1385,1416,18.98413474407907,18.920551041354468,1.7320508075688772,42.89600996421431,2.732050807568877,846.2722759871053,25.489555938287307,582,0.0088408046663211,556,26,0,0.9553264604810996,0.0446735395189003,0.0,True,476.0,12.309163489997376,0.6494797798707876,476,158,0.2492113564668769,,0.3039760393998865,0.4206322727489687,,intact
1385,1559,18.98413474407907,19.015217302647248,3.1815405503520555,78.79410612729761,4.181540550352056,872.3761244776947,68.7365205915201,820,0.0124561165401774,775,45,0,0.945121951219512,0.0548780487804878,0.0,True,620.0,14.048207338801282,0.7393919412903015,620,0,0.0,,0.2742918851774317,0.3956439237389599,,intact
1385,1607,18.98413474407907,19.03588268791212,1.0,24.7660229,2.0,882.6411068594175,19.83920171949752,589,0.0089471373684933,583,6,0,0.9898132427843804,0.0101867572156196,0.0,True,619.0,14.036873567421145,0.738393852266364,619,0,0.0,,0.3333333333333333,0.4682458365518542,,intact
1385,1752,18.98413474407907,18.888932861040757,1.0,24.7660229,2.0,878.3922701449812,46.409125855069405,532,0.0080812853650907,526,6,0,0.9887218045112782,0.0112781954887218,0.0,True,649.0,14.372999552399635,0.7590089982812293,649,0,0.0,,0.3333333333333333,0.4364916731037084,,intact
1384,1429,19.116574749782277,18.99208039102296,1.0,24.7660229,2.0,778.9337022934874,45.3361076996169,576,0.0087496623501734,576,0,0,1.0,0.0,0.0,True,663.0,14.527197064122632,0.7624093272484701,664,0,0.0,,0.3333333333333333,,,intact
1384,1568,19.116574749782277,18.885809838403,1.0,24.7660229,2.0,805.7111700443204,47.43347098448776,571,0.0086737104200504,560,11,0,0.9807355516637478,0.0192644483362521,0.0,True,510.0,12.741194683142286,0.6705471154619834,514,0,0.0,,0.3203772410170408,0.4494897427831781,,intact
1384,1693,19.116574749782277,18.926773152922483,8.438793109825916,208.99534340631084,9.438793109825916,783.305057549961,67.20129390736798,1714,0.0260363216461758,1605,109,0,0.9364060676779464,0.0635939323220536,0.0,True,218.0,8.33015937350939,0.4379298790849658,218,0,0.0,,0.2658626798938589,0.3938608859394958,,intact
1384,1922,19.116574749782277,18.838167337265784,5.0,123.8301145,6.0,778.345214145356,49.76192096592002,1222,0.0185626517220693,1203,19,0,0.9844517184942716,0.0155482815057283,0.0,True,423.0,11.603666741842574,0.6114475348155397,423,0,0.0,,0.2843646522044218,0.3299230723708768,,intact
1387,1613,19.24956727833674,19.03566307943172,1.0,24.7660229,2.0,872.4148251743086,24.0271724780239,621,0.0094332297212807,611,10,0,0.9838969404186796,0.0161030595813204,0.0,True,713.0,15.065024024177417,0.7869888144016651,713,0,0.0,,0.3333333333333333,0.4318516525781366,,intact
1387,1709,19.24956727833674,18.90698153915677,1.0,24.7660229,2.0,902.997147028247,49.10472163090618,547,0.0083091411554598,546,1,0,0.9981718464351006,0.0018281535648994,0.0,True,566.0,13.422495877444907,0.7035487376830651,585,0,0.0,,0.3333333333333333,0.4142135623730951,,intact
1387,1723,19.24956727833674,18.96645389773779,1.0,24.7660229,2.0,885.035794780482,75.72353227205106,483,0.007336956449885,483,0,0,1.0,0.0,0.0,True,699.0,14.916387312029334,0.7806352860913666,699,0,0.0,,0.3203772410170408,,,intact
1387,1885,19.24956727833674,19.05913251012701,1.0,24.7660229,2.0,876.5978255180262,45.90665778134505,554,0.0084154738576321,531,23,0,0.9584837545126352,0.0415162454873646,0.0,True,731.0,15.254000354017007,0.7963726484191762,731,0,0.0,,0.3333333333333333,0.4772255750516612,,intact
1387,1957,19.24956727833674,18.911655205240702,1.0,24.7660229,2.0,900.444218610764,56.90464248765964,607,0.0092205643169362,606,1,0,0.99835255354201,0.0016474464579901,0.0,True,720.0,15.13879513212096,0.7934124824557647,721,0,0.0,,0.3333333333333333,0.5,,intact
1387,2124,19.24956727833674,18.841082004606392,2.23606797749979,55.37851073671648,3.23606797749979,905.8677006534168,39.31068676469759,751,0.0114079799044796,748,3,0,0.996005326231691,0.0039946737683089,0.0,True,581.0,13.599192765483634,0.71404363125799,581,0,0.0,,0.2958163163244892,0.4641016151377545,,intact
1387,2189,19.24956727833674,18.710155415011236,2.0,49.5320458,3.0,884.966840016973,75.6295947790657,664,0.0100864163203388,619,45,0,0.9322289156626506,0.0677710843373494,0.0,True,529.0,12.976360421598397,0.683691001982602,534,0,0.0,,0.2898979485566356,0.414213562373095,,intact
1388,1846,19.077516692335312,18.709246095636985,4.449489742783178,110.1961648630833,5.449489742783178,1229.207072248748,70.14314163950638,908,0.0137928705103428,908,0,0,1.0,0.0,0.0,True,647.0,14.350836085779552,0.7595694908454815,647,0,0.0,,0.2933997741163456,,,intact
1394,1786,18.95228544908749,18.869285248793386,1.0,24.7660229,2.0,1232.5184218581717,74.53908359169964,499,0.0075800026262787,499,0,0,1.0,0.0,0.0,True,603.0,13.85427231466257,0.7326122135609148,603,63,0.0945945945945946,,0.3333333333333333,,,intact
1394,2233,18.95228544908749,18.559136662680874,1.0,24.7660229,2.0,1224.5986483685456,81.85448115155113,568,0.0086281392619766,567,1,0,0.9982394366197184,0.0017605633802816,0.0,True,656.0,14.450303987687134,0.7704482087952446,657,281,0.2995735607675906,,0.3333333333333333,0.4721359549995794,,intact
1395,1755,19.051023452389856,18.889601945836787,1.0,24.7660229,2.0,863.0020325851028,32.82033320345346,549,0.008339521927509,515,26,8,0.9380692167577414,0.0473588342440801,0.0145719489981785,True,535.0,13.049742875180646,0.6879034142537142,547,259,0.3213399503722084,0.4429907079434432,0.3203772410170408,0.4429907079434432,0.1226134669264024,intact
1391,2092,19.07729804135488,18.666864757287453,8.917213725368399,220.84391932666807,9.9172137253684,1037.5842221711332,81.62760659161218,1769,0.0268717928775292,1734,35,0,0.9802148106274732,0.0197851893725268,0.0,True,377.0,10.95458018781592,0.5804648653226963,377,0,0.0,,0.2742918851774317,0.2391211523659686,,intact
1392,1519,18.88759454922807,18.979938525322385,3.0,74.2980687,4.0,749.8039587925487,81.87255612605888,994,0.015099243708459,973,21,0,0.9788732394366196,0.0211267605633802,0.0,True,766.0,15.614908671419878,0.8247122219806896,766,0,0.0,,0.3021694792519622,0.3740666961489728,,intact
1392,1972,18.88759454922807,18.813018914197144,1.0,24.7660229,2.0,760.4986198436296,45.68889429554554,592,0.0089927085265671,592,0,0,1.0,0.0,0.0,True,725.0,15.191269449366246,0.8058897749291994,726,37,0.0484927916120576,,0.3333333333333333,,,intact
1389,1460,18.842202790423023,18.906758925989287,1.8284271247461903,45.2828680424453,2.8284271247461903,722.6866542869252,77.92227989268024,597,0.0090686604566902,585,12,0,0.9798994974874372,0.0201005025125628,0.0,True,829.0,16.244349652921244,0.8606514677122155,831,477,0.3646788990825688,,0.2989350844248255,0.4317713281142754,,intact
1389,1479,18.842202790423023,18.93920511784369,1.0,24.7660229,2.0,735.9353911831026,62.84844964051171,499,0.0075800026262787,471,28,0,0.9438877755511024,0.0561122244488977,0.0,True,792.0,15.877702285203682,0.8405034732297301,792,0,0.0,,0.3203772410170408,0.3797958971132712,,intact
1389,2009,18.842202790423023,18.83009124010057,3.2426406871192857,80.30731351366796,4.242640687119286,730.3157714579586,80.81581352808807,892,0.0135498243339491,854,38,0,0.9573991031390134,0.0426008968609865,0.0,True,533.0,13.02532799341193,0.6915070254473109,533,34,0.0599647266313932,,0.2817290466902531,0.4157941248715531,,intact
1390,1657,19.095647279596328,18.995389115896696,1.0,24.7660229,2.0,765.3699671681316,39.77031439285295,515,0.0078230488026724,506,9,0,0.9825242718446602,0.0174757281553398,0.0,True,908.0,17.000746355818674,0.8926376368079196,908,0,0.0,,0.3333333333333333,0.4142135623730951,,intact
1395,1756,19.051023452389856,19.126586278207583,4.123105625617661,102.1129283431658,5.123105625617661,878.622261966032,88.18278464680083,895,0.0135953954920229,800,95,0,0.8938547486033519,0.106145251396648,0.0,True,475.0,12.296226898414837,0.6441590757087146,477,90,0.1587301587301587,,0.2708131845707603,0.4142135623730951,,intact
1395,2093,19.051023452389856,18.806946280168354,1.0,24.7660229,2.0,894.2578044035195,38.40457060911213,594,0.0090230892986163,587,2,5,0.9882154882154882,0.0033670033670033,0.0084175084175084,True,526.0,12.939513133525306,0.683581989469298,542,333,0.3805714285714285,0.4772255750516612,0.3333333333333333,0.398801408034351,0.1438922417183278,intact
1395,2103,19.051023452389856,18.886256047731894,2.0,49.5320458,3.0,880.7899238779644,85.88208982242645,603,0.0091598027728378,578,22,3,0.9585406301824212,0.0364842454394693,0.0049751243781094,True,615.0,13.991446672986724,0.737609383558556,619,381,0.381,0.414213562373095,0.2817290466902531,0.414213562373095,0.1324845156828418,intact
1395,2136,19.051023452389856,18.76613550012252,5.513233075965879,136.54085661240842,6.513233075965879,871.9798085392533,70.95517777126956,823,0.0125016876982513,791,14,18,0.9611178614823817,0.017010935601458,0.0218712029161603,True,361.0,10.71960208740737,0.5669173668422924,369,630,0.6306306306306306,0.3623211123395853,0.2801868778094689,0.2821361609951908,0.0821342345301164,intact
1396,1463,18.991197869657334,20.056870979233462,1.0,24.7660229,2.0,1215.725779212142,63.76342740079616,550,0.0083547123135336,530,10,10,0.9636363636363636,0.0181818181818181,0.0181818181818181,True,720.0,15.13879513212096,0.7753927699065195,720,206,0.2224622030237581,0.4772255750516612,0.3333333333333333,0.414213562373095,0.1438922417183278,intact
1396,1543,18.991197869657334,18.78554836839433,1.0,24.7660229,2.0,1215.2156772476633,62.21541315730734,529,0.0080357142070169,523,6,0,0.9886578449905482,0.0113421550094517,0.0,True,743.0,15.378694529593744,0.8141884127703475,743,422,0.3622317596566524,,0.3333333333333333,0.4633576589174196,,intact
1396,1611,18.991197869657334,18.9722037879183,1.8284271247461903,45.2828680424453,2.8284271247461903,1221.400099195686,42.91612580478191,597,0.0090686604566902,557,15,25,0.932998324958124,0.0251256281407035,0.0418760469011725,True,522.0,12.890219570974685,0.6790866470419373,524,453,0.4636642784032753,0.4364916731037084,0.2898979485566356,0.4270509831248423,0.1465937245470728,intact
1396,1642,18.991197869657334,18.91343504198409,9.770329614269007,241.9722069675344,10.770329614269007,1229.802449270445,16.383011601376865,2049,0.0311251009644191,1938,76,35,0.945827232796486,0.0370912640312347,0.0170815031722791,True,232.0,8.593479713983122,0.4534263520776035,233,11,0.0450819672131147,0.2412742924521226,0.2653311931459037,0.3142232123759745,-0.0240569006937811,intact
1396,1694,18.991197869657334,18.85407493142019,10.70628140548591,265.15201046210825,11.70628140548591,1201.4787448093705,78.3603956466284,2348,0.0356670263857765,1552,134,662,0.6609880749574105,0.0570698466780238,0.2819420783645656,True,152.0,6.955796338302048,0.3675912907201453,153,373,0.7091254752851711,0.3266316347104093,0.2224184697535103,0.310279303116838,0.1042131649568989,cohesive
1396,1833,18.991197869657334,18.942088776624185,10.0,247.660229,11.0,1205.5319788571967,87.93322165033292,1850,0.0281022141455223,913,148,789,0.4935135135135135,0.08,0.4264864864864864,True,227.0,8.500373177909337,0.4481748843527958,279,350,0.5564387917329093,0.3642001292941098,0.1666666666666666,0.280957962249861,0.1975334626274431,cohesive
1396,2085,18.991197869657334,18.874871117033848,8.906071389742918,220.5679679874079,9.906071389742918,1194.0459183417338,58.80554470326361,1688,0.0256413716095361,1465,65,158,0.8678909952606635,0.0385071090047393,0.0936018957345971,True,284.0,9.507891862878784,0.5021853135175203,284,89,0.2386058981233244,0.3271519092289618,0.264908564940645,0.3640098806511709,0.0622433442883168,intact
1397,1712,19.21040179379579,18.938539533407447,1.0,24.7660229,2.0,967.528924127358,20.438856113562046,560,0.0085066161737797,560,0,0,1.0,0.0,0.0,True,685.0,14.766254502611575,0.7741370527670219,685,0,0.0,,0.3333333333333333,,,intact
1398,2172,19.1035004545916,18.5921157879217,1.0,24.7660229,2.0,983.6435213115204,85.29398844959485,500,0.0075951930123033,499,1,0,0.998,0.002,0.0,True,965.0,17.52623862006215,0.9298820588212576,967,0,0.0,,0.3203772410170408,0.4772255750516612,,intact
1398,2364,19.1035004545916,19.48798937664976,1.0,24.7660229,2.0,980.4803534628852,85.64088655109451,503,0.0076407641703771,503,0,0,1.0,0.0,0.0,True,725.0,15.191269449366246,0.787285980188736,725,0,0.0,,0.3333333333333333,,,intact
1400,1515,18.95051290288553,18.94763180788233,6.89920048531124,170.8657572109093,7.89920048531124,1276.750116260008,72.33584839582484,1209,0.0183651767037495,1193,16,0,0.9867659222497932,0.0132340777502067,0.0,True,587.0,13.669231989760256,0.7213668159262934,587,0,0.0,,0.2898979485566356,0.3,,intact
1400,1672,18.95051290288553,18.90475517153976,1.8284271247461903,45.2828680424453,2.8284271247461903,1295.8190955981695,52.968005138793664,714,0.0108459356215691,708,6,0,0.9915966386554622,0.0084033613445378,0.0,True,764.0,15.594510349620345,0.8239017258554756,764,0,0.0,,0.3090169943749474,0.414213562373095,,intact
1397,1825,19.21040179379579,18.78622483754754,4.123105625617661,102.1129283431658,5.123105625617661,981.2780347867852,78.60797013219154,957,0.0145371994255486,947,10,0,0.9895506792058516,0.0104493207941483,0.0,True,622.0,14.070847494245603,0.7406366691846583,622,0,0.0,,0.2857142857142857,0.3266564450229696,,intact
1398,1565,19.1035004545916,19.14918248661951,1.0,24.7660229,2.0,997.248322797748,39.94610179589271,554,0.0084154738576321,539,15,0,0.9729241877256316,0.0270758122743682,0.0,True,624.0,14.093451279891855,0.7368608001457817,624,0,0.0,,0.3203772410170408,0.4494897427831781,,intact
1398,1587,19.1035004545916,19.01851798268276,2.146264369941973,53.15443253543696,3.146264369941973,978.7626752999576,80.71980959134979,791,0.0120155953454639,788,3,0,0.9962073324905184,0.0037926675094816,0.0,True,661.0,14.505269206998044,0.760991668416765,661,135,0.1695979899497487,,0.2989350844248255,0.4641016151377545,,intact
1398,2045,19.1035004545916,18.890270983237144,1.0,24.7660229,2.0,985.3256852715372,80.54394178562494,625,0.0094939912653791,619,6,0,0.9904,0.0096,0.0,True,758.0,15.533154661153455,0.8176684795070264,758,243,0.2427572427572427,,0.3203772410170408,0.4142135623730951,,intact
1402,1447,18.98413474407907,19.09018988319059,2.6502815398728847,65.63693330793913,3.6502815398728847,998.630800979905,65.53357350442816,902,0.0137017281941952,871,31,0,0.9656319290465633,0.0343680709534368,0.0,True,569.0,13.458020851469092,0.7069341863955304,569,0,0.0,,0.2817290466902531,0.4494897427831781,,intact
1402,1609,18.98413474407907,19.00486774455692,4.773112505913769,118.21101362573678,5.773112505913769,1000.5413617045344,72.60139790748592,1000,0.0151903860246066,996,4,0,0.996,0.004,0.0,True,483.0,12.39934171747722,0.65278585407376,483,0,0.0,,0.2931029344062665,0.2541924701676771,,intact
1402,1628,18.98413474407907,18.92232920508294,1.0,24.7660229,2.0,988.2152535902406,9.396925880148954,552,0.0083850930855828,513,39,0,0.9293478260869564,0.0706521739130434,0.0,True,646.0,14.339741506551947,0.7565855536292487,646,0,0.0,,0.3333333333333333,0.4142135623730951,,intact
1402,1631,18.98413474407907,18.94031432128982,1.0,24.7660229,2.0,1015.5676446111348,64.63470661821493,522,0.0079293815048446,506,16,0,0.9693486590038314,0.0306513409961685,0.0,True,595.0,13.762063154896342,0.7257620608370717,595,0,0.0,,0.3203772410170408,0.4772255750516612,,intact
1400,1942,18.95051290288553,18.82874455021648,4.0197648378370845,99.553588026488,5.0197648378370845,1276.9167817292664,71.37249444279522,1089,0.0165423303807966,1041,48,0,0.955922865013774,0.0440771349862259,0.0,True,491.0,12.501606061472312,0.6618238104330881,491,80,0.1401050788091068,,0.2817290466902531,0.414213562373095,,intact
1400,2179,18.95051290288553,18.524880542674577,1.0,24.7660229,2.0,1288.041735223278,76.73625361347797,570,0.0086585200340258,568,2,0,0.9964912280701754,0.0035087719298245,0.0,True,761.0,15.563862739881277,0.8306177098575706,762,0,0.0,,0.3333333333333333,0.4571067811865476,,intact
1401,2129,21.38842359728825,18.97971762030106,20.70150145686461,512.6938591450922,21.70150145686461,1356.2771326879397,66.88361353787018,79,0.0012000404959439,79,0,0,1.0,0.0,0.0,True,7.0,1.4927053303604616,0.0739546228950495,7,0,0.0,,0.1579318500679325,,,intact
1402,1433,18.98413474407907,18.98148471651101,4.155870949147037,102.92439509602023,5.155870949147037,1021.7270267514976,47.47423149722297,1056,0.0160410476419846,1053,3,0,0.9971590909090908,0.002840909090909,0.0,True,507.0,12.70366530947592,0.6692194406395957,507,0,0.0,,0.2898979485566356,0.4305008740430604,,intact
1402,1638,18.98413474407907,18.95206389894428,3.0,74.2980687,4.0,1005.6769324594118,85.94125347255272,901,0.0136865378081706,874,27,0,0.9700332963374028,0.0299667036625971,0.0,True,636.0,14.228319915327,0.7501183789769962,636,0,0.0,,0.303832434700687,0.4415184401122529,,intact
1402,1784,18.98413474407907,18.954722158871,2.6502815398728847,65.63693330793913,3.6502815398728847,997.2895925400516,61.072080281453175,948,0.0144004859513271,833,115,0,0.8786919831223629,0.1213080168776371,0.0,True,567.0,13.434347973244154,0.708210477063663,567,0,0.0,,0.2742918851774317,0.4270509831248423,,intact
1402,1896,18.98413474407907,18.90497783189938,3.414213562373095,84.55649127122264,4.414213562373095,993.1789723930116,48.49687707198974,1021,0.0155093841311234,1016,5,0,0.9951028403525954,0.0048971596474045,0.0,True,454.0,12.02134303343187,0.6345539505221008,454,0,0.0,,0.2898979485566356,0.3797958971132712,,intact
1402,2056,18.98413474407907,18.96844463883747,1.8284271247461903,45.2828680424453,2.8284271247461903,1011.16849321936,78.4803015195042,725,0.0110130298678398,707,18,0,0.9751724137931036,0.0248275862068965,0.0,True,566.0,13.422495877444907,0.7073298361105189,566,0,0.0,,0.3090169943749474,0.4364916731037084,,intact
1403,2034,19.066796894682152,18.999137611182118,1.0,24.7660229,2.0,1261.6201410463132,63.74896785399184,518,0.0078686199607462,507,11,0,0.9787644787644788,0.0212355212355212,0.0,True,721.0,15.149304536463484,0.7959507487793135,721,0,0.0,,0.3203772410170408,0.4772255750516612,,intact
1403,2060,19.066796894682152,18.701058240720123,1.0,24.7660229,2.0,1247.039227551178,72.25337900141514,600,0.009114231614764,589,11,0,0.9816666666666668,0.0183333333333333,0.0,True,782.0,15.777145844408118,0.8354801080360622,782,0,0.0,,0.3333333333333333,0.4494897427831781,,intact
