Repository: AmiraliKhosrozadeh/ice-bonded-granular-microCT

# Grain-scale kinematics, ice-bond failure and damage evolution in ice-bonded granular media under in-situ uniaxial compression

Analysis code, per-specimen tables and supplementary material for the paper of

## Results for every specimen

The paper shows one or two specimens per figure.  The same rendering for
every specimen and every scan is in [`supplementary/`](supplementary/README.md):
the void and crack classes (Fig. 11 of the paper), the crack orientation
classes (Fig. 12), the ice-path maps (Fig. 18) and the per-scan tables behind
Tables 2–4, each as one sheet per material, compiled with their text in
[`supplementary/supplementary.pdf`](supplementary/supplementary.pdf).

File: paper/data/bonds/Alumina_75_1000_T5/Alumina_75_1000_T5_throats_scan03_classified.csv (part 52 of 64)
bead_a,bead_b,r_a_vox,r_b_vox,gap_vox,gap_um,dsum_min,z_mid,axis_dip_deg,lens_vox,lens_mm3,binder_vox,pore_vox,crack_vox,binder_frac,pore_frac,crack_frac,connected,bond_area_vox,r_bond_vox,r_bond_over_R,neck_binder_vox,neck_crack_vox,neck_severed,q_crack_med,q_binder_med,q_pore_med,dq_paired,cls
1403,2101,19.066796894682152,18.665265999729854,1.0,24.7660229,2.0,1237.983255023002,38.27057912440831,525,0.0079749526629185,516,9,0,0.9828571428571428,0.0171428571428571,0.0,True,795.0,15.907745268142609,0.8431950997568433,795,11,0.0136476426799007,,0.3333333333333333,0.4772255750516612,,intact
1403,2242,19.066796894682152,18.490264504748133,1.0,24.7660229,2.0,1271.3993099600598,5.945791689258845,561,0.0085218065598043,559,2,0,0.9964349376114082,0.0035650623885918,0.0,True,766.0,15.614908671419878,0.8315298423031972,766,0,0.0,,0.3333333333333333,0.4571067811865476,,intact
1402,2089,18.98413474407907,18.743511775069845,4.977725364273731,123.27846036151404,5.977725364273731,1026.6207979454837,26.56786201990785,1167,0.017727180490716,948,219,0,0.8123393316195373,0.1876606683804627,0.0,True,336.0,10.34176589165282,0.5482327601009402,336,8,0.0232558139534883,,0.2544758066324052,0.3797958971132713,,intact
1402,2096,18.98413474407907,18.666179609011657,1.0,24.7660229,2.0,1022.2224230561212,37.62364449591783,505,0.0076711449424263,487,17,1,0.9643564356435644,0.0336633663366336,0.0019801980198019,True,655.0,14.439285835884782,0.7670207319105401,655,20,0.0296296296296296,0.4142135623730951,0.3333333333333333,0.4494897427831781,0.0808802290397617,intact
1403,1710,19.066796894682152,18.879114166765323,8.516177866780307,210.91185606915425,9.516177866780309,1249.3239599089425,81.51157165552357,1723,0.0261730351203973,844,171,708,0.48984329657574,0.0992455020313406,0.4109112013929193,True,478.0,12.334995970645954,0.6501357129452686,479,70,0.1275045537340619,0.3312202374203343,0.1782603569701947,0.3238995402639343,0.1529598804501396,cohesive
1403,1863,19.066796894682152,18.90096914267151,8.958217307690626,221.8594149854424,9.958217307690626,1236.6404864378735,47.77733398890707,1672,0.0253983254331424,1560,53,59,0.9330143540669856,0.0316985645933014,0.0352870813397129,True,563.0,13.38687663054658,0.7051706238063218,563,68,0.1077654516640253,0.2477202802355796,0.269128646713734,0.3073893779576154,-0.0214083664781543,intact
1403,2305,19.066796894682152,18.01937627254423,1.0,24.7660229,2.0,1260.7736158837188,64.7476612582014,529,0.0080357142070169,527,2,0,0.996219281663516,0.0037807183364839,0.0,True,801.0,15.967661658277216,0.8611113142505674,801,0,0.0,,0.3333333333333333,0.4077575732838083,,intact
1404,1466,19.16479483105868,19.0222573689338,5.6332495807108,139.51318811729905,6.6332495807108,1282.6930517092628,76.93999695009124,1058,0.0160714284140338,1029,29,0,0.9725897920604916,0.0274102079395085,0.0,True,637.0,14.239501307948768,0.7457764078449381,637,0,0.0,,0.2771863727725964,0.3538893678645229,,intact
1404,1584,19.16479483105868,19.05978969893172,1.0,24.7660229,2.0,1291.3793805265043,44.408284716056826,573,0.0087040911920996,566,7,0,0.987783595113438,0.0122164048865619,0.0,True,829.0,16.244349652921244,0.849942509652456,829,0,0.0,,0.3333333333333333,0.4142135623730951,,intact
1404,1753,19.16479483105868,18.99208039102296,4.55269276785519,112.752093345366,5.55269276785519,1297.3435728746867,26.03756839357585,951,0.0144460571094009,949,2,0,0.9978969505783386,0.0021030494216614,0.0,True,739.0,15.33724244738347,0.8039045313913812,739,0,0.0,,0.2898979485566356,0.3789205475019364,,intact
1405,1436,19.018077958204444,19.11156505081709,4.977725364273731,123.27846036151404,5.977725364273731,1087.2388812710794,82.54322491574206,1215,0.0184563190198971,1204,11,0,0.9909465020576133,0.0090534979423868,0.0,True,471.0,12.244343853084386,0.6422480194838097,471,25,0.0504032258064516,,0.2843646522044218,0.356789172325331,,intact
1405,1615,19.018077958204444,18.967338723150384,3.685557720282968,91.27660689979976,4.685557720282968,1097.6043364466684,69.33854794163429,897,0.0136257762640722,716,58,123,0.798216276477146,0.0646599777034559,0.1371237458193979,True,421.0,11.57620240335214,0.6095077224220278,421,258,0.3799705449189985,0.4026997478492771,0.2553967929896867,0.3483314773547883,0.1473029548595904,intact
1405,1844,19.018077958204444,18.882685782555928,7.944271909999159,196.74802004686592,8.94427190999916,1090.443359001409,89.13329545757722,2191,0.0332821357799132,1450,206,535,0.6617982656321314,0.0940209949794614,0.2441807393884071,True,140.0,6.6755811781245455,0.3522663144091364,259,473,0.6461748633879781,0.330841042979029,0.2187865271632569,0.3063869780689344,0.1120545158157721,cohesive
1405,2048,19.018077958204444,18.902082838017,1.0,24.7660229,2.0,1076.4186915939497,44.53984031574754,551,0.0083699026995582,532,11,8,0.9655172413793104,0.0199637023593466,0.014519056261343,True,609.0,13.923028430838189,0.7343338286806818,609,318,0.343042071197411,0.4772255750516612,0.3333333333333333,0.4142135623730951,0.1438922417183278,intact
1404,1845,19.16479483105868,18.89584445286508,2.6502815398728847,65.63693330793913,3.6502815398728847,1281.4480528533668,79.11626581163503,917,0.0139295839845643,681,236,0,0.742639040348964,0.257360959651036,0.0,True,485.0,12.424986712231869,0.6529047827885537,487,0,0.0,,0.2402530733520421,0.414213562373095,,intact
1404,2115,19.16479483105868,18.917883168921847,2.0,49.5320458,3.0,1257.1902905944382,11.315018979031308,566,0.0085977584899273,551,6,9,0.9734982332155476,0.0106007067137809,0.0159010600706713,True,373.0,10.896310731002211,0.5722449839797391,391,47,0.1073059360730593,0.414213562373095,0.2989350844248255,0.4182458365518542,0.1152784779482695,intact
1404,2134,19.16479483105868,19.218807840959645,2.6502815398728847,65.63693330793913,3.6502815398728847,1264.444123899944,51.65715550896907,779,0.0118333107131686,743,36,0,0.9537869062901156,0.0462130937098844,0.0,True,560.0,13.351162356249093,0.695670100085842,560,0,0.0,,0.2817290466902531,0.4270509831248423,,intact
1404,2179,19.16479483105868,18.524880542674577,1.414213562373095,35.02444547122265,2.414213562373095,1284.9712713185245,68.03637366261154,610,0.00926613547501,585,25,0,0.9590163934426228,0.040983606557377,0.0,True,829.0,16.244349652921244,0.8620052835075507,832,0,0.0,,0.3090169943749474,0.4415184401122529,,intact
1407,1774,19.10306433646265,18.924329239893847,1.0,24.7660229,2.0,922.900724214328,46.58576698152304,587,0.0089167565964441,581,6,0,0.989778534923339,0.0102214650766609,0.0,True,652.0,14.406180819073164,0.7576738484664484,652,0,0.0,,0.3333333333333333,0.4772255750516612,,intact
1407,2002,19.10306433646265,18.87442436923508,1.0,24.7660229,2.0,919.3573944301876,28.82180677942221,592,0.0089927085265671,582,10,0,0.983108108108108,0.0168918918918918,0.0,True,785.0,15.807379942744328,0.8324605170837827,785,0,0.0,,0.3333333333333333,0.4721359549995794,,intact
1407,2074,19.10306433646265,18.93232515475249,1.0,24.7660229,2.0,953.9035775566656,20.318511195687257,538,0.0081724276812384,515,23,0,0.9572490706319704,0.0427509293680297,0.0,True,719.0,15.12827842704336,0.7954843438917572,719,0,0.0,,0.3333333333333333,0.4494897427831781,,intact
1407,2118,19.10306433646265,18.72378461229509,2.0,49.5320458,3.0,935.1180261384884,87.19262124348035,635,0.0096458951256252,632,3,0,0.9952755905511812,0.0047244094488188,0.0,True,658.0,14.472315126092791,0.7651874543236608,663,0,0.0,,0.3021694792519622,0.387425886722793,,intact
1405,2156,19.018077958204444,18.792085530565014,2.449489742783178,60.66411906308329,3.449489742783178,1080.249203083886,60.959690306938,939,0.0142637724771056,905,34,0,0.9637912673056444,0.0362087326943557,0.0,True,628.0,14.13855043925722,0.7478703678949558,628,98,0.1349862258953168,,0.2843646522044218,0.4429907079434432,,intact
1405,2216,19.018077958204444,18.973530190816174,1.0,24.7660229,2.0,1103.4101785461555,47.140503826487326,598,0.0090838508427148,592,6,0,0.9899665551839464,0.0100334448160535,0.0,True,681.0,14.72307822743469,0.7750700191307502,682,301,0.306205493387589,,0.3203772410170408,0.4633576589174196,,intact
1405,2219,19.018077958204444,18.388220058012774,1.0,24.7660229,2.0,1102.4708202884133,49.0999046972757,574,0.0087192815781242,564,4,6,0.9825783972125436,0.0069686411149825,0.0104529616724738,True,531.0,13.000867261978827,0.6951164884770152,569,718,0.5578865578865578,0.4633576589174196,0.3333333333333333,0.4494897427831781,0.1300243255840863,intact
1407,1628,19.10306433646265,18.92232920508294,3.2426406871192857,80.30731351366796,4.242640687119286,952.699652982334,38.953124614445954,786,0.0119396434153408,786,0,0,1.0,0.0,0.0,True,384.0,11.055812783082736,0.5814962977833973,387,0,0.0,,0.2817290466902531,,,intact
1407,2306,19.10306433646265,19.551272685063203,4.65685424949238,115.33175898489058,5.65685424949238,936.9847237904812,87.779393929234,922,0.0140055359146873,908,14,0,0.9848156182212582,0.0151843817787418,0.0,True,639.0,14.261837794318172,0.7379165647764714,639,0,0.0,,0.2833003940990191,0.4028363834192913,,intact
1408,1653,19.14701209109756,18.997153297951087,3.1815405503520555,78.79410612729761,4.181540550352056,661.3669623222488,46.33270655297887,809,0.0122890222939068,785,24,0,0.9703337453646476,0.0296662546353522,0.0,True,460.0,12.100518486599809,0.6344623542385289,460,0,0.0,,0.2898979485566356,0.451826599690585,,intact
1408,1780,19.14701209109756,18.99362460608734,1.414213562373095,35.02444547122265,2.414213562373095,657.0973610375945,59.55621752606095,307,0.0046634485095542,307,0,0,1.0,0.0,0.0,True,273.0,9.321941800299705,0.4888194119207108,273,0,0.0,,0.3203772410170408,,,intact
1408,1996,19.14701209109756,18.722422585330783,17.4435999282995,432.0085952827037,18.4435999282995,638.0205454965849,67.11753480281061,119,0.0018076559369281,119,0,0,1.0,0.0,0.0,False,99.0,5.613615477764332,0.296472103464407,99,0,0.0,,0.1405775843386595,,,intact
1408,2054,19.14701209109756,19.12158182443439,12.328828005937952,305.33603672522065,13.328828005937952,639.6754599170491,69.43354020076829,116,0.0017620847788543,108,8,0,0.9310344827586208,0.0689655172413793,0.0,False,73.0,4.820437914901168,0.251926575904045,74,0,0.0,,0.1453042764232241,0.1874799173770076,,intact
1408,2106,19.14701209109756,18.810770247630877,32.0,792.5127328,33.0,626.62497424706,21.558725664922388,84,0.0012759924260669,83,1,0,0.988095238095238,0.0119047619047619,0.0,False,114.0,6.023896332520351,0.3173998037485004,115,0,0.0,,0.0410037200129175,0.0711038033094908,,intact
1408,2137,19.14701209109756,18.869285248793386,34.52535300326414,855.0556831094234,35.52535300326414,625.3554685194845,29.041115873304,61,0.000926613547501,61,0,0,1.0,0.0,0.0,False,65.0,4.54864184146723,0.2392995720124636,70,0,0.0,,0.028148911001901,,,intact
1410,2041,19.00905296557293,18.78058610528174,5.19114712955712,128.56406868788088,6.19114712955712,787.6679954462672,70.47149648673147,1403,0.0213121115925232,1335,68,0,0.9515324305060584,0.0484675694939415,0.0,True,468.0,12.205286835384658,0.645959428852974,468,0,0.0,,0.2801868778094689,0.3279344228724749,,intact
1410,2283,19.00905296557293,18.492591787907354,2.863703305156273,70.92254163430594,3.863703305156273,800.988163247457,73.16993033511103,700,0.0106332702172246,660,40,0,0.9428571428571428,0.0571428571428571,0.0,True,393.0,11.18462271470208,0.596487049473429,394,0,0.0,,0.2989350844248255,0.3751226038395435,,intact
1408,2178,19.14701209109756,18.787126720642423,20.248456731316587,501.4737430974457,21.248456731316587,633.2926456910628,46.76485781733045,81,0.0012304212679931,81,0,0,1.0,0.0,0.0,True,38.0,3.477898169151024,0.1833650784277023,38,0,0.0,,0.0635690734382233,,,intact
1408,2273,19.14701209109756,18.81211951207962,1.0,24.7660229,2.0,657.2239020792222,57.9197178156173,276,0.0041925465427914,275,1,0,0.9963768115942028,0.0036231884057971,0.0,True,482.0,12.386499309352384,0.65262290185351,482,0,0.0,,0.3333333333333333,0.4772255750516612,,intact
1409,1434,19.14418984109994,19.029511983618253,1.0,24.7660229,2.0,1039.7491366486656,59.66179758443028,564,0.0085673777178781,556,8,0,0.9858156028368794,0.0141843971631205,0.0,True,896.0,16.88803298257901,0.884799334375462,896,0,0.0,,0.3333333333333333,0.468118785068667,,intact
1409,1497,19.14418984109994,19.030610685236372,1.0,24.7660229,2.0,1037.9869451742056,53.89255055869507,529,0.0080357142070169,522,7,0,0.9867674858223062,0.0132325141776937,0.0,True,648.0,14.361922094451575,0.7524294506552022,648,0,0.0,,0.3333333333333333,0.5,,intact
1412,1445,18.967117524536715,19.096956590669,4.977725364273731,123.27846036151404,5.977725364273731,897.8849575453983,86.85230473220804,1361,0.0206741153794897,1358,3,0,0.9977957384276268,0.0022042615723732,0.0,True,481.0,12.373643572303322,0.650148144145208,481,132,0.2153344208809135,,0.2898979485566356,0.3244997998398398,,intact
1412,1665,18.967117524536715,18.9986966885068,3.414213562373095,84.55649127122264,4.414213562373095,894.170796228633,76.68923817011498,740,0.0112408856582089,727,13,0,0.9824324324324324,0.0175675675675675,0.0,True,479.0,12.34789194486394,0.650474233244375,479,112,0.1895093062605753,,0.2898979485566356,0.3740666961489728,,intact
1409,1597,19.14418984109994,18.91187770315483,8.797958971132712,217.8904533523332,9.797958971132712,1042.021683894598,71.81114378610843,1602,0.0243349984114199,1580,22,0,0.9862671660424468,0.013732833957553,0.0,True,503.0,12.653452997124806,0.6649900430416419,503,0,0.0,,0.2758872381516119,0.2332388765955751,,intact
1409,1598,19.14418984109994,19.132240335172103,1.0,24.7660229,2.0,1060.3533814224843,55.62136297204062,563,0.0085521873318535,563,0,0,1.0,0.0,0.0,True,774.0,15.696236870863476,0.8201515553346317,774,0,0.0,,0.3333333333333333,,,intact
1409,1937,19.14418984109994,18.86056468484972,9.634842514655627,238.61673035585488,10.634842514655627,1071.077414876305,28.846330809590924,1708,0.0259451793300282,1683,25,0,0.9853629976580796,0.0146370023419203,0.0,True,558.0,13.327299669871431,0.7013490725625684,558,0,0.0,,0.2742918851774317,0.2196273205064924,,intact
1409,2155,19.14418984109994,18.753699206477247,5.513233075965879,136.54085661240842,6.513233075965879,1060.4516323218606,60.60040873218067,1184,0.0179854170531343,1145,39,0,0.9670608108108107,0.0329391891891891,0.0,True,564.0,13.398760233979036,0.7070979714547251,564,0,0.0,,0.2801868778094689,0.2801868778094689,,intact
1410,1669,19.00905296557293,18.992962830378428,1.0,24.7660229,2.0,782.5197625644905,52.13883669271163,410,0.0062280582700887,409,1,0,0.997560975609756,0.0024390243902439,0.0,True,489.0,12.476118560829471,0.6566029880003704,494,0,0.0,,0.3203772410170408,0.4494897427831781,,intact
1410,1687,19.00905296557293,18.891385940270133,3.685557720282968,91.27660689979976,4.685557720282968,786.6871208624327,67.07957850737772,914,0.0138840128264905,874,40,0,0.9562363238512036,0.0437636761487965,0.0,True,477.0,12.322086499845234,0.6502345015295088,482,0,0.0,,0.2898979485566356,0.4195106216501436,,intact
1410,1759,19.00905296557293,18.882462596151058,1.0,24.7660229,2.0,776.1098052938364,16.90889451442528,465,0.0070635295014421,450,15,0,0.967741935483871,0.032258064516129,0.0,True,471.0,12.244343853084386,0.6462841969537357,472,0,0.0,,0.3203772410170408,0.4772255750516612,,intact
1410,1832,19.00905296557293,19.110475638225623,1.0,24.7660229,2.0,782.9179444402399,52.98275372390746,508,0.0077167161005002,496,12,0,0.9763779527559056,0.0236220472440944,0.0,True,520.0,12.865501965161371,0.6750084503342648,520,0,0.0,,0.3090169943749474,0.4253526177384017,,intact
1413,1473,19.15091844887015,19.163928145781764,1.0,24.7660229,2.0,926.086029820258,64.04160818841017,602,0.0091446123868132,599,3,0,0.9950166112956812,0.0049833887043189,0.0,True,781.0,15.767054928221077,0.823025867493458,781,101,0.1145124716553288,,0.3333333333333333,0.4364916731037084,,intact
1413,1526,19.15091844887015,18.96202853180427,1.0,24.7660229,2.0,953.3054336035652,8.662959643047946,816,0.012395354996079,815,1,0,0.9987745098039216,0.0012254901960784,0.0,True,770.0,15.655625581928012,0.8215384441337672,770,0,0.0,,0.3203772410170408,0.3333333333333333,,intact
1413,1874,19.15091844887015,18.892054851323035,1.414213562373095,35.02444547122265,2.414213562373095,925.2000103153348,62.354165890837,567,0.0086129488759519,561,6,0,0.9894179894179894,0.0105820105820105,0.0,True,584.0,13.63425735166143,0.7167819005141849,584,0,0.0,,0.3090169943749474,0.4135254915624211,,intact
1413,1884,19.15091844887015,18.97971762030106,1.0,24.7660229,2.0,919.7614688056702,38.817100718292885,623,0.0094636104933299,612,11,0,0.9823434991974318,0.0176565008025682,0.0,True,816.0,16.11647812414279,0.8453296239226933,818,219,0.2111861137897782,,0.3333333333333333,0.4641016151377545,,intact
1413,2159,19.15091844887015,18.55590163250618,2.23606797749979,55.37851073671648,3.23606797749979,938.7618817283346,78.15119345794709,834,0.0126687819445219,831,3,0,0.9964028776978416,0.0035971223021582,0.0,True,556.0,13.303394180365686,0.7056227044155509,556,209,0.2732026143790849,,0.2898979485566356,0.424807680927192,,intact
1414,1579,19.00839226372104,18.82627511831516,5.81864367245563,144.10466243897622,6.81864367245563,1180.177315068626,53.38528250593795,1484,0.0225425328605163,1305,53,126,0.8793800539083558,0.0357142857142857,0.0849056603773584,True,683.0,14.744682168956,0.779427080464132,686,537,0.4390842191332788,0.339385483148181,0.2674788903885892,0.3550392228080413,0.0719065927595918,intact
1414,2142,19.00839226372104,18.639419500096697,1.0,24.7660229,2.0,1179.8407260255372,47.11403425132064,539,0.008187618067263,539,0,0,1.0,0.0,0.0,True,735.0,15.295678028289108,0.8125666439391496,736,417,0.3616652211621856,,0.3333333333333333,,,intact
1414,2143,19.00839226372104,18.526271769486364,3.0,74.2980687,4.0,1161.43716906788,74.58462475899653,693,0.0105269375150524,578,28,87,0.834054834054834,0.0404040404040404,0.1255411255411255,True,779.0,15.746853696442756,0.839056594859158,781,732,0.4838070059484468,0.4,0.2553967929896867,0.3892130711381393,0.1446032070103133,intact
1413,1902,19.15091844887015,19.023796688982397,2.23606797749979,55.37851073671648,3.23606797749979,936.7188017000942,84.21276763613099,670,0.0101775586364864,667,3,0,0.9955223880597016,0.0044776119402985,0.0,True,709.0,15.022706457370044,0.7870500881602712,709,26,0.0353741496598639,,0.2989350844248255,0.3567891723253309,,intact
1413,2000,19.15091844887015,19.573938075079795,1.0,24.7660229,2.0,949.4144025732372,51.071422118121696,1049,0.0159347149398124,1047,2,0,0.998093422306959,0.0019065776930409,0.0,True,508.0,12.716187407449045,0.6567454884995912,508,120,0.1910828025477707,,0.353889367864523,0.4746807650256203,,intact
1413,2012,19.15091844887015,18.87286058537004,8.851841083363698,219.22489897774616,9.851841083363698,914.35069749243,32.89574473572739,1792,0.0272211717560952,1594,88,110,0.8895089285714286,0.0491071428571428,0.0613839285714285,True,315.0,10.013371767186818,0.5266899830324511,316,226,0.4169741697416974,0.3671757242289845,0.2585688584788905,0.3358493778873888,0.1086068657500939,intact
1413,2111,19.15091844887015,18.761389042754985,1.0,24.7660229,2.0,941.0396252467406,70.04905580661688,570,0.0086585200340258,568,2,0,0.9964912280701754,0.0035087719298245,0.0,True,653.0,14.417224270920368,0.760556411614099,653,0,0.0,,0.3333333333333333,0.4746807650256203,,intact
1416,1577,18.920551041354468,19.041590730763403,8.16515138991168,202.21832630451948,9.16515138991168,811.6796043534632,46.55233148694309,1766,0.0268262217194554,1369,126,271,0.77519818799547,0.0713476783691959,0.153454133635334,True,281.0,9.45754080179648,0.4982617081285322,284,320,0.5298013245033113,0.3704152082810796,0.2417903343816373,0.3449234266658372,0.1286248738994423,cohesive
1416,1676,18.920551041354468,18.910542637130614,7.803118619434352,193.2522144203276,8.803118619434352,840.3440953714946,57.42651892790346,1893,0.0287554007445804,1701,192,0,0.8985736925515055,0.1014263074484944,0.0,True,334.0,10.31094088749354,0.5451040340056292,335,0,0.0,,0.2674788903885892,0.3099156183715177,,intact
1416,1866,18.920551041354468,18.878667619762773,7.0,173.3621603,8.0,805.2170495810117,4.270394930985279,1643,0.0249578042384288,1101,111,431,0.6701156421180767,0.0675593426658551,0.2623250152160681,True,373.0,10.896310731002211,0.5765362945034033,385,751,0.6610915492957746,0.3721546749775545,0.2222222222222222,0.330295985389095,0.1499324527553323,cohesive
1416,2071,18.920551041354468,19.190542943681137,2.0,49.5320458,3.0,831.907400221578,78.5872565788337,729,0.0110737914119382,702,12,15,0.9629629629629628,0.0164609053497942,0.0205761316872428,True,453.0,12.008096370418468,0.6301627749197369,466,643,0.5798016230838593,0.424807680927192,0.2898979485566356,0.4084566551111861,0.1349097323705564,intact
1415,1434,19.21342019551,19.029511983618253,10.764602927211008,266.5964026047148,11.764602927211008,1051.2323988433022,32.03940059076488,2243,0.0340720358531928,2234,9,0,0.9959875167186804,0.0040124832813196,0.0,True,508.0,12.716187407449045,0.6650215704113362,508,0,0.0,,0.2612038749637414,0.369776508408664,,intact
1415,1937,19.21342019551,18.86056468484972,1.7320508075688772,42.89600996421431,2.732050807568877,1082.5606770709417,59.993786906591694,709,0.0107699836914461,680,29,0,0.9590973201692524,0.0409026798307475,0.0,True,760.0,15.553633450087505,0.8170215699229724,760,0,0.0,,0.3090169943749474,0.4494897427831781,,intact
1415,2049,19.21342019551,18.87710453887162,6.0,148.5961374,7.0,1074.096776832087,85.73940253252353,1923,0.0292111123253186,1471,452,0,0.764950598023921,0.235049401976079,0.0,True,452.0,11.994835078277376,0.6298067649065747,452,0,0.0,,0.2421017236931483,0.375,,intact
1415,2214,19.21342019551,18.616027320529216,1.0,24.7660229,2.0,1061.2277240680037,54.986792652533296,590,0.0089623277545179,590,0,0,1.0,0.0,0.0,True,646.0,14.339741506551947,0.7581258753764288,646,0,0.0,,0.3333333333333333,,,intact
1416,2188,18.920551041354468,18.578984294018447,8.856089212204838,219.330108233908,9.856089212204838,843.7612127286063,48.285036791125705,1499,0.0227703886508854,1337,162,0,0.8919279519679787,0.1080720480320213,0.0,True,249.0,8.902761462589227,0.4748198281908494,305,98,0.2431761786600496,,0.2696862318229452,0.3597752501562547,,intact
1416,2261,18.920551041354468,18.465559203468427,1.0,24.7660229,2.0,833.472041318029,72.78623135887295,588,0.0089319469824687,587,1,0,0.9982993197278912,0.0017006802721088,0.0,True,627.0,14.127289146798006,0.7557506814314445,629,144,0.186287192755498,,0.3333333333333333,0.3797958971132712,,intact
1417,1738,19.057817996535004,18.83502745575371,10.051815009825804,248.9434807199096,11.051815009825804,1089.1913755754613,52.000406479948445,1748,0.0265527947710125,1731,17,0,0.990274599542334,0.0097254004576659,0.0,True,388.0,11.11324596323283,0.5865617021147508,388,0,0.0,,0.2710755134061366,0.418477161452584,,intact
1417,1842,19.057817996535004,18.77246037745065,2.0,49.5320458,3.0,1105.783096724144,85.92241312218651,683,0.0103750336548063,656,27,0,0.9604685212298684,0.0395314787701317,0.0,True,652.0,14.406180819073164,0.7616217188071083,653,164,0.200734394124847,,0.2898979485566356,0.414213562373095,,intact
1418,1685,19.06614018885761,19.01191547634322,2.863703305156273,70.92254163430594,3.863703305156273,1057.3425201007287,88.09980816073228,702,0.0106636509892739,563,139,0,0.801994301994302,0.198005698005698,0.0,True,483.0,12.39934171747722,0.6512591833205842,483,54,0.1005586592178771,,0.2553967929896867,0.4026997478492771,,intact
1418,1722,19.06614018885761,18.90052362778289,1.0,24.7660229,2.0,1074.6114456605792,20.12896963194709,547,0.0083091411554598,540,7,0,0.9872029250457038,0.0127970749542961,0.0,True,775.0,15.706373285785544,0.8273770569697282,775,106,0.1203178206583427,,0.3333333333333333,0.4494897427831781,,intact
1418,1888,19.06614018885761,18.91565936695368,3.47213595499958,85.99099857343296,4.47213595499958,1038.2917088775848,30.22159689508781,887,0.0134738724038261,882,5,0,0.9943630214205186,0.0056369785794813,0.0,True,671.0,14.614579488624488,0.7695569804242426,671,0,0.0,,0.2857142857142857,0.3660254037844386,,intact
1423,1916,19.066577997767013,18.72945759284301,28.46049894151541,704.8533685309965,29.46049894151541,628.4531863626096,11.677810775244575,89,0.0013519443561899,89,0,0,1.0,0.0,0.0,True,78.0,4.982787485166879,0.2636672025150063,78,0,0.0,,0.0331811374630506,,,intact
1418,1476,19.06614018885761,18.968223466016557,1.0,24.7660229,2.0,1069.2529214093474,49.11944663876043,579,0.0087952335082472,574,5,0,0.9913644214162348,0.0086355785837651,0.0,True,977.0,17.634873370726638,0.9273126549846564,977,0,0.0,,0.3333333333333333,0.4494897427831781,,intact
1418,1502,19.06614018885761,19.167827612395804,1.0,24.7660229,2.0,1040.482842347987,34.23586184519596,533,0.0080964757511153,531,2,0,0.9962476547842402,0.0037523452157598,0.0,True,636.0,14.228319915327,0.7442763978506335,636,0,0.0,,0.3333333333333333,0.4142135623730951,,intact
1418,1535,19.06614018885761,18.97817114114927,1.0,24.7660229,2.0,1056.579224293052,89.80055694383313,451,0.0068508640970976,444,7,0,0.984478935698448,0.0155210643015521,0.0,True,718.0,15.117754405994354,0.7947445427443158,718,105,0.1275820170109356,,0.3203772410170408,0.4494897427831781,,intact
1418,1598,19.06614018885761,19.132240335172103,7.613903745752154,188.5661145256936,8.613903745752154,1063.9219434091124,71.89134510003598,1704,0.0258844177859298,1694,10,0,0.994131455399061,0.0058685446009389,0.0,True,506.0,12.69113085619237,0.6644852835165969,506,0,0.0,,0.2727272727272727,0.3024166553497183,,intact
1420,1970,18.83592467157747,18.71038273104492,8.16515138991168,202.21832630451948,9.16515138991168,1037.4666549807466,70.86076854046168,1240,0.0188360786705123,1222,18,0,0.985483870967742,0.014516129032258,0.0,True,588.0,13.680870333281758,0.7287465148877053,588,0,0.0,,0.2780936777254884,0.3203819319333311,,intact
1420,2203,18.83592467157747,18.451311982226425,10.051815009825804,248.9434807199096,11.051815009825804,1055.223502603504,65.58796454191783,1716,0.026066702418225,1532,184,0,0.8927738927738927,0.1072261072261072,0.0,True,399.0,11.269678104867614,0.6044791256322786,399,0,0.0,,0.264908564940645,0.2680838446739719,,intact
1421,1677,18.968665806500745,18.78126293194029,1.0,24.7660229,2.0,1234.2984284146332,28.797742879075283,568,0.0086281392619766,556,12,0,0.9788732394366196,0.0211267605633802,0.0,True,943.0,17.325305846400365,0.9178987312237162,943,0,0.0,,0.3333333333333333,0.4543138140516439,,intact
1424,1467,18.886032945703032,18.93942696892687,1.0,24.7660229,2.0,1177.7718745964091,5.525282544534727,451,0.0068508640970976,451,0,0,1.0,0.0,0.0,True,1054.0,18.316621414379764,0.9684810947821614,1054,0,0.0,,0.3203772410170408,,,intact
1422,2045,19.05584588607321,18.890270983237144,4.773112505913769,118.21101362573678,5.773112505913769,996.3023844216945,69.68988785831414,889,0.0135042531758753,861,28,0,0.968503937007874,0.0314960629921259,0.0,True,676.0,14.668929172241665,0.7731452060174009,676,235,0.2579582875960483,,0.2898979485566356,0.3071267655934161,,intact
1422,2236,19.05584588607321,18.862130508102727,6.032065437739018,149.39027076534305,7.032065437739018,1009.209384965064,76.32728579271671,1807,0.0274490275464643,1420,387,0,0.7858328721638074,0.2141671278361925,0.0,True,423.0,11.603666741842574,0.6120404011657571,423,0,0.0,,0.2402530733520421,0.3761785115301142,,intact
1422,2264,19.05584588607321,18.86123578379296,2.863703305156273,70.92254163430594,3.863703305156273,1019.8607166214608,40.26317942034782,953,0.0144764378814501,951,2,0,0.9979013641133264,0.0020986358866736,0.0,True,680.0,14.712264360219256,0.7760230330126662,680,0,0.0,,0.303832434700687,0.3996522275491936,,intact
1421,1728,18.968665806500745,18.82582606108957,2.449489742783178,60.66411906308329,3.449489742783178,1255.1791583455088,77.62907948262978,554,0.0084154738576321,524,30,0,0.9458483754512635,0.0541516245487364,0.0,True,676.0,14.668929172241665,0.7762469316234212,676,0,0.0,,0.2843646522044218,0.4195106216501435,,intact
1422,1501,19.05584588607321,19.06811017063731,1.0,24.7660229,2.0,1019.810445235097,37.56350602520925,552,0.0083850930855828,551,1,0,0.9981884057971014,0.0018115942028985,0.0,True,698.0,14.905713688256792,0.7819604904634817,698,0,0.0,,0.3203772410170408,0.5,,intact
1422,1502,19.05584588607321,19.167827612395804,1.0,24.7660229,2.0,1014.161218538425,58.20172253002056,573,0.0087040911920996,567,6,0,0.9895287958115184,0.0104712041884816,0.0,True,816.0,16.11647812414279,0.8432720693257445,816,0,0.0,,0.3333333333333333,0.4318516525781366,,intact
1422,1587,19.05584588607321,19.01851798268276,1.0,24.7660229,2.0,989.7393744501148,44.18070814945527,509,0.0077319064865248,503,6,0,0.988212180746562,0.0117878192534381,0.0,True,732.0,15.26443044094783,0.8018219552434286,732,0,0.0,,0.3333333333333333,0.4633576589174196,,intact
1429,1693,18.99208039102296,18.926773152922483,1.8284271247461903,45.2828680424453,2.8284271247461903,769.7848419266251,77.6357173393052,591,0.0089775181405425,582,9,0,0.9847715736040608,0.015228426395939,0.0,True,606.0,13.888692920047486,0.7325481454206632,606,0,0.0,,0.3090169943749474,0.4026997478492771,,intact
1425,1778,19.13919459014037,18.775621218494237,1.0,24.7660229,2.0,1127.5486047394434,77.29327894943113,453,0.0068812448691468,453,0,0,1.0,0.0,0.0,True,598.0,13.796713809378916,0.727774275840575,598,0,0.0,,0.3090169943749474,,,intact
1425,1835,19.13919459014037,18.98921189663641,8.0,198.1281832,9.0,1119.3173407293589,80.4658068031052,1976,0.0300162027846228,1606,351,19,0.812753036437247,0.1776315789473684,0.0096153846153846,True,409.0,11.410028196686037,0.5985053794809453,409,42,0.0931263858093126,0.2284989041564256,0.2346939037001658,0.330295985389095,-0.0061949995437402,intact
1425,1945,19.13919459014037,18.81369340935455,5.0990195135927845,126.28243404118577,6.0990195135927845,1127.7525242116071,77.64030716075627,1510,0.0229374828971561,1275,235,0,0.8443708609271523,0.1556291390728476,0.0,True,436.0,11.780624362746345,0.6208025256419549,436,0,0.0,,0.2612038749637415,0.3585701736362872,,intact
1425,2297,19.13919459014037,18.13165777307556,1.0,24.7660229,2.0,1114.2600931130698,62.25798061720501,461,0.0070027679573436,459,2,0,0.9956616052060736,0.0043383947939262,0.0,True,539.0,13.098436114783444,0.7028782699754302,539,7,0.0128205128205128,,0.3333333333333333,0.474744871391589,,intact
1424,2362,18.886032945703032,17.603763837429295,9.44986131927331,234.035481834947,10.44986131927331,1180.9963409510142,45.56414986496165,1593,0.0241982849371984,1179,414,0,0.7401129943502824,0.2598870056497175,0.0,True,287.0,9.55797768017628,0.523871247460305,289,0,0.0,,0.2369092993793367,0.3587387047604608,,intact
1425,1615,19.13919459014037,18.967338723150384,1.0,24.7660229,2.0,1114.1284587245486,61.91371851236057,560,0.0085066161737797,560,0,0,1.0,0.0,0.0,True,661.0,14.505269206998044,0.7613009080486948,661,13,0.0192878338278931,,0.3333333333333333,,,intact
1425,1721,19.13919459014037,18.95073448929493,1.0,24.7660229,2.0,1106.2860164738363,27.731852733298744,577,0.008764852736198,577,0,0,1.0,0.0,0.0,True,674.0,14.647213499088313,0.7690858897921299,674,0,0.0,,0.3333333333333333,,,intact
1425,1776,19.13919459014037,18.936320580671417,1.0,24.7660229,2.0,1110.236947929549,49.70472151664613,506,0.0076863353284509,504,2,0,0.9960474308300395,0.0039525691699604,0.0,True,644.0,14.317526556719258,0.7520595055635595,644,0,0.0,,0.3333333333333333,0.4285107360824662,,intact
1429,1785,18.99208039102296,18.920551041354468,2.146264369941973,53.15443253543696,3.146264369941973,773.9224842063572,65.64312256094136,633,0.009615514353576,622,11,0,0.9826224328593997,0.0173775671406003,0.0,True,550.0,13.231418571003069,0.6979952628507566,550,0,0.0,,0.2958163163244892,0.424807680927192,,intact
1429,1866,18.99208039102296,18.878667619762773,1.0,24.7660229,2.0,773.9946726566767,63.29938083719117,515,0.0078230488026724,513,2,0,0.996116504854369,0.003883495145631,0.0,True,712.0,15.054455784347004,0.7950440155055526,712,0,0.0,,0.3333333333333333,0.4398979485566356,,intact
1429,2017,18.99208039102296,18.745550147279246,1.414213562373095,35.02444547122265,2.414213562373095,753.1951820129534,52.002925304070295,591,0.0089775181405425,582,9,0,0.9847715736040608,0.015228426395939,0.0,True,837.0,16.322541920173855,0.8650538832111954,837,0,0.0,,0.3090169943749474,0.4270509831248423,,intact
1429,2212,18.99208039102296,18.57344968656558,1.414213562373095,35.02444547122265,2.414213562373095,751.2282605302023,44.2382788722332,595,0.0090382796846409,572,23,0,0.961344537815126,0.0386554621848739,0.0,True,626.0,14.1160188704554,0.7515410452774082,626,0,0.0,,0.3090169943749474,0.4415184401122529,,intact
1430,1512,18.97441435639597,19.05847527599738,5.0990195135927845,126.28243404118577,6.0990195135927845,1067.2345145533773,87.7538896977986,959,0.0145675801975978,951,8,0,0.9916579770594368,0.008342022940563,0.0,True,905.0,16.97263818610208,0.8925242520434816,905,0,0.0,,0.2857142857142857,0.414213562373095,,intact
1430,1608,18.97441435639597,18.98810839877264,10.31370849898476,255.4295408697812,11.31370849898476,1048.851878354387,45.05701539674785,1575,0.0239248579887555,1477,98,0,0.9377777777777778,0.0622222222222222,0.0,True,513.0,12.778613837669742,0.6732225842883389,513,0,0.0,,0.2823299054044593,0.2306583719537366,,intact
1430,1804,18.97441435639597,19.005088065305195,2.449489742783178,60.66411906308329,3.449489742783178,1062.8334446955248,80.07004532499448,798,0.0121219280476361,722,76,0,0.9047619047619048,0.0952380952380952,0.0,True,608.0,13.911592676604096,0.7325842514806159,608,0,0.0,,0.258300333976714,0.4022686333091319,,intact
1430,1821,18.97441435639597,18.84802872846212,2.146264369941973,53.15443253543696,3.146264369941973,1068.1231623627998,85.04953735018492,614,0.0093268970191085,539,75,0,0.8778501628664495,0.1221498371335504,0.0,True,865.0,16.5933134590105,0.8774321331798631,865,0,0.0,,0.2817290466902531,0.424807680927192,,intact
1431,1460,18.936764412821223,18.906758925989287,11.207876542506616,277.5745271120917,12.207876542506616,698.0648321054861,34.79277237042878,2304,0.0349986494006938,1711,590,3,0.7426215277777778,0.2560763888888889,0.0013020833333333,True,208.0,8.136857890256438,0.4300264442825631,210,279,0.5705521472392638,0.372919648319744,0.2325672450543258,0.3231561993449147,0.1403524032654182,intact
1431,1475,18.936764412821223,19.03763937337028,4.242640687119285,105.07333641366796,5.242640687119285,670.3206642405411,70.10641989440695,846,0.0128510665768172,802,44,0,0.9479905437352246,0.0520094562647754,0.0,True,590.0,13.704117368456696,0.7217554985518891,590,148,0.2005420054200542,,0.2898979485566356,0.3255657172751245,,intact
1431,2255,18.936764412821223,18.38068583128133,1.0,24.7660229,2.0,659.9420873195429,18.83411567085201,573,0.0087040911920996,570,3,0,0.9947643979057592,0.0052356020942408,0.0,True,624.0,14.093451279891855,0.7553276650844658,624,0,0.0,,0.3333333333333333,0.5,,intact
1431,2273,18.936764412821223,18.81211951207962,8.306623862918075,205.7220368107155,9.306623862918077,672.7385044601217,77.79754412589904,1673,0.025413515819167,1617,56,0,0.9665271966527196,0.0334728033472803,0.0,True,529.0,12.976360421598397,0.6875096200149435,531,62,0.1045531197301855,,0.2868348888132401,0.1995040249835402,,intact
1431,2298,18.936764412821223,18.84870072035974,2.146264369941973,53.15443253543696,3.146264369941973,665.1857488025332,51.47621313227363,778,0.011818120327144,752,26,0,0.9665809768637532,0.0334190231362467,0.0,True,671.0,14.614579488624488,0.7735556218304074,671,0,0.0,,0.2958163163244892,0.4317713281142753,,intact
1432,1606,18.992962830378428,18.958043935630823,5.513233075965879,136.54085661240842,6.513233075965879,1146.9312328279816,62.60516816308951,1026,0.0155853360612464,1021,5,0,0.9951267056530214,0.0048732943469785,0.0,True,839.0,16.342031529409077,0.861217286285316,839,0,0.0,,0.2771863727725964,0.3008613653919205,,intact
1432,1622,18.992962830378428,19.07379894381716,1.0,24.7660229,2.0,1144.6165987222062,48.246958724500935,570,0.0086585200340258,570,0,0,1.0,0.0,0.0,True,1059.0,18.36001550839853,0.9646218723466138,1059,0,0.0,,0.3333333333333333,,,intact
1433,1447,18.98148471651101,19.09018988319059,7.0,173.3621603,8.0,1013.2137194233668,7.478312287681565,1189,0.0180613689832573,984,57,148,0.8275862068965517,0.0479394449116905,0.1244743481917577,True,422.0,11.589942707777276,0.6088485904356894,422,65,0.1334702258726899,0.3768475636520352,0.2402530733520421,0.3090169943749474,0.136594490299993,intact
1433,1758,18.98148471651101,18.77720124000309,1.0,24.7660229,2.0,1055.4874585343036,5.445398428274271,515,0.0078230488026724,506,9,0,0.9825242718446602,0.0174757281553398,0.0,True,554.0,13.279445656570912,0.7033849468100969,554,317,0.3639494833524684,,0.3203772410170408,0.4142135623730951,,intact
1433,1829,18.98148471651101,18.875317843685544,1.0,24.7660229,2.0,1046.0124400262134,59.93117263352522,557,0.0084610450157059,557,0,0,1.0,0.0,0.0,True,500.0,12.6156626101008,0.6664938271023013,500,85,0.1452991452991453,,0.3333333333333333,,,intact
1433,1956,18.98148471651101,18.9303268092495,1.0,24.7660229,2.0,1025.5741554522094,57.218122716185405,548,0.0083243315414844,548,0,0,1.0,0.0,0.0,True,417.0,11.521077316754743,0.6077830023461868,418,257,0.3807407407407407,,0.3333333333333333,,,intact
1433,2056,18.98148471651101,18.96844463883747,1.0,24.7660229,2.0,1025.7514116628215,56.74606339665326,572,0.008688900806075,554,8,10,0.9685314685314684,0.0139860139860139,0.0174825174825174,True,410.0,11.423968370726268,0.6020547898130002,423,675,0.6147540983606558,0.4457195687123781,0.3333333333333333,0.4318516525781366,0.1123862353790448,intact
1433,2089,18.98148471651101,18.743511775069845,1.0,24.7660229,2.0,1041.2037163889454,75.07667463162832,560,0.0085066161737797,554,6,0,0.9892857142857144,0.0107142857142857,0.0,True,560.0,13.351162356249093,0.7078151675496479,563,112,0.1659259259259259,,0.3333333333333333,0.4431747586863372,,intact
1433,2117,18.98148471651101,18.733540011890344,7.246211251235321,179.4598337863316,8.246211251235321,1046.949809011293,62.0611102262988,1672,0.0253983254331424,891,135,646,0.5328947368421053,0.0807416267942583,0.3863636363636363,True,133.0,6.506551687525748,0.3450376466345509,134,452,0.7713310580204779,0.3510714832006494,0.1768425813511119,0.2843646522044218,0.1742289018495375,cohesive
1434,1497,19.029511983618253,19.030610685236372,2.6502815398728847,65.63693330793913,3.6502815398728847,1028.2249555894582,85.13529605539946,832,0.0126384011724727,816,16,0,0.9807692307692308,0.0192307692307692,0.0,True,585.0,13.64592552440169,0.717072072685064,585,0,0.0,,0.2817290466902531,0.4494897427831781,,intact
1434,1514,19.029511983618253,19.043565794643428,1.0,24.7660229,2.0,1013.3929305785214,28.89929176115262,602,0.0091446123868132,601,1,0,0.9983388704318936,0.0016611295681063,0.0,True,797.0,15.927742441679586,0.8366931895783712,797,0,0.0,,0.3333333333333333,0.3660254037844386,,intact
1434,1680,19.029511983618253,19.022697200083087,4.977725364273731,123.27846036151404,5.977725364273731,1010.9402163841476,30.675260963868187,956,0.014522009039524,938,18,0,0.9811715481171548,0.0188284518828451,0.0,True,399.0,11.269678104867614,0.5923271392975883,399,0,0.0,,0.2833003940990191,0.4398046896592803,,intact
1434,2263,19.029511983618253,18.44780519485631,1.414213562373095,35.02444547122265,2.414213562373095,1021.1734541312442,63.94706180846914,359,0.0054533485828338,313,46,0,0.871866295264624,0.128133704735376,0.0,True,690.0,14.820047957642227,0.7908809420410837,690,0,0.0,,0.2898979485566356,0.4415184401122529,,intact
1435,1621,18.98060120953525,18.897404435313145,1.0,24.7660229,2.0,699.1266493163541,17.38220958037782,588,0.0089319469824687,587,1,0,0.9982993197278912,0.0017006802721088,0.0,True,588.0,13.680870333281758,0.7223648711368956,588,0,0.0,,0.3333333333333333,0.5,,intact
1435,1851,18.98060120953525,18.86839120291544,1.0,24.7660229,2.0,693.7274212383466,49.10676735684051,572,0.008688900806075,572,0,0,1.0,0.0,0.0,True,500.0,12.6156626101008,0.6666313582472432,500,0,0.0,,0.3333333333333333,,,intact
1435,1916,18.98060120953525,18.72945759284301,1.0,24.7660229,2.0,664.010717620766,25.36184154804652,572,0.008688900806075,572,0,0,1.0,0.0,0.0,True,679.0,14.701442538703263,0.7797093404572517,679,0,0.0,,0.3333333333333333,,,intact
