Repository: AmiraliKhosrozadeh/ice-bonded-granular-microCT

# Grain-scale kinematics, ice-bond failure and damage evolution in ice-bonded granular media under in-situ uniaxial compression

Analysis code, per-specimen tables and supplementary material for the paper of

## Results for every specimen

The paper shows one or two specimens per figure.  The same rendering for
every specimen and every scan is in [`supplementary/`](supplementary/README.md):
the void and crack classes (Fig. 11 of the paper), the crack orientation
classes (Fig. 12), the ice-path maps (Fig. 18) and the per-scan tables behind
Tables 2–4, each as one sheet per material, compiled with their text in
[`supplementary/supplementary.pdf`](supplementary/supplementary.pdf).

File: paper/data/bonds/Alumina_75_1000_T5/Alumina_75_1000_T5_throats_scan03_classified.csv (part 53 of 64)
bead_a,bead_b,r_a_vox,r_b_vox,gap_vox,gap_um,dsum_min,z_mid,axis_dip_deg,lens_vox,lens_mm3,binder_vox,pore_vox,crack_vox,binder_frac,pore_frac,crack_frac,connected,bond_area_vox,r_bond_vox,r_bond_over_R,neck_binder_vox,neck_crack_vox,neck_severed,q_crack_med,q_binder_med,q_pore_med,dq_paired,cls
1435,2084,18.98060120953525,18.71697249475713,1.414213562373095,35.02444547122265,2.414213562373095,676.0611043106405,75.47372684558722,608,0.0092357547029608,608,0,0,1.0,0.0,0.0,True,511.0,12.753679933255228,0.6766313414915108,511,0,0.0,,0.3090169943749474,,,intact
1435,2298,18.98060120953525,18.84870072035974,3.2426406871192857,80.30731351366796,4.242640687119286,666.8597685908207,48.10289827130117,710,0.0107851740774707,704,6,0,0.991549295774648,0.0084507042253521,0.0,True,530.0,12.988619621707652,0.6866962359378491,530,0,0.0,,0.2898979485566356,0.4175190703306621,,intact
1436,1615,19.11156505081709,18.967338723150384,6.117215614703381,151.4991019979815,7.117215614703381,1094.7453799361908,63.01986206697365,1212,0.0184107478618233,1199,13,0,0.9892739273927392,0.0107260726072607,0.0,True,592.0,13.727325035155395,0.7209937090962181,593,34,0.0542264752791068,,0.2771863727725964,0.3820855257918398,,intact
1436,2061,19.11156505081709,18.814817460488783,7.4852813742385695,185.38064992733587,8.48528137423857,1099.3401828183096,49.515539268582486,1758,0.0267046986312585,1735,21,2,0.9869169510807736,0.0119453924914675,0.0011376564277588,True,561.0,13.36307771993812,0.7046850680237999,561,171,0.2336065573770492,0.4407274576622277,0.2808687448721165,0.414213562373095,0.1598587127901112,intact
1436,2213,19.11156505081709,18.60361938929008,2.0,49.5320458,3.0,1089.2712749498228,75.66656539856261,970,0.0147346744438684,903,67,0,0.9309278350515464,0.0690721649484536,0.0,True,694.0,14.86294254216004,0.7881675650168345,694,97,0.1226295828065739,,0.2898979485566356,0.4270509831248423,,intact
1436,2216,19.11156505081709,18.973530190816174,1.0,24.7660229,2.0,1100.5512220356782,30.88123979728463,611,0.0092813258610346,610,1,0,0.9983633387888708,0.0016366612111292,0.0,True,637.0,14.239501307948768,0.7477729131359846,644,124,0.1614583333333333,,0.3333333333333333,0.4772255750516612,,intact
1436,2230,19.11156505081709,18.557981424233137,5.6332495807108,139.51318811729905,6.6332495807108,1077.4576114166075,71.76669848456099,1290,0.0195955979717426,814,102,374,0.6310077519379845,0.0790697674418604,0.289922480620155,True,337.0,10.357143990692483,0.5498948068064669,337,158,0.3191919191919192,0.375,0.2075217164649836,0.3430703308172536,0.1674782835350163,cohesive
1438,1642,19.000019395141663,18.91343504198409,11.701669674337836,289.8038191228864,12.701669674337836,1250.6580855128414,84.15619522863523,2339,0.035530312911555,1408,224,707,0.6019666524155622,0.095767421975203,0.3022659256092347,True,270.0,9.27058084855655,0.4890391016165795,270,88,0.2458100558659217,0.2640379757271236,0.2115605143318693,0.2411773985225952,0.0524774613952542,mixed
1438,1812,19.000019395141663,18.92455143988964,10.761483571688906,266.51914857442125,11.761483571688906,1263.6901618226734,51.06873330765912,2261,0.0343454628016357,2164,97,0,0.9570986289252544,0.0429013710747456,0.0,True,289.0,9.591222920311855,0.505805218576256,289,0,0.0,,0.2742918851774317,0.3346653466176807,,intact
1438,1912,19.000019395141663,18.915436957996857,4.242640687119285,105.07333641366796,5.242640687119285,1249.8918548295192,85.278945163341,907,0.0137776801243182,879,28,0,0.9691289966923924,0.0308710033076074,0.0,True,408.0,11.396070970426017,0.6011306241066876,414,128,0.2361623616236162,,0.2933997741163456,0.3283737565392872,,intact
1438,2276,19.000019395141663,18.331325303020375,1.0,24.7660229,2.0,1253.6916385815011,72.55426365238104,485,0.0073673372219342,478,7,0,0.9855670103092784,0.0144329896907216,0.0,True,482.0,12.386499309352384,0.6635978108745821,482,88,0.1543859649122807,,0.3333333333333333,0.4494897427831781,,intact
1436,2297,19.11156505081709,18.13165777307556,9.3166247903554,230.7357429086495,10.3166247903554,1094.877014324712,63.55454694896718,1993,0.0302744393470411,1596,129,268,0.8008028098344204,0.0647265429001505,0.134470647265429,True,406.0,11.368105109938904,0.6104791287098775,406,104,0.2039215686274509,0.2579265664631813,0.2786729510717468,0.2939514514837417,-0.0207463846085655,mixed
1437,1935,18.977950194980775,18.814592661006586,9.29832572579834,230.2825478567808,10.29832572579834,961.2558779698076,66.23823396066791,1842,0.0279806910573255,1700,142,0,0.9229098805646035,0.0770901194353963,0.0,True,548.0,13.207339536360733,0.6989389196005545,548,0,0.0,,0.2597929255175705,0.4166666666666667,,intact
1438,1444,19.000019395141663,19.01301621253583,8.306623862918075,205.7220368107155,9.306623862918077,1271.2269399041295,12.30036399660098,1733,0.0263249389806434,1702,29,2,0.9821119446047316,0.016733987305251,0.0011540680900173,True,390.0,11.141851534268367,0.5862121430795728,391,86,0.180293501048218,0.1828303864688802,0.2779262976266636,0.2612038749637415,-0.0950959111577834,intact
1438,1463,19.000019395141663,20.056870979233462,1.0,24.7660229,2.0,1236.5814154545378,52.53843620665726,565,0.0085825681039027,553,12,0,0.9787610619469026,0.0212389380530973,0.0,True,761.0,15.563862739881277,0.7969842243299833,761,81,0.0961995249406175,,0.3333333333333333,0.4543138140516439,,intact
1438,2277,19.000019395141663,18.43329631021656,1.0,24.7660229,2.0,1257.7551368151562,59.16780860433879,531,0.0080660949790661,531,0,0,1.0,0.0,0.0,True,777.0,15.726626515715484,0.840247582634758,777,55,0.0661057692307692,,0.3333333333333333,,,intact
1439,1462,19.0222573689338,18.838615806331607,4.977725364273731,123.27846036151404,5.977725364273731,1127.354698712286,70.54096437304918,1115,0.0169372804174364,1110,5,0,0.9955156950672646,0.0044843049327354,0.0,True,602.0,13.842779759955802,0.731244612128984,606,0,0.0,,0.2857142857142857,0.2833003940990191,,intact
1439,1602,19.0222573689338,18.88915589457281,1.0,24.7660229,2.0,1108.2312251357623,52.96551166341376,528,0.0080205238209923,524,4,0,0.9924242424242424,0.0075757575757575,0.0,True,802.0,15.977625878690493,0.8428926543907294,802,0,0.0,,0.3203772410170408,0.4429907079434432,,intact
1439,2266,19.0222573689338,18.34835988157878,3.1815405503520555,78.79410612729761,4.181540550352056,1126.0463522213645,73.57182028220136,783,0.011894072257267,783,0,0,1.0,0.0,0.0,True,626.0,14.1160188704554,0.7554608357592372,626,0,0.0,,0.2898979485566356,,,intact
1440,1470,19.12593367187849,19.0270943933698,5.324555320336759,131.868058995777,6.324555320336759,840.9103177975946,85.92587494955157,1130,0.0171651362078055,1100,30,0,0.9734513274336284,0.0265486725663716,0.0,True,393.0,11.18462271470208,0.5863032782391183,393,0,0.0,,0.2833003940990191,0.3167583971073936,,intact
1440,1626,19.12593367187849,19.050365658609472,4.0,99.0640916,5.0,851.5510400496871,65.16570385840755,1036,0.0157372399214925,849,102,85,0.8194980694980695,0.0984555984555984,0.082046332046332,True,374.0,10.910907269000948,0.5716063348386097,375,311,0.4533527696793002,0.4142135623730951,0.2553967929896867,0.4057077327363875,0.1588167693834083,intact
1440,1723,19.12593367187849,18.96645389773779,1.0,24.7660229,2.0,861.266281268706,9.665231542939102,592,0.0089927085265671,568,24,0,0.9594594594594594,0.0405405405405405,0.0,True,648.0,14.361922094451575,0.7540573332771144,648,14,0.0211480362537764,,0.3333333333333333,0.4721359549995794,,intact
1440,1885,19.12593367187849,19.05913251012701,1.0,24.7660229,2.0,852.8283120062504,57.32146810966401,589,0.0089471373684933,576,13,0,0.9779286926994908,0.0220713073005093,0.0,True,751.0,15.461265295053533,0.809806913590715,751,0,0.0,,0.3333333333333333,0.414213562373095,,intact
1441,2105,19.16132761948926,19.027973588177016,1.0,24.7660229,2.0,837.7078785546519,80.70107243145964,527,0.0080053334349677,525,2,0,0.9962049335863378,0.0037950664136622,0.0,True,559.0,13.339236349084567,0.6985849925112951,559,0,0.0,,0.3203772410170408,0.4886127875258306,,intact
1442,1571,18.91899487387645,18.955386607364503,3.16227766016838,78.31704094788851,4.16227766016838,651.7986169058266,49.37809980776188,244,0.003706454190004,244,0,0,1.0,0.0,0.0,True,451.0,11.98155910843366,0.6326999222082653,451,0,0.0,,0.2973757003746574,,,intact
1440,1941,19.12593367187849,18.79996915701055,1.0,24.7660229,2.0,825.3397725288005,26.336533774217585,596,0.0090534700706655,584,7,5,0.9798657718120806,0.011744966442953,0.0083892617449664,True,416.0,11.507254783503184,0.6068282585345781,448,470,0.5119825708061002,0.4772255750516612,0.3203772410170408,0.4364916731037084,0.1568483340346204,intact
1440,2211,19.12593367187849,18.77720124000309,1.0,24.7660229,2.0,835.1173308715472,68.90198417914787,330,0.0050128273881202,330,0,0,1.0,0.0,0.0,True,663.0,14.527197064122632,0.7665433003310107,663,18,0.026431718061674,,0.314697117695994,,,intact
1441,1499,19.16132761948926,19.09455604986461,1.7320508075688772,42.89600996421431,2.732050807568877,832.957019460136,85.71323456115182,540,0.0082028084532876,521,19,0,0.9648148148148148,0.0351851851851851,0.0,True,486.0,12.437789380968075,0.6502419072824489,486,0,0.0,,0.2898979485566356,0.4026997478492771,,intact
1441,1704,19.16132761948926,18.975298439583145,1.0,24.7660229,2.0,837.8437647880465,80.13116682377442,564,0.0085673777178781,564,0,0,1.0,0.0,0.0,True,663.0,14.527197064122632,0.7618501459264106,663,0,0.0,,0.3333333333333333,,,intact
1441,1795,19.16132761948926,19.033247051646114,1.414213562373095,35.02444547122265,2.414213562373095,850.4153282330685,36.96402783871,684,0.0103902240408309,624,60,0,0.912280701754386,0.087719298245614,0.0,True,373.0,10.896310731002211,0.5705685074292416,373,0,0.0,,0.3090169943749474,0.4390050566079806,,intact
1441,1855,19.16132761948926,18.899632534991312,1.7320508075688772,42.89600996421431,2.732050807568877,848.036131768313,47.05670130637552,874,0.0132763973855062,831,43,0,0.9508009153318078,0.0491990846681922,0.0,True,451.0,11.98155910843366,0.629598363246923,467,0,0.0,,0.3090169943749474,0.4270509831248423,,intact
1441,1921,19.16132761948926,18.90119189224011,1.0,24.7660229,2.0,817.3566377560926,28.596931716646743,531,0.0080660949790661,530,1,0,0.9981167608286252,0.0018832391713747,0.0,True,498.0,12.590406002966215,0.6615645083130322,498,0,0.0,,0.3333333333333333,0.3797958971132712,,intact
1441,1960,19.16132761948926,18.851612131707505,7.324233081729782,181.3921242270573,8.324233081729782,851.7252086370188,41.88188657586648,1582,0.0240311906909278,1221,361,0,0.7718078381795196,0.2281921618204804,0.0,True,186.0,7.694520051971082,0.4048368846152623,186,0,0.0,,0.25,0.3516287047744073,,intact
1444,1667,19.01301621253583,18.88737147881965,1.0,24.7660229,2.0,1312.3353265119188,23.15654708187608,535,0.0081268565231645,530,5,0,0.9906542056074766,0.0093457943925233,0.0,True,825.0,16.205112036071434,0.8551422834003136,828,0,0.0,,0.3203772410170408,0.4494897427831781,,intact
1444,1812,19.01301621253583,18.92455143988964,7.0990195135927845,175.81447984118574,8.099019513592784,1286.7950732558136,71.08955289807714,1329,0.0201880230267023,1322,7,0,0.9947328818660648,0.0052671181339352,0.0,True,664.0,14.538148590038452,0.7664249180776871,664,0,0.0,,0.2807674153670599,0.4475420721483127,,intact
1444,2276,19.01301621253583,18.331325303020375,9.6878320578688,239.9290705965328,10.6878320578688,1276.796550014641,43.54443193157564,1616,0.0245476638157644,1377,76,163,0.8521039603960396,0.047029702970297,0.1008663366336633,True,426.0,11.64474179680661,0.6236415651863007,426,145,0.2539404553415061,0.403121068059365,0.2535548202751237,0.3409501355831329,0.1495662477842412,intact
1441,1994,19.16132761948926,19.046637302180763,4.55269276785519,112.752093345366,5.55269276785519,830.3683062876423,79.10730028960252,912,0.0138536320544413,733,179,0,0.8037280701754386,0.1962719298245614,0.0,True,233.0,8.611980229936854,0.450795023895789,241,0,0.0,,0.2553967929896867,0.3704152082810797,,intact
1441,1998,19.16132761948926,18.738073947232465,1.0,24.7660229,2.0,820.0556429963517,42.82658017689735,502,0.0076255737843525,501,1,0,0.99800796812749,0.0019920318725099,0.0,True,589.0,13.692498784453214,0.7225707118539924,589,0,0.0,,0.3203772410170408,0.4494897427831781,,intact
1441,2035,19.16132761948926,18.91832786658236,1.0,24.7660229,2.0,819.8109058453232,40.36553830156041,577,0.008764852736198,569,8,0,0.9861351819757366,0.0138648180242634,0.0,True,510.0,12.741194683142286,0.6691864472252187,510,0,0.0,,0.3333333333333333,0.4633576589174196,,intact
1441,2076,19.16132761948926,18.906091055031577,1.8284271247461903,45.2828680424453,2.8284271247461903,832.7837476738491,85.20675922519598,565,0.0085825681039027,502,63,0,0.8884955752212389,0.111504424778761,0.0,True,342.0,10.433694507453072,0.5481692676176396,365,0,0.0,,0.2817290466902531,0.4270509831248423,,intact
1444,2277,19.01301621253583,18.43329631021656,1.0,24.7660229,2.0,1280.8600482482966,44.4572474801166,573,0.0087040911920996,566,7,0,0.987783595113438,0.0122164048865619,0.0,True,695.0,14.873646859386389,0.7943984791746399,718,270,0.2732793522267207,,0.3333333333333333,0.3660254037844387,,intact
1445,1484,19.096956590669,19.105462739798988,9.0,222.8942061,10.0,876.2419624618292,33.75664153587746,1227,0.0186386036521924,494,73,660,0.4026079869600652,0.0594947025264873,0.5378973105134475,False,27.0,2.9316150714175198,0.153477979813673,32,639,0.9523099850968704,0.3773704777366128,0.1422937860379728,0.269128646713734,0.2350766916986399,cohesive
1445,1487,19.096956590669,18.998917152402665,1.0,24.7660229,2.0,907.2406399246768,56.208164733707584,605,0.009190183544887,598,7,0,0.9884297520661156,0.0115702479338842,0.0,True,712.0,15.054455784347004,0.7903457411623166,714,113,0.1366384522370012,,0.3333333333333333,0.4494897427831781,,intact
1445,1834,19.096956590669,19.028632930967945,1.8284271247461903,45.2828680424453,2.8284271247461903,889.5500447150253,69.55759581847998,678,0.0102990817246833,671,7,0,0.9896755162241888,0.0103244837758112,0.0,True,738.0,15.326861909850871,0.8040196677432414,738,33,0.0428015564202334,,0.2989350844248255,0.4415184401122529,,intact
1450,1709,19.06920442909685,18.90698153915677,1.0,24.7660229,2.0,908.813808350358,68.3044691991372,546,0.0082939507694352,546,0,0,1.0,0.0,0.0,True,745.0,15.399378727952763,0.8110018599985765,745,0,0.0,,0.3333333333333333,,,intact
1450,2189,19.06920442909685,18.710155415011236,5.324555320336759,131.868058995777,6.324555320336759,890.7835013390838,60.649177165940806,922,0.0140055359146873,898,24,0,0.9739696312364424,0.0260303687635574,0.0,True,410.0,11.423968370726268,0.6047729986884838,411,0,0.0,,0.2771863727725964,0.3511104226096556,,intact
1446,1480,19.09018988319059,19.006409882534754,1.0,24.7660229,2.0,670.4676036844289,24.924484180013383,580,0.0088104238942718,576,4,0,0.993103448275862,0.0068965517241379,0.0,True,937.0,17.27010027053149,0.9066478571176324,937,0,0.0,,0.3333333333333333,0.4431747586863372,,intact
1446,1713,19.09018988319059,18.877551159825472,1.0,24.7660229,2.0,663.4973276701637,58.95081377102297,505,0.0076711449424263,500,5,0,0.99009900990099,0.0099009900990099,0.0,True,792.0,15.877702285203682,0.8363785597470667,792,0,0.0,,0.3203772410170408,0.4772255750516612,,intact
1446,2032,19.09018988319059,18.76681336948809,17.029386365926403,421.750172711481,18.029386365926403,641.2166782595093,60.47548464595799,120,0.0018228463229528,119,1,0,0.9916666666666668,0.0083333333333333,0.0,False,198.0,7.938851142601841,0.4194125504131183,198,0,0.0,,0.1162435056954099,0.1128502895199575,,intact
1447,1628,19.09018988319059,18.92232920508294,5.196152422706632,128.68802989264293,6.196152422706632,979.7019462621096,61.679748725123694,1305,0.0198234537621117,1267,38,0,0.9708812260536398,0.0291187739463601,0.0,True,491.0,12.501606061472312,0.657762566718654,491,0,0.0,,0.2801868778094689,0.3577747210701756,,intact
1447,2050,19.09018988319059,18.906313683927,3.16227766016838,78.31704094788851,4.16227766016838,988.4747246413456,85.46317373399451,1034,0.0157068591494433,821,213,0,0.7940038684719536,0.2059961315280464,0.0,True,660.0,14.494292838262302,0.7629277158441365,660,1,0.0015128593040847,,0.2535548202751237,0.414213562373095,,intact
1447,2056,19.09018988319059,18.96844463883747,1.8284271247461903,45.2828680424453,2.8284271247461903,1002.6551858912292,51.6499613458252,798,0.0121219280476361,786,12,0,0.9849624060150376,0.0150375939849624,0.0,True,582.0,13.610890997982688,0.7152590295957573,582,112,0.1613832853025936,,0.2989350844248255,0.4543138140516439,,intact
1447,2074,19.09018988319059,18.93232515475249,11.328828005937952,280.57001382522066,12.328828005937952,980.9058708364412,68.37457796553953,2315,0.0351657436469645,2228,87,0,0.9624190064794816,0.0375809935205183,0.0,True,190.0,7.776816725043752,0.409063772729562,190,0,0.0,,0.2601150730041542,0.2563347232703193,,intact
1447,1800,19.09018988319059,18.950069714520147,1.414213562373095,35.02444547122265,2.414213562373095,987.222928548392,81.60009361858309,739,0.0112256952721843,734,5,0,0.993234100135318,0.006765899864682,0.0,True,715.0,15.086138293858053,0.7931669475129416,715,0,0.0,,0.3090169943749474,0.4494897427831781,,intact
1447,1896,19.09018988319059,18.90497783189938,1.0,24.7660229,2.0,984.6656650648808,73.58397038135728,578,0.0087800431222226,575,3,0,0.9948096885813148,0.0051903114186851,0.0,True,661.0,14.505269206998044,0.7635323163075395,661,0,0.0,,0.3333333333333333,0.4772255750516612,,intact
1447,1956,19.09018988319059,18.9303268092495,1.0,24.7660229,2.0,1002.4779296806169,49.94757174205541,591,0.0089775181405425,590,1,0,0.9983079526226736,0.0016920473773265,0.0,True,594.0,13.750493532712625,0.7233196562763566,594,119,0.1669004207573632,,0.3333333333333333,0.3797958971132712,,intact
1447,1990,19.09018988319059,18.92521800857181,8.958217307690626,221.8594149854424,9.958217307690626,992.6166308113764,83.98881934801992,1942,0.0294997296597862,1648,65,229,0.8486096807415036,0.0334706488156539,0.1179196704428424,True,439.0,11.821084554078958,0.6219101785116177,443,58,0.1157684630738523,0.3938608859394958,0.2494257220165222,0.3011615132981879,0.1444351639229736,cohesive
1451,1678,19.005308380945355,18.82784664992779,1.0,24.7660229,2.0,792.1648481667642,66.05839773026243,438,0.0066533890787777,435,2,1,0.9931506849315068,0.0045662100456621,0.002283105022831,True,551.0,13.243441670776848,0.7000971322624163,552,180,0.2459016393442623,0.4772255750516612,0.3203772410170408,0.4285107360824662,0.1568483340346204,intact
1451,1742,19.005308380945355,18.884917356485012,7.385164807134505,182.90116073376723,8.385164807134505,813.8120033569514,54.49807302737549,1505,0.022861530967033,1502,3,0,0.9980066445182724,0.0019933554817275,0.0,True,356.0,10.645107772184812,0.5618920217553045,356,0,0.0,,0.2771055899233025,0.4178399102908763,,intact
1451,2066,19.005308380945355,18.79298685124702,1.7320508075688772,42.89600996421431,2.732050807568877,806.9207443366035,70.82476280655186,657,0.0099800836181666,657,0,0,1.0,0.0,0.0,True,558.0,13.327299669871431,0.7051799340685992,558,379,0.4044823906083244,,0.3090169943749474,,,intact
1451,2071,19.005308380945355,19.190542943681137,1.0,24.7660229,2.0,818.1178035232871,23.89983629031602,657,0.0099800836181666,638,19,0,0.9710806697108066,0.0289193302891933,0.0,True,654.0,14.428259270064393,0.7554882936075249,654,372,0.3625730994152046,,0.3333333333333333,0.4494897427831781,,intact
1456,2119,19.12941372448049,18.6375869407141,1.0,24.7660229,2.0,727.5175896229791,69.38403019862297,512,0.0077774776445986,511,1,0,0.998046875,0.001953125,0.0,True,748.0,15.430353037616328,0.8171341523467429,749,204,0.2140608604407135,,0.3203772410170408,0.5,,intact
1453,1848,18.926995295539992,18.93077092248859,1.0,24.7660229,2.0,852.8860033805641,61.01746962805763,548,0.0083243315414844,542,6,0,0.9890510948905108,0.010948905109489,0.0,True,748.0,15.430353037616328,0.8151750395810782,752,212,0.2199170124481327,,0.3203772410170408,0.4457195687123781,,intact
1454,1763,18.85989353814483,18.782390867978798,20.423616290504945,505.8117487514584,21.423616290504945,635.2586559088772,77.35392622228399,72,0.0010937077937716,71,1,0,0.9861111111111112,0.0138888888888888,0.0,False,1.0,0.5641895835477563,0.0299763732434886,12,0,0.0,,0.1507682375699369,0.1226967545743151,,intact
1454,2109,18.85989353814483,18.666864757287453,14.178088624824971,351.13486756064475,15.178088624824971,639.6580130381867,89.53008030655698,264,0.0040102619104961,218,46,0,0.8257575757575758,0.1742424242424242,0.0,False,126.0,6.333012368467128,0.3375198208494324,126,0,0.0,,0.317115666210174,0.4233952971719719,,intact
1454,2151,18.85989353814483,18.55590163250618,33.13608305156178,820.648991671281,34.13608305156178,622.511606168579,23.514292205899803,92,0.0013975155142638,86,6,0,0.9347826086956522,0.0652173913043478,0.0,True,273.0,9.321941800299705,0.4982891186881333,273,0,0.0,,0.0292042937293381,0.0632293388729547,,intact
1451,2244,19.005308380945355,18.468825957338247,1.0,24.7660229,2.0,808.0351579403831,66.46813352315628,551,0.0083699026995582,547,4,0,0.9927404718693283,0.0072595281306715,0.0,True,624.0,14.093451279891855,0.7521695446074107,625,0,0.0,,0.3333333333333333,0.4146428199482246,,intact
1452,1805,18.991639140592607,18.895175810102568,37.16180835212409,920.3501966541164,38.16180835212409,620.0849898897122,30.536997238718943,102,0.0015494193745098,102,0,0,1.0,0.0,0.0,True,172.0,7.399277020331919,0.3905990529930335,172,0,0.0,,0.0515326789616756,,,intact
1452,2113,18.991639140592607,18.92855014787733,17.384776310850235,430.5517682258944,18.384776310850235,637.3971237361092,89.69610513326231,184,0.0027950310285276,182,2,0,0.9891304347826086,0.0108695652173913,0.0,False,36.0,3.385137501286538,0.1785401162180288,36,0,0.0,,0.3049773744382125,0.3153005264112248,,intact
1452,2161,18.991639140592607,18.573219006331986,40.47221268969612,1002.3357462866848,41.47221268969612,618.6456825399371,27.671094517383924,96,0.0014582770583622,96,0,0,1.0,0.0,0.0,False,79.0,5.014626706796775,0.2669849936439767,79,0,0.0,,0.0412577050833426,,,intact
1458,1637,19.006850447424053,18.94452811000645,1.414213562373095,35.02444547122265,2.414213562373095,720.9583283899481,82.47482254478832,697,0.0105876990591508,697,0,0,1.0,0.0,0.0,True,847.0,16.419758633965078,0.8653049906536401,847,0,0.0,,0.3090169943749474,,,intact
1455,1809,19.10262819841987,18.983472306548208,2.146264369941973,53.15443253543696,3.146264369941973,1147.1161571091498,68.64677638029296,798,0.0121219280476361,785,13,0,0.9837092731829574,0.0162907268170426,0.0,True,568.0,13.446189622059965,0.7060943201736287,572,47,0.0759289176090468,,0.2989350844248255,0.424807680927192,,intact
1455,1862,19.10262819841987,18.89093997325021,1.0,24.7660229,2.0,1166.8189297193385,50.47163311874485,550,0.0083547123135336,535,15,0,0.9727272727272728,0.0272727272727272,0.0,True,911.0,17.028808129561895,0.8964047837054396,915,307,0.251227495908347,,0.3203772410170408,0.4364916731037084,,intact
1455,1908,19.10262819841987,18.81661566299282,2.6502815398728847,65.63693330793913,3.6502815398728847,1169.2919604697804,43.96857355988655,930,0.0141270590028842,687,75,168,0.7387096774193549,0.0806451612903225,0.1806451612903225,True,113.0,5.997417539138688,0.3163257981123283,483,497,0.5071428571428571,0.4270509831248423,0.25,0.3874258867227931,0.1770509831248422,intact
1455,1945,19.10262819841987,18.81369340935455,1.0,24.7660229,2.0,1143.46567435087,56.82287750447133,317,0.0048153523698003,301,15,1,0.9495268138801262,0.0473186119873817,0.0031545741324921,True,548.0,13.207339536360733,0.6966572165403659,548,93,0.1450858034321372,0.4772255750516612,0.3203772410170408,0.4772255750516612,0.1568483340346204,intact
1455,2003,19.10262819841987,18.688535156078988,4.449489742783178,110.1961648630833,5.449489742783178,1142.7408381752634,56.30961801764175,1117,0.0169676611894856,772,105,240,0.6911369740376008,0.0940017905102954,0.2148612354521038,True,214.0,8.253382073025046,0.436788991945257,345,347,0.5014450867052023,0.3797958971132713,0.2193450929151803,0.3660254037844386,0.1604508041980909,cohesive
1455,2083,19.10262819841987,18.70128577796042,3.685557720282968,91.27660689979976,4.685557720282968,1146.2359485806155,66.80197151594815,955,0.0145068186534993,700,84,171,0.7329842931937173,0.087958115183246,0.1790575916230366,True,416.0,11.507254783503184,0.6087864230509499,428,431,0.5017462165308498,0.4211646096066227,0.2449655295864103,0.3956439237389599,0.1761990800202123,intact
1455,2216,19.10262819841987,18.973530190816174,1.0,24.7660229,2.0,1135.647450963299,4.755340703335281,563,0.0085521873318535,556,7,0,0.9875666074600356,0.0124333925399644,0.0,True,682.0,14.733884157863644,0.7739165284084356,682,14,0.0201149425287356,,0.3333333333333333,0.4142135623730951,,intact
1455,2262,19.10262819841987,18.36583474550108,1.0,24.7660229,2.0,1159.0512111545436,76.40461269954336,511,0.007762287258574,496,11,4,0.9706457925636008,0.0215264187866927,0.0078277886497064,True,620.0,14.048207338801282,0.7498683551458857,620,142,0.1863517060367454,0.4318516525781366,0.3333333333333333,0.4494897427831781,0.0985183192448033,intact
1456,1682,19.12941372448049,18.922106952892907,1.7320508075688772,42.89600996421431,2.732050807568877,705.0123486539115,39.405619661040205,740,0.0112408856582089,740,0,0,1.0,0.0,0.0,True,804.0,15.99753570059363,0.8408355522099414,805,0,0.0,,0.3090169943749474,,,intact
1456,1698,19.12941372448049,19.01851798268276,1.0,24.7660229,2.0,734.8137625431045,42.69730904633784,543,0.0082483796113614,533,10,0,0.98158379373849,0.0184162062615101,0.0,True,512.0,12.766152972845846,0.6692972542177786,517,323,0.3845238095238095,,0.3333333333333333,0.4772255750516612,,intact
1456,1819,19.12941372448049,18.897404435313145,1.0,24.7660229,2.0,731.4024693860214,55.62411288182807,549,0.008339521927509,548,1,0,0.9981785063752276,0.0018214936247723,0.0,True,644.0,14.317526556719258,0.7530225903495346,644,0,0.0,,0.3333333333333333,0.4142135623730951,,intact
1456,1905,19.12941372448049,18.7954650374412,2.146264369941973,53.15443253543696,3.146264369941973,729.4059304017975,64.68202016648577,677,0.0102838913386587,659,18,0,0.9734121122599704,0.0265878877400295,0.0,True,593.0,13.73891416768399,0.7245330567267885,594,62,0.0945121951219512,,0.2958163163244892,0.4364916731037084,,intact
1462,1915,18.838615806331607,18.884917356485012,1.0,24.7660229,2.0,1151.4936107941166,27.35011750465306,529,0.0080357142070169,521,8,0,0.9848771266540642,0.0151228733459357,0.0,True,845.0,16.40036139313104,0.8695029345393642,845,86,0.0923737916219119,,0.3333333333333333,0.4318516525781366,,intact
1462,2064,18.838615806331607,18.80492119710326,7.246211251235321,179.4598337863316,8.246211251235321,1129.4002102574768,77.03204879142298,1062,0.0161321899581323,981,51,30,0.923728813559322,0.0480225988700565,0.0282485875706214,True,470.0,12.231338704589191,0.6498506611359669,470,10,0.0208333333333333,0.2993721880081118,0.2825983534202392,0.3,0.0167738345878725,intact
1462,2266,18.838615806331607,18.34835988157878,1.0,24.7660229,2.0,1133.3268972155593,86.03317901376644,491,0.0074584795380818,491,0,0,1.0,0.0,0.0,True,695.0,14.873646859386389,0.7999385045029009,695,51,0.0683646112600536,,0.3203772410170408,,,intact
1463,1525,20.056870979233462,19.038078494083017,1.0,24.7660229,2.0,1215.9943667601449,64.64144130863718,260,0.0039495003663977,246,8,6,0.946153846153846,0.0307692307692307,0.023076923076923,True,538.0,13.086279790944385,0.6694613993490989,539,269,0.3329207920792079,0.4431747586863372,0.3090169943749474,0.3836108919180322,0.1341577643113898,intact
1461,1579,18.88826372884065,18.82627511831516,5.477225575051661,135.6490940201951,6.477225575051661,1205.8984435397338,55.51843268453317,1198,0.0181980824574788,1116,82,0,0.9315525876460768,0.0684474123539232,0.0,True,836.0,16.312788383647018,0.865066305053189,836,0,0.0,,0.2771863727725964,0.3572819466977533,,intact
1461,1711,18.88826372884065,18.78938104962812,1.8284271247461903,45.2828680424453,2.8284271247461903,1213.396646799583,75.77762516535394,498,0.0075648122402541,477,21,0,0.9578313253012049,0.0421686746987951,0.0,True,581.0,13.599192765483634,0.7218706394968201,581,0,0.0,,0.2898979485566356,0.4270509831248423,,intact
1462,1552,18.838615806331607,18.985459480466897,10.6619037896906,264.0529534130742,11.6619037896906,1130.1741367668983,79.58079107575477,1930,0.0293174450274909,1523,174,233,0.7891191709844559,0.0901554404145077,0.1207253886010362,True,253.0,8.97398468933946,0.4745117823129753,253,113,0.3087431693989071,0.2325672450543258,0.2721334662678427,0.2390295029878268,-0.0395662212135169,mixed
1462,1749,18.838615806331607,18.89584445286508,1.0,24.7660229,2.0,1118.1597364280965,29.56543825808419,567,0.0086129488759519,567,0,0,1.0,0.0,0.0,True,881.0,16.74607445725474,0.8875746117594655,881,16,0.0178372352285395,,0.3333333333333333,,,intact
1459,2095,19.37650898771768,18.63712874455548,22.32240143290157,552.8371050702332,23.32240143290157,633.2487351832531,71.20569015710788,58,0.0008810423894271,58,0,0,1.0,0.0,0.0,False,1.0,0.5641895835477563,0.0296835355522297,1,0,0.0,,0.0719694203611798,,,intact
1459,2197,19.37650898771768,18.48886785359812,35.35533905932738,875.6111367805663,36.35533905932738,622.096456985648,27.773446733692285,74,0.0011240885658208,74,0,0,1.0,0.0,0.0,False,46.0,3.826519928662906,0.2021118102005894,48,0,0.0,,0.027431684556108,,,intact
1460,1479,18.906758925989287,18.93920511784369,4.196152422706632,103.92200699264292,5.196152422706632,731.6657626821188,51.69657050621521,1021,0.0155093841311234,941,80,0,0.921645445641528,0.078354554358472,0.0,True,551.0,13.243441670776848,0.6998601835291272,551,0,0.0,,0.2843646522044218,0.3568323090103888,,intact
1460,1906,18.906758925989287,18.733540011890344,9.198039027185567,227.7988451823715,10.198039027185567,713.4601741733368,77.92673135785937,2018,0.0306541989976563,1855,144,19,0.919226957383548,0.0713577799801783,0.0094152626362735,True,356.0,10.645107772184812,0.5656229133436567,359,1055,0.7461103253182461,0.4096424282282281,0.2705042601214877,0.2597106754733818,0.1391381681067404,intact
1464,1550,19.05891343712029,18.95427916732744,1.7320508075688772,42.89600996421431,2.732050807568877,682.4139587894049,55.421049138813736,740,0.0112408856582089,738,2,0,0.9972972972972972,0.0027027027027027,0.0,True,831.0,16.263932962808536,0.855699395314961,831,0,0.0,,0.3090169943749474,0.4285107360824662,,intact
1464,1816,19.05891343712029,18.969329278547683,7.54983443527075,186.97937251512397,8.54983443527075,651.8645554168377,3.2687804266349176,190,0.0028861733446752,189,1,0,0.9947368421052633,0.0052631578947368,0.0,True,221.0,8.387281135541944,0.4411080048190767,221,0,0.0,,0.1047778297960768,0.1622329011016839,,intact
1464,1883,19.05891343712029,18.956936806056508,1.0,24.7660229,2.0,679.3748933288816,64.34274075289218,623,0.0094636104933299,623,0,0,1.0,0.0,0.0,True,612.0,13.957279475043832,0.7342873767527495,618,0,0.0,,0.3333333333333333,,,intact
1464,2037,19.05891343712029,18.813918230326685,3.16227766016838,78.31704094788851,4.16227766016838,660.7485575118662,60.611849683016985,818,0.0124257357681282,759,59,0,0.9278728606356969,0.0721271393643031,0.0,True,370.0,10.852403323135505,0.5730970115162276,370,0,0.0,,0.2791745113185196,0.424807680927192,,intact
1463,1642,20.056870979233462,18.91343504198409,1.0,24.7660229,2.0,1239.1174724963896,45.92694785933295,534,0.0081116661371399,496,25,13,0.9288389513108616,0.046816479400749,0.0243445692883895,True,503.0,12.653452997124806,0.6493894602847397,547,291,0.3472553699284009,0.4772255750516612,0.3333333333333333,0.4494897427831781,0.1438922417183278,intact
1463,1694,20.056870979233462,18.85407493142019,1.0,24.7660229,2.0,1210.7937680353143,40.38963208564656,516,0.007838239188697,500,6,10,0.9689922480620154,0.0116279069767441,0.0193798449612403,True,654.0,14.428259270064393,0.7416041390098408,674,293,0.3029989658738366,0.4772255750516612,0.3333333333333333,0.4457195687123781,0.1438922417183278,intact
1463,2085,20.056870979233462,18.874871117033848,8.9498743710662,221.6527936259486,9.9498743710662,1203.360941567678,28.761479226710023,1570,0.0238489060586325,809,146,615,0.5152866242038217,0.0929936305732484,0.3917197452229299,True,150.0,6.90988298942671,0.3549742506944848,187,458,0.710077519379845,0.3460420308512751,0.1916074179729641,0.2783444578488748,0.154434612878311,cohesive
1463,2276,20.056870979233462,18.331325303020375,1.0,24.7660229,2.0,1242.1510255650494,16.950407551489594,1200,0.018228463229528,1166,26,8,0.9716666666666668,0.0216666666666666,0.0066666666666666,True,667.0,14.57095378088162,0.7591371927843092,689,69,0.0910290237467018,0.4772255750516612,0.3333333333333333,0.4721359549995794,0.1438922417183278,intact
1464,2063,19.05891343712029,18.91032010779855,1.414213562373095,35.02444547122265,2.414213562373095,660.5893537514387,58.87856964044138,451,0.0068508640970976,451,0,0,1.0,0.0,0.0,True,499.0,12.603040633343667,0.6638554143282276,499,0,0.0,,0.3090169943749474,,,intact
1465,1640,19.00288462790831,18.948075110297165,1.0,24.7660229,2.0,671.3030347577945,27.858246828070463,577,0.008764852736198,576,1,0,0.9982668977469672,0.0017331022530329,0.0,True,712.0,15.054455784347004,0.793363640244997,712,0,0.0,,0.3333333333333333,0.4772255750516612,,intact
1465,1730,19.00288462790831,18.889378922838045,10.0,247.660229,11.0,642.3355975846663,51.14611951565816,96,0.0014582770583622,96,0,0,1.0,0.0,0.0,True,83.0,5.140011726956917,0.2712961034947555,83,0,0.0,,0.1158463954232429,,,intact
1465,1781,19.00288462790831,18.923218161638086,9.433981132056603,233.64219275468176,10.433981132056603,642.8073392445256,53.707779930996686,112,0.0017013232347559,111,1,0,0.9910714285714286,0.0089285714285714,0.0,True,119.0,6.154581744998688,0.3245565081733144,119,0,0.0,,0.1323199648643333,0.298205374263673,,intact
1465,1881,19.00288462790831,18.882462596151058,1.0,24.7660229,2.0,659.992440456635,73.35240708188886,370,0.0056204428291044,370,0,0,1.0,0.0,0.0,True,419.0,11.54867275105708,0.6096643476833709,419,0,0.0,,0.3203772410170408,,,intact
1465,2130,19.00288462790831,20.0410331102399,2.6502815398728847,65.63693330793913,3.6502815398728847,657.6096311767449,80.81289067405534,489,0.0074280987660326,487,2,0,0.9959100204498976,0.0040899795501022,0.0,True,299.0,9.755749892701914,0.4997321200259558,310,0,0.0,,0.3164309725825327,0.3483848516374013,,intact
1465,2248,19.00288462790831,18.38398281535765,1.0,24.7660229,2.0,667.971647745733,43.53997194806973,599,0.0090990412287394,595,4,0,0.993322203672788,0.006677796327212,0.0,True,661.0,14.505269206998044,0.7759553125979107,661,0,0.0,,0.3333333333333333,0.4364916731037084,,intact
1465,2286,19.00288462790831,18.34788712582624,14.142135623730953,350.2444547122265,15.142135623730953,639.5902880997569,40.82693042462304,72,0.0010937077937716,68,4,0,0.9444444444444444,0.0555555555555555,0.0,True,69.0,4.686510657907603,0.2509458540137939,71,0,0.0,,0.0840531769144339,0.119070166778366,,intact
1466,1547,19.0222573689338,18.997594292270804,1.0,24.7660229,2.0,1306.702136804819,15.322933872615751,524,0.0079597622768939,523,1,0,0.9980916030534353,0.0019083969465648,0.0,True,600.0,13.81976597885342,0.7269763228958144,600,0,0.0,,0.3203772410170408,0.5,,intact
1466,1584,19.0222573689338,19.05978969893172,1.0,24.7660229,2.0,1296.4922389171306,63.04690774225525,597,0.0090686604566902,595,2,0,0.9966499162479062,0.0033500837520938,0.0,True,964.0,17.517155313611116,0.9199692066129757,964,0,0.0,,0.3333333333333333,0.4269446839322615,,intact
1466,1812,19.0222573689338,18.92455143988964,2.863703305156273,70.92254163430594,3.863703305156273,1283.532102637123,78.1872184182641,834,0.0126687819445219,821,13,0,0.9844124700239808,0.0155875299760191,0.0,True,754.0,15.492115871712882,0.8165174547226031,754,0,0.0,,0.2958163163244892,0.4026997478492771,,intact
1466,1912,19.0222573689338,18.915436957996857,1.414213562373095,35.02444547122265,2.414213562373095,1269.733795643969,27.234963363852287,506,0.0076863353284509,481,25,0,0.950592885375494,0.0494071146245059,0.0,True,465.0,12.166104433032896,0.6413728956847332,466,0,0.0,,0.2989350844248255,0.4270509831248423,,intact
1467,1645,18.93942696892687,19.12071121720645,9.633758019665985,238.5898717281064,10.633758019665985,1160.9623441837605,83.1852699354559,1562,0.0237273829704356,1428,134,0,0.9142125480153648,0.085787451984635,0.0,True,850.0,16.448811606198852,0.8643590060422718,850,0,0.0,,0.2637926397624548,0.2982599116164488,,intact
1467,2099,18.93942696892687,18.57045039646666,8.917213725368399,220.84391932666807,9.9172137253684,1150.7116285396464,71.81633749061619,1728,0.0262489870505203,1298,430,0,0.7511574074074074,0.2488425925925926,0.0,True,731.0,15.254000354017007,0.813332456697941,733,0,0.0,,0.2598751755617592,0.316159221168936,,intact
1467,2362,18.93942696892687,17.603763837429295,1.7320508075688772,42.89600996421431,2.732050807568877,1161.316253963981,79.87827498416314,684,0.0103902240408309,621,63,0,0.9078947368421052,0.0921052631578947,0.0,True,748.0,15.430353037616328,0.8444994920877265,748,0,0.0,,0.2989350844248255,0.4364916731037084,,intact
1468,1820,18.930548868473785,18.82941791923752,1.0,24.7660229,2.0,890.4871550624559,56.57305165371305,553,0.0084002834716075,550,3,0,0.9945750452079566,0.0054249547920434,0.0,True,830.0,16.25414425715935,0.860919414921156,830,75,0.0828729281767955,,0.3333333333333333,0.4772255750516612,,intact
1470,2046,19.0270943933698,18.885363607988207,10.180339887498947,252.1265307835824,11.180339887498947,862.5469536431078,16.76785992982034,2204,0.0334796107982331,1915,289,0,0.8688747731397459,0.131125226860254,0.0,True,440.0,11.834540545406394,0.6243087981782921,440,0,0.0,,0.2598751755617592,0.313112418845385,,intact
1470,2205,19.0270943933698,18.58912251870526,2.23606797749979,55.37851073671648,3.23606797749979,820.9006345304367,24.850321715363105,727,0.011043410639889,657,47,23,0.9037138927097662,0.0646492434662998,0.0316368638239339,True,515.0,12.80349918517013,0.6807435854114356,532,294,0.3559322033898305,0.4364916731037084,0.2612038749637415,0.4270509831248423,0.1752877981399669,intact
1470,2211,19.0270943933698,18.77720124000309,8.018397960625059,198.5838275141535,9.01839796062506,833.5312315531929,75.69445229493827,1914,0.0290743988510972,1399,111,404,0.7309299895506792,0.0579937304075235,0.2110762800417973,True,245.0,8.83096382707056,0.4671936709369482,264,257,0.4932821497120921,0.3705472819424714,0.2332995250031629,0.2825983534202392,0.1372477569393085,cohesive
1470,1484,19.0270943933698,19.105462739798988,1.0,24.7660229,2.0,847.5654195230653,65.15914447028746,529,0.0080357142070169,525,4,0,0.9924385633270322,0.0075614366729678,0.0,True,780.0,15.7569575497098,0.8264306794156193,780,150,0.1612903225806451,,0.3333333333333333,0.4633576589174196,,intact
1470,1737,19.0270943933698,18.97330913654513,2.146264369941973,53.15443253543696,3.146264369941973,832.4793759295887,70.70976861911178,579,0.0087952335082472,516,63,0,0.8911917098445595,0.1088082901554404,0.0,True,470.0,12.231338704589191,0.6437478325702705,470,166,0.2610062893081761,,0.2858134976234444,0.4270509831248423,,intact
1470,1836,19.0270943933698,18.84197864392648,10.489125293076055,259.77391720929086,11.489125293076055,846.6720485686708,72.630741809552,2033,0.0308820547880254,1785,103,145,0.8780127889818002,0.0506640432857845,0.0713231677324151,True,247.0,8.866935315394846,0.4682942889392634,250,177,0.414519906323185,0.4254628976069995,0.2488514440330445,0.3160252912843454,0.176611453573955,intact
1470,1885,19.0270943933698,19.05913251012701,1.0,24.7660229,2.0,851.242212687896,53.39591163867746,485,0.0073673372219342,484,1,0,0.9979381443298968,0.002061855670103,0.0,True,738.0,15.326861909850871,0.8048506326807431,739,54,0.0680958385876418,,0.3203772410170408,0.4772255750516612,,intact
1473,2111,19.163928145781764,18.761389042754985,1.0,24.7660229,2.0,932.5174840327034,39.10025445430741,567,0.0086129488759519,563,4,0,0.9929453262786596,0.0070546737213403,0.0,True,595.0,13.762063154896342,0.7257454479012792,595,0,0.0,,0.3203772410170408,0.4431747586863372,,intact
1473,2163,19.163928145781764,18.827397667666,1.0,24.7660229,2.0,905.298864353191,50.26707183985076,618,0.0093876585632069,600,18,0,0.970873786407767,0.029126213592233,0.0,True,848.0,16.42944866646031,0.8649052548013363,850,309,0.266609145815358,,0.3333333333333333,0.4494897427831781,,intact
