Repository: AmiraliKhosrozadeh/ice-bonded-granular-microCT

# Grain-scale kinematics, ice-bond failure and damage evolution in ice-bonded granular media under in-situ uniaxial compression

Analysis code, per-specimen tables and supplementary material for the paper of

## Results for every specimen

The paper shows one or two specimens per figure.  The same rendering for
every specimen and every scan is in [`supplementary/`](supplementary/README.md):
the void and crack classes (Fig. 11 of the paper), the crack orientation
classes (Fig. 12), the ice-path maps (Fig. 18) and the per-scan tables behind
Tables 2–4, each as one sheet per material, compiled with their text in
[`supplementary/supplementary.pdf`](supplementary/supplementary.pdf).

File: paper/data/bonds/Alumina_75_1000_T5/Alumina_75_1000_T5_throats_scan03_classified.csv (part 54 of 64)
bead_a,bead_b,r_a_vox,r_b_vox,gap_vox,gap_um,dsum_min,z_mid,axis_dip_deg,lens_vox,lens_mm3,binder_vox,pore_vox,crack_vox,binder_frac,pore_frac,crack_frac,connected,bond_area_vox,r_bond_vox,r_bond_over_R,neck_binder_vox,neck_crack_vox,neck_severed,q_crack_med,q_binder_med,q_pore_med,dq_paired,cls
1473,2200,19.163928145781764,18.839512680411747,3.1815405503520555,78.79410612729761,4.181540550352056,903.187349708516,47.084240384044016,956,0.014522009039524,956,0,0,1.0,0.0,0.0,True,594.0,13.750493532712625,0.723644661313679,594,0,0.0,,0.2898979485566356,,,intact
1473,2225,19.163928145781764,18.56929656534043,3.0,74.2980687,4.0,917.5824923811092,89.9487333127294,834,0.0126687819445219,802,32,0,0.9616306954436452,0.0383693045563549,0.0,True,727.0,15.212208493693998,0.8063031246417733,727,126,0.1477139507620164,,0.3203772410170407,0.4270509831248423,,intact
1475,1726,19.03763937337028,18.842426931586804,1.0,24.7660229,2.0,672.8827484253563,58.59989765347153,631,0.0095851335815268,631,0,0,1.0,0.0,0.0,True,887.0,16.80300178673508,0.8871685520009872,888,329,0.2703368940016434,,0.3333333333333333,,,intact
1475,1797,19.03763937337028,18.915436957996857,1.0,24.7660229,2.0,661.512036304614,85.91933082959122,420,0.0063799621303348,406,14,0,0.9666666666666668,0.0333333333333333,0.0,True,396.0,11.227230955528665,0.5916374660912364,396,0,0.0,,0.3203772410170408,0.4721359549995794,,intact
1475,2255,19.03763937337028,18.38068583128133,2.8284271247461903,70.0488909424453,3.8284271247461903,652.5501131350533,58.11752376487989,223,0.0033874560834872,199,24,0,0.8923766816143498,0.1076233183856502,0.0,True,269.0,9.25339718068125,0.4945917344013529,269,0,0.0,,0.2742918851774317,0.414213562373095,,intact
1475,2265,19.03763937337028,18.62796008624272,1.0,24.7660229,2.0,662.659684073675,89.22513046434335,439,0.0066685794648023,439,0,0,1.0,0.0,0.0,True,634.0,14.20593072771099,0.7543185788370805,634,74,0.1045197740112994,,0.3203772410170408,,,intact
1473,1874,19.163928145781764,18.892054851323035,3.16227766016838,78.31704094788851,4.16227766016838,916.6778691012978,87.60308714457194,699,0.0106180798312,547,152,0,0.7825464949928469,0.217453505007153,0.0,True,443.0,11.87481703351337,0.6240709658934195,443,0,0.0,,0.2535548202751237,0.4,,intact
1473,1877,19.163928145781764,18.935210909264544,1.0,24.7660229,2.0,900.947093047748,33.847623229154856,572,0.008688900806075,568,4,0,0.993006993006993,0.0069930069930069,0.0,True,695.0,14.873646859386389,0.7807865074271982,695,0,0.0,,0.3203772410170408,0.4746807650256203,,intact
1473,2000,19.163928145781764,19.573938075079795,4.123105625617661,102.1129283431658,5.123105625617661,940.8922613592,11.263745346473875,843,0.0128054954187434,822,21,0,0.9750889679715302,0.0249110320284697,0.0,True,522.0,12.890219570974685,0.6655100462933032,522,211,0.2878581173260573,,0.3008613653919205,0.3516287047744073,,intact
1473,2013,19.163928145781764,19.014116821291548,1.0,24.7660229,2.0,928.8602912383424,53.98316612899695,671,0.010192749022511,671,0,0,1.0,0.0,0.0,True,809.0,16.047202183642064,0.8406508084676408,809,0,0.0,,0.3333333333333333,,,intact
1474,1482,18.975961447914905,18.996712283156192,1.0,24.7660229,2.0,913.6670651376164,43.68304497149847,583,0.0088559950523457,583,0,0,1.0,0.0,0.0,True,1065.0,18.411953421235268,0.9697475374861322,1065,0,0.0,,0.3333333333333333,,,intact
1474,1496,18.975961447914905,19.01169531380902,1.0,24.7660229,2.0,939.380929595812,51.14888508259361,609,0.0092509450889854,608,1,0,0.9983579638752051,0.0016420361247947,0.0,True,809.0,16.047202183642064,0.8448640190837515,809,0,0.0,,0.3333333333333333,0.414213562373095,,intact
1474,1899,18.975961447914905,18.89049398517301,5.414213562373095,134.08853707122265,6.414213562373095,911.593284742842,43.82468407875234,1304,0.0198082633760871,1277,27,0,0.9792944785276072,0.0207055214723926,0.0,True,684.0,14.755472278097804,0.7793426719948228,684,0,0.0,,0.2843646522044218,0.304845440523399,,intact
1474,1995,18.975961447914905,18.79501450674032,6.348469228349534,157.22633428924988,7.348469228349534,917.5678463133594,63.77531953424256,1493,0.0226792463347378,1336,157,0,0.8948425987943738,0.1051574012056262,0.0,True,514.0,12.791062563308351,0.6772958463484907,514,0,0.0,,0.2801868778094689,0.2766967754673748,,intact
1476,1498,18.968223466016557,19.00046025643065,1.0,24.7660229,2.0,1097.8709012028216,35.913193258143856,524,0.0079597622768939,524,0,0,1.0,0.0,0.0,True,547.0,13.195283541573993,0.6950614162993963,547,0,0.0,,0.3203772410170408,,,intact
1476,1591,18.968223466016557,18.91432483475178,8.449489742783179,209.26025646308327,9.44948974278318,1069.5631280869898,58.78018558398757,1792,0.0272211717560952,1627,56,109,0.9079241071428572,0.03125,0.0608258928571428,True,481.0,12.373643572303322,0.6532635277892517,482,222,0.3153409090909091,0.3291532341215497,0.2701351138446443,0.2788660408352651,0.0590181202769053,intact
1476,1722,18.968223466016557,18.90052362778289,3.16227766016838,78.31704094788851,4.16227766016838,1087.216116863258,74.87870374030818,1075,0.0163296649764522,1020,55,0,0.9488372093023256,0.0511627906976744,0.0,True,611.0,13.945871807036522,0.736537270298018,611,0,0.0,,0.2791745113185196,0.4,,intact
1476,2192,18.968223466016557,18.567450137231525,6.032065437739018,149.39027076534305,7.032065437739018,1084.4210575225873,83.29962059111088,1602,0.0243349984114199,1484,118,0,0.9263420724094882,0.0736579275905118,0.0,True,514.0,12.791062563308351,0.6815416554667345,514,104,0.1682847896440129,,0.2612038749637414,0.375,,intact
1477,1609,19.07226768486378,19.00486774455692,1.0,24.7660229,2.0,983.671561507846,57.74959407534372,602,0.0091446123868132,602,0,0,1.0,0.0,0.0,True,877.0,16.708015147921802,0.8775878205907358,877,0,0.0,,0.3333333333333333,,,intact
1477,1934,19.07226768486378,18.79523977479062,1.0,24.7660229,2.0,990.9372784072076,21.58852923664652,534,0.0081116661371399,534,0,0,1.0,0.0,0.0,True,889.0,16.821934752500674,0.8884627418598097,889,0,0.0,,0.3333333333333333,,,intact
1477,2074,19.07226768486378,18.93232515475249,1.8284271247461903,45.2828680424453,2.8284271247461903,972.5493779678836,87.59642240462954,626,0.0095091816514037,624,2,0,0.9968051118210862,0.0031948881789137,0.0,True,617.0,14.01417852659937,0.7374992062533496,618,0,0.0,,0.3090169943749474,0.4195957104764928,,intact
1477,2306,19.07226768486378,19.551272685063203,1.0,24.7660229,2.0,955.6305242016996,21.72737918108681,570,0.0086585200340258,562,8,0,0.9859649122807016,0.0140350877192982,0.0,True,782.0,15.777145844408118,0.8169704637792604,782,0,0.0,,0.3333333333333333,0.4772255750516612,,intact
1478,1530,19.284081304373306,19.20306743796144,14.342601839557217,355.2092056040561,15.342601839557217,639.2092096436725,69.01327168277864,56,0.0008506616173779,56,0,0,1.0,0.0,0.0,False,10.0,1.7841241161527712,0.0927127196715555,10,0,0.0,,0.0897944454338842,,,intact
1478,1699,19.284081304373306,18.9076493472083,16.066689404871624,397.907997728238,17.066689404871624,637.4693912729444,62.662680755977846,141,0.0021418444294695,141,0,0,1.0,0.0,0.0,False,138.0,6.627726932618989,0.347076543510579,138,0,0.0,,0.1241170390522733,,,intact
1478,2043,19.284081304373306,18.76477961445615,18.384776310850235,455.3177911258944,19.384776310850235,634.5466897531529,50.643419987477394,82,0.0012456116540177,81,1,0,0.9878048780487804,0.0121951219512195,0.0,True,41.0,3.612575996921784,0.1898914138128118,41,0,0.0,,0.0681440555439642,0.1051655315752529,,intact
1478,2138,19.284081304373306,18.658868229051624,1.7320508075688772,42.89600996421431,2.732050807568877,665.8157589668729,21.30924553970288,595,0.0090382796846409,594,1,0,0.9983193277310924,0.0016806722689075,0.0,True,512.0,12.766152972845846,0.6729130512955938,512,0,0.0,,0.3090169943749474,0.4026997478492771,,intact
1478,2254,19.284081304373306,18.62750141635638,3.7320508075688767,92.42805576421428,4.732050807568877,649.9064281994463,81.10027330332363,289,0.0043900215611113,276,13,0,0.9550173010380624,0.0449826989619377,0.0,True,112.0,5.970821321441846,0.3149866554200629,112,0,0.0,,0.2817290466902531,0.4270509831248423,,intact
1478,2265,19.284081304373306,18.62796008624272,2.863703305156273,70.92254163430594,3.863703305156273,654.6076031023756,67.66494726984911,369,0.0056052524430798,369,0,0,1.0,0.0,0.0,True,197.0,7.918778161951929,0.4177447518778022,197,0,0.0,,0.3090169943749474,,,intact
1478,2294,19.284081304373306,18.5285900166193,37.0,916.3428473,38.0,624.6199953383925,13.008849788514054,119,0.0018076559369281,118,1,0,0.9915966386554622,0.0084033613445378,0.0,False,135.0,6.555290583552474,0.3467245425695776,135,0,0.0,,0.0263064361188045,0.043929233689437,,intact
1479,1621,18.93920511784369,18.897404435313145,1.0,24.7660229,2.0,731.0535601046993,43.46683571524013,582,0.0088408046663211,582,0,0,1.0,0.0,0.0,True,684.0,14.755472278097804,0.7799574249573167,685,112,0.1405269761606022,,0.3333333333333333,,,intact
1479,2009,18.93920511784369,18.83009124010057,10.360566425675607,256.5900253552532,11.360566425675607,739.2948798531522,76.744117559363,1795,0.027266742914169,1671,124,0,0.9309192200557104,0.0690807799442897,0.0,True,151.0,6.93287767191607,0.3671171210716946,151,1,0.006578947368421,,0.2519182086293273,0.4023233844878865,,intact
1480,1713,19.006409882534754,18.877551159825472,4.977725364273731,123.27846036151404,5.977725364273731,680.7753081303802,71.68178466400981,933,0.014172630160958,927,6,0,0.9935691318327974,0.0064308681672025,0.0,True,680.0,14.712264360219256,0.7767014829187808,680,0,0.0,,0.2833003940990191,0.3266881688952788,,intact
1480,2097,19.006409882534754,18.949626505423957,6.713293552551451,166.2615818569116,7.713293552551451,680.18647835096,70.48407169585036,1613,0.0245020926576906,1605,8,0,0.9950402975821452,0.0049597024178549,0.0,True,707.0,15.001502909106808,0.7904673056887432,707,0,0.0,,0.2801868778094689,0.2953758151366781,,intact
1481,1860,18.9052004870142,18.810770247630877,2.23606797749979,55.37851073671648,3.23606797749979,735.2581657420651,80.57047565496815,628,0.009539562423453,622,6,0,0.9904458598726116,0.0095541401273885,0.0,True,631.0,14.172280627406863,0.7515267591608622,631,0,0.0,,0.2989350844248255,0.4071067811865475,,intact
1481,1913,18.9052004870142,18.882908963684965,1.414213562373095,35.02444547122265,2.414213562373095,747.2110662411003,64.6623888201183,641,0.0097370374417728,640,1,0,0.998439937597504,0.0015600624024961,0.0,True,781.0,15.767054928221077,0.8344982142486808,781,0,0.0,,0.3090169943749474,0.4270509831248423,,intact
1482,1574,18.996712283156192,19.16674458637915,1.0,24.7660229,2.0,884.4614745115962,36.671289298741776,572,0.008688900806075,572,0,0,1.0,0.0,0.0,True,821.0,16.165779181867237,0.8471863142341206,821,0,0.0,,0.3333333333333333,,,intact
1482,1586,18.996712283156192,19.05540758386644,7.840676900366725,194.1823836659833,8.840676900366725,880.7474333286777,36.61734836486256,1212,0.0184107478618233,1199,13,0,0.9892739273927392,0.0107260726072607,0.0,True,323.0,10.139728459745085,0.5329389529508207,323,0,0.0,,0.2775144043792301,0.3753612022949537,,intact
1482,1634,18.996712283156192,18.939648814812767,7.613903745752154,188.5661145256936,8.613903745752154,883.0801003117563,43.452775345102616,1723,0.0261730351203973,1694,29,0,0.9831688914683692,0.0168311085316308,0.0,True,455.0,12.034575115625175,0.6344612275566666,455,0,0.0,,0.2725338062053596,0.3916982318703404,,intact
1482,1744,18.996712283156192,19.056941553387382,2.146264369941973,53.15443253543696,3.146264369941973,889.3686394747031,58.8051178838685,812,0.0123345934519806,804,8,0,0.9901477832512317,0.0098522167487684,0.0,True,950.0,17.38949084575512,0.9139459206966188,950,0,0.0,,0.2973757003746574,0.414213562373095,,intact
1483,1924,18.89116295939218,18.742379154467702,2.23606797749979,55.37851073671648,3.23606797749979,816.9541270220525,72.86462845487725,936,0.0142182013190318,874,55,7,0.9337606837606838,0.0587606837606837,0.0074786324786324,True,745.0,15.399378727952763,0.8183858262058941,750,174,0.1883116883116883,0.4364916731037084,0.2817290466902531,0.414213562373095,0.1547626264134552,intact
1484,1737,19.105462739798988,18.97330913654513,1.0,24.7660229,2.0,840.7205769734137,39.69315812023384,563,0.0085521873318535,528,33,2,0.9378330373001776,0.0586145648312611,0.0035523978685612,True,787.0,15.827503922812443,0.8313032770179781,788,81,0.0932105868814729,0.4772255750516612,0.3090169943749474,0.4364916731037084,0.1682085806767138,intact
1484,2046,19.105462739798988,18.885363607988207,8.22446323827975,203.68724489944444,9.22446323827975,870.7881546869328,50.39550681018576,1932,0.0293478257995401,1877,51,4,0.9715320910973084,0.0263975155279503,0.0020703933747412,True,586.0,13.657583728599336,0.718993769894391,587,401,0.4058704453441296,0.4501441376366086,0.2798057840438667,0.2553967929896867,0.1703383535927419,intact
1485,1810,18.8679441482026,18.80492119710326,6.082762530298219,150.64583612062765,7.082762530298219,671.8151426652614,83.75301302159956,1038,0.0157676206935417,891,147,0,0.8583815028901735,0.1416184971098266,0.0,True,813.0,16.086824965400158,0.8540271528565652,816,0,0.0,,0.2592192604530755,0.3364707442038019,,intact
1486,1530,19.077735338303864,19.20306743796144,8.94427190999916,221.5140429468659,9.94427190999916,641.9606897849865,57.46300777685329,88,0.0013367539701653,83,5,0,0.9431818181818182,0.0568181818181818,0.0,True,118.0,6.128667601500942,0.3201953541737537,118,0,0.0,,0.1365270594958143,0.2585688584788905,,intact
1486,1561,19.077735338303864,18.908984821809945,1.0,24.7660229,2.0,655.6423988590572,80.21916465253992,226,0.0034330272415611,225,1,0,0.995575221238938,0.0044247787610619,0.0,True,436.0,11.780624362746345,0.6202496195033992,436,0,0.0,,0.3203772410170408,0.4721359549995794,,intact
1486,1726,19.077735338303864,18.842426931586804,2.863703305156273,70.92254163430594,3.863703305156273,667.5821475953709,43.01260159109581,773,0.0117421683970209,715,58,0,0.92496765847348,0.07503234152652,0.0,True,837.0,16.322541920173855,0.8608898772110088,837,0,0.0,,0.2843646522044218,0.3991718357941185,,intact
1487,2046,18.998917152402665,18.885363607988207,4.773112505913769,118.21101362573678,5.773112505913769,901.78683214978,43.067906017752776,972,0.0147650552159177,680,74,218,0.6995884773662552,0.0761316872427983,0.2242798353909465,True,271.0,9.287732724180174,0.4903211853445438,275,532,0.6592317224287485,0.39564392373896,0.23166247903554,0.352049574931916,0.16398144470342,cohesive
1487,2108,18.998917152402665,18.73036495087332,2.863703305156273,70.92254163430594,3.863703305156273,930.7165744856204,51.2858375304145,836,0.0126991627165712,775,61,0,0.9270334928229664,0.0729665071770335,0.0,True,480.0,12.360774464742066,0.6552350734321974,483,174,0.2648401826484018,,0.2898979485566356,0.3956439237389599,,intact
1488,1592,18.92099561361999,18.87397760028673,1.0,24.7660229,2.0,1299.452013852732,13.364212490546004,577,0.008764852736198,568,9,0,0.9844020797227035,0.0155979202772963,0.0,True,620.0,14.048207338801282,0.7433902524176004,620,0,0.0,,0.3203772410170408,0.4721359549995794,,intact
1488,1703,18.92099561361999,18.87799775964725,1.0,24.7660229,2.0,1269.919771878158,54.88635550579911,515,0.0078230488026724,507,8,0,0.9844660194174756,0.0155339805825242,0.0,True,598.0,13.796713809378916,0.7300042978994477,598,0,0.0,,0.3333333333333333,0.4608128488913787,,intact
1486,1796,19.077735338303864,19.259226514868104,16.906636064843738,418.7101359438859,17.906636064843738,641.7297302288526,64.35831769363871,158,0.0024000809918878,158,0,0,1.0,0.0,0.0,False,154.0,7.001408606295148,0.3652563097258505,154,0,0.0,,0.1325692731708344,,,intact
1486,2116,19.077735338303864,18.728323271660408,8.660424813608417,214.48427925755428,9.660424813608415,643.724436159081,64.17009798447017,159,0.0024152713779124,154,5,0,0.9685534591194968,0.0314465408805031,0.0,True,188.0,7.735777827895049,0.4092348217360159,188,0,0.0,,0.2063099139372659,0.3726822671238252,,intact
1487,1834,18.998917152402665,19.028632930967945,1.0,24.7660229,2.0,900.1133802829337,20.86818216964482,536,0.0081420469091891,536,0,0,1.0,0.0,0.0,True,541.0,13.122714979204218,0.6901688355118496,541,0,0.0,,0.3333333333333333,,,intact
1487,1957,18.998917152402665,18.911655205240702,1.0,24.7660229,2.0,914.3284842873064,79.33916479492213,612,0.0092965162470593,612,0,0,1.0,0.0,0.0,True,614.0,13.980066885278037,0.7375286636873701,614,56,0.0835820895522388,,0.3333333333333333,,,intact
1495,2052,18.82896901190824,18.61510878165564,1.414213562373095,35.02444547122265,2.414213562373095,666.6500511598933,86.76002509424504,639,0.0097066566697236,624,15,0,0.976525821596244,0.0234741784037558,0.0,True,561.0,13.36307771993812,0.7137618821118381,565,0,0.0,,0.3090169943749474,0.4415184401122529,,intact
1488,1807,18.92099561361999,20.374838781260404,1.0,24.7660229,2.0,1270.6804364730992,63.54121316183303,484,0.0073521468359096,484,0,0,1.0,0.0,0.0,True,564.0,13.398760233979036,0.6819430324006391,564,0,0.0,,0.3203772410170408,,,intact
1488,2022,18.92099561361999,18.665722815550097,7.324233081729782,181.3921242270573,8.324233081729782,1259.4981420761214,21.1428185706885,1611,0.0244717118856413,1523,88,0,0.9453755431409062,0.0546244568590937,0.0,True,238.0,8.703892974511014,0.4631366258223886,242,0,0.0,,0.2766967754673748,0.3483314773547883,,intact
1489,1563,18.9986966885068,18.86280149563515,10.44948974278318,258.7923022630833,11.44948974278318,1331.9476227020773,60.85200764312147,724,0.0109978394818152,723,1,0,0.9986187845303868,0.0013812154696132,0.0,True,210.0,8.175883811466258,0.4318837977146227,210,0,0.0,,0.2710755134061366,0.2830364354944819,,intact
1489,1600,18.9986966885068,18.98987393379821,1.0,24.7660229,2.0,1314.6305658761862,73.47121247600755,527,0.0080053334349677,519,8,0,0.9848197343453512,0.0151802656546489,0.0,True,721.0,15.149304536463484,0.7975717058208324,721,0,0.0,,0.3333333333333333,0.4494897427831781,,intact
1489,2302,18.9986966885068,18.181143984023084,6.483314773547883,160.56592214959517,7.483314773547883,1330.99558169587,60.21809385089151,598,0.0090838508427148,509,89,0,0.8511705685618729,0.1488294314381271,0.0,True,190.0,7.776816725043752,0.418335129165285,190,0,0.0,,0.2661832955178855,0.3190428972593295,,intact
1490,1688,18.96955042558337,18.883132139538475,1.0,24.7660229,2.0,1126.8236313469763,72.80896616041424,550,0.0083547123135336,550,0,0,1.0,0.0,0.0,True,735.0,15.295678028289108,0.808168773876165,738,23,0.0302233902759526,,0.3333333333333333,,,intact
1490,1953,18.96955042558337,18.86123578379296,7.324233081729782,181.3921242270573,8.324233081729782,1137.6570822205426,76.9709993700969,1536,0.0233324329337958,1251,285,0,0.814453125,0.185546875,0.0,True,310.0,9.933582672781007,0.525158669333654,310,0,0.0,,0.25,0.3630929074808429,,intact
1490,2219,18.96955042558337,18.388220058012774,6.6212327846342935,163.98160277048368,7.621232784634293,1123.6488975155655,66.86090015607449,1436,0.0218133943313352,864,138,434,0.6016713091922006,0.096100278551532,0.3022284122562674,True,78.0,4.982787485166879,0.2667604313996645,294,311,0.5140495867768595,0.3762569728470808,0.197554892814591,0.3364707442038019,0.1787020800324897,cohesive
1492,1538,18.997814781753213,18.94319764240533,1.0,24.7660229,2.0,661.8044192431507,68.99297332867962,516,0.007838239188697,516,0,0,1.0,0.0,0.0,True,527.0,12.951807210534664,0.682733874665281,527,0,0.0,,0.3333333333333333,,,intact
1492,1954,18.997814781753213,19.25235872008188,1.0,24.7660229,2.0,681.6341866366172,49.57546839449907,584,0.0088711854383703,579,5,0,0.9914383561643836,0.0085616438356164,0.0,True,885.0,16.784047463965738,0.877593272258517,930,16,0.0169133192389006,,0.3333333333333333,0.4494897427831781,,intact
1492,2703,18.997814781753213,12.545047212198588,5.477225575051661,135.6490940201951,6.477225575051661,676.5116572809661,66.43266043480996,617,0.0093724681771823,501,112,4,0.8119935170178282,0.1815235008103727,0.006482982171799,True,793.0,15.887722925068465,1.0073735812631626,827,3,0.0036144578313253,0.3248528420945061,0.2661832955178855,0.379064911061194,0.0586695465766206,intact
1493,1525,19.171292473472462,19.038078494083017,1.0,24.7660229,2.0,1193.5728813466244,45.65803971896552,551,0.0083699026995582,545,5,1,0.9891107078039928,0.0090744101633393,0.0018148820326678,True,741.0,15.35798247369064,0.8038856481951236,742,144,0.1625282167042889,0.4142135623730951,0.3333333333333333,0.4772255750516612,0.0808802290397617,intact
1493,1694,19.171292473472462,18.85407493142019,1.0,24.7660229,2.0,1188.372282621794,65.66518530280842,497,0.0075496218542295,496,1,0,0.9979879275653925,0.0020120724346076,0.0,True,847.0,16.419758633965078,0.8636213009661743,847,33,0.0375,,0.3333333333333333,0.4772255750516612,,intact
1493,1747,19.171292473472462,18.95671536462289,8.917213725368399,220.84391932666807,9.9172137253684,1167.2742443494162,57.37307645546849,1842,0.0279806910573255,1831,11,0,0.994028230184582,0.005971769815418,0.0,True,437.0,11.794126515444734,0.6186594676294997,437,0,0.0,,0.2757262893750405,0.3848210407098684,,intact
1493,1900,19.171292473472462,18.839512680411747,5.0990195135927845,126.28243404118577,6.0990195135927845,1185.0455758076648,77.06165429491908,1567,0.0238033349005587,1317,250,0,0.8404594767070837,0.1595405232929164,0.0,True,859.0,16.5356642513047,0.8700507229121385,859,5,0.005787037037037,,0.2612038749637415,0.3885156914743367,,intact
1493,2027,19.171292473472462,18.74939919685421,1.0,24.7660229,2.0,1164.710491740906,35.199747238413295,576,0.0087496623501734,564,12,0,0.9791666666666666,0.0208333333333333,0.0,True,964.0,17.517155313611116,0.9238837448378332,964,0,0.0,,0.3333333333333333,0.4318516525781366,,intact
1501,1502,19.06811017063731,19.167827612395804,6.158776208911124,152.5283926258681,7.158776208911124,1029.9666611859766,75.76673003614698,1284,0.019504455655595,1273,11,0,0.9914330218068536,0.0085669781931464,0.0,True,421.0,11.57620240335214,0.6055142399823125,421,0,0.0,,0.2766967754673748,0.339714227381436,,intact
1497,1514,19.030610685236372,19.043565794643428,1.0,24.7660229,2.0,1011.6307391040614,38.84666178536691,655,0.0099497028461173,631,24,0,0.9633587786259542,0.0366412213740458,0.0,True,914.0,17.056823736322794,0.8959786035207579,914,0,0.0,,0.3203772410170408,0.4364916731037084,,intact
1497,1804,19.030610685236372,19.005088065305195,1.0,24.7660229,2.0,1042.8823175795137,30.21762316614197,640,0.0097218470557482,635,5,0,0.9921875,0.0078125,0.0,True,939.0,17.288521716057144,0.9090681798404444,939,0,0.0,,0.3333333333333333,0.4494897427831781,,intact
1498,1722,19.00046025643065,18.90052362778289,1.0,24.7660229,2.0,1103.2294254540534,57.36138831197239,516,0.007838239188697,516,0,0,1.0,0.0,0.0,True,597.0,13.785173268832098,0.7274308926093013,597,290,0.3269447576099211,,0.3333333333333333,,,intact
1498,1724,19.00046025643065,18.82380503841585,1.0,24.7660229,2.0,1119.023281746374,74.59169446681885,476,0.0072306237477127,476,0,0,1.0,0.0,0.0,True,629.0,14.14980276928284,0.74818652306834,629,0,0.0,,0.3333333333333333,,,intact
1502,2045,19.167827612395804,18.890270983237144,1.0,24.7660229,2.0,1006.4586003725742,21.344314335787963,551,0.0083699026995582,541,10,0,0.9818511796733213,0.0181488203266787,0.0,True,1019.0,18.00993542523911,0.94644430961171,1019,6,0.0058536585365853,,0.3333333333333333,0.4429907079434432,,intact
1498,1992,19.00046025643065,18.90052362778289,4.196152422706632,103.92200699264292,5.196152422706632,1128.5611382042125,47.04302442105576,1059,0.0160866188000584,1031,12,16,0.9735599622285176,0.0113314447592068,0.0151085930122757,True,439.0,11.821084554078958,0.6237877407189241,444,259,0.3684210526315789,0.4144171463344124,0.2898979485566356,0.3650339396973185,0.1245191977777767,intact
1498,2184,19.00046025643065,18.86235417591776,1.0,24.7660229,2.0,1127.6182103359606,43.66016389389807,530,0.0080509045930415,526,4,0,0.9924528301886792,0.0075471698113207,0.0,True,517.0,12.828336258339183,0.6776219069113463,524,235,0.3096179183135705,,0.3333333333333333,0.4772255750516612,,intact
1499,1568,19.09455604986461,18.885809838403,1.0,24.7660229,2.0,825.1891181567544,71.36980988361852,553,0.0084002834716075,548,5,0,0.9909584086799276,0.0090415913200723,0.0,True,623.0,14.082153922340916,0.7415491448275376,625,0,0.0,,0.3333333333333333,0.4772255750516612,,intact
1499,1676,19.09455604986461,18.910542637130614,9.29832572579834,230.2825478567808,10.29832572579834,842.1198821829295,63.76644409171219,1944,0.0295301104318354,1820,124,0,0.9362139917695472,0.0637860082304526,0.0,True,322.0,10.124020118074668,0.5327716789504854,323,0,0.0,,0.2612038749637415,0.3378758883424101,,intact
1499,1960,19.09455604986461,18.851612131707505,1.0,24.7660229,2.0,850.1780033185739,15.51604808727923,575,0.0087344719641488,549,26,0,0.954782608695652,0.0452173913043478,0.0,True,666.0,14.560026929865362,0.7674043323792666,668,0,0.0,,0.3333333333333333,0.4494897427831781,,intact
1499,1998,19.09455604986461,18.738073947232465,9.0598012700075,224.37524572245485,10.0598012700075,818.5084376779068,57.37513796545525,1930,0.0293174450274909,1861,69,0,0.9642487046632124,0.0357512953367875,0.0,True,207.0,8.117274569709014,0.4291150031246497,211,0,0.0,,0.2696862318229452,0.3679776429393676,,intact
1499,2035,19.09455604986461,18.91832786658236,1.0,24.7660229,2.0,818.2637005268783,46.96325290032332,560,0.0085066161737797,544,16,0,0.9714285714285714,0.0285714285714285,0.0,True,448.0,11.941642642883693,0.6282944840034577,467,0,0.0,,0.3333333333333333,0.4431747586863372,,intact
1499,2105,19.09455604986461,19.027973588177016,1.0,24.7660229,2.0,836.160673236207,76.29301978969409,568,0.0086281392619766,568,0,0,1.0,0.0,0.0,True,716.0,15.09668435477122,0.792008531338727,716,0,0.0,,0.3203772410170408,,,intact
1506,1570,18.856089470908906,18.9031964021419,1.0,24.7660229,2.0,913.474141148022,44.8536282196616,583,0.0088559950523457,583,0,0,1.0,0.0,0.0,True,758.0,15.533154661153455,0.82274620941598,758,0,0.0,,0.3333333333333333,,,intact
1501,2264,19.06811017063731,18.86123578379296,1.8284271247461903,45.2828680424453,2.8284271247461903,1035.6661592690125,89.85954407960577,581,0.0088256142802964,580,1,0,0.9982788296041308,0.0017211703958691,0.0,True,562.0,13.374982468597496,0.7052577434193935,563,19,0.0326460481099656,,0.3090169943749474,0.4494897427831781,,intact
1502,1535,19.167827612395804,18.97817114114927,1.0,24.7660229,2.0,1040.4138164343703,32.30743790684547,593,0.0090078989125917,592,1,0,0.9983136593591906,0.0016863406408094,0.0,True,715.0,15.086138293858053,0.7909683210198308,715,0,0.0,,0.3333333333333333,0.5,,intact
1502,1685,19.167827612395804,19.01191547634322,5.414213562373095,134.08853707122265,6.414213562373095,1041.1771122420469,39.77680047525076,1417,0.0215247769968676,1338,79,0,0.9442484121383204,0.0557515878616796,0.0,True,560.0,13.351162356249093,0.6993846095411244,560,0,0.0,,0.2825147203946361,0.339056738914926,,intact
1502,1888,19.167827612395804,18.91565936695368,1.0,24.7660229,2.0,1022.1263010189028,83.5466678589793,555,0.0084306642436567,555,0,0,1.0,0.0,0.0,True,914.0,17.056823736322794,0.8957595582343466,914,0,0.0,,0.3333333333333333,,,intact
1504,1750,20.782040860002997,18.930548868473785,13.41640786499874,332.27106442029884,14.41640786499874,1349.7912956131877,55.75093960773852,109,0.0016557520766821,109,0,0,1.0,0.0,0.0,False,42.0,3.656366395715726,0.1841414231967777,42,0,0.0,,0.1163621852928766,,,intact
1501,1535,19.06811017063731,18.97817114114927,1.7320508075688772,42.89600996421431,2.732050807568877,1046.063043131042,59.19680294912789,629,0.0095547528094776,604,25,0,0.960254372019078,0.0397456279809221,0.0,True,621.0,14.05953197372281,0.7390752256971418,621,33,0.0504587155963302,,0.3039760393998865,0.414213562373095,,intact
1501,1685,19.06811017063731,19.01191547634322,4.977725364273731,123.27846036151404,5.977725364273731,1046.826338938719,59.6431583838006,786,0.0119396434153408,606,180,0,0.7709923664122137,0.2290076335877862,0.0,True,308.0,9.901487006738307,0.5200357320412374,314,0,0.0,,0.2441631311987593,0.3577747210701756,,intact
1501,2230,19.06811017063731,18.557981424233137,1.0,24.7660229,2.0,1053.075592977631,22.848124610413937,545,0.0082787603834106,527,12,6,0.9669724770642202,0.0220183486238532,0.0110091743119266,True,678.0,14.690612745308144,0.7808737034654384,678,42,0.0583333333333333,0.4253526177384017,0.3333333333333333,0.4429907079434432,0.0920192844050684,intact
1501,2236,19.06811017063731,18.862130508102727,1.0,24.7660229,2.0,1025.0148276126156,57.10891848106253,571,0.0086737104200504,567,4,0,0.9929947460595446,0.0070052539404553,0.0,True,706.0,14.99088988838742,0.7904452816609645,706,8,0.011204481792717,,0.3333333333333333,0.4608128488913787,,intact
1508,1910,18.99935806484544,18.78306756458076,1.0,24.7660229,2.0,986.0126270481024,19.230169889138693,608,0.0092357547029608,602,6,0,0.9901315789473684,0.0098684210526315,0.0,True,1112.0,18.81384047546846,0.9959043212310658,1112,0,0.0,,0.3333333333333333,0.4567956789604663,,intact
1509,1872,18.997814781753213,18.85720847353876,7.944271909999159,196.74802004686592,8.94427190999916,1208.0676204988206,85.18089918370902,1791,0.0272059813700706,1103,175,513,0.615857063093244,0.0977107761027359,0.2864321608040201,True,538.0,13.086279790944385,0.6913893409966392,538,81,0.1308562197092084,0.3333333333333333,0.2074260760962176,0.3171359641163505,0.1259072572371157,cohesive
1509,1939,18.997814781753213,18.748946449514538,1.0,24.7660229,2.0,1212.4971585538383,70.22118927393515,590,0.0089623277545179,580,10,0,0.9830508474576272,0.0169491525423728,0.0,True,765.0,15.604712843580296,0.8268106896892674,766,3,0.0039011703511053,,0.3333333333333333,0.4318516525781365,,intact
1509,2181,18.997814781753213,18.52719913795802,8.12403840463596,201.2001211696937,9.12403840463596,1208.30249439223,84.54657876440137,1828,0.027768025652981,1005,139,684,0.549781181619256,0.0760393873085339,0.3741794310722101,True,638.0,14.250673927406329,0.7595293079915793,644,269,0.2946330777656079,0.3497812607458482,0.1951941016011038,0.297883010624303,0.1545871591447444,cohesive
1509,2322,18.997814781753213,19.32358834755496,1.0,24.7660229,2.0,1219.8117230821858,45.0411282653577,576,0.0087496623501734,569,7,0,0.9878472222222222,0.0121527777777777,0.0,True,705.0,14.980269348699055,0.7818225913154082,723,233,0.2437238493723849,,0.3333333333333333,0.4772255750516612,,intact
1510,1575,19.02115770206607,18.88201620751255,1.0,24.7660229,2.0,781.25263581846,48.811480280106345,522,0.0079293815048446,522,0,0,1.0,0.0,0.0,True,726.0,15.20174257673876,0.8021356002008626,726,410,0.3609154929577465,,0.3333333333333333,,,intact
1510,1581,19.02115770206607,18.906313683927,1.0,24.7660229,2.0,791.338701922946,81.39234515815929,591,0.0089775181405425,586,5,0,0.9915397631133672,0.0084602368866328,0.0,True,709.0,15.022706457370044,0.7921807549194042,709,218,0.2351672060409924,,0.3203772410170408,0.4721359549995794,,intact
1510,1854,19.02115770206607,18.92766169210753,4.449489742783178,110.1961648630833,5.449489742783178,801.8482746138704,69.82596118128967,689,0.010466175970954,632,57,0,0.9172714078374457,0.0827285921625544,0.0,True,493.0,12.527041705391134,0.6602071898613242,493,0,0.0,,0.280957962249861,0.4014916240907943,,intact
1510,2020,19.02115770206607,18.766361462018992,4.0197648378370845,99.553588026488,5.0197648378370845,795.4610607715738,86.67418504871814,1096,0.0166486630829689,1078,18,0,0.9835766423357664,0.0164233576642335,0.0,True,645.0,14.32863833686038,0.7583794148878106,645,105,0.14,,0.2857142857142857,0.4368328177475068,,intact
1511,1591,18.923662608596977,18.91432483475178,1.0,24.7660229,2.0,1045.805437255506,52.78258791266284,667,0.0101319874784126,646,21,0,0.9685157421289357,0.0314842578710644,0.0,True,906.0,16.982012745328934,0.8976171246292893,906,0,0.0,,0.3333333333333333,0.4364916731037084,,intact
1512,1608,19.05847527599738,18.98810839877264,1.0,24.7660229,2.0,1049.7213745607437,15.163941279372043,564,0.0085673777178781,564,0,0,1.0,0.0,0.0,True,881.0,16.74607445725474,0.8802932005881847,881,0,0.0,,0.3333333333333333,,,intact
1512,1738,19.05847527599738,18.83502745575371,4.0197648378370845,99.553588026488,5.0197648378370845,1071.0706555638676,81.98326211742021,1111,0.016876518873338,1096,15,0,0.9864986498649864,0.0135013501350135,0.0,True,477.0,12.322086499845234,0.6503535229811583,477,0,0.0,,0.2857142857142857,0.4305008740430604,,intact
1512,1804,19.05847527599738,19.005088065305195,9.36010638213575,231.81260900641016,10.36010638213575,1063.7029409018812,79.52591377611814,2121,0.0322188087581908,2086,35,0,0.9834983498349836,0.0165016501650165,0.0,True,530.0,12.988619621707652,0.6824699781911258,530,0,0.0,,0.2711923793731366,0.414213562373095,,intact
1512,1918,19.05847527599738,18.769524357372603,1.0,24.7660229,2.0,1076.0710320243898,65.01660497248658,604,0.0091749931588624,604,0,0,1.0,0.0,0.0,True,846.0,16.41006287957139,0.8676146261297544,846,51,0.0568561872909698,,0.3333333333333333,,,intact
1513,1987,19.02907246744511,18.67485444026693,5.513233075965879,136.54085661240842,6.513233075965879,795.6011051720691,53.64941972483774,1344,0.0204158788170714,1246,98,0,0.9270833333333334,0.0729166666666666,0.0,True,529.0,12.976360421598397,0.6883293856027597,529,0,0.0,,0.2714970279031851,0.3822173168384947,,intact
1514,1680,19.043565794643428,19.022697200083087,2.6502815398728847,65.63693330793913,3.6502815398728847,994.3459998987508,83.07703513754866,902,0.0137017281941952,784,118,0,0.8691796008869179,0.130820399113082,0.0,True,800.0,15.957691216057308,0.8384164853937985,802,0,0.0,,0.2553967929896867,0.4142135623730951,,intact
1514,1826,19.043565794643428,18.92410703468001,11.225303344945887,278.0061197003765,12.225303344945887,978.1700524108008,41.671495653124325,2275,0.0345581282059802,2207,68,0,0.97010989010989,0.0298901098901098,0.0,True,375.0,10.925484305920792,0.5755150891145876,376,0,0.0,,0.260205226099576,0.2570189878635618,,intact
1515,1751,18.94763180788233,18.89183188623525,2.146264369941973,53.15443253543696,3.146264369941973,1286.4603519994448,33.90330103891454,847,0.0128662569628418,816,31,0,0.9634002361275088,0.0365997638724911,0.0,True,562.0,13.374982468597496,0.7069329828095177,562,0,0.0,,0.2958163163244892,0.414213562373095,,intact
1515,1909,18.94763180788233,18.73059177664537,1.0,24.7660229,2.0,1257.5395956581535,50.48239012110624,604,0.0091749931588624,575,29,0,0.9519867549668874,0.0480132450331125,0.0,True,542.0,13.134837582232016,0.697211085483645,543,31,0.0540069686411149,,0.3203772410170408,0.4494897427831781,,intact
1515,2026,18.94763180788233,19.025995285589044,2.6502815398728847,65.63693330793913,3.6502815398728847,1270.9248255493103,86.80583658734471,946,0.0143701051792779,896,50,0,0.9471458773784356,0.0528541226215644,0.0,True,596.0,13.773623058786647,0.725430995826821,598,24,0.0385852090032154,,0.2612038749637415,0.4206322727489687,,intact
1515,2179,18.94763180788233,18.524880542674577,5.928203230275509,146.8180169568572,6.928203230275509,1281.070730355142,59.9057041318636,1073,0.0162992842044029,1073,0,0,1.0,0.0,0.0,True,576.0,13.540550005146152,0.7226924033528226,576,0,0.0,,0.2801868778094689,,,intact
1516,1690,18.969771567462917,19.14028073606864,1.7320508075688772,42.89600996421431,2.732050807568877,747.2320129597617,62.383167829350256,694,0.010542127901077,652,42,0,0.9394812680115274,0.0605187319884726,0.0,True,643.0,14.306406146065385,0.7507943590378987,643,194,0.2317801672640382,,0.3090169943749474,0.4270509831248423,,intact
1516,1773,18.969771567462917,18.88447108389094,1.0,24.7660229,2.0,760.5462189150968,78.1911821401383,510,0.0077470968725494,508,2,0,0.996078431372549,0.0039215686274509,0.0,True,500.0,12.6156626101008,0.6665388990234943,501,163,0.2454819277108433,,0.3333333333333333,0.4772255750516612,,intact
1516,1832,18.969771567462917,19.110475638225623,4.449489742783178,110.1961648630833,5.449489742783178,763.7194992164502,70.7018977353989,1049,0.0159347149398124,892,157,0,0.8503336510962822,0.1496663489037178,0.0,True,413.0,11.465687201119064,0.6021855446046731,413,240,0.3675344563552833,,0.2708131845707603,0.3740666961489728,,intact
1517,1595,18.935210909264544,18.886032945703032,1.0,24.7660229,2.0,1193.931563109346,14.441268919396034,556,0.0084458546296813,493,19,44,0.8866906474820144,0.0341726618705036,0.079136690647482,True,798.0,15.937731619482898,0.8427925681449834,798,68,0.0785219399538106,0.4641016151377545,0.3203772410170408,0.4142135623730951,0.1437243741207137,intact
1517,1695,18.935210909264544,18.87621123355772,1.0,24.7660229,2.0,1217.5931549313927,75.26106278624229,484,0.0073521468359096,466,18,0,0.962809917355372,0.0371900826446281,0.0,True,548.0,13.207339536360733,0.698589938589119,554,208,0.2729658792650918,,0.3203772410170408,0.4364916731037084,,intact
1517,2115,18.935210909264544,18.917883168921847,1.0,24.7660229,2.0,1224.6720660780272,50.335497188460295,563,0.0085521873318535,559,0,4,0.9928952042628776,0.0,0.0071047957371225,True,606.0,13.888692920047486,0.733820748780012,607,460,0.4311152764761012,0.4077575732838083,0.3333333333333333,,0.074424239950475,intact
1518,2128,18.859669811961364,18.534846388001554,1.0,24.7660229,2.0,687.0348764338203,18.822913718781304,603,0.0091598027728378,603,0,0,1.0,0.0,0.0,True,777.0,15.726626515715484,0.8411194000542292,777,0,0.0,,0.3333333333333333,,,intact
1519,1972,18.979938525322385,18.813018914197144,8.38083151964686,207.55986533661596,9.38083151964686,763.4017141237066,63.6473745584945,1242,0.0188664594425615,1239,3,0,0.997584541062802,0.002415458937198,0.0,True,377.0,10.95458018781592,0.579715424777045,377,0,0.0,,0.2775144043792301,0.4400598793672903,,intact
1519,2122,18.979938525322385,18.76907258044186,5.0990195135927845,126.28243404118577,6.0990195135927845,758.7731178130316,74.0964814499293,980,0.0148865783041145,963,17,0,0.9826530612244898,0.0173469387755102,0.0,True,630.0,14.161046158239444,0.7502737551753806,630,0,0.0,,0.2817290466902531,0.2898979485566356,,intact
1520,1637,18.88090014356729,18.94452811000645,1.0,24.7660229,2.0,728.2504591830839,76.32485177084017,461,0.0070027679573436,460,1,0,0.9978308026030368,0.0021691973969631,0.0,True,587.0,13.669231989760256,0.7227535877782846,587,0,0.0,,0.3090169943749474,0.5,,intact
1520,2310,18.88090014356729,19.459871168757527,1.0,24.7660229,2.0,751.093816499777,13.47227131478564,716,0.0108763163936183,716,0,0,1.0,0.0,0.0,True,777.0,15.726626515715484,0.8203604662830603,777,0,0.0,,0.3333333333333333,,,intact
1521,1819,19.013676593079328,18.897404435313145,1.0,24.7660229,2.0,749.5857310897593,67.19342509805897,572,0.008688900806075,572,0,0,1.0,0.0,0.0,True,640.0,14.27299292922217,0.7529720884789753,641,0,0.0,,0.3333333333333333,,,intact
1521,1966,19.013676593079328,18.791634837799812,6.817337799805944,168.8383440670296,7.817337799805943,743.4717586707221,52.64826731557813,2036,0.0309276259460992,2031,5,0,0.9975442043222004,0.0024557956777996,0.0,True,486.0,12.437789380968075,0.6579916371649814,486,0,0.0,,0.2771863727725964,0.4874921777190895,,intact
1523,1814,19.011475146175577,18.94430637838375,3.16227766016838,78.31704094788851,4.16227766016838,734.2959950057134,63.19766979792775,942,0.0143093436351795,930,12,0,0.9872611464968152,0.0127388535031847,0.0,True,582.0,13.610890997982688,0.7171972464419286,582,0,0.0,,0.2817290466902531,0.4206322727489686,,intact
1523,1959,19.011475146175577,18.83592467157747,1.0,24.7660229,2.0,740.5651811209959,80.66340440452305,488,0.007412908380008,449,39,0,0.9200819672131147,0.0799180327868852,0.0,True,529.0,12.976360421598397,0.6857200486207027,529,0,0.0,,0.3333333333333333,0.4364916731037084,,intact
1523,1974,19.011475146175577,18.805371253254712,7.694323451653613,190.5577908036604,8.694323451653613,723.1742577077032,28.12291624916016,1550,0.0235450983381403,1302,248,0,0.84,0.16,0.0,True,310.0,9.933582672781007,0.5253522500454009,326,0,0.0,,0.2419460290373928,0.3944308031686672,,intact
1523,2058,19.011475146175577,18.83637324743817,1.0,24.7660229,2.0,761.6587907747808,18.007699913923734,615,0.0093420874051331,612,3,0,0.9951219512195122,0.0048780487804878,0.0,True,634.0,14.20593072771099,0.7506863048050059,634,0,0.0,,0.3333333333333333,0.4772255750516612,,intact
1521,1981,19.013676593079328,18.800419450280437,4.55269276785519,112.752093345366,5.55269276785519,760.5558093660509,80.70361925543735,848,0.0128814473488664,842,6,0,0.9929245283018868,0.0070754716981132,0.0,True,547.0,13.195283541573993,0.6979028945419476,547,0,0.0,,0.2898979485566356,0.3848541651258731,,intact
