Repository: AmiraliKhosrozadeh/ice-bonded-granular-microCT

# Grain-scale kinematics, ice-bond failure and damage evolution in ice-bonded granular media under in-situ uniaxial compression

Analysis code, per-specimen tables and supplementary material for the paper of

## Results for every specimen

The paper shows one or two specimens per figure.  The same rendering for
every specimen and every scan is in [`supplementary/`](supplementary/README.md):
the void and crack classes (Fig. 11 of the paper), the crack orientation
classes (Fig. 12), the ice-path maps (Fig. 18) and the per-scan tables behind
Tables 2–4, each as one sheet per material, compiled with their text in
[`supplementary/supplementary.pdf`](supplementary/supplementary.pdf).

File: paper/data/bonds/Alumina_75_1000_T5/Alumina_75_1000_T5_throats_scan03_classified.csv (part 55 of 64)
bead_a,bead_b,r_a_vox,r_b_vox,gap_vox,gap_um,dsum_min,z_mid,axis_dip_deg,lens_vox,lens_mm3,binder_vox,pore_vox,crack_vox,binder_frac,pore_frac,crack_frac,connected,bond_area_vox,r_bond_vox,r_bond_over_R,neck_binder_vox,neck_crack_vox,neck_severed,q_crack_med,q_binder_med,q_pore_med,dq_paired,cls
1521,2122,19.013676593079328,18.76907258044186,1.8284271247461903,45.2828680424453,2.8284271247461903,760.9311218570681,78.88424185077885,594,0.0090230892986163,591,3,0,0.9949494949494948,0.005050505050505,0.0,True,551.0,13.243441670776848,0.7010311298394392,551,0,0.0,,0.2989350844248255,0.4415184401122529,,intact
1521,2171,19.013676593079328,18.633920740429552,1.0,24.7660229,2.0,767.081580761148,59.26505553375471,481,0.0073065756778358,475,6,0,0.9875259875259876,0.0124740124740124,0.0,True,646.0,14.339741506551947,0.7617878707913516,646,0,0.0,,0.3203772410170408,0.4633576589174196,,intact
1521,2176,19.013676593079328,18.7108373465428,6.834654549917682,169.2672110968505,7.834654549917682,768.6564338202634,59.35211767779579,1589,0.0241375233931,1502,87,0,0.9452485840151038,0.0547514159848961,0.0,True,500.0,12.6156626101008,0.6688310221990983,500,0,0.0,,0.2717266004949575,0.3412253527198434,,intact
1521,2295,19.013676593079328,18.441957584758946,4.841619252963779,119.90765329198184,5.841619252963779,744.5173540493099,54.74061770336017,1010,0.0153422898848527,872,138,0,0.8633663366336634,0.1366336633663366,0.0,True,481.0,12.373643572303322,0.6607093348655436,488,0,0.0,,0.2661832955178855,0.393529818721632,,intact
1522,1747,18.99979895682492,18.95671536462289,8.899494936611665,220.40509539855856,9.899494936611664,1137.8208210604266,46.73765454978336,1596,0.0242438560952722,1594,2,0,0.9987468671679198,0.0012531328320802,0.0,True,383.0,11.041407809169618,0.5817925068493726,383,0,0.0,,0.2758067637633262,0.177977275918115,,intact
1522,2027,18.99979895682492,18.74939919685421,1.0,24.7660229,2.0,1135.257068451917,42.74076096458118,559,0.0084914257877551,556,3,0,0.9946332737030412,0.0053667262969588,0.0,True,935.0,17.251659154465237,0.9140146015410844,935,0,0.0,,0.3333333333333333,0.4494897427831781,,intact
1523,1727,19.011475146175577,19.066577997767013,10.194173437483135,252.4691327992791,11.194173437483135,752.136200447876,69.96772541166246,2378,0.0361227379665147,2270,108,0,0.9545836837678722,0.0454163162321278,0.0,True,225.0,8.462843753216344,0.4444998131193901,226,0,0.0,,0.2639311605905289,0.3541957597127401,,intact
1524,1546,19.067234673434758,19.07904710888168,6.071067811865476,150.35620445611326,7.071067811865476,716.0926201612477,51.79672559137283,1495,0.022709627106787,1489,6,0,0.9959866220735786,0.0040133779264214,0.0,True,727.0,15.212208493693998,0.797572281382662,727,0,0.0,,0.2801868778094689,0.3074087821971315,,intact
1524,1550,19.067234673434758,18.95427916732744,8.70820393249937,215.66757801014944,9.70820393249937,711.9145745844497,40.39541560855612,1801,0.0273578852303166,1775,26,0,0.9855635757912272,0.0144364242087729,0.0,True,457.0,12.060995729457511,0.6344300639879904,457,0,0.0,,0.2775144043792301,0.2694074392683396,,intact
1524,1619,19.067234673434758,19.02907246744511,1.414213562373095,35.02444547122265,2.414213562373095,741.0770210218584,56.86409592537764,552,0.0083850930855828,541,11,0,0.980072463768116,0.019927536231884,0.0,True,633.0,14.194722891072566,0.7452020395877523,633,0,0.0,,0.3090169943749474,0.4415184401122529,,intact
1524,1814,19.067234673434758,18.94430637838375,2.4641016151377544,61.02599702842861,3.4641016151377544,727.4465944914192,82.80905164612209,767,0.0116510260808733,719,48,0,0.9374185136897,0.0625814863102998,0.0,True,752.0,15.471555655790098,0.8140451677399133,752,0,0.0,,0.2817290466902531,0.4415184401122529,,intact
1524,1959,19.067234673434758,18.83592467157747,4.0,99.0640916,5.0,733.7157806067017,80.19244786428888,970,0.0147346744438684,955,15,0,0.9845360824742267,0.0154639175257731,0.0,True,674.0,14.647213499088313,0.7728755994065057,677,0,0.0,,0.2933997741163456,0.3288130902060995,,intact
1524,1973,19.067234673434758,18.880230441862636,1.7320508075688772,42.89600996421431,2.732050807568877,742.1179168740573,53.91834787080001,494,0.0075040506961557,474,20,0,0.9595141700404858,0.0404858299595141,0.0,True,598.0,13.796713809378916,0.7271481121313255,598,0,0.0,,0.3090169943749474,0.4342847116185476,,intact
1524,2069,19.067234673434758,18.85138820891407,1.0,24.7660229,2.0,748.2890746659598,17.444017846791084,595,0.0090382796846409,594,1,0,0.9983193277310924,0.0016806722689075,0.0,True,941.0,17.30692355385402,0.912845574985816,941,0,0.0,,0.3333333333333333,0.4772255750516612,,intact
1525,1900,19.038078494083017,18.839512680411747,1.0,24.7660229,2.0,1198.4206255432437,64.53628830658613,508,0.0077167161005002,508,0,0,1.0,0.0,0.0,True,565.0,13.410633306963607,0.7081038097266219,567,305,0.3497706422018348,,0.3333333333333333,,,intact
1525,2085,19.038078494083017,18.874871117033848,5.928203230275509,146.8180169568572,6.928203230275509,1194.314505889737,56.05886707506853,975,0.0148106263739915,757,43,175,0.7764102564102564,0.0441025641025641,0.1794871794871795,True,387.0,11.098915530497878,0.5854947000611868,387,402,0.5095057034220533,0.3811428388606529,0.25,0.3190428972593295,0.1311428388606529,intact
1526,1680,18.96202853180427,19.022697200083087,1.0,24.7660229,2.0,981.947990938606,59.47520613243526,503,0.0076407641703771,494,9,0,0.9821073558648112,0.0178926441351888,0.0,True,1104.0,18.746042631630413,0.9870305640192376,1105,0,0.0,,0.3333333333333333,0.4772255750516612,,intact
1526,1989,18.96202853180427,18.8797839476637,1.0,24.7660229,2.0,986.9958672250888,38.19152890862305,578,0.0087800431222226,577,1,0,0.9982698961937716,0.0017301038062283,0.0,True,857.0,16.516403133234203,0.8729181849942095,857,0,0.0,,0.3333333333333333,0.3660254037844386,,intact
1526,1990,18.96202853180427,18.92521800857181,1.0,24.7660229,2.0,983.559232071907,52.32818881683427,516,0.007838239188697,511,5,0,0.9903100775193798,0.0096899224806201,0.0,True,602.0,13.842779759955802,0.7307355917355294,602,0,0.0,,0.3333333333333333,0.4772255750516612,,intact
1527,1772,19.03522384726895,18.880230441862636,10.764602927211008,266.5964026047148,11.764602927211008,1026.4560934409135,81.78774621416977,1818,0.0276161217927349,1790,28,0,0.9845984598459846,0.0154015401540154,0.0,True,229.0,8.537737635702333,0.4503566050189548,229,0,0.0,,0.2454588392351765,0.2142857142857142,,intact
1527,1989,19.03522384726895,18.8797839476637,1.0,24.7660229,2.0,1016.0020474346802,42.79277875194991,588,0.0089319469824687,587,1,0,0.9982993197278912,0.0017006802721088,0.0,True,678.0,14.690612745308144,0.7749233667451098,685,0,0.0,,0.3333333333333333,0.4772255750516612,,intact
1527,2049,19.03522384726895,18.87710453887162,8.0,198.1281832,9.0,1052.8654798167531,8.019076271460964,2024,0.0307453413138039,1971,53,0,0.9738142292490118,0.0261857707509881,0.0,True,732.0,15.26443044094783,0.8052489040228916,732,0,0.0,,0.2653311931459037,0.3420512615433831,,intact
1527,2214,19.03522384726895,18.616027320529216,1.0,24.7660229,2.0,1039.9964270526698,58.36111576646688,564,0.0085673777178781,562,2,0,0.99645390070922,0.0035460992907801,0.0,True,598.0,13.796713809378916,0.7328688094794987,598,0,0.0,,0.3333333333333333,0.4571067811865476,,intact
1526,2000,18.96202853180427,19.573938075079795,2.23606797749979,55.37851073671648,3.23606797749979,968.1116651425071,78.76469053677127,977,0.0148410071460407,947,30,0,0.969293756397134,0.0307062436028659,0.0,True,660.0,14.494292838262302,0.7522475294896609,660,0,0.0,,0.2898979485566356,0.4415184401122529,,intact
1526,2050,18.96202853180427,18.906313683927,3.1815405503520555,78.79410612729761,4.181540550352056,979.417325901876,69.5842602037224,622,0.0094484201073053,610,12,0,0.9807073954983924,0.0192926045016077,0.0,True,466.0,12.179179240065665,0.6432380467400652,466,0,0.0,,0.2958163163244892,0.4049287430560275,,intact
1526,2111,18.96202853180427,18.761389042754985,8.851841083363698,219.22489897774616,9.851841083363698,959.7368878160104,59.11371105190791,1675,0.0254438965912162,1648,27,0,0.9838805970149254,0.0161194029850746,0.0,True,654.0,14.428259270064393,0.7649497419764449,654,0,0.0,,0.2642788416911127,0.4214407215282388,,intact
1526,2159,18.96202853180427,18.55590163250618,6.483314773547883,160.56592214959517,7.483314773547883,957.4591442976048,49.38797872951941,1551,0.0235602887241649,1389,162,0,0.8955512572533849,0.104448742746615,0.0,True,447.0,11.92830747106036,0.6358723638974817,447,0,0.0,,0.2771863727725964,0.3090169943749474,,intact
1530,2265,19.20306743796144,18.62796008624272,7.54983443527075,186.97937251512397,8.54983443527075,646.9922846325956,41.83421900264749,102,0.0015494193745098,101,1,0,0.9901960784313726,0.0098039215686274,0.0,False,174.0,7.442171739215616,0.3934427493122749,174,0,0.0,,0.1420147320224587,0.3354943783991438,,intact
1531,1687,18.9556080798444,18.891385940270133,2.449489742783178,60.66411906308329,3.449489742783178,785.698149084169,69.31999117608122,610,0.00926613547501,584,26,0,0.9573770491803278,0.0426229508196721,0.0,True,708.0,15.012108426804138,0.7933051918905716,708,1,0.001410437235543,,0.2742918851774317,0.4206322727489686,,intact
1527,2263,19.03522384726895,18.44780519485631,1.0,24.7660229,2.0,1021.1874088952944,62.793893890332726,569,0.0086433296480012,569,0,0,1.0,0.0,0.0,True,554.0,13.279445656570912,0.7085577657903166,565,0,0.0,,0.3333333333333333,,,intact
1527,2289,19.03522384726895,18.177773003178533,1.0,24.7660229,2.0,1038.4866618413191,63.43406797177687,550,0.0083547123135336,549,1,0,0.9981818181818182,0.0018181818181818,0.0,True,706.0,14.99088988838742,0.8056803352136986,706,0,0.0,,0.3333333333333333,0.5,,intact
1528,1778,18.936764412821223,18.775621218494237,1.0,24.7660229,2.0,1146.4805029274376,40.05802015178721,533,0.0080964757511153,514,12,7,0.9643527204502814,0.0225140712945591,0.0131332082551594,True,509.0,12.728697186576063,0.6750406782012995,512,303,0.3717791411042945,0.4142135623730951,0.3333333333333333,0.4746807650256203,0.0808802290397617,intact
1528,1919,18.936764412821223,18.91432483475178,9.507015194961,235.4509560290521,10.507015194961,1149.1273991365006,61.04948773695881,1219,0.0185170805639955,1034,63,122,0.8482362592288761,0.0516817063166529,0.1000820344544708,True,374.0,10.910907269000948,0.5765174786720596,374,66,0.15,0.417524238967617,0.2444266946297027,0.3624069637232348,0.1730975443379142,intact
1528,2083,18.936764412821223,18.70128577796042,1.0,24.7660229,2.0,1149.4546966293474,53.20393422724176,515,0.0078230488026724,498,12,5,0.966990291262136,0.0233009708737864,0.0097087378640776,True,330.0,10.249012754438883,0.544609123080934,450,455,0.5027624309392266,0.4772255750516612,0.3333333333333333,0.4746807650256203,0.1438922417183278,intact
1528,2274,18.936764412821223,18.168616889992435,1.0,24.7660229,2.0,1177.3240222322204,31.45705603816817,448,0.0068052929390238,390,22,36,0.8705357142857143,0.0491071428571428,0.0803571428571428,True,162.0,7.1809610472257885,0.387057660915683,163,1017,0.861864406779661,0.4567956789604663,0.3203772410170408,0.3874258867227931,0.1364184379434255,intact
1528,2638,18.936764412821223,18.532761400201743,9.29832572579834,230.2825478567808,10.29832572579834,1181.7910849516725,29.223854004726302,1736,0.0263705101387172,387,97,1252,0.2229262672811059,0.0558755760368663,0.7211981566820277,False,2.0,0.7978845608028654,0.042588452535236,11,680,0.984081041968162,0.339714227381436,0.0917473704805326,0.1942770537447866,0.2479668569009034,cohesive
1529,1702,18.95582954714916,19.019617954806822,1.0,24.7660229,2.0,978.5223162973734,52.739687165707046,576,0.0087496623501734,576,0,0,1.0,0.0,0.0,True,757.0,15.522905135351744,0.8175232238962932,758,0,0.0,,0.3333333333333333,,,intact
1533,2277,18.965790224495677,18.43329631021656,1.0,24.7660229,2.0,1279.774959645731,48.57854388081568,524,0.0079597622768939,514,10,0,0.9809160305343512,0.0190839694656488,0.0,True,631.0,14.172280627406863,0.7578944803506236,694,39,0.0532060027285129,,0.3333333333333333,0.4457195687123781,,intact
1532,2109,19.15981031978454,18.666864757287453,35.0,866.8108015,36.0,621.274701039209,18.368211869653248,127,0.001929179025125,127,0,0,1.0,0.0,0.0,True,101.0,5.670035141386943,0.299790300354669,101,0,0.0,,0.0275599337047867,,,intact
1533,1542,18.965790224495677,18.996491768079814,1.0,24.7660229,2.0,1278.8357038604277,46.06035538772397,551,0.0083699026995582,513,24,14,0.9310344827586208,0.043557168784029,0.0254083484573502,True,922.0,17.131308037083887,0.9025436374153883,922,135,0.1277199621570482,0.4772255750516612,0.3203772410170408,0.4429907079434432,0.1568483340346204,intact
1536,2650,18.94319764240533,15.032409226271024,5.741657386773941,142.19801832479757,6.741657386773941,722.2418660502155,54.96764043107461,576,0.0087496623501734,574,2,0,0.9965277777777778,0.0034722222222222,0.0,True,744.0,15.389040103942165,0.9058875777215336,744,0,0.0,,0.2973757003746574,0.2743264742770524,,intact
1531,1822,18.9556080798444,18.888932861040757,4.155870949147037,102.92439509602023,5.155870949147037,796.8469352692116,79.69623352270753,953,0.0144764378814501,885,68,0,0.9286463798530956,0.0713536201469045,0.0,True,545.0,13.171138446245484,0.6960654360595566,549,18,0.0317460317460317,,0.2817290466902531,0.4007458120453971,,intact
1531,1925,18.9556080798444,18.758449555674275,3.2426406871192857,80.30731351366796,4.242640687119286,779.7039442311972,50.88538412542948,826,0.0125472588563251,799,27,0,0.9673123486682808,0.0326876513317191,0.0,True,738.0,15.326861909850871,0.8127930469839558,738,3,0.0040485829959514,,0.2817290466902531,0.4045372666182638,,intact
1531,2062,18.9556080798444,18.847580707241622,1.0,24.7660229,2.0,794.9720590818533,84.29612421113133,382,0.0058027274613997,370,12,0,0.9685863874345548,0.031413612565445,0.0,True,756.0,15.512648837479231,0.8207058364758116,756,19,0.024516129032258,,0.3090169943749474,0.4142135623730951,,intact
1535,1591,18.97817114114927,18.91432483475178,6.28538328578604,155.6639463910543,7.28538328578604,1056.8894309706943,89.03886046794976,1140,0.0173170400680516,1031,104,5,0.9043859649122808,0.0912280701754386,0.0043859649122807,True,464.0,12.153015559492998,0.6414470858410645,464,1,0.0021505376344086,0.2661832955178855,0.2870859492177851,0.25,-0.0209026536998995,intact
1535,1685,18.97817114114927,19.01191547634322,1.0,24.7660229,2.0,1057.2734941871122,87.78766979598565,544,0.008263569997386,540,4,0,0.9926470588235294,0.0073529411764705,0.0,True,625.0,14.104739588693908,0.7425484301054158,634,117,0.1557922769640479,,0.3203772410170408,0.4457195687123781,,intact
1538,2222,18.94319764240533,18.47955144887965,2.863703305156273,70.92254163430594,3.863703305156273,656.1580613471418,86.29908748654246,478,0.007261004519762,478,0,0,1.0,0.0,0.0,True,301.0,9.788323438736636,0.5231215598223458,304,0,0.0,,0.3055932368134548,,,intact
1538,2281,18.94319764240533,18.25737910286621,3.47213595499958,85.99099857343296,4.47213595499958,660.3539033288671,74.34070301009804,864,0.0131244935252601,851,13,0,0.9849537037037036,0.0150462962962962,0.0,True,423.0,11.603666741842574,0.6238433786281273,430,0,0.0,,0.2958163163244892,0.4026997478492771,,intact
1541,1614,18.92943852025147,18.98082209399017,1.0,24.7660229,2.0,1279.5929472600808,51.84115541687905,536,0.0081420469091891,534,2,0,0.996268656716418,0.003731343283582,0.0,True,685.0,14.766254502611575,0.7790109729324509,692,0,0.0,,0.3333333333333333,0.4633576589174196,,intact
1541,2060,18.92943852025147,18.701058240720123,1.7320508075688772,42.89600996421431,2.732050807568877,1254.512625896362,49.243315884868856,566,0.0085977584899273,537,29,0,0.9487632508833922,0.0512367491166077,0.0,True,694.0,14.86294254216004,0.7899413412780197,694,0,0.0,,0.2989350844248255,0.414213562373095,,intact
1533,1812,18.965790224495677,18.92455143988964,6.894954260780955,170.7605951169537,7.894954260780955,1285.709984653248,73.80094342311013,1182,0.0179550362810851,825,357,0,0.6979695431472082,0.3020304568527919,0.0,True,538.0,13.086279790944385,0.6907448819995581,539,0,0.0,,0.2284989041564256,0.3625686785136398,,intact
1533,2006,18.965790224495677,18.885140484872817,5.0990195135927845,126.28243404118577,6.0990195135927845,1287.9629481496124,78.90064457123646,1118,0.0169828515755102,1106,12,0,0.9892665474060824,0.0107334525939177,0.0,True,651.0,14.395128895068906,0.7606221894832279,651,0,0.0,,0.2817290466902531,0.4167457845417302,,intact
1533,2067,18.965790224495677,18.73285973227569,1.0,24.7660229,2.0,1304.0461370370167,52.05255617148855,515,0.0078230488026724,495,20,0,0.9611650485436892,0.0388349514563106,0.0,True,908.0,17.000746355818674,0.9019286566130748,967,0,0.0,,0.3333333333333333,0.4721359549995794,,intact
1533,2164,18.965790224495677,18.96955042558337,1.0,24.7660229,2.0,1298.2491649784956,71.45622612292881,569,0.0086433296480012,561,8,0,0.9859402460456942,0.0140597539543057,0.0,True,1049.0,18.27312427054543,0.9633826377940992,1049,0,0.0,,0.3333333333333333,0.4772255750516612,,intact
1535,1721,18.97817114114927,18.95073448929493,1.0,24.7660229,2.0,1072.9680744948953,30.53243218360737,554,0.0084154738576321,552,2,0,0.9963898916967509,0.003610108303249,0.0,True,656.0,14.450303987687134,0.7619678842559792,656,139,0.1748427672955974,,0.3333333333333333,0.4431747586863372,,intact
1535,2192,18.97817114114927,18.567450137231525,1.0,24.7660229,2.0,1071.747360406292,36.53334808866412,602,0.0091446123868132,601,1,0,0.9983388704318936,0.0016611295681063,0.0,True,736.0,15.306079714651624,0.8153323446782351,736,76,0.0935960591133004,,0.3203772410170408,0.4772255750516612,,intact
1535,2230,18.97817114114927,18.557981424233137,10.59110991546882,262.29967070291787,11.59110991546882,1063.5227482260243,73.37386482414563,1764,0.0267958409474062,1494,267,3,0.8469387755102041,0.151360544217687,0.0017006802721088,True,144.0,6.770275002573076,0.3607335616392895,145,13,0.0822784810126582,0.303115897981036,0.2510489592449695,0.2579823004889093,0.0520669387360664,intact
1536,1944,18.94319764240533,18.776072680346086,10.246950765959598,253.77621732492796,11.246950765959598,725.7004554914992,71.25272635088905,1950,0.029621252747983,1566,74,310,0.803076923076923,0.0379487179487179,0.1589743589743589,True,494.0,12.539740179716349,0.6648983436009184,514,464,0.4744376278118609,0.3597198707502549,0.2510489592449695,0.2839830025259411,0.1086709115052853,cohesive
1542,2134,18.996491768079814,19.218807840959645,7.717797887081348,191.13915920902824,8.717797887081348,1258.408894034984,72.64018579676657,939,0.0142637724771056,882,57,0,0.939297124600639,0.060702875399361,0.0,True,365.0,10.77882685903636,0.5641105509735023,365,0,0.0,,0.2803372644579915,0.2775144043792301,,intact
1542,2157,18.996491768079814,18.65863965608721,5.741657386773941,142.19801832479757,6.741657386773941,1273.274749190536,69.29257844977948,1390,0.0211146365742033,735,158,497,0.5287769784172662,0.1136690647482014,0.3575539568345324,True,414.0,11.479559785988718,0.6097208721264028,414,134,0.2445255474452554,0.3771527433992079,0.1774053291584318,0.3005522818383938,0.199747414240776,cohesive
1542,2361,18.996491768079814,18.76816896132822,3.898979485566356,96.5622152261666,4.898979485566356,1266.5887177260354,87.37499183118877,636,0.0096610855116498,628,8,0,0.9874213836477987,0.0125786163522012,0.0,True,464.0,12.153015559492998,0.6436184159880044,465,0,0.0,,0.2791745113185196,0.4176890859898589,,intact
1543,1580,18.78554836839433,18.85250776968976,4.65685424949238,115.33175898489058,5.65685424949238,1223.711941752872,89.1978862265141,588,0.0089319469824687,376,66,146,0.6394557823129252,0.1122448979591836,0.2482993197278911,True,19.0,2.4592453796829674,0.1306786604845184,219,344,0.61101243339254,0.3864390815559781,0.2079915965134781,0.3904778527222126,0.1784474850425,intact
1541,2233,18.92943852025147,18.559136662680874,8.222125139210444,203.62933948435156,9.222125139210444,1244.839946925223,12.332099526456163,1340,0.0203551172729729,457,883,0,0.341044776119403,0.658955223880597,0.0,False,23.0,2.7057581899030048,0.1443510817202181,141,0,0.0,,0.1238993430992954,0.3483314773547883,,intact
1542,1710,18.996491768079814,18.879114166765323,1.0,24.7660229,2.0,1255.6820469547215,59.25848857821962,568,0.0086281392619766,547,15,6,0.9630281690140844,0.0264084507042253,0.0105633802816901,True,986.0,17.715912276177527,0.9354787515031716,986,26,0.025691699604743,0.5,0.3333333333333333,0.4142135623730951,0.1666666666666666,intact
1542,1812,18.996491768079814,18.92455143988964,10.04987562112089,248.8954497748317,11.04987562112089,1272.3840143815369,73.96372830823732,1507,0.0228919117390822,1355,152,0,0.8991373589913736,0.1008626410086264,0.0,True,474.0,12.283276682185289,0.6478343232711408,474,4,0.00836820083682,,0.266756504300101,0.3124933089103417,,intact
1542,1845,18.996491768079814,18.89584445286508,1.0,24.7660229,2.0,1275.4128229884068,58.65604027317365,546,0.0082939507694352,528,18,0,0.967032967032967,0.0329670329670329,0.0,True,826.0,16.214930341750197,0.8558422076275906,826,0,0.0,,0.3333333333333333,0.4146428199482246,,intact
1543,1642,18.78554836839433,18.91343504198409,3.2426406871192857,80.30731351366796,4.242640687119286,1238.6073705319109,45.741027412155454,868,0.0131852550693586,722,133,13,0.8317972350230415,0.1532258064516129,0.0149769585253456,True,431.0,11.71288013023329,0.621389707129809,445,21,0.0450643776824034,0.439607805437114,0.2553967929896867,0.4068781988545112,0.1842110124474272,intact
1543,1697,18.78554836839433,18.864366947595837,3.47213595499958,85.99099857343296,4.47213595499958,1221.7394066514348,83.74763168309845,879,0.0133523493156292,530,92,257,0.602957906712173,0.1046643913538111,0.2923777019340159,True,439.0,11.821084554078958,0.6279474710562478,461,386,0.4557260920897285,0.4068781988545112,0.2171292729553324,0.3827822185373187,0.1897489258991787,cohesive
1543,1817,18.78554836839433,18.772008741830128,1.0,24.7660229,2.0,1238.7191122756044,39.5029019484276,589,0.0089471373684933,567,21,1,0.9626485568760612,0.0356536502546689,0.0016977928692699,True,630.0,14.161046158239444,0.7540983625042174,630,131,0.1721419185282523,0.4772255750516612,0.3333333333333333,0.4364916731037084,0.1438922417183278,intact
1543,1856,18.78554836839433,18.838840032857604,1.0,24.7660229,2.0,1239.769386592992,34.26668924418562,569,0.0086433296480012,561,8,0,0.9859402460456942,0.0140597539543057,0.0,True,728.0,15.222667215103916,0.8091914772279668,729,259,0.2621457489878542,,0.3333333333333333,0.4142135623730951,,intact
1543,2142,18.78554836839433,18.639419500096697,2.6502815398728847,65.63693330793913,3.6502815398728847,1208.3753917857152,40.09199157050357,771,0.0117117876249717,565,65,141,0.7328145265888456,0.0843060959792477,0.1828793774319066,True,369.0,10.837727990765352,0.5791709977600218,369,535,0.5918141592920354,0.4045372666182638,0.2553967929896867,0.4045372666182638,0.1491404736285771,intact
1544,1709,18.902528279411268,18.90698153915677,5.708203932499369,141.36950931014945,6.708203932499369,921.0188544590446,76.85812244694542,1239,0.0188208882844877,1126,112,1,0.9087974172719936,0.0903954802259887,0.0008071025020177,True,494.0,12.539740179716349,0.6633114388358535,499,389,0.4380630630630631,0.2766967754673748,0.2791745113185196,0.3063869780689344,-0.0024777358511447,intact
1544,1712,18.902528279411268,18.938539533407447,1.8284271247461903,45.2828680424453,2.8284271247461903,937.7887705190695,55.02988569255077,542,0.0082331892253368,531,11,0,0.9797047970479704,0.0202952029520295,0.0,True,589.0,13.692498784453214,0.7236845879816775,589,445,0.4303675048355899,,0.2989350844248255,0.4026997478492771,,intact
1544,1935,18.902528279411268,18.814592661006586,1.8284271247461903,45.2828680424453,2.8284271247461903,938.8212059719796,50.43021840764026,774,0.0117573587830455,773,1,0,0.9987080103359172,0.0012919896640826,0.0,True,803.0,15.987583888930306,0.8477626865627452,803,0,0.0,,0.3090169943749474,0.5,,intact
1545,1980,18.99208039102296,18.784420811528136,1.0,24.7660229,2.0,1156.1180786880957,10.147207185529815,576,0.0087496623501734,564,8,4,0.9791666666666666,0.0138888888888888,0.0069444444444444,True,747.0,15.42003518087075,0.8163823906396825,752,257,0.2547076313181368,0.474744871391589,0.3333333333333333,0.4608128488913787,0.1414115380582557,intact
1545,1992,18.99208039102296,18.90052362778289,5.196152422706632,128.68802989264293,6.196152422706632,1140.414590024602,82.58974162431478,1335,0.0202791653428499,1031,107,197,0.7722846441947565,0.0801498127340823,0.147565543071161,True,653.0,14.417224270920368,0.7609518872741073,656,494,0.4295652173913043,0.3874258867227931,0.252650308587072,0.3660254037844386,0.1347755781357211,intact
1545,2154,18.99208039102296,18.665494410434984,1.0,24.7660229,2.0,1119.096804881662,10.31632047079064,565,0.0085825681039027,558,7,0,0.9876106194690264,0.0123893805309734,0.0,True,498.0,12.590406002966215,0.6686785364881633,500,581,0.5374653098982424,,0.3333333333333333,0.4142135623730951,,intact
1546,1682,19.07904710888168,18.922106952892907,1.0,24.7660229,2.0,695.7597904782042,71.25754472764623,458,0.0069571967992698,458,0,0,1.0,0.0,0.0,True,912.0,17.03815178355966,0.8967175973583581,912,0,0.0,,0.3203772410170408,,,intact
1544,2220,18.902528279411268,18.452480615183436,7.803118619434352,193.2522144203276,8.803118619434352,916.521874975128,65.68310225818493,1442,0.0219045366474828,1289,43,110,0.8938973647711512,0.0298196948682385,0.0762829403606102,True,572.0,13.49345229721172,0.7224440682258402,575,576,0.5004344048653345,0.3593514999634952,0.2674788903885892,0.3190428972593295,0.091872609574906,intact
1545,1747,18.99208039102296,18.95671536462289,3.16227766016838,78.31704094788851,4.16227766016838,1145.9708852610916,66.27512758934583,901,0.0136865378081706,888,13,0,0.9855715871254164,0.0144284128745837,0.0,True,397.0,11.24139781410501,0.5924508322471639,399,185,0.3167808219178082,,0.2898979485566356,0.414213562373095,,intact
1545,1787,18.99208039102296,18.760484683300074,8.438793109825916,208.99534340631084,9.438793109825916,1146.1030084490658,68.90932101278086,1427,0.0216766808571137,458,94,875,0.3209530483531885,0.0658724597056762,0.6131744919411353,False,61.0,4.406461512053774,0.2334390525983506,70,910,0.9285714285714286,0.3615739455446463,0.122828568570857,0.2247413229191356,0.2387453769737893,cohesive
1545,1842,18.99208039102296,18.77246037745065,8.126822193908446,201.2690645585648,9.126822193908446,1122.4059280498818,49.7083161559403,1573,0.0238944772167063,815,139,619,0.5181182453909726,0.0883661792752701,0.3935155753337571,True,8.0,1.5957691216057308,0.0845115067803447,66,324,0.8307692307692308,0.3912404073403321,0.1741123948954683,0.3038324347006871,0.2171280124448638,cohesive
1550,1929,18.95427916732744,18.93831766153211,1.0,24.7660229,2.0,709.2136710287875,36.03683782245331,583,0.0088559950523457,579,4,0,0.9931389365351628,0.006861063464837,0.0,True,848.0,16.42944866646031,0.8671587614152326,848,0,0.0,,0.3333333333333333,0.4772255750516612,,intact
1550,2038,18.95427916732744,18.867720612901618,6.0,148.5961374,7.0,697.495177119841,80.5455850180276,1014,0.0154030514289511,1006,8,0,0.9921104536489151,0.0078895463510848,0.0,True,497.0,12.577758680835943,0.6651027843012574,497,0,0.0,,0.269241092610464,0.3333333333333333,,intact
1552,1720,18.985459480466897,18.93387913187168,4.449489742783178,110.1961648630833,5.449489742783178,1123.55113717027,84.29047262190673,1101,0.0167246150130919,1067,21,13,0.9691189827429608,0.0190735694822888,0.0118074477747502,True,385.0,11.070199012698888,0.5838814398042668,385,250,0.3937007874015748,0.414213562373095,0.2898979485566356,0.4,0.1243156138164593,intact
1552,1749,18.985459480466897,18.89584445286508,1.0,24.7660229,2.0,1113.6986294885137,51.1469471623221,559,0.0084914257877551,553,6,0,0.9892665474060824,0.0107334525939177,0.0,True,676.0,14.668929172241665,0.774468017154731,676,22,0.0315186246418338,,0.3333333333333333,0.4772255750516612,,intact
1546,1764,19.07904710888168,18.83592467157747,1.0,24.7660229,2.0,687.4507330279143,42.58115533098358,527,0.0080053334349677,524,3,0,0.9943074003795066,0.0056925996204933,0.0,True,642.0,14.295277084757526,0.7540703006470448,644,0,0.0,,0.3203772410170408,0.4494897427831781,,intact
1546,1780,19.07904710888168,18.99362460608734,3.7320508075688767,92.42805576421428,4.732050807568877,684.8313549068828,36.304328408771184,876,0.0133067781575554,864,12,0,0.9863013698630136,0.0136986301369863,0.0,True,912.0,17.03815178355966,0.8950331571745607,915,14,0.015069967707212,,0.2898979485566356,0.3792534518144592,,intact
1546,1814,19.07904710888168,18.94430637838375,6.69041575982343,165.69498991830795,7.69041575982343,713.5053957319795,60.48846327156217,1310,0.0198994056922347,1309,1,0,0.999236641221374,0.0007633587786259,0.0,True,563.0,13.38687663054658,0.7041397142958492,563,0,0.0,,0.2771863727725964,0.2225758785102318,,intact
1546,2119,19.07904710888168,18.6375869407141,1.0,24.7660229,2.0,718.2650314472718,32.4763479628729,604,0.0091749931588624,603,1,0,0.9983443708609272,0.0016556291390728,0.0,True,949.0,17.38033607236688,0.9216271022229858,950,121,0.1129785247432306,,0.3333333333333333,0.5,,intact
1547,2051,18.997594292270804,19.98121767301307,8.0,198.1281832,9.0,1342.8102393320833,31.473379016187945,114,0.0017317040068051,114,0,0,1.0,0.0,0.0,True,106.0,5.808687281605183,0.2980433209087356,106,0,0.0,,0.1336822091299282,,,intact
1547,2308,18.997594292270804,18.885140484872817,9.848857801796104,243.91703785812595,10.848857801796104,1341.1619400577847,44.22600476503385,143,0.0021722252015187,143,0,0,1.0,0.0,0.0,False,89.0,5.322553886092406,0.28100156535181,89,0,0.0,,0.1323199648643333,,,intact
1548,1599,18.955386607364503,19.041151772033658,1.8284271247461903,45.2828680424453,2.8284271247461903,700.232596816034,80.88894671967917,535,0.0081268565231645,534,1,0,0.9981308411214952,0.0018691588785046,0.0,True,658.0,14.472315126092791,0.7617701897781155,658,0,0.0,,0.3090169943749474,0.4641016151377545,,intact
1548,1640,18.955386607364503,18.948075110297165,1.8284271247461903,45.2828680424453,2.8284271247461903,692.6289534934989,77.76960952983039,536,0.0081420469091891,507,29,0,0.9458955223880596,0.0541044776119402,0.0,True,918.0,17.094106455639025,0.9019812798615054,918,0,0.0,,0.3090169943749474,0.414213562373095,,intact
1548,1841,18.955386607364503,18.98413474407907,1.0,24.7660229,2.0,684.3930320290767,48.52943104784544,612,0.0092965162470593,612,0,0,1.0,0.0,0.0,True,753.0,15.48183917680307,0.8161325512460107,753,0,0.0,,0.3333333333333333,,,intact
1548,1881,18.955386607364503,18.882462596151058,10.761483571688906,266.51914857442125,11.761483571688906,681.3183591923394,50.49780609884586,2452,0.0372468265323356,2353,99,0,0.9596247960848288,0.0403752039151712,0.0,True,370.0,10.852403323135505,0.5736268604890573,370,0,0.0,,0.2684174228519758,0.3041291760771312,,intact
1549,1578,20.405081052154944,19.16999329734451,19.549928774784245,484.1739837296756,20.549928774784245,1353.712670286317,71.54709790468735,61,0.000926613547501,61,0,0,1.0,0.0,0.0,True,7.0,1.4927053303604616,0.0754366406075667,7,0,0.0,,0.0994491992362644,,,intact
1546,2295,19.07904710888168,18.441957584758946,5.422466567392307,134.29293118252227,6.422466567392307,717.0815341698647,47.85273175490446,968,0.0147042936718192,944,24,0,0.975206611570248,0.024793388429752,0.0,True,665.0,14.549091872423544,0.7755171798419059,665,0,0.0,,0.2801868778094689,0.3660254037844386,,intact
1547,1549,18.997594292270804,20.405081052154944,7.14142842854285,176.86478000000324,8.14142842854285,1342.8464448772756,33.43489203190833,106,0.0016101809186083,106,0,0,1.0,0.0,0.0,True,143.0,6.746726148605861,0.3424501554593202,143,0,0.0,,0.1454826884249362,,,intact
1547,1584,18.997594292270804,19.05978969893172,1.0,24.7660229,2.0,1315.3884656220607,57.44477881970179,572,0.008688900806075,572,0,0,1.0,0.0,0.0,True,630.0,14.161046158239444,0.7441944071359692,633,0,0.0,,0.3333333333333333,,,intact
1547,1859,18.997594292270804,18.8878176143675,5.741657386773941,142.19801832479757,6.741657386773941,1330.2878088585062,77.84100337354249,721,0.0109522683237414,721,0,0,1.0,0.0,0.0,True,125.0,6.3078313050504,0.3329952605818251,125,0,0.0,,0.2742918851774318,,,intact
1555,2235,18.888486778174983,19.31783252079949,3.3166247903554,82.13960550864952,4.3166247903554,1186.1656687502905,74.23836649699737,825,0.0125320684703005,825,0,0,1.0,0.0,0.0,True,945.0,17.343668655843324,0.9078952892648235,947,0,0.0,,0.2898979485566356,,,intact
1552,2223,18.985459480466897,18.462057826919047,1.0,24.7660229,2.0,1138.2872975685384,48.70546938135314,529,0.0080357142070169,511,9,9,0.9659735349716446,0.0170132325141776,0.0170132325141776,True,594.0,13.750493532712625,0.7343874585779576,596,322,0.3507625272331154,0.4772255750516612,0.3333333333333333,0.4364916731037084,0.1438922417183278,intact
1552,2251,18.985459480466897,18.45621924628286,10.468901523086457,259.273054858604,11.468901523086457,1132.5588768791777,73.88163246940513,1576,0.0239400483747801,1383,193,0,0.8775380710659898,0.1224619289340101,0.0,True,228.0,8.51907589177983,0.4550584365595487,228,0,0.0,,0.252650308587072,0.3426057938713706,,intact
1552,2266,18.985459480466897,18.34835988157878,5.477225575051661,135.6490940201951,6.477225575051661,1128.8657902759765,81.66482468366503,1377,0.0209171615558834,1279,98,0,0.9288307915758895,0.0711692084241103,0.0,True,740.0,15.347615963921076,0.8221830086596379,740,213,0.223504721930745,,0.2687959533979827,0.39564392373896,,intact
1552,1949,18.985459480466897,18.78825395275729,1.0,24.7660229,2.0,1113.2646535695735,49.94185941315633,559,0.0084914257877551,545,12,2,0.9749552772808586,0.0214669051878354,0.0035778175313059,True,533.0,13.02532799341193,0.6896503843307813,533,504,0.4860173577627772,0.4886127875258306,0.3333333333333333,0.4567956789604663,0.1552794541924972,intact
1552,1984,18.985459480466897,18.777652625883697,9.0,222.8942061,10.0,1101.8172129738005,1.7750218199409815,1626,0.0246995676760104,1300,176,150,0.7995079950799509,0.1082410824108241,0.092250922509225,True,276.0,9.373021315815206,0.4964114869250383,278,129,0.3169533169533169,0.3316128774121265,0.2612038749637415,0.3324731053727299,0.070409002448385,intact
1552,1993,18.985459480466897,18.791409483310037,1.0,24.7660229,2.0,1114.1647178278508,52.85833734518404,549,0.008339521927509,541,8,0,0.9854280510018216,0.0145719489981785,0.0,True,518.0,12.84073677960901,0.6798200661850294,518,118,0.1855345911949685,,0.3333333333333333,0.4429907079434432,,intact
1552,2064,18.985459480466897,18.80492119710326,3.47213595499958,85.99099857343296,4.47213595499958,1124.939103317894,87.87836550030286,931,0.0141422493889088,880,31,20,0.945220193340494,0.033297529538131,0.0214822771213748,True,393.0,11.18462271470208,0.5919296135241381,393,43,0.0986238532110091,0.3365377106864351,0.2817290466902531,0.3797958971132712,0.0548086639961819,intact
1558,1716,18.8639197021193,18.93898326156294,1.0,24.7660229,2.0,1028.80662106711,16.497845056365204,556,0.0084458546296813,544,11,1,0.9784172661870504,0.0197841726618705,0.0017985611510791,True,1033.0,18.133232266417803,0.959356601996341,1034,4,0.0038535645472061,0.5,0.3333333333333333,0.4494897427831781,0.1666666666666666,intact
1558,1938,18.8639197021193,18.734900422919555,4.773112505913769,118.21101362573678,5.773112505913769,1048.470726767343,85.99529611160266,925,0.0140511070727611,838,87,0,0.905945945945946,0.094054054054054,0.0,True,879.0,16.727055627203253,0.8897649219616818,879,0,0.0,,0.2801868778094689,0.3613020955135854,,intact
1559,1607,19.015217302647248,19.03588268791212,8.061187436893428,199.6435526632949,9.061187436893428,890.3309198817228,64.25579649909369,1706,0.025914798557979,1698,8,0,0.9953106682297772,0.0046893317702227,0.0,True,371.0,10.86705883733894,0.5711823752814033,373,0,0.0,,0.2771863727725964,0.293654315391983,,intact
1559,1744,19.015217302647248,19.056941553387382,3.685557720282968,91.27660689979976,4.685557720282968,879.4732929997413,88.38547751341063,1112,0.0168917092593626,1105,7,0,0.9937050359712232,0.0062949640287769,0.0,True,493.0,12.527041705391134,0.6580683671110252,493,0,0.0,,0.2958163163244892,0.4,,intact
1559,2071,19.015217302647248,19.190542943681137,9.510746888517914,235.5433752371384,10.510746888517914,858.0112487121673,24.882436622766296,1867,0.0283604507079407,1592,275,0,0.8527048741296197,0.1472951258703803,0.0,True,270.0,9.27058084855655,0.4852975461702775,270,0,0.0,,0.2510489592449695,0.353219120813669,,intact
1560,1594,19.01499721656634,19.011254973442597,6.164414002968976,152.66801836261033,7.164414002968976,1312.044545067466,73.70517161055615,1088,0.016527139994772,1068,20,0,0.9816176470588236,0.0183823529411764,0.0,True,591.0,13.715726110367628,0.7213819569613708,591,0,0.0,,0.2742918851774317,0.4160136143277096,,intact
1560,1674,19.01499721656634,18.91254516548697,2.0,49.5320458,3.0,1301.1993473466057,77.19549247835162,707,0.0107396029193969,695,12,0,0.983026874115983,0.0169731258840169,0.0,True,767.0,15.625097846188597,0.8239446515565498,767,0,0.0,,0.2989350844248255,0.4259293320260172,,intact
1560,1882,19.01499721656634,18.846012465210915,1.0,24.7660229,2.0,1312.180049043331,70.76305454804218,498,0.0075648122402541,498,0,0,1.0,0.0,0.0,True,808.0,16.03728119216293,0.8471660595930581,808,0,0.0,,0.3333333333333333,,,intact
1559,1752,19.015217302647248,18.888932861040757,9.86645922562615,244.35295512377348,10.86645922562615,886.0820831672866,75.83483098066371,1658,0.0251856600287979,1552,106,0,0.9360675512665864,0.0639324487334137,0.0,True,275.0,9.356025796273888,0.4936676198184185,275,0,0.0,,0.2651198790432744,0.3633035465086723,,intact
1559,1838,19.015217302647248,19.045759829686475,1.414213562373095,35.02444547122265,2.414213562373095,899.2272912905163,17.679507395572077,558,0.0084762354017305,493,65,0,0.8835125448028673,0.1164874551971326,0.0,True,615.0,13.991446672986724,0.7352121635942264,615,0,0.0,,0.2898979485566356,0.4415184401122529,,intact
1559,1852,19.015217302647248,19.01499721656634,2.23606797749979,55.37851073671648,3.23606797749979,871.5085581801886,65.36141796068331,789,0.0119852145734146,761,28,0,0.964512040557668,0.035487959442332,0.0,True,648.0,14.361922094451575,0.7552900911035177,648,0,0.0,,0.2898979485566356,0.4270509831248423,,intact
1559,1995,19.015217302647248,18.79501450674032,1.0,24.7660229,2.0,893.8620651507048,43.51727956821964,582,0.0088408046663211,582,0,0,1.0,0.0,0.0,True,584.0,13.63425735166143,0.7211940630459875,585,0,0.0,,0.3333333333333333,,,intact
1561,2128,18.908984821809945,18.534846388001554,1.0,24.7660229,2.0,664.0497779363618,74.66309694638828,511,0.007762287258574,488,23,0,0.9549902152641878,0.0450097847358121,0.0,True,567.0,13.434347973244154,0.7175733646467202,567,0,0.0,,0.3090169943749474,0.4721359549995794,,intact
1557,1728,18.973530190816174,18.82582606108957,10.06225774829855,249.2021058200643,11.06225774829855,1267.9215273297214,70.00072277670377,2533,0.0384772478003287,2068,465,0,0.8164232135807343,0.1835767864192657,0.0,True,509.0,12.728697186576063,0.6734875113612188,509,0,0.0,,0.2559638832828923,0.3169844364313081,,intact
1557,1788,18.973530190816174,19.21385131834359,1.0,24.7660229,2.0,1262.1792623342983,42.13986310414917,594,0.0090230892986163,594,0,0,1.0,0.0,0.0,True,761.0,15.563862739881277,0.8151311833804615,761,0,0.0,,0.3333333333333333,,,intact
1557,1807,18.973530190816174,20.374838781260404,3.1815405503520555,78.79410612729761,4.181540550352056,1268.293775818417,68.33193417443296,955,0.0145068186534993,748,207,0,0.7832460732984293,0.2167539267015706,0.0,True,827.0,16.224742705941285,0.8246716766052038,827,0,0.0,,0.25,0.3956439237389599,,intact
1557,2276,18.973530190816174,18.331325303020375,9.0598012700075,224.37524572245485,10.0598012700075,1267.7175839070142,69.21589918981452,1349,0.0204918307471944,872,477,0,0.6464047442550037,0.3535952557449963,0.0,True,88.0,5.292567428401227,0.2837468398329894,165,0,0.0,,0.236550849637487,0.3284126788115424,,intact
1560,2025,19.01499721656634,18.72650807191348,1.0,24.7660229,2.0,1296.1015033191777,60.877654040095294,522,0.0079293815048446,519,3,0,0.9942528735632185,0.0057471264367816,0.0,True,643.0,14.306406146065385,0.7581258901420798,643,0,0.0,,0.3203772410170408,0.4721359549995794,,intact
