Repository: AmiraliKhosrozadeh/ice-bonded-granular-microCT

# Grain-scale kinematics, ice-bond failure and damage evolution in ice-bonded granular media under in-situ uniaxial compression

Analysis code, per-specimen tables and supplementary material for the paper of

## Results for every specimen

The paper shows one or two specimens per figure.  The same rendering for
every specimen and every scan is in [`supplementary/`](supplementary/README.md):
the void and crack classes (Fig. 11 of the paper), the crack orientation
classes (Fig. 12), the ice-path maps (Fig. 18) and the per-scan tables behind
Tables 2–4, each as one sheet per material, compiled with their text in
[`supplementary/supplementary.pdf`](supplementary/supplementary.pdf).

File: paper/data/bonds/Alumina_75_1000_T5/Alumina_75_1000_T5_throats_scan03_classified.csv (part 56 of 64)
bead_a,bead_b,r_a_vox,r_b_vox,gap_vox,gap_um,dsum_min,z_mid,axis_dip_deg,lens_vox,lens_mm3,binder_vox,pore_vox,crack_vox,binder_frac,pore_frac,crack_frac,connected,bond_area_vox,r_bond_vox,r_bond_over_R,neck_binder_vox,neck_crack_vox,neck_severed,q_crack_med,q_binder_med,q_pore_med,dq_paired,cls
1560,2053,19.01499721656634,19.01081461267681,8.222125139210444,203.62933948435156,9.222125139210444,1326.7426650993427,27.221375008387493,1614,0.0245172830437152,1597,17,0,0.9894671623296158,0.0105328376703841,0.0,True,332.0,10.280023453913834,0.5406865999377898,332,0,0.0,,0.2965855665137912,0.2120964940782298,,intact
1560,2206,19.01499721656634,18.64880571619693,1.0,24.7660229,2.0,1318.8233234679492,48.055030107890296,528,0.0080205238209923,526,2,0,0.9962121212121212,0.0037878787878787,0.0,True,793.0,15.887722925068465,0.8436600495935545,793,0,0.0,,0.3203772410170408,0.4886127875258306,,intact
1560,2242,19.01499721656634,18.490264504748133,1.0,24.7660229,2.0,1297.8498165755902,66.05166066243137,555,0.0084306642436567,555,0,0,1.0,0.0,0.0,True,659.0,14.48330815094114,0.7723347331134707,659,0,0.0,,0.3333333333333333,,,intact
1560,2305,19.01499721656634,18.01937627254423,1.0,24.7660229,2.0,1287.2241224992497,9.544403924741236,524,0.0079597622768939,490,34,0,0.9351145038167938,0.0648854961832061,0.0,True,244.0,8.812923024107548,0.4759320703345427,324,0,0.0,,0.3203772410170408,0.468118785068667,,intact
1561,1717,18.908984821809945,19.06811017063731,24.20743687382041,599.5219359673407,25.20743687382041,636.7197448438619,11.524625786284004,82,0.0012456116540177,72,10,0,0.8780487804878049,0.1219512195121951,0.0,False,79.0,5.014626706796775,0.2640869033186485,79,0,0.0,,0.0387610454692386,0.0754281452069096,,intact
1561,1796,18.908984821809945,19.259226514868104,9.539392014169456,236.25280107499788,10.539392014169456,645.0446406918294,49.61415102312536,100,0.0015190386024606,91,9,0,0.91,0.09,0.0,False,160.0,7.136496464611085,0.3739497458584448,163,0,0.0,,0.1188184905017715,0.2459454694465688,,intact
1561,2116,18.908984821809945,18.728323271660408,5.744562646538029,142.26997005464543,6.744562646538029,647.0393466220578,51.624665316050816,126,0.0019139886391004,126,0,0,1.0,0.0,0.0,True,139.0,6.651697090182843,0.3534629561531706,140,0,0.0,,0.2303393836849002,,,intact
1568,1755,18.885809838403,18.889601945836787,1.0,24.7660229,2.0,832.8319778836277,44.67078565354343,551,0.0083699026995582,547,4,0,0.9927404718693283,0.0072595281306715,0.0,True,636.0,14.228319915327,0.7533111748242103,636,0,0.0,,0.3333333333333333,0.414213562373095,,intact
1563,1600,18.86280149563515,18.98987393379821,4.65685424949238,115.33175898489058,5.65685424949238,1326.5422964981938,38.12795869637812,881,0.0133827300876785,881,0,0,1.0,0.0,0.0,True,608.0,13.911592676604096,0.7350388060436418,608,0,0.0,,0.3008613653919205,,,intact
1563,2302,18.86280149563515,18.181143984023084,12.41640786499874,307.50504152029885,13.41640786499874,1342.9073123178778,87.50192184943216,103,0.0015646097605344,103,0,0,1.0,0.0,0.0,False,11.0,1.8712051592547776,0.1010262343832842,11,0,0.0,,0.1333333333333333,,,intact
1564,1625,18.95073448929493,19.178002080083733,1.414213562373095,35.02444547122265,2.414213562373095,1217.8765085705454,89.05286054097353,574,0.0087192815781242,562,12,0,0.9790940766550522,0.0209059233449477,0.0,True,636.0,14.228319915327,0.7463305210461034,636,107,0.1440107671601615,,0.3090169943749474,0.4415184401122529,,intact
1565,2172,19.14918248661951,18.5921157879217,10.194173437483135,252.4691327992791,11.194173437483135,998.8402398220376,56.216390967335954,1821,0.0276616929508088,1792,29,0,0.9840746842394288,0.0159253157605711,0.0,True,318.0,10.060941497019323,0.5331529097824406,318,0,0.0,,0.2687877246751757,0.2572842744474721,,intact
1565,2364,19.14918248661951,19.48798937664976,1.0,24.7660229,2.0,995.6770719734022,25.596517471094785,731,0.0111041721839874,731,0,0,1.0,0.0,0.0,True,1024.0,18.0540666735282,0.9345439017854948,1024,0,0.0,,0.3333333333333333,,,intact
1564,1794,18.95073448929493,18.96556898975952,1.0,24.7660229,2.0,1204.4614695327036,43.835647066890125,602,0.0091446123868132,600,2,0,0.9966777408637874,0.0033222591362126,0.0,True,906.0,16.982012745328934,0.8957630985684064,920,169,0.155188246097337,,0.3333333333333333,0.4318516525781366,,intact
1564,1908,18.95073448929493,18.81661566299282,4.0197648378370845,99.553588026488,5.0197648378370845,1201.1101258336705,36.303012420981474,1101,0.0167246150130919,891,64,146,0.8092643051771117,0.0581289736603088,0.1326067211625794,True,769.0,15.64545628849907,0.8285175542055522,769,100,0.1150747986191024,0.3816524151396708,0.2572842744474721,0.3956439237389599,0.1243681406921987,intact
1564,2088,18.95073448929493,18.910097573229084,7.14142842854285,176.86478000000324,8.14142842854285,1216.8203143064095,86.50930945860227,1349,0.0204918307471944,1162,81,106,0.8613787991104522,0.0600444773906597,0.078576723498888,True,496.0,12.565098628628435,0.6637518482360989,504,99,0.1641791044776119,0.3154873645604883,0.2746152908363672,0.2708131845707603,0.0408720737241211,intact
1564,2134,18.95073448929493,19.218807840959645,1.0,24.7660229,2.0,1234.7583839124368,31.03554081642124,563,0.0085521873318535,518,45,0,0.9200710479573712,0.0799289520426287,0.0,True,630.0,14.161046158239444,0.7420076476533951,630,2,0.0031645569620253,,0.3333333333333333,0.4494897427831781,,intact
1574,1586,19.16674458637915,19.05540758386644,1.0,24.7660229,2.0,865.3522773903505,79.11711887355014,509,0.0077319064865248,509,0,0,1.0,0.0,0.0,True,769.0,15.64545628849907,0.8186590968929492,769,43,0.0529556650246305,,0.3333333333333333,,,intact
1564,2260,18.95073448929493,18.51583247063652,8.438793109825916,208.99534340631084,9.438793109825916,1213.7678015759109,79.06523447484898,1350,0.020507021133219,1004,117,229,0.7437037037037038,0.0866666666666666,0.1696296296296296,True,309.0,9.91754782346883,0.5294078763114396,309,74,0.1932114882506527,0.3214835140128368,0.2402530733520421,0.3613020955135853,0.0812304406607946,cohesive
1565,1597,19.14918248661951,18.91187770315483,1.0,24.7660229,2.0,1023.488641432024,54.44000305534496,597,0.0090686604566902,597,0,0,1.0,0.0,0.0,True,794.0,15.89773724873857,0.835380684062486,794,0,0.0,,0.3333333333333333,,,intact
1565,1888,19.14918248661951,18.91565936695368,1.0,24.7660229,2.0,1016.1901044283828,79.12394055727466,593,0.0090078989125917,592,1,0,0.9983136593591906,0.0016863406408094,0.0,True,817.0,16.126350393444792,0.8473094650165213,817,0,0.0,,0.3203772410170408,0.4772255750516612,,intact
1565,2045,19.14918248661951,18.890270983237144,4.155870949147037,102.92439509602023,5.155870949147037,1000.5224037820544,56.25890228881742,1130,0.0171651362078055,1105,25,0,0.9778761061946902,0.0221238938053097,0.0,True,630.0,14.161046158239444,0.744545195396195,630,0,0.0,,0.2898979485566356,0.3126480851423008,,intact
1569,1950,18.88447108389094,18.839288469897355,1.0,24.7660229,2.0,876.6840446356492,68.93013896229111,542,0.0082331892253368,541,1,0,0.9981549815498156,0.0018450184501845,0.0,True,521.0,12.877866698399815,0.6827456674904288,527,874,0.6238401142041399,,0.3333333333333333,0.4772255750516612,,intact
1569,2018,18.88447108389094,19.072705212511497,2.23606797749979,55.37851073671648,3.23606797749979,872.9076252347686,81.49856976844688,645,0.0097977989858713,640,3,2,0.992248062015504,0.0046511627906976,0.0031007751937984,True,495.0,12.552425807826008,0.6613993469801768,500,410,0.4505494505494505,0.4926406871192852,0.2958163163244892,0.3567891723253309,0.1968243707947959,intact
1569,2136,18.88447108389094,18.76613550012252,1.8284271247461903,45.2828680424453,2.8284271247461903,867.2526607951164,82.68361132333803,635,0.0096458951256252,597,38,0,0.9401574803149606,0.0598425196850393,0.0,True,603.0,13.85427231466257,0.7359388637603054,603,403,0.4005964214711729,,0.2817290466902531,0.414213562373095,,intact
1568,2105,18.885809838403,19.027973588177016,9.680544149919662,239.74857810137135,10.680544149919662,829.9399772512702,63.02108327958236,2356,0.0357885494739733,2249,107,0,0.9545840407470289,0.0454159592529711,0.0,True,292.0,9.640875829802336,0.5085683864007863,292,0,0.0,,0.2823299054044593,0.1959691289492877,,intact
1568,2283,18.885809838403,18.492591787907354,1.0,24.7660229,2.0,812.9883447212428,71.43990760603779,531,0.0080660949790661,528,3,0,0.9943502824858758,0.0056497175141242,0.0,True,597.0,13.785173268832098,0.7376010032022785,597,0,0.0,,0.3333333333333333,0.5,,intact
1569,1811,18.88447108389094,18.90698153915677,1.0,24.7660229,2.0,858.3335854940613,52.62037188758384,582,0.0088408046663211,582,0,0,1.0,0.0,0.0,True,527.0,12.951807210534664,0.6854357962750446,527,216,0.2907133243606998,,0.3333333333333333,,,intact
1569,1887,18.88447108389094,18.84130617243714,1.414213562373095,35.02444547122265,2.414213562373095,874.9369335124265,75.7303440331434,412,0.0062584390421379,412,0,0,1.0,0.0,0.0,True,540.0,13.110581167104948,0.695046311598831,541,348,0.3914510686164229,,0.3090169943749474,,,intact
1577,1734,19.041590730763403,18.994948019177333,1.0,24.7660229,2.0,790.5888740898725,75.45935972651034,540,0.0082028084532876,540,0,0,1.0,0.0,0.0,True,710.0,15.033297016639144,0.7904660892238817,710,0,0.0,,0.3333333333333333,,,intact
1577,1866,19.041590730763403,18.878667619762773,1.0,24.7660229,2.0,789.0384134156535,70.75176903247214,475,0.0072154333616881,470,5,0,0.9894736842105264,0.0105263157894736,0.0,True,729.0,15.23311875578942,0.80342905973783,737,329,0.3086303939962476,,0.3203772410170408,0.4721359549995794,,intact
1577,1871,19.041590730763403,18.76907258044186,1.0,24.7660229,2.0,811.5540658387088,31.24655470022806,582,0.0088408046663211,580,2,0,0.9965635738831616,0.0034364261168384,0.0,True,745.0,15.399378727952763,0.8145521595961597,748,155,0.1716500553709856,,0.3333333333333333,0.4772255750516612,,intact
1578,1753,19.16999329734451,18.99208039102296,1.0,24.7660229,2.0,1332.2188833792848,37.89462947783112,225,0.0034178368555365,225,0,0,1.0,0.0,0.0,True,212.0,8.214724333230155,0.4305177124446547,212,0,0.0,,0.3333333333333333,,,intact
1574,1634,19.16674458637915,18.939648814812767,1.0,24.7660229,2.0,867.6849443734291,85.96119925508113,544,0.008263569997386,543,1,0,0.9981617647058824,0.0018382352941176,0.0,True,651.0,14.395128895068906,0.7555230296141668,652,5,0.0076103500761035,,0.3333333333333333,0.4772255750516612,,intact
1574,1740,19.16674458637915,18.97640342773171,1.0,24.7660229,2.0,881.6091095381717,48.97971733266855,593,0.0090078989125917,569,24,0,0.9595278246205734,0.0404721753794266,0.0,True,854.0,16.487469266111074,0.8645049045250076,854,0,0.0,,0.3333333333333333,0.4364916731037084,,intact
1574,1769,19.16674458637915,18.822457448831948,2.4641016151377544,61.02599702842861,3.4641016151377544,857.9997579333965,58.13317664554446,592,0.0089927085265671,554,38,0,0.9358108108108107,0.0641891891891891,0.0,True,506.0,12.69113085619237,0.6681441133946077,507,4,0.0078277886497064,,0.2843646522044218,0.4270509831248423,,intact
1574,1932,19.16674458637915,19.031050130363887,4.0,99.0640916,5.0,866.110933600849,82.05800150942964,1181,0.0179398458950605,1141,40,0,0.966130397967824,0.0338696020321761,0.0,True,500.0,12.6156626101008,0.6605440289761568,501,0,0.0,,0.2933997741163456,0.4,,intact
1574,2120,19.16674458637915,18.95937232045356,1.7320508075688772,42.89600996421431,2.732050807568877,850.9868321769558,25.062706670377345,805,0.0122282607498083,543,78,184,0.6745341614906832,0.0968944099378882,0.2285714285714285,True,67.0,4.61809077155419,0.2422534024558145,396,275,0.4098360655737705,0.4270509831248423,0.2612038749637414,0.3874258867227931,0.1658471081611008,intact
1575,1581,18.88201620751255,18.906313683927,6.483314773547883,160.56592214959517,7.483314773547883,778.3638773743892,63.98780666786125,1234,0.0187449363543646,1225,9,0,0.992706645056726,0.0072933549432739,0.0,True,363.0,10.74925526186424,0.5689193088313407,366,191,0.3429084380610412,,0.2766967754673748,0.4142135623730951,,intact
1576,1904,18.975519447508336,18.81661566299282,1.414213562373095,35.02444547122265,2.414213562373095,1030.856576352719,86.56327462589871,467,0.0070939102734913,458,9,0,0.9807280513918628,0.019271948608137,0.0,True,608.0,13.911592676604096,0.7362162860567534,610,0,0.0,,0.3090169943749474,0.4270509831248423,,intact
1577,1678,19.041590730763403,18.82784664992779,2.0,49.5320458,3.0,789.7758086996969,73.78000484122423,714,0.0108459356215691,689,25,0,0.9649859943977592,0.0350140056022409,0.0,True,723.0,15.170301503624794,0.801189695591295,729,298,0.2901655306718598,,0.2989350844248255,0.4270509831248423,,intact
1578,2067,19.16999329734451,18.73285973227569,1.0,24.7660229,2.0,1331.630707134863,36.362859631707934,238,0.0036153118738563,238,0,0,1.0,0.0,0.0,True,229.0,8.537737635702333,0.4505063314906816,229,0,0.0,,0.3203772410170408,,,intact
1578,2307,19.16999329734451,20.408138565750384,17.060500910408507,422.5207562326479,18.060500910408507,1353.1906711791953,74.34227557498667,142,0.0021570348154941,67,75,0,0.4718309859154929,0.528169014084507,0.0,True,4.0,1.1283791670955126,0.0570203349161956,4,0,0.0,,0.16893748062498,0.376943213641743,,intact
1579,1711,18.82627511831516,18.78938104962812,2.449489742783178,60.66411906308329,3.449489742783178,1200.9015664083288,68.63135407808106,694,0.010542127901077,609,85,0,0.877521613832853,0.1224783861671469,0.0,True,439.0,11.821084554078958,0.6285193857207306,439,194,0.306477093206951,,0.2612038749637415,0.4270509831248423,,intact
1579,2141,18.82627511831516,18.47349074485661,1.0,24.7660229,2.0,1177.6648745460666,33.30868256112943,486,0.0073825276079588,432,38,16,0.8888888888888888,0.0781893004115226,0.0329218106995884,True,772.0,15.67594437773643,0.8405384867691195,816,357,0.3043478260869565,0.4721359549995794,0.3203772410170408,0.3836108919180322,0.1517587139825386,intact
1580,1817,18.85250776968976,18.772008741830128,1.0,24.7660229,2.0,1238.4104555193476,38.63782160484255,559,0.0084914257877551,517,17,25,0.924865831842576,0.0304114490161001,0.0447227191413237,True,702.0,14.948362455500638,0.7946075506869965,705,508,0.4187963726298433,0.4494897427831781,0.3203772410170408,0.3660254037844386,0.1291125017661373,intact
1580,2142,18.85250776968976,18.639419500096697,1.0,24.7660229,2.0,1208.0667350294584,36.01956837074636,533,0.0080964757511153,519,9,5,0.9737335834896812,0.0168855534709193,0.0093808630393996,True,529.0,12.976360421598397,0.692221572298612,585,622,0.5153272576636289,0.4772255750516612,0.3333333333333333,0.4364916731037084,0.1438922417183278,intact
1581,1987,18.906313683927,18.67485444026693,10.70628140548591,265.15201046210825,11.70628140548591,798.5250340538689,65.82487007487994,1929,0.0293022546414663,1845,84,0,0.9564541213063764,0.0435458786936236,0.0,True,563.0,13.38687663054658,0.7124247222069929,563,18,0.0309810671256454,,0.2659858398756301,0.2481296291666435,,intact
1581,2020,18.906313683927,18.766361462018992,4.0,99.0640916,5.0,792.5723023275029,78.82317473885612,980,0.0148865783041145,965,15,0,0.9846938775510204,0.0153061224489795,0.0,True,593.0,13.73891416768399,0.7293835181313083,596,111,0.157001414427157,,0.2933997741163456,0.39564392373896,,intact
1581,2114,18.906313683927,19.072705212511497,1.8284271247461903,45.2828680424453,2.8284271247461903,788.6406348046087,89.45848912121872,750,0.011392789518455,750,0,0,1.0,0.0,0.0,True,851.0,16.458484533589534,0.8667145709302638,851,0,0.0,,0.3090169943749474,,,intact
1584,1672,19.05978969893172,18.90475517153976,3.0,74.2980687,4.0,1306.5478189012838,86.18730172060876,994,0.015099243708459,841,153,0,0.8460764587525151,0.1539235412474849,0.0,True,666.0,14.560026929865362,0.7670328713035637,666,0,0.0,,0.25,0.4,,intact
1584,1753,19.05978969893172,18.99208039102296,6.894954260780955,170.7605951169537,7.894954260780955,1311.1427600825546,75.06088996776886,1108,0.0168309477152642,968,140,0,0.8736462093862816,0.1263537906137184,0.0,True,440.0,11.834540545406394,0.6220214942093265,441,0,0.0,,0.257284274447472,0.3988764450188822,,intact
1584,2218,19.05978969893172,18.744191281732817,1.0,24.7660229,2.0,1317.23564433989,48.87392449663878,675,0.0102535105666095,667,8,0,0.988148148148148,0.0118518518518518,0.0,True,784.0,15.797308339337176,0.8357484015991316,785,0,0.0,,0.3333333333333333,0.4431747586863372,,intact
1585,1750,18.85205996133629,18.930548868473785,3.685557720282968,91.27660689979976,4.685557720282968,1338.58641152409,84.74033804733476,190,0.0028861733446752,190,0,0,1.0,0.0,0.0,True,107.0,5.836022431559495,0.3089263876852746,107,0,0.0,,0.3018902624741123,,,intact
1585,1828,18.85205996133629,18.73875384831968,1.0,24.7660229,2.0,1325.512917590664,37.115822254009736,534,0.0081116661371399,534,0,0,1.0,0.0,0.0,True,658.0,14.472315126092791,0.7699921155936922,659,0,0.0,,0.3333333333333333,,,intact
1586,1744,19.05540758386644,19.056941553387382,1.0,24.7660229,2.0,870.2594423534573,63.51202577423298,547,0.0083091411554598,547,0,0,1.0,0.0,0.0,True,649.0,14.372999552399635,0.7542436967418733,649,0,0.0,,0.3333333333333333,,,intact
1586,1852,19.05540758386644,19.01499721656634,4.0,99.0640916,5.0,862.2947075339046,88.22113441746757,1196,0.0181677016854296,1071,125,0,0.8954849498327759,0.104515050167224,0.0,True,587.0,13.669231989760256,0.7181027919936834,587,0,0.0,,0.2742918851774317,0.4,,intact
1587,1680,19.01851798268276,19.022697200083087,9.634842514655627,238.61673035585488,10.634842514655627,983.6835160085308,70.46283100737998,1771,0.0269021736495784,1753,18,0,0.989836250705816,0.010163749294184,0.0,True,533.0,13.02532799341193,0.6848008367152747,533,0,0.0,,0.2682079019934025,0.3018266290616301,,intact
1587,1840,19.01851798268276,18.99979895682492,2.0,49.5320458,3.0,956.1307645590572,18.332219101659163,685,0.0104054144268555,680,5,0,0.9927007299270072,0.0072992700729927,0.0,True,581.0,13.599192765483634,0.7154021461350751,583,199,0.2544757033248082,,0.3090169943749474,0.414213562373095,,intact
1587,2045,19.01851798268276,18.890270983237144,10.246950765959598,253.77621732492796,11.246950765959598,982.036756284264,74.49802384295843,1838,0.0279199295132271,1675,161,2,0.911316648531012,0.0875952121871599,0.001088139281828,True,468.0,12.205286835384658,0.6439291345527943,469,107,0.1857638888888889,0.2939970887557564,0.2585688584788905,0.3465462064555278,0.0354282302768659,intact
1589,1907,18.968002288037685,18.86615571746694,7.246211251235321,179.4598337863316,8.246211251235321,767.2259371348314,71.52968706108612,1356,0.0205981634493666,1354,2,0,0.9985250737463128,0.0014749262536873,0.0,True,359.0,10.689866656791414,0.5650907656111237,362,0,0.0,,0.2836979041098641,0.2159992987918773,,intact
1590,1972,18.9031964021419,18.813018914197144,1.0,24.7660229,2.0,784.2001455996932,58.860057423915066,511,0.007762287258574,492,19,0,0.9628180039138944,0.0371819960861056,0.0,True,773.0,15.686093905752006,0.8317957554429716,773,18,0.02275600505689,,0.3203772410170408,0.4721359549995794,,intact
1590,2205,18.9031964021419,18.58912251870526,2.0,49.5320458,3.0,798.390483303116,78.13450061853027,795,0.0120763568895623,690,105,0,0.8679245283018868,0.1320754716981132,0.0,True,543.0,13.146949007195484,0.7013142630601746,543,95,0.1489028213166144,,0.2817290466902531,0.4142135623730951,,intact
1591,2192,18.91432483475178,18.567450137231525,1.0,24.7660229,2.0,1072.1265929975507,37.30347079040704,545,0.0082787603834106,529,9,7,0.9706422018348624,0.0165137614678899,0.0128440366972477,True,518.0,12.84073677960901,0.6851722891569111,536,373,0.4103410341034103,0.4721359549995794,0.3333333333333333,0.4772255750516612,0.138802621666246,intact
1587,2111,19.01851798268276,18.761389042754985,1.0,24.7660229,2.0,961.4724128859352,41.79048132028998,587,0.0089167565964441,587,0,0,1.0,0.0,0.0,True,957.0,17.453439806464733,0.9239535605375148,957,0,0.0,,0.3333333333333333,,,intact
1588,1999,18.971982702736515,18.65772530822325,1.0,24.7660229,2.0,1245.7224541142116,63.31439982480222,520,0.0078990007327954,519,1,0,0.9980769230769232,0.0019230769230769,0.0,True,659.0,14.48330815094114,0.7697805227041802,659,0,0.0,,0.3333333333333333,0.4772255750516612,,intact
1588,2033,18.971982702736515,18.71265558765685,6.69041575982343,165.69498991830795,7.69041575982343,1229.0336484948348,68.77722988544548,1474,0.0223906290002702,1457,17,0,0.9884667571234736,0.0115332428765264,0.0,True,372.0,10.881694613449236,0.5775135496642523,372,0,0.0,,0.2771863727725964,0.4178399102908763,,intact
1589,1637,18.968002288037685,18.94452811000645,1.414213562373095,35.02444547122265,2.414213562373095,741.7144925827996,25.54627156462772,570,0.0086585200340258,562,8,0,0.9859649122807016,0.0140350877192982,0.0,True,674.0,14.647213499088313,0.7726845634046069,674,0,0.0,,0.3090169943749474,0.4270509831248423,,intact
1593,1683,18.92032874738698,18.797492158362594,22.9128784747792,567.4608730112986,23.9128784747792,640.0216226278498,6.8029835087667525,97,0.0014734674443868,86,11,0,0.8865979381443299,0.1134020618556701,0.0,False,75.0,4.886025119029199,0.2590831072260799,76,0,0.0,,0.0404061885862803,0.0679188215310992,,intact
1593,2036,18.92032874738698,18.67645155672044,1.414213562373095,35.02444547122265,2.414213562373095,652.2075833079984,54.61932818128932,179,0.0027190790984045,179,0,0,1.0,0.0,0.0,True,180.0,7.569397566060481,0.402662010142051,180,0,0.0,,0.3203772410170408,,,intact
1593,2042,18.92032874738698,18.967781104900567,9.198039027185567,227.7988451823715,10.198039027185567,661.99737474009,87.15468399310413,1725,0.0262034158924465,1147,578,0,0.664927536231884,0.3350724637681159,0.0,True,71.0,4.753945931439391,0.2509465871996972,95,0,0.0,,0.2129088554318267,0.3546064745168128,,intact
1594,1661,19.011254973442597,18.86347243543424,8.906071389742918,220.5679679874079,9.906071389742918,1324.9405543357366,74.1821560933617,1332,0.0202335941847761,1324,8,0,0.993993993993994,0.006006006006006,0.0,True,253.0,8.97398468933946,0.4738771895285611,253,0,0.0,,0.2711923793731366,0.3778277081772725,,intact
1592,1791,18.87397760028673,18.84421986895582,1.0,24.7660229,2.0,1328.1200454386826,57.82522168448565,319,0.0048457331418495,319,0,0,1.0,0.0,0.0,True,409.0,11.410028196686037,0.6050145002814828,409,0,0.0,,0.3333333333333333,,,intact
1592,1859,18.87397760028673,18.8878176143675,1.0,24.7660229,2.0,1326.467020740673,63.226550103614365,430,0.0065318659905808,430,0,0,1.0,0.0,0.0,True,319.0,10.076748170547344,0.5337006947507018,319,0,0.0,,0.3333333333333333,,,intact
1592,1936,18.87397760028673,21.47608418069887,8.94427190999916,221.5140429468659,9.94427190999916,1340.1825342940515,2.3254716627860006,150,0.002278557903691,150,0,0,1.0,0.0,0.0,True,238.0,8.703892974511014,0.4314190655644845,238,0,0.0,,0.0919614862912877,,,intact
1592,2090,18.87397760028673,19.211695510669102,1.0,24.7660229,2.0,1326.8155089828097,63.68584330084902,390,0.0059242505495966,390,0,0,1.0,0.0,0.0,True,436.0,11.780624362746345,0.6186381072181967,436,0,0.0,,0.3333333333333333,,,intact
1597,2155,18.91187770315483,18.753699206477247,1.0,24.7660229,2.0,1052.9621899830458,12.471334953307252,549,0.008339521927509,540,9,0,0.9836065573770492,0.0163934426229508,0.0,True,955.0,17.435192608787553,0.9257892239706496,955,0,0.0,,0.3333333333333333,0.4721359549995794,,intact
1598,1685,19.132240335172103,19.01191547634322,1.0,24.7660229,2.0,1064.6162133031726,70.41945371341046,600,0.009114231614764,599,1,0,0.9983333333333332,0.0016666666666666,0.0,True,588.0,13.680870333281758,0.7173245831358338,588,86,0.1275964391691394,,0.3333333333333333,0.5,,intact
1598,1722,19.132240335172103,18.90052362778289,1.0,24.7660229,2.0,1081.885138863023,55.83379845078876,613,0.0093117066330839,609,4,0,0.9934747145187602,0.0065252854812398,0.0,True,816.0,16.11647812414279,0.84750496386961,817,80,0.0891861761426978,,0.3333333333333333,0.4746807650256203,,intact
1598,1937,19.132240335172103,18.86056468484972,2.146264369941973,53.15443253543696,3.146264369941973,1081.9196700653767,58.53919613716394,665,0.0101016067063634,591,74,0,0.8887218045112782,0.1112781954887218,0.0,True,550.0,13.231418571003069,0.6965223317430891,550,0,0.0,,0.2898979485566356,0.414213562373095,,intact
1594,2025,19.011254973442597,18.72650807191348,1.0,24.7660229,2.0,1302.451475658424,32.90287724747913,523,0.0079445718908693,511,12,0,0.977055449330784,0.022944550669216,0.0,True,1027.0,18.080493718666894,0.9582175656218096,1027,16,0.0153403643336529,,0.3333333333333333,0.4494897427831781,,intact
1594,2053,19.011254973442597,19.01081461267681,1.0,24.7660229,2.0,1333.092637438589,39.9403869978374,173,0.0026279367822569,173,0,0,1.0,0.0,0.0,True,286.0,9.541311620975604,0.5018828130522817,286,0,0.0,,0.3333333333333333,,,intact
1594,2206,19.011254973442597,18.64880571619693,3.898979485566356,96.5622152261666,4.898979485566356,1325.1732958071957,71.72077218697697,707,0.0107396029193969,707,0,0,1.0,0.0,0.0,True,464.0,12.153015559492998,0.6454060528286061,464,0,0.0,,0.2898979485566356,,,intact
1595,2153,18.886032945703032,18.840185279936787,10.579760212000645,262.0185836869168,11.579760212000645,1179.458259437094,80.32202888275454,2009,0.0305174855234348,1187,270,552,0.5908412145345944,0.1343952215032354,0.2747635639621702,False,464.0,12.153015559492998,0.6442742544087527,464,32,0.064516129032258,0.301524842780293,0.2481296291666435,0.2440383060407868,0.0533952136136495,cohesive
1598,2154,19.132240335172103,18.665494410434984,1.0,24.7660229,2.0,1085.899066470242,39.0611035901885,563,0.0085521873318535,562,1,0,0.9982238010657194,0.0017761989342806,0.0,True,738.0,15.326861909850871,0.8109936753091895,738,0,0.0,,0.3333333333333333,0.5,,intact
1598,2155,19.132240335172103,18.753699206477247,7.0670198723450905,175.0219759932536,8.06701987234509,1071.2938875109323,89.75031616238837,1563,0.0237425733564602,691,872,0,0.4420985284708893,0.5579014715291107,0.0,True,602.0,13.842779759955802,0.7307608008368353,602,0,0.0,,0.1482675827043134,0.3504440434570075,,intact
1599,1682,19.041151772033658,18.922106952892907,7.547442467302883,186.92013298165568,8.547442467302883,696.4366387371175,72.20657021198176,1870,0.0284060218660145,1812,58,0,0.9689839572192512,0.0310160427807486,0.0,True,476.0,12.309163489997376,0.6484777073110015,477,0,0.0,,0.2798057840438667,0.3439051866742207,,intact
1599,1764,19.041151772033658,18.83592467157747,4.855156433186538,120.24291540738012,5.855156433186538,688.1275812868278,45.179568195455545,1130,0.0171651362078055,1078,52,0,0.9539823008849556,0.0460176991150442,0.0,True,592.0,13.727325035155395,0.7248355112935774,599,0,0.0,,0.2801868778094689,0.3463454103851993,,intact
1599,2295,19.041151772033658,18.441957584758946,1.0,24.7660229,2.0,717.758382428778,42.03966361182042,519,0.0078838103467708,517,2,0,0.9961464354527938,0.0038535645472061,0.0,True,789.0,15.847602348589229,0.8455863251759483,789,0,0.0,,0.3333333333333333,0.4142135623730951,,intact
1600,1890,18.98987393379821,18.80357089937865,1.0,24.7660229,2.0,1305.5891001406508,78.92879410184048,516,0.007838239188697,515,1,0,0.998062015503876,0.001937984496124,0.0,True,963.0,17.508067294678487,0.9265134401989776,964,0,0.0,,0.3333333333333333,0.4772255750516612,,intact
1600,2302,18.98987393379821,18.181143984023084,1.0,24.7660229,2.0,1325.590255491987,27.10522569263582,543,0.0082483796113614,543,0,0,1.0,0.0,0.0,True,818.0,16.13621662281282,0.8682149441528455,818,0,0.0,,0.3333333333333333,,,intact
1599,1814,19.041151772033658,18.94430637838375,9.816653826391969,243.1194734657961,10.816653826391969,714.1822439908929,64.04638070029175,2022,0.0307149605417547,2005,17,0,0.9915924826904056,0.0084075173095944,0.0,True,295.0,9.690274321412074,0.5102096851400273,296,0,0.0,,0.2674788903885893,0.3383654224414442,,intact
1599,1841,19.041151772033658,18.98413474407907,1.0,24.7660229,2.0,687.6655531326776,36.222386605112014,562,0.0085369969458289,562,0,0,1.0,0.0,0.0,True,959.0,17.471667947000803,0.918949969757488,959,0,0.0,,0.3333333333333333,,,intact
1599,1881,19.041151772033658,18.882462596151058,8.00692826708518,198.2997688212889,9.00692826708518,684.5908802959402,37.005644739240495,1547,0.0234995271800665,1544,3,0,0.9980607627666452,0.0019392372333548,0.0,True,598.0,13.796713809378916,0.7276054268157205,598,0,0.0,,0.2799963309266677,0.4,,intact
1599,1974,19.041151772033658,18.805371253254712,2.6502815398728847,65.63693330793913,3.6502815398728847,703.0605066928827,88.7533450267833,902,0.0137017281941952,863,39,0,0.9567627494456764,0.0432372505543237,0.0,True,795.0,15.907745268142609,0.8406450049592845,795,0,0.0,,0.2843646522044218,0.4364916731037084,,intact
1602,1660,18.88915589457281,19.2667325613278,5.324555320336759,131.868058995777,6.324555320336759,1088.7133585043691,69.61606534908746,1294,0.019656359515841,1165,129,0,0.9003091190108191,0.0996908809891808,0.0,True,666.0,14.560026929865362,0.7631863661984122,666,0,0.0,,0.2766967754673748,0.3299230723708768,,intact
1602,1749,18.88915589457281,18.89584445286508,2.449489742783178,60.66411906308329,3.449489742783178,1099.036262851573,82.45576528830564,850,0.0129118281209156,765,85,0,0.9,0.1,0.0,True,706.0,14.99088988838742,0.7934836443321043,706,0,0.0,,0.2612038749637415,0.4270509831248423,,intact
1602,1949,18.88915589457281,18.78825395275729,6.817337799805944,168.8383440670296,7.817337799805943,1098.602286932633,84.43706916371868,1383,0.021008303872031,1055,328,0,0.7628344179320318,0.2371655820679681,0.0,True,551.0,13.243441670776848,0.702991087998864,552,0,0.0,,0.2479451436122707,0.3361950361241297,,intact
1602,2266,18.88915589457281,18.34835988157878,1.0,24.7660229,2.0,1114.203423639036,17.976546691752766,555,0.0084306642436567,552,3,0,0.9945945945945946,0.0054054054054054,0.0,True,856.0,16.50676414605009,0.8865663459011782,856,0,0.0,,0.3333333333333333,0.5,,intact
1603,1638,19.078828492978403,18.95206389894428,1.8284271247461903,45.2828680424453,2.8284271247461903,990.1403028499108,46.47640074800266,579,0.0087952335082472,541,38,0,0.9343696027633852,0.0656303972366148,0.0,True,854.0,16.487469266111074,0.8670566599490481,854,0,0.0,,0.2898979485566356,0.414213562373095,,intact
1603,1824,19.078828492978403,18.94053614638964,1.0,24.7660229,2.0,969.5805548937548,70.59379512967017,576,0.0087496623501734,561,15,0,0.9739583333333334,0.0260416666666666,0.0,True,1218.0,19.69013563619756,1.0357950914208045,1218,0,0.0,,0.3333333333333333,0.4364916731037084,,intact
1603,1868,19.078828492978403,18.839961085431145,5.414213562373095,134.08853707122265,6.414213562373095,975.6589831464948,88.95115942414841,1111,0.016876518873338,1093,18,0,0.9837983798379838,0.0162016201620162,0.0,True,511.0,12.753679933255228,0.6726839160771632,511,0,0.0,,0.2801868778094689,0.3972801543279285,,intact
1606,2271,18.958043935630823,18.341739082819966,1.414213562373095,35.02444547122265,2.414213562373095,1133.6883751153775,81.43396462669453,625,0.0094939912653791,579,46,0,0.9264,0.0736,0.0,True,539.0,13.098436114783444,0.7023330998094087,540,0,0.0,,0.2989350844248255,0.414213562373095,,intact
1607,1686,19.03588268791212,18.975961447914905,1.0,24.7660229,2.0,919.5016406013616,8.862608945379181,585,0.0088863758243949,584,1,0,0.9982905982905984,0.0017094017094017,0.0,True,944.0,17.334489682638438,0.9120572851292048,944,0,0.0,,0.3333333333333333,0.5,,intact
1607,1752,19.03588268791212,18.888932861040757,3.414213562373095,84.55649127122264,4.414213562373095,896.3470655490095,78.4944790902009,885,0.0134434916317769,883,2,0,0.9977401129943504,0.0022598870056497,0.0,True,590.0,13.704117368456696,0.7226992231916116,590,0,0.0,,0.2898979485566356,0.3893398439496248,,intact
1607,1838,19.03588268791212,19.045759829686475,3.685557720282968,91.27660689979976,4.685557720282968,909.4922736722392,65.3294177723383,897,0.0136257762640722,860,37,0,0.9587513935340022,0.0412486064659977,0.0,True,654.0,14.428259270064393,0.7577540419059755,654,0,0.0,,0.2857142857142857,0.3740666961489728,,intact
1603,1927,19.078828492978403,18.827622161473613,8.719749027788248,215.9535041044565,9.719749027788248,979.9901569812032,80.5337860320316,1719,0.0261122735762989,1554,165,0,0.9040139616055848,0.0959860383944153,0.0,True,433.0,11.740024732409273,0.6194209444418366,433,0,0.0,,0.2758067637633262,0.2540111516219911,,intact
1603,2209,19.078828492978403,18.554745991177864,1.0,24.7660229,2.0,990.4716492249864,40.10949521802196,567,0.0086129488759519,561,6,0,0.9894179894179894,0.0105820105820105,0.0,True,837.0,16.322541920173855,0.8674457392850441,837,0,0.0,,0.3333333333333333,0.4772255750516612,,intact
1606,2015,18.958043935630823,18.9407579662937,10.04987562112089,248.8954497748317,11.04987562112089,1112.3215253085486,10.917096085790604,1497,0.0227400078788362,1467,30,0,0.9799599198396792,0.0200400801603206,0.0,True,270.0,9.27058084855655,0.4892281752097174,271,0,0.0,,0.2519182086293273,0.3109782091462441,,intact
1606,2094,18.958043935630823,18.72514644113198,1.0,24.7660229,2.0,1121.8964608059528,38.57511248257629,586,0.0089015662104195,580,6,0,0.9897610921501706,0.0102389078498293,0.0,True,1015.0,17.974552413802897,0.9539825176207392,1015,0,0.0,,0.3333333333333333,0.4494897427831781,,intact
1609,1934,19.00486774455692,18.79523977479062,9.770329614269007,241.9722069675344,10.770329614269007,1001.2043320003944,72.61413925626258,1622,0.024638806131912,1592,30,0,0.9815043156596794,0.0184956843403205,0.0,True,287.0,9.55797768017628,0.505711666311221,287,0,0.0,,0.2634281733127919,0.1774314342744538,,intact
1609,1970,19.00486774455692,18.71038273104492,1.0,24.7660229,2.0,1011.826453011026,19.730162800306157,569,0.0086433296480012,566,3,0,0.9947275922671354,0.0052724077328646,0.0,True,765.0,15.604712843580296,0.8275014826522261,765,0,0.0,,0.3333333333333333,0.4721359549995794,,intact
1609,2074,19.00486774455692,18.93232515475249,1.0,24.7660229,2.0,982.8164315610704,54.14131007031418,613,0.0093117066330839,613,0,0,1.0,0.0,0.0,True,716.0,15.09668435477122,0.7958777759250624,716,0,0.0,,0.3333333333333333,,,intact
1610,1749,18.98810839877264,18.89584445286508,1.0,24.7660229,2.0,1092.9573986003816,63.44536031195871,541,0.0082179988393122,541,0,0,1.0,0.0,0.0,True,701.0,14.93771167933152,0.7886036463951394,701,0,0.0,,0.3203772410170408,,,intact
1607,2149,19.03588268791212,18.843099323084772,4.841619252963779,119.90765329198184,5.841619252963779,906.5204667427844,74.3159204847925,1220,0.0185322709500201,1195,25,0,0.9795081967213116,0.0204918032786885,0.0,True,677.0,14.679774962390477,0.7750881456174664,677,0,0.0,,0.2817290466902531,0.3827822185373187,,intact
1609,1628,19.00486774455692,18.92232920508294,5.0,123.8301145,6.0,981.6125069867392,55.703611766124425,1046,0.0158891437817386,992,54,0,0.948374760994264,0.0516252390057361,0.0,True,437.0,11.794126515444734,0.6219350473542826,437,0,0.0,,0.280957962249861,0.3216029876173885,,intact
1609,1631,19.00486774455692,18.94031432128982,1.414213562373095,35.02444547122265,2.414213562373095,1008.9648980076332,42.37901105046749,565,0.0085825681039027,563,2,0,0.9964601769911504,0.0035398230088495,0.0,True,567.0,13.434347973244154,0.708092423956821,567,0,0.0,,0.3090169943749474,0.474744871391589,,intact
1609,1784,19.00486774455692,18.954722158871,1.0,24.7660229,2.0,990.6868459365504,80.24203200318901,654,0.0099345124600927,654,0,0,1.0,0.0,0.0,True,803.0,15.987583888930306,0.8423475558931979,803,0,0.0,,0.3333333333333333,,,intact
1611,2277,18.9722037879183,18.43329631021656,1.0,24.7660229,2.0,1251.8888437822484,35.39260212997564,519,0.0078838103467708,482,22,15,0.928709055876686,0.0423892100192678,0.0289017341040462,True,415.0,11.493415626621754,0.6145307827174243,416,473,0.532058492688414,0.4772255750516612,0.3268552871751871,0.4364916731037084,0.1503702878764741,intact
1610,1984,18.98810839877264,18.777652625883697,3.16227766016838,78.31704094788851,4.16227766016838,1081.0759820856686,81.26271020717033,821,0.0124713069262021,794,27,0,0.9671132764920828,0.0328867235079171,0.0,True,464.0,12.153015559492998,0.6435996643392724,464,0,0.0,,0.303832434700687,0.4270509831248423,,intact
1610,1986,18.98810839877264,18.79298685124702,6.117215614703381,151.4991019979815,7.117215614703381,1075.5155070310648,67.2026237664707,1173,0.0178183228068636,1121,52,0,0.9556692242114238,0.0443307757885763,0.0,True,379.0,10.98359899412104,0.5814335937820819,380,0,0.0,,0.2766967754673748,0.3847557062573165,,intact
1610,1993,18.98810839877264,18.791409483310037,1.0,24.7660229,2.0,1093.423486939719,61.426742400184274,540,0.0082028084532876,536,4,0,0.9925925925925926,0.0074074074074074,0.0,True,503.0,12.653452997124806,0.6698578333698555,503,0,0.0,,0.3333333333333333,0.4886127875258306,,intact
1610,2064,18.98810839877264,18.80492119710326,2.0,49.5320458,3.0,1104.197872429762,4.932352330701223,717,0.010891506779643,701,16,0,0.9776847977684798,0.0223152022315202,0.0,True,443.0,11.87481703351337,0.6284130783105671,448,0,0.0,,0.3021694792519622,0.4429907079434433,,intact
1613,1885,19.03566307943172,19.05913251012701,3.0,74.2980687,4.0,858.9772065528341,78.5190499996988,871,0.0132308262274324,779,92,0,0.894374282433984,0.105625717566016,0.0,True,708.0,15.012108426804138,0.7881448473197087,708,0,0.0,,0.2742918851774317,0.4,,intact
1613,2065,19.03566307943172,18.74577660571757,1.0,24.7660229,2.0,848.6295352431441,71.08453719762485,526,0.0079901430489431,525,1,0,0.9980988593155894,0.0019011406844106,0.0,True,569.0,13.458020851469092,0.7124144004898268,572,113,0.164963503649635,,0.3333333333333333,0.4772255750516612,,intact
1613,2189,19.03566307943172,18.710155415011236,1.0,24.7660229,2.0,867.3462210517808,48.30570047697263,536,0.0081420469091891,536,0,0,1.0,0.0,0.0,True,568.0,13.446189622059965,0.7124598251347789,568,0,0.0,,0.3333333333333333,,,intact
1611,1642,18.9722037879183,18.91343504198409,5.19114712955712,128.56406868788088,6.19114712955712,1244.7917924799335,67.4063305572657,1231,0.0186993651962908,826,111,294,0.6709991876523151,0.0901705930138099,0.2388302193338749,True,96.0,5.527906391541368,0.2918206772946534,321,505,0.6113801452784504,0.39564392373896,0.2108967220595339,0.356789172325331,0.184747201679426,cohesive
1611,1833,18.9722037879183,18.942088776624185,2.4641016151377544,61.02599702842861,3.4641016151377544,1220.521322066685,39.49025261807367,802,0.0121826895917345,800,2,0,0.9975062344139652,0.0024937655860349,0.0,True,503.0,12.653452997124806,0.6674766765374563,504,343,0.4049586776859504,,0.2989350844248255,0.4101886205085203,,intact
1611,2006,18.9722037879183,18.885140484872817,9.442387549448895,233.85038628032623,10.442387549448895,1260.07683228613,13.85900344276698,1697,0.0257780850837575,637,116,944,0.3753682969946965,0.0683559222156747,0.5562757807896288,False,1.0,0.5641895835477563,0.0298060835690078,3,601,0.9950331125827816,0.3642001292941098,0.1303639547600728,0.2696862318229452,0.2338361745340369,cohesive
1611,2088,18.9722037879183,18.910097573229084,8.508270432752164,210.71602037693305,9.508270432752164,1225.9106788371855,63.94351173766948,1645,0.024988185010478,1627,18,0,0.9890577507598785,0.0109422492401215,0.0,True,240.0,8.740387444736633,0.4614496548882268,245,177,0.4194312796208531,,0.2775144043792301,0.2468163261371348,,intact
1615,2156,18.967338723150384,18.792085530565014,1.0,24.7660229,2.0,1087.7557017489974,22.250495298863985,586,0.0089015662104195,573,8,5,0.9778156996587032,0.0136518771331058,0.0085324232081911,True,522.0,12.890219570974685,0.6827550909866603,528,394,0.4273318872017353,0.4494897427831781,0.3333333333333333,0.4772255750516612,0.1161564094498447,intact
1615,2216,18.967338723150384,18.973530190816174,7.4852813742385695,185.38064992733587,8.48528137423857,1110.9166772112671,75.21069986610073,2091,0.0317630971774526,1788,303,0,0.8550932568149211,0.1449067431850789,0.0,True,332.0,10.280023453913834,0.5418971018942382,332,0,0.0,,0.2563405337185793,0.3190428972593295,,intact
1615,2230,18.967338723150384,18.557981424233137,6.894954260780955,170.7605951169537,7.894954260780955,1087.8230665921965,40.74743776147497,1369,0.0207956384676865,995,113,261,0.7268078889700511,0.0825420014609203,0.1906501095690284,True,282.0,9.474354220939228,0.5049579421962551,347,235,0.4037800687285223,0.3273531727209286,0.2421017236931483,0.3412253527198434,0.0852514490277802,cohesive
1615,2297,18.967338723150384,18.13165777307556,3.0,74.2980687,4.0,1105.242469500301,89.63120535526046,775,0.0117725491690701,731,24,20,0.9432258064516128,0.0309677419354838,0.0258064516129032,True,303.0,9.82078894558317,0.5294369052048205,400,117,0.2263056092843327,0.4134228618609086,0.2898979485566356,0.4142135623730951,0.123524913304273,intact
