Repository: AmiraliKhosrozadeh/ice-bonded-granular-microCT

# Grain-scale kinematics, ice-bond failure and damage evolution in ice-bonded granular media under in-situ uniaxial compression

Analysis code, per-specimen tables and supplementary material for the paper of

## Results for every specimen

The paper shows one or two specimens per figure.  The same rendering for
every specimen and every scan is in [`supplementary/`](supplementary/README.md):
the void and crack classes (Fig. 11 of the paper), the crack orientation
classes (Fig. 12), the ice-path maps (Fig. 18) and the per-scan tables behind
Tables 2–4, each as one sheet per material, compiled with their text in
[`supplementary/supplementary.pdf`](supplementary/supplementary.pdf).

File: paper/data/bonds/Alumina_75_1000_T5/Alumina_75_1000_T5_throats_scan03_classified.csv (part 57 of 64)
bead_a,bead_b,r_a_vox,r_b_vox,gap_vox,gap_um,dsum_min,z_mid,axis_dip_deg,lens_vox,lens_mm3,binder_vox,pore_vox,crack_vox,binder_frac,pore_frac,crack_frac,connected,bond_area_vox,r_bond_vox,r_bond_over_R,neck_binder_vox,neck_crack_vox,neck_severed,q_crack_med,q_binder_med,q_pore_med,dq_paired,cls
1613,2211,19.03566307943172,18.77720124000309,1.0,24.7660229,2.0,841.266225418131,46.92721343654631,508,0.0077167161005002,508,0,0,1.0,0.0,0.0,True,741.0,15.35798247369064,0.8123152133596526,741,131,0.1502293577981651,,0.3333333333333333,,,intact
1614,1882,18.98082209399017,18.846012465210915,1.0,24.7660229,2.0,1305.0555318455386,45.54524936632279,562,0.0085369969458289,562,0,0,1.0,0.0,0.0,True,797.0,15.927742441679586,0.8421398526885345,797,0,0.0,,0.3333333333333333,,,intact
1614,2034,18.98082209399017,18.999137611182118,3.47213595499958,85.99099857343296,4.47213595499958,1280.9461304640513,60.50747844313914,814,0.0123649742240298,807,7,0,0.9914004914004914,0.0085995085995086,0.0,True,602.0,13.842779759955802,0.7289517875960584,602,0,0.0,,0.2857142857142857,0.3451409985003952,,intact
1614,2242,18.98082209399017,18.490264504748133,1.0,24.7660229,2.0,1290.725299377798,87.81177734521258,520,0.0078990007327954,520,0,0,1.0,0.0,0.0,True,767.0,15.625097846188597,0.8339815716320707,767,0,0.0,,0.3333333333333333,,,intact
1615,1776,18.967338723150384,18.936320580671417,5.6332495807108,139.51318811729905,6.6332495807108,1101.21932431678,79.93419154775178,1232,0.0187145555823154,978,112,142,0.7938311688311688,0.0909090909090909,0.1152597402597402,True,373.0,10.896310731002211,0.5749476927101624,375,286,0.4326777609682299,0.330295985389095,0.2612038749637414,0.3108325397586241,0.0690921104253535,intact
1615,1778,18.967338723150384,18.775621218494237,7.803118619434352,193.2522144203276,8.803118619434352,1118.5309811266743,54.612372951947535,1777,0.0269933159657261,1518,93,166,0.8542487338210467,0.052335396736072,0.0934158694428812,True,257.0,9.044647077096718,0.4792759810614157,259,338,0.5661641541038526,0.3916982318703404,0.2466060555964672,0.3333333333333333,0.1450921762738732,intact
1615,1945,18.967338723150384,18.81369340935455,1.0,24.7660229,2.0,1118.734900598838,43.00299152339544,621,0.0094332297212807,612,8,1,0.9855072463768116,0.0128824476650563,0.001610305958132,True,549.0,13.21938453616132,0.6997894864173398,549,35,0.059931506849315,0.4494897427831781,0.3333333333333333,0.4318516525781366,0.1161564094498447,intact
1615,2083,18.967338723150384,18.70128577796042,1.0,24.7660229,2.0,1121.505174828584,30.85756382818817,505,0.0076711449424263,488,16,1,0.9663366336633664,0.0316831683168316,0.0019801980198019,True,379.0,10.98359899412104,0.5831696346542808,451,355,0.4404466501240694,0.4494897427831781,0.3333333333333333,0.4494897427831781,0.1161564094498447,intact
1616,1764,19.060665880179386,18.83592467157747,3.898979485566356,96.5622152261666,4.898979485566356,658.6198253056017,48.15876770416208,886,0.0134586820178015,859,27,0,0.9695259593679458,0.0304740406320541,0.0,True,294.0,9.673836185197391,0.5105386022515908,294,0,0.0,,0.2742918851774317,0.3597752501562546,,intact
1616,1780,19.060665880179386,18.99362460608734,1.7320508075688772,42.89600996421431,2.732050807568877,656.00044718457,55.00496916394164,328,0.0049824466160709,328,0,0,1.0,0.0,0.0,True,465.0,12.166104433032896,0.6394077659875687,465,0,0.0,,0.3164309725825327,,,intact
1616,1870,19.060665880179386,18.83502745575371,20.049937655763426,496.5572151262092,21.049937655763426,635.3126510617669,65.11427417870574,76,0.0011544693378701,76,0,0,1.0,0.0,0.0,False,58.0,4.296739856991561,0.2267666575672516,58,0,0.0,,0.0713560220001845,,,intact
1616,1891,19.060665880179386,18.836821801934807,10.364087933439295,256.67723909717125,11.364087933439295,643.8529038465415,88.26596472286774,237,0.0036001214878317,195,42,0,0.8227848101265823,0.1772151898734177,0.0,True,47.0,3.867888913947525,0.2041237638965173,47,0,0.0,,0.2099136655857269,0.3528897792755057,,intact
1621,1851,18.897404435313145,18.86839120291544,1.7320508075688772,42.89600996421431,2.732050807568877,711.7933925530947,74.58075731251475,567,0.0086129488759519,554,13,0,0.9770723104056436,0.0229276895943562,0.0,True,509.0,12.728697186576063,0.6740860067405221,512,198,0.2788732394366197,,0.3090169943749474,0.4270509831248423,,intact
1621,2009,18.897404435313145,18.83009124010057,3.414213562373095,84.55649127122264,4.414213562373095,725.4339403795552,66.85327455711241,860,0.0130637319811617,820,40,0,0.9534883720930232,0.0465116279069767,0.0,True,571.0,13.481652161769508,0.7146857707046399,574,273,0.3223140495867768,,0.2817290466902531,0.4047889733518942,,intact
1619,2119,19.02907246744511,18.6375869407141,1.0,24.7660229,2.0,743.2494323078824,61.93675292567073,543,0.0082483796113614,541,2,0,0.996316758747698,0.003683241252302,0.0,True,839.0,16.342031529409077,0.8677186554998358,839,52,0.058361391694725,,0.3333333333333333,0.419080679392009,,intact
1619,2165,19.02907246744511,18.74939919685421,1.0,24.7660229,2.0,762.3438052845761,57.77758405197077,594,0.0090230892986163,586,8,0,0.9865319865319864,0.0134680134680134,0.0,True,689.0,14.809304898631527,0.7840076237190046,689,0,0.0,,0.3333333333333333,0.4633576589174196,,intact
1619,2256,19.02907246744511,18.503057320298584,1.0,24.7660229,2.0,770.6634656221893,9.224149374008578,610,0.00926613547501,585,25,0,0.9590163934426228,0.040983606557377,0.0,True,568.0,13.446189622059965,0.7165162061467071,568,0,0.0,,0.3203772410170408,0.4641016151377545,,intact
1619,1773,19.02907246744511,18.88447108389094,2.6502815398728847,65.63693330793913,3.6502815398728847,758.3207460882784,72.79239927048336,683,0.0103750336548063,662,21,0,0.9692532942898976,0.0307467057101024,0.0,True,636.0,14.228319915327,0.7505666093205684,636,50,0.0728862973760933,,0.2817290466902531,0.3827822185373187,,intact
1619,1830,19.02907246744511,18.914102394408417,1.0,24.7660229,2.0,761.0369135937626,62.30909865546858,610,0.00926613547501,605,5,0,0.9918032786885246,0.0081967213114754,0.0,True,594.0,13.750493532712625,0.72479404176253,594,0,0.0,,0.3333333333333333,0.5,,intact
1619,1973,19.02907246744511,18.880230441862636,2.6502815398728847,65.63693330793913,3.6502815398728847,753.1611189752284,87.14381156721271,751,0.0114079799044796,742,9,0,0.9880159786950732,0.0119840213049267,0.0,True,670.0,14.60368527951557,0.7704539075515408,671,0,0.0,,0.2958163163244892,0.4026997478492771,,intact
1619,2069,19.02907246744511,18.85138820891407,1.0,24.7660229,2.0,759.3322767671309,68.04483965084736,600,0.009114231614764,599,1,0,0.9983333333333332,0.0016666666666666,0.0,True,781.0,15.767054928221077,0.8324637370664892,781,0,0.0,,0.3333333333333333,0.5,,intact
1616,1947,19.060665880179386,18.911655205240702,31.400636936215164,777.6688934368906,32.400636936215164,625.519580615186,9.166727220235124,99,0.001503848216436,99,0,0,1.0,0.0,0.0,True,129.0,6.407961869245868,0.3375069885683801,130,0,0.0,,0.0306831875605442,,,intact
1618,1962,18.758223403122525,18.629335960395466,6.082762530298219,150.64583612062765,7.082762530298219,1336.8397825223597,88.04727249664067,376,0.0057115851452521,134,242,0,0.3563829787234042,0.6436170212765957,0.0,False,349.0,10.539931227391522,0.5638202336190027,350,0,0.0,,0.1300390529679106,0.356789172325331,,intact
1619,1690,19.02907246744511,19.14028073606864,2.449489742783178,60.66411906308329,3.449489742783178,745.0065401329433,69.75948104482929,800,0.0121523088196853,777,23,0,0.97125,0.02875,0.0,True,603.0,13.85427231466257,0.7259369704691349,603,20,0.0321027287319422,,0.2958163163244892,0.4415184401122529,,intact
1622,1919,19.07379894381716,18.91432483475178,7.547442467302883,186.92013298165568,8.547442467302883,1134.6081480173675,83.4498038750634,1338,0.0203247365009237,1169,144,25,0.8736920777279522,0.1076233183856502,0.0186846038863976,True,410.0,11.423968370726268,0.6014494654864276,410,0,0.0,0.2597106754733818,0.2918256742691262,0.2918256742691262,-0.0321149987957444,intact
1623,1833,19.37460122508759,18.942088776624185,3.1815405503520555,78.79410612729761,4.181540550352056,1191.793414151913,53.7849779460112,744,0.0113016472023073,462,52,230,0.6209677419354839,0.0698924731182795,0.3091397849462365,True,235.0,8.6488625410045,0.4514410060273012,553,423,0.4334016393442623,0.4045372666182638,0.2204812092115424,0.3382018320752934,0.1840560574067214,cohesive
1623,1963,19.37460122508759,18.97772924366754,10.6619037896906,264.0529534130742,11.6619037896906,1200.9088321491497,27.67702617712795,2132,0.0323859030044614,1464,173,495,0.6866791744840526,0.0811444652908067,0.2321763602251407,True,194.0,7.858251581595959,0.4097926506968289,195,87,0.3085106382978723,0.3041291760771312,0.2347637613092285,0.2967640600249788,0.0693654147679027,cohesive
1623,2059,19.37460122508759,18.550353240732324,6.348469228349534,157.22633428924988,7.348469228349534,1191.5284835073448,55.5618565766036,1522,0.0231197675294513,616,154,752,0.40473061760841,0.1011826544021025,0.4940867279894875,True,1.0,0.5641895835477563,0.0297529471818475,488,329,0.4026927784577723,0.3660254037844386,0.157765059127842,0.2913520216264115,0.2082603446565966,cohesive
1625,2153,19.178002080083733,18.840185279936787,1.0,24.7660229,2.0,1200.5707203693896,27.212741880782485,584,0.0088711854383703,576,7,1,0.9863013698630136,0.011986301369863,0.0017123287671232,True,600.0,13.81976597885342,0.7270081473366679,600,259,0.3015133876600698,0.4772255750516612,0.3333333333333333,0.4494897427831781,0.1438922417183278,intact
1626,1723,19.050365658609472,18.96645389773779,1.0,24.7660229,2.0,870.3209042024444,59.62025254204663,571,0.0086737104200504,568,3,0,0.9947460595446584,0.0052539404553415,0.0,True,688.0,14.798554040663838,0.7785266738965324,689,46,0.0625850340136054,,0.3333333333333333,0.4772255750516612,,intact
1626,1795,19.050365658609472,19.033247051646114,3.414213562373095,84.55649127122264,4.414213562373095,863.4660473354909,82.28002183163595,895,0.0135953954920229,882,11,2,0.9854748603351956,0.012290502793296,0.0022346368715083,True,448.0,11.941642642883693,0.6271276170008898,448,167,0.2715447154471544,0.3329495325174949,0.2878061171354606,0.4305008740430604,0.0451434153820342,intact
1626,1877,19.050365658609472,18.935210909264544,5.6332495807108,139.51318811729905,6.6332495807108,872.4679802363502,58.22963516059097,1031,0.0156612879913695,992,39,0,0.962172647914646,0.037827352085354,0.0,True,348.0,10.524820207108489,0.5541482403618307,348,0,0.0,,0.2766967754673748,0.3941023016858508,,intact
1627,1785,19.04554044892911,18.920551041354468,2.23606797749979,55.37851073671648,3.23606797749979,779.7338831064048,82.61956885132591,529,0.0080357142070169,519,10,0,0.9810964083175804,0.0189035916824196,0.0,True,544.0,13.159049284959082,0.6932001040100109,550,226,0.2912371134020619,,0.2958163163244892,0.4206322727489686,,intact
1627,1973,19.04554044892911,18.880230441862636,1.0,24.7660229,2.0,765.619149648837,53.48732574681217,618,0.0093876585632069,618,0,0,1.0,0.0,0.0,True,927.0,17.177696716742147,0.9058588033032092,927,0,0.0,,0.3333333333333333,,,intact
1627,2066,19.04554044892911,18.79298685124702,1.0,24.7660229,2.0,795.2993630106072,16.541989947485977,623,0.0094636104933299,622,1,0,0.9983948635634028,0.0016051364365971,0.0,True,625.0,14.104739588693908,0.7455226508579395,625,356,0.36289500509684,,0.3333333333333333,0.3660254037844386,,intact
1627,2187,19.04554044892911,18.894284212799835,1.0,24.7660229,2.0,787.110076120591,58.48252387557958,632,0.0096003239675514,629,3,0,0.995253164556962,0.0047468354430379,0.0,True,737.0,15.316474337048122,0.8074088097986554,737,0,0.0,,0.3333333333333333,0.4142135623730951,,intact
1626,1955,19.050365658609472,19.07729804135488,1.0,24.7660229,2.0,872.7598510564069,51.14739549493802,608,0.0092357547029608,600,8,0,0.986842105263158,0.0131578947368421,0.0,True,626.0,14.1160188704554,0.7404607311655763,626,0,0.0,,0.3333333333333333,0.4746807650256203,,intact
1626,2012,19.050365658609472,18.87286058537004,1.0,24.7660229,2.0,877.3494434669951,28.77797056020621,523,0.0079445718908693,500,23,0,0.9560229445506692,0.0439770554493307,0.0,True,595.0,13.762063154896342,0.7257854627851518,597,168,0.2196078431372549,,0.3333333333333333,0.4364916731037084,,intact
1626,2075,19.050365658609472,18.70856404809544,8.719749027788248,215.9535041044565,9.719749027788248,856.4339882965543,79.83181629229558,1720,0.0261274639623235,1363,357,0,0.7924418604651163,0.2075581395348837,0.0,True,202.0,8.018640596081465,0.4247281720306592,205,0,0.0,,0.25,0.3567891723253309,,intact
1626,2076,19.050365658609472,18.906091055031577,1.0,24.7660229,2.0,845.8344667762713,39.98295124957761,569,0.0086433296480012,511,28,30,0.8980667838312829,0.0492091388400703,0.0527240773286467,True,393.0,11.18462271470208,0.5893396635562389,395,472,0.544405997693195,0.4567956789604663,0.3203772410170408,0.414213562373095,0.1364184379434255,intact
1623,2223,19.37460122508759,18.462057826919047,1.0,24.7660229,2.0,1164.8975959426955,41.5685473930586,537,0.0081572372952137,499,21,17,0.9292364990689012,0.0391061452513966,0.031657355679702,True,843.0,16.3809411833672,0.8658767234629003,849,258,0.2330623306233062,0.4772255750516612,0.3203772410170408,0.4494897427831781,0.1568483340346204,intact
1625,1912,19.178002080083733,18.915436957996857,7.135175045001725,176.70990856002126,8.135175045001725,1234.6029924927586,43.21961922013082,1333,0.0202487845708007,1164,52,117,0.873218304576144,0.0390097524381095,0.0877719429857464,True,287.0,9.55797768017628,0.5018175266675988,288,149,0.3409610983981693,0.3786695003500701,0.2588283628687876,0.3498166037133656,0.1198411374812825,intact
1625,2115,19.178002080083733,18.917883168921847,1.0,24.7660229,2.0,1227.172345833854,59.59352138560266,534,0.0081116661371399,532,2,0,0.99625468164794,0.0037453183520599,0.0,True,477.0,12.322086499845234,0.6468985518674556,487,364,0.4277320799059929,,0.3333333333333333,0.4886127875258306,,intact
1625,2134,19.178002080083733,19.218807840959645,1.0,24.7660229,2.0,1234.4261791393596,30.982324310086288,529,0.0080357142070169,528,1,0,0.998109640831758,0.0018903591682419,0.0,True,603.0,13.85427231466257,0.7216366329990208,603,0,0.0,,0.3333333333333333,0.3797958971132712,,intact
1631,1784,18.94031432128982,18.954722158871,1.0,24.7660229,2.0,1005.7131288431506,16.252253967154992,551,0.0083699026995582,551,0,0,1.0,0.0,0.0,True,561.0,13.36307771993812,0.7052679696948749,561,0,0.0,,0.3333333333333333,,,intact
1631,1970,18.94031432128982,18.71038273104492,1.414213562373095,35.02444547122265,2.414213562373095,1026.8527359176262,81.81595710820832,532,0.0080812853650907,524,8,0,0.9849624060150376,0.0150375939849624,0.0,True,642.0,14.295277084757526,0.7593632099234173,642,0,0.0,,0.3090169943749474,0.4317713281142753,,intact
1628,1784,18.92232920508294,18.954722158871,1.0,24.7660229,2.0,978.3607378222564,62.15012915855592,497,0.0075496218542295,492,5,0,0.9899396378269618,0.0100603621730382,0.0,True,656.0,14.450303987687134,0.7630110300211439,656,0,0.0,,0.3203772410170408,0.4772255750516612,,intact
1628,1896,18.92232920508294,18.90497783189938,1.0,24.7660229,2.0,974.2501176752164,75.18849556649627,561,0.0085218065598043,561,0,0,1.0,0.0,0.0,True,790.0,15.85764200898717,0.8384229939225522,790,0,0.0,,0.3333333333333333,,,intact
1628,2074,18.92232920508294,18.93232515475249,1.0,24.7660229,2.0,970.4903234467768,86.34860867589498,546,0.0082939507694352,546,0,0,1.0,0.0,0.0,True,747.0,15.42003518087075,0.8146969212447346,747,0,0.0,,0.3333333333333333,,,intact
1628,2118,18.92232920508294,18.72378461229509,1.0,24.7660229,2.0,951.7047720285998,21.505950493431,515,0.0078230488026724,513,2,0,0.996116504854369,0.003883495145631,0.0,True,744.0,15.389040103942165,0.8175632777712286,744,0,0.0,,0.3333333333333333,0.4571067811865476,,intact
1634,2221,18.939648814812767,18.48514241857223,1.7320508075688772,42.89600996421431,2.732050807568877,848.4228562183994,22.569645650208276,736,0.0111801241141105,615,83,38,0.8355978260869565,0.1127717391304347,0.0516304347826086,True,551.0,13.243441670776848,0.7077363017572673,551,192,0.2584118438761776,0.4317713281142753,0.3090169943749474,0.4364916731037084,0.1227543337393279,intact
1635,2133,18.95250699405103,18.607067696948167,34.322004603461025,850.0195519832212,35.322004603461025,626.9723005776473,5.175875052126057,134,0.0020355117272972,134,0,0,1.0,0.0,0.0,False,175.0,7.463526651802308,0.3974233847536549,175,0,0.0,,0.0280348639856115,,,intact
1632,1776,18.9467451408178,18.936320580671417,1.414213562373095,35.02444547122265,2.414213562373095,1101.7106249076082,77.18195088750682,683,0.0103750336548063,651,30,2,0.9531478770131772,0.0439238653001464,0.0029282576866764,True,445.0,11.901592303208291,0.6283331127795764,445,251,0.3606321839080459,0.4635254915624212,0.3090169943749474,0.4270509831248423,0.1545084971874737,intact
1632,1778,18.9467451408178,18.775621218494237,1.0,24.7660229,2.0,1119.022281717503,47.26209179226854,550,0.0083547123135336,543,2,5,0.9872727272727272,0.0036363636363636,0.009090909090909,True,562.0,13.374982468597496,0.7091274360255391,566,186,0.2473404255319149,0.4721359549995794,0.3333333333333333,0.4398979485566356,0.138802621666246,intact
1632,1844,18.9467451408178,18.882685782555928,4.0,99.0640916,5.0,1098.4411582573484,68.8917452807192,1076,0.0163448553624768,1001,65,10,0.9302973977695168,0.0604089219330855,0.0092936802973977,True,514.0,12.791062563308351,0.6762492721192441,515,217,0.296448087431694,0.33086182157485,0.2857142857142857,0.3726822671238252,0.0451475358605643,intact
1632,1919,18.9467451408178,18.91432483475178,1.0,24.7660229,2.0,1121.6691779265657,35.415911801131315,584,0.0088711854383703,554,30,0,0.9486301369863014,0.0513698630136986,0.0,True,639.0,14.261837794318172,0.7533774298254559,640,0,0.0,,0.3268552871751871,0.4494897427831781,,intact
1631,2089,18.94031432128982,18.743511775069845,1.0,24.7660229,2.0,1035.0443342485826,54.52411252863089,562,0.0085369969458289,562,0,0,1.0,0.0,0.0,True,673.0,14.63634358033765,0.776797108813298,673,0,0.0,,0.3333333333333333,,,intact
1631,2096,18.94031432128982,18.666179609011657,3.685557720282968,91.27660689979976,4.685557720282968,1030.64595935922,71.19427781256218,1152,0.0174993247003469,1016,136,0,0.8819444444444444,0.1180555555555555,0.0,True,429.0,11.685672474138842,0.6214709882711559,429,0,0.0,,0.2742918851774317,0.4045372666182638,,intact
1631,2203,18.94031432128982,18.451311982226425,4.242640687119285,105.07333641366796,5.242640687119285,1044.6095835403837,15.425405761029433,912,0.0138536320544413,910,2,0,0.9978070175438596,0.0021929824561403,0.0,True,571.0,13.481652161769508,0.7211054182204274,571,0,0.0,,0.2933997741163456,0.3071267655934161,,intact
1632,1731,18.9467451408178,18.885586725831494,1.0,24.7660229,2.0,1087.7035850614798,15.532257951578778,552,0.0083850930855828,543,9,0,0.9836956521739132,0.0163043478260869,0.0,True,671.0,14.614579488624488,0.7725973402928313,671,161,0.1935096153846154,,0.3333333333333333,0.4494897427831781,,intact
1638,1691,18.95206389894428,19.03434532212735,7.194052389321207,178.16806621772872,8.194052389321207,998.1933783227028,75.09818422148237,1138,0.0172866592960024,1126,12,0,0.9894551845342706,0.0105448154657293,0.0,True,391.0,11.156126814350138,0.5873746449380989,391,0,0.0,,0.2803372644579915,0.2898979485566356,,intact
1638,1868,18.95206389894428,18.839961085431145,8.70820393249937,215.66757801014944,9.70820393249937,989.7284369073716,53.06294627709162,1371,0.0208260192397357,1369,2,0,0.99854121079504,0.0014587892049598,0.0,True,451.0,11.98155910843366,0.6340787038210979,453,0,0.0,,0.2714970279031851,0.2154445485781534,,intact
1638,1896,18.95206389894428,18.90497783189938,1.0,24.7660229,2.0,991.7117965443877,48.91995855954345,561,0.0085218065598043,561,0,0,1.0,0.0,0.0,True,736.0,15.306079714651624,0.808625239313464,736,0,0.0,,0.3333333333333333,,,intact
1633,2147,18.809870630453418,18.519313544693087,1.0,24.7660229,2.0,1294.1602374903578,48.439179471039694,512,0.0077774776445986,457,25,30,0.892578125,0.048828125,0.05859375,True,360.0,10.704744696916627,0.5735322072237392,473,362,0.4335329341317365,0.468118785068667,0.3203772410170408,0.4772255750516612,0.1477415440516262,intact
1633,2177,18.809870630453418,18.624978328128357,6.894954260780955,170.7605951169537,7.894954260780955,1299.6723230294815,37.44281202872493,1188,0.0180461785972327,999,58,131,0.8409090909090909,0.0488215488215488,0.1102693602693602,True,303.0,9.82078894558317,0.5246869811842422,317,212,0.4007561436672968,0.3465462064555278,0.2588283628687876,0.322591515769656,0.0877178435867402,intact
1634,1932,18.939648814812767,19.031050130363887,2.23606797749979,55.37851073671648,3.23606797749979,864.729559401009,85.59599947671775,843,0.0128054954187434,823,20,0,0.9762752075919336,0.0237247924080664,0.0,True,687.0,14.787795366729425,0.778905618149433,691,169,0.1965116279069767,,0.2958163163244892,0.4415184401122529,,intact
1634,2120,18.939648814812767,18.95937232045356,3.47213595499958,85.99099857343296,4.47213595499958,849.6054579771157,38.54321649732006,763,0.0115902645367749,639,63,61,0.8374836173001311,0.0825688073394495,0.0799475753604194,True,410.0,11.423968370726268,0.6028635056273725,410,85,0.1717171717171717,0.4068781988545112,0.2553967929896867,0.4045372666182638,0.1514814058648245,intact
1640,1881,18.948075110297165,18.882462596151058,1.0,24.7660229,2.0,676.9872369734053,54.19033556153981,556,0.0084458546296813,556,0,0,1.0,0.0,0.0,True,840.0,16.351767622932517,0.8644745020446989,843,0,0.0,,0.3333333333333333,,,intact
1640,1966,18.948075110297165,18.791634837799812,4.123105625617661,102.1129283431658,5.123105625617661,709.1091437276551,12.59267928671315,1034,0.0157068591494433,821,85,128,0.7940038684719536,0.0822050290135396,0.1237911025145067,True,733.0,15.274853405932202,0.8094844092304655,733,484,0.3976992604765818,0.4142135623730951,0.2553967929896867,0.3827822185373187,0.1588167693834083,intact
1633,1666,18.809870630453418,18.794563954439283,4.55269276785519,112.752093345366,5.55269276785519,1276.703369470827,76.84294938640122,1004,0.0152511475687051,439,79,486,0.4372509960159362,0.0786852589641434,0.4840637450199203,False,184.0,7.653039857325812,0.4070285827619045,362,549,0.6026344676180022,0.392280956059262,0.1613904777964089,0.2958163163244892,0.230890478262853,cohesive
1633,1817,18.809870630453418,18.772008741830128,1.0,24.7660229,2.0,1267.4882010470114,42.19709541223863,517,0.0078534295747216,506,8,3,0.9787234042553192,0.0154738878143133,0.0058027079303675,True,711.0,15.043880120390323,0.8005922200625822,742,306,0.2919847328244275,0.4772255750516612,0.3333333333333333,0.4772255750516612,0.1438922417183278,intact
1633,1856,18.809870630453418,18.838840032857604,5.928203230275509,146.8180169568572,6.928203230275509,1268.538475364399,54.00900043209148,1408,0.0213880635226462,1154,61,193,0.8196022727272727,0.0433238636363636,0.1370738636363636,True,279.0,9.423823971471329,0.5006186828413713,321,198,0.3815028901734104,0.3761785115301143,0.2565236958429578,0.3126480851423008,0.1196548156871564,intact
1633,1923,18.809870630453418,18.899855316066773,1.0,24.7660229,2.0,1287.460388061333,72.42086031117243,485,0.0073673372219342,480,5,0,0.9896907216494846,0.0103092783505154,0.0,True,763.0,15.5843011764478,0.8265401450304574,765,91,0.1063084112149532,,0.3333333333333333,0.4142135623730951,,intact
1638,1917,18.95206389894428,18.86839120291544,1.0,24.7660229,2.0,1016.9428198790664,47.9492548752856,593,0.0090078989125917,593,0,0,1.0,0.0,0.0,True,696.0,14.884343478431232,0.787105466517738,696,0,0.0,,0.3333333333333333,,,intact
1638,2056,18.95206389894428,18.96844463883747,3.3166247903554,82.13960550864952,4.3166247903554,1009.701317370736,74.68991148180623,1114,0.0169220900314118,964,150,0,0.8653500897666068,0.1346499102333931,0.0,True,513.0,12.778613837669742,0.6739684846229256,513,0,0.0,,0.2612038749637415,0.4270509831248423,,intact
1638,2096,18.95206389894428,18.666179609011657,1.0,24.7660229,2.0,1020.7552472074972,32.2022971579868,544,0.008263569997386,543,1,0,0.9981617647058824,0.0018382352941176,0.0,True,591.0,13.715726110367628,0.7292060889268723,591,4,0.0067226890756302,,0.3333333333333333,0.4772255750516612,,intact
1638,2209,18.95206389894428,18.554745991177864,4.55269276785519,112.752093345366,5.55269276785519,1004.5411029858632,89.11927003500737,1026,0.0155853360612464,998,28,0,0.97270955165692,0.0272904483430799,0.0,True,503.0,12.653452997124806,0.6747282978314421,503,0,0.0,,0.2857142857142857,0.3106193032044806,,intact
1645,2362,19.12071121720645,17.603763837429295,7.246211251235321,179.4598337863316,8.246211251235321,1164.1868105383653,89.10425079938098,1746,0.0265224139989633,1545,201,0,0.8848797250859106,0.1151202749140893,0.0,True,372.0,10.881694613449236,0.5926126702837995,372,0,0.0,,0.2661832955178855,0.3273531727209286,,intact
1642,2276,18.91343504198409,18.331325303020375,1.0,24.7660229,2.0,1256.2276956233527,80.70659528572193,518,0.0078686199607462,499,10,9,0.9633204633204632,0.0193050193050193,0.0173745173745173,True,665.0,14.549091872423544,0.7812691899560025,677,265,0.2813163481953291,0.4772255750516612,0.3333333333333333,0.4633576589174196,0.1438922417183278,intact
1643,2058,19.057379785038037,18.83637324743817,1.7320508075688772,42.89600996421431,2.732050807568877,783.3020868983768,79.16173837043588,776,0.0117877395550947,776,0,0,1.0,0.0,0.0,True,630.0,14.161046158239444,0.7474079511788109,631,0,0.0,,0.3090169943749474,,,intact
1645,1651,19.12071121720645,18.93876140008429,4.0197648378370845,99.553588026488,5.0197648378370845,1164.6464004739623,87.8000477177821,1193,0.0181221305273557,1045,148,0,0.875943000838223,0.124056999161777,0.0,True,538.0,13.086279790944385,0.6876753087219174,538,0,0.0,,0.2612038749637414,0.4007458120453971,,intact
1640,2248,18.948075110297165,18.38398281535765,1.8284271247461903,45.2828680424453,2.8284271247461903,684.9664442625033,80.43642809636465,606,0.0092053739309116,602,4,0,0.9933993399339934,0.0066006600660066,0.0,True,598.0,13.796713809378916,0.7391349192082834,598,225,0.2733900364520049,,0.2989350844248255,0.4502966441207314,,intact
1642,1817,18.91343504198409,18.772008741830128,5.708203932499369,141.36950931014945,6.708203932499369,1253.3058842983864,89.71159101765143,1201,0.0182436536155526,1106,34,61,0.9208992506244796,0.0283097418817651,0.0507910074937552,True,455.0,12.034575115625175,0.6386855988568185,465,142,0.2339373970345963,0.3550392228080413,0.2708131845707603,0.3349020387685676,0.0842260382372809,intact
1642,1856,18.91343504198409,18.838840032857604,1.8284271247461903,45.2828680424453,2.8284271247461903,1254.356158615774,86.72237804050592,583,0.0088559950523457,559,16,8,0.9588336192109777,0.0274442538593482,0.0137221269296741,True,448.0,11.941642642883693,0.6326316821547882,448,517,0.5357512953367876,0.4390050566079807,0.2989350844248255,0.4270509831248423,0.1400699721831552,intact
1642,2173,18.91343504198409,18.56306339804057,1.414213562373095,35.02444547122265,2.414213562373095,1270.363978047519,30.52269469457204,500,0.0075951930123033,479,9,12,0.958,0.018,0.024,True,534.0,13.037541149394093,0.6957715737642169,545,499,0.4779693486590038,0.4182458365518542,0.3090169943749474,0.4494897427831781,0.1092288421769068,intact
1646,2042,18.957158242316805,18.967781104900567,8.246211251235321,204.2258566863316,9.24621125123532,646.159809727272,45.28803859486959,99,0.001503848216436,69,30,0,0.696969696969697,0.303030303030303,0.0,False,32.0,3.1915382432114616,0.1683081527958003,86,0,0.0,,0.1054264982287122,0.2332856680270671,,intact
1647,1801,21.511739920094843,18.98877051288151,10.862780491200215,269.0278704027378,11.862780491200215,1345.024606014269,23.257946095117493,62,0.0009418039335256,62,0,0,1.0,0.0,0.0,True,6.0,1.381976597885342,0.0682448978104783,34,0,0.0,,0.0784490872854413,,,intact
1648,1681,18.94763180788233,18.833457122347312,3.0,74.2980687,4.0,836.8500341484353,89.28620918169679,876,0.0133067781575554,829,47,0,0.9463470319634704,0.0536529680365296,0.0,True,545.0,13.171138446245484,0.6972344534890793,545,147,0.2124277456647398,,0.2817290466902531,0.4,,intact
1648,1714,18.94763180788233,19.020497840908877,1.0,24.7660229,2.0,826.2158572196306,57.94338074815901,570,0.0086585200340258,570,0,0,1.0,0.0,0.0,True,604.0,13.86575534383214,0.7303891696584314,606,0,0.0,,0.3333333333333333,,,intact
1648,1745,18.94763180788233,18.96446273864935,5.572595368400839,138.0110245062491,6.572595368400839,829.4777927690517,71.5008458550599,1072,0.0162840938183783,957,23,92,0.8927238805970149,0.021455223880597,0.085820895522388,True,232.0,8.593479713983122,0.4533371113767325,251,321,0.5611888111888111,0.3948731127124054,0.2588283628687876,0.3704152082810797,0.1360447498436178,intact
1648,1769,18.94763180788233,18.822457448831948,8.0,198.1281832,9.0,841.7631698547355,77.82854273949341,689,0.010466175970954,550,120,19,0.7982583454281568,0.1741654571843251,0.0275761973875181,True,266.0,9.201653640780462,0.487245533270468,266,0,0.0,0.4099627786406589,0.2655969365198813,0.3734519249445408,0.1443658421207775,intact
1648,2123,18.94763180788233,18.824703324290127,8.45791845713346,209.46900219569991,9.45791845713346,853.555258535748,44.209483763374784,1604,0.0243653791834691,1346,258,0,0.8391521197007481,0.1608478802992518,0.0,True,246.0,8.848967849484623,0.4685422714015658,246,0,0.0,,0.2777203510029469,0.2666707851412241,,intact
1649,2239,18.8055962732525,18.41712242577632,22.20360331117452,549.894948067064,23.20360331117452,634.111709967695,20.10292461946951,68,0.0010329462496732,55,13,0,0.8088235294117647,0.1911764705882352,0.0,True,65.0,4.54864184146723,0.2444013763876903,71,0,0.0,,0.041856685056442,0.0811375375473958,,intact
1650,1684,18.893615459597395,19.057598893305585,8.018397960625059,198.5838275141535,9.01839796062506,1246.6630470287791,77.24000600189524,2025,0.0307605316998285,1547,478,0,0.7639506172839506,0.2360493827160494,0.0,True,558.0,13.327299669871431,0.7023385099587464,558,0,0.0,,0.269128646713734,0.2943027888946264,,intact
1647,2307,21.511739920094843,20.408138565750384,27.731417313390292,686.7969162328806,28.731417313390292,1362.1030255386136,81.57821193873613,73,0.0011088981797962,73,0,0,1.0,0.0,0.0,True,,,,0,0,,,0.2682319174088705,,,intact
1648,1658,18.94763180788233,19.178867493865287,6.164414002968976,152.66801836261033,7.164414002968976,815.6920026800549,23.239592553082492,1166,0.0177119901046914,1147,19,0,0.983704974271012,0.0162950257289879,0.0,True,356.0,10.645107772184812,0.558409923131698,356,0,0.0,,0.2801868778094689,0.3114213926323542,,intact
1648,1798,18.94763180788233,19.0097136214997,1.0,24.7660229,2.0,825.5509934495027,55.24408708747818,581,0.0088256142802964,579,2,0,0.9965576592082616,0.0034423407917383,0.0,True,535.0,13.049742875180646,0.6876003960529389,535,116,0.1781874039938556,,0.3333333333333333,0.4571067811865476,,intact
1648,1813,18.94763180788233,19.016097596028565,1.0,24.7660229,2.0,832.103716048968,76.42078125604652,574,0.0087192815781242,573,1,0,0.9982578397212544,0.0017421602787456,0.0,True,637.0,14.239501307948768,0.750163460309664,639,24,0.0361990950226244,,0.3333333333333333,0.4772255750516612,,intact
1648,2005,18.94763180788233,18.845340281579244,1.7320508075688772,42.89600996421431,2.732050807568877,854.7831772361526,22.42255936179876,830,0.0126080204004235,661,105,64,0.7963855421686747,0.1265060240963855,0.0771084337349397,True,579.0,13.575766059431594,0.718428073203438,602,272,0.3112128146453089,0.4270509831248423,0.2612038749637415,0.4270509831248423,0.1658471081611008,intact
1648,2075,18.94763180788233,18.70856404809544,4.773112505913769,118.21101362573678,5.773112505913769,844.4277280128151,68.66756491766354,1224,0.0185930324941186,866,135,223,0.7075163398692811,0.1102941176470588,0.1821895424836601,True,384.0,11.055812783082736,0.5871975398347451,384,121,0.2396039603960396,0.4,0.2193450929151803,0.3516287047744073,0.1806549070848197,cohesive
1658,1714,19.178867493865287,19.020497840908877,1.0,24.7660229,2.0,805.3147174837381,56.65314690980597,615,0.0093420874051331,613,2,0,0.9967479674796748,0.0032520325203252,0.0,True,610.0,13.934454799959427,0.7295647285152368,610,0,0.0,,0.3333333333333333,0.4571067811865476,,intact
1653,2054,18.997153297951087,19.12158182443439,7.56062329783655,187.2465697324935,8.56062329783655,654.3589885760664,21.737252424248,381,0.0057875370753751,375,6,0,0.984251968503937,0.0157480314960629,0.0,False,203.0,8.03846421247924,0.4217592313423118,203,0,0.0,,0.1725377965142145,0.4300406305535891,,intact
1653,2254,18.997153297951087,18.62750141635638,1.8284271247461903,45.2828680424453,2.8284271247461903,664.519409633353,54.59661439385884,747,0.0113472183603812,740,7,0,0.9906291834002676,0.0093708165997322,0.0,True,756.0,15.512648837479231,0.824600196614177,756,0,0.0,,0.3090169943749474,0.4415184401122529,,intact
1650,2022,18.893615459597395,18.665722815550097,7.60555127546399,188.35925705526537,8.60555127546399,1239.7889726763312,85.64009490976352,1458,0.0221475828238765,1258,200,0,0.8628257887517147,0.1371742112482853,0.0,True,395.0,11.213046198183497,0.597084331786698,395,6,0.0149625935162094,,0.2771055899233025,0.2759031447783309,,intact
1651,2127,18.93876140008429,18.6529235109908,1.0,24.7660229,2.0,1178.1091113970788,47.73152522075114,549,0.008339521927509,535,14,0,0.9744990892531876,0.0255009107468123,0.0,True,664.0,14.538148590038452,0.7734768273584507,664,0,0.0,,0.3333333333333333,0.4608128488913787,,intact
1651,2251,18.93876140008429,18.45621924628286,6.69041575982343,165.69498991830795,7.69041575982343,1152.43231206041,54.901145762285445,1203,0.0182740343876018,1157,46,0,0.9617622610141312,0.0382377389858686,0.0,True,310.0,9.933582672781007,0.5312789310800747,310,0,0.0,,0.2843646522044218,0.3559899496852959,,intact
1652,1674,19.076642058339388,18.91254516548697,1.0,24.7660229,2.0,1309.0960259068424,49.32341014215716,526,0.0079901430489431,523,3,0,0.994296577946768,0.0057034220532319,0.0,True,875.0,16.688952945311364,0.8786159517961075,875,0,0.0,,0.3333333333333333,0.4142135623730951,,intact
1660,1829,19.2667325613278,18.875317843685544,1.0,24.7660229,2.0,1068.3766776563857,49.9204340815085,571,0.0086737104200504,568,3,0,0.9947460595446584,0.0052539404553415,0.0,True,753.0,15.48183917680307,0.8117989993934966,753,0,0.0,,0.3333333333333333,0.5,,intact
1652,1875,19.076642058339388,18.74532368336926,7.547442467302883,186.92013298165568,8.547442467302883,1316.4625688169203,77.62022882598527,1362,0.0206893057655143,1033,329,0,0.7584434654919237,0.2415565345080763,0.0,True,372.0,10.881694613449236,0.5754166606654878,438,0,0.0,,0.2290162883342605,0.3630929074808429,,intact
1652,1882,19.076642058339388,18.846012465210915,10.181782043891005,252.16224726181343,11.181782043891005,1320.0767276035676,86.6753295434608,2113,0.0320972856699939,1812,301,0,0.8575485092285849,0.142451490771415,0.0,True,511.0,12.753679933255228,0.672615358470493,511,0,0.0,,0.2641683691267185,0.2853440453088245,,intact
1652,2206,19.076642058339388,18.64880571619693,2.863703305156273,70.92254163430594,3.863703305156273,1326.7200020281855,75.37048491503289,744,0.0113016472023073,743,1,0,0.9986559139784946,0.0013440860215053,0.0,True,438.0,11.807613228273542,0.6259760413629003,438,0,0.0,,0.2989350844248255,0.3585701736362872,,intact
1653,1780,18.997153297951087,18.99362460608734,1.7320508075688772,42.89600996421431,2.732050807568877,671.7808896966117,77.93174102668462,553,0.0084002834716075,527,26,0,0.952983725135624,0.0470162748643761,0.0,True,692.0,14.841510746523856,0.7813217609816936,692,24,0.0335195530726257,,0.2898979485566356,0.414213562373095,,intact
1658,2069,19.178867493865287,18.85138820891407,1.0,24.7660229,2.0,780.6675966776974,42.471122682454656,621,0.0094332297212807,587,34,0,0.9452495974235104,0.0547504025764895,0.0,True,859.0,16.5356642513047,0.8696057360506375,859,0,0.0,,0.3333333333333333,0.4364916731037084,,intact
1658,2176,19.178867493865287,18.7108373465428,4.855156433186538,120.24291540738012,5.855156433186538,787.5403347119952,70.85573784715343,974,0.0147954359879669,939,35,0,0.9640657084188912,0.0359342915811088,0.0,True,500.0,12.6156626101008,0.6659150639065746,500,0,0.0,,0.2898979485566356,0.3816524151396708,,intact
1658,1727,19.178867493865287,19.066577997767013,1.0,24.7660229,2.0,777.6653219453194,27.78673854788208,559,0.0084914257877551,558,1,0,0.998211091234347,0.0017889087656529,0.0,True,782.0,15.777145844408118,0.8250470424176386,782,0,0.0,,0.3333333333333333,0.4494897427831781,,intact
1658,1798,19.178867493865287,19.0097136214997,1.0,24.7660229,2.0,804.6498537136104,59.88241767791282,526,0.0079901430489431,516,10,0,0.9809885931558936,0.0190114068441064,0.0,True,639.0,14.261837794318172,0.7469163492214689,639,0,0.0,,0.3333333333333333,0.4494897427831781,,intact
1658,1813,19.178867493865287,19.016097596028565,1.0,24.7660229,2.0,811.2025763130755,30.395805810918034,599,0.0090990412287394,596,3,0,0.994991652754591,0.005008347245409,0.0,True,628.0,14.13855043925722,0.7403358220635312,628,0,0.0,,0.3333333333333333,0.4772255750516612,,intact
1658,2058,19.178867493865287,18.83637324743817,1.0,24.7660229,2.0,787.1879122722241,67.59235447308176,500,0.0075951930123033,496,4,0,0.992,0.008,0.0,True,835.0,16.303029011918774,0.8577101548750986,835,0,0.0,,0.3203772410170408,0.4746807650256203,,intact
1660,1949,19.2667325613278,18.78825395275729,1.8284271247461903,45.2828680424453,2.8284271247461903,1090.927348883568,61.151737364007815,584,0.0088711854383703,584,0,0,1.0,0.0,0.0,True,626.0,14.1160188704554,0.7418748586459604,626,0,0.0,,0.3090169943749474,,,intact
1660,2049,19.2667325613278,18.87710453887162,4.39834563766817,108.929528784605,5.39834563766817,1078.3771617483958,82.90631569492488,1212,0.0184107478618233,1131,81,0,0.9331683168316832,0.0668316831683168,0.0,True,566.0,13.422495877444907,0.7037832005304329,566,0,0.0,,0.2817290466902531,0.356789172325331,,intact
1660,2117,19.2667325613278,18.733540011890344,1.0,24.7660229,2.0,1069.3140466414652,53.616491884059975,531,0.0080660949790661,521,10,0,0.9811676082862524,0.0188323917137476,0.0,True,742.0,15.368341990871128,0.8088543028874187,742,19,0.0249671484888304,,0.3203772410170408,0.4886127875258306,,intact
1660,2213,19.2667325613278,18.60361938929008,4.55269276785519,112.752093345366,5.55269276785519,1087.6005227971737,72.63169308392108,857,0.0130181608230879,747,33,77,0.8716452742123687,0.0385064177362893,0.0898483080513418,True,397.0,11.24139781410501,0.5936780217286363,397,16,0.0387409200968523,0.3761785115301142,0.2696862318229452,0.3333333333333333,0.1064922797071689,intact
1663,1926,18.906313683927,18.77584695213399,45.968825529175305,1138.4649857416605,46.968825529175305,615.8855794135411,29.929739871782164,140,0.0021266540434449,140,0,0,1.0,0.0,0.0,False,47.0,3.867888913947525,0.2052901876463018,47,0,0.0,,0.1267912002186956,,,intact
1664,2015,18.815267043338466,18.9407579662937,1.8284271247461903,45.2828680424453,2.8284271247461903,1093.1032430355017,75.77226225566824,443,0.0067293410089007,392,51,0,0.8848758465011287,0.1151241534988713,0.0,True,394.0,11.198843474056307,0.593221530666923,396,51,0.1140939597315436,,0.2817290466902531,0.4270509831248423,,intact
1664,2094,18.815267043338466,18.72514644113198,1.0,24.7660229,2.0,1102.6781785329056,76.92520442533981,431,0.0065470563766054,431,0,0,1.0,0.0,0.0,True,581.0,13.599192765483634,0.7245094820870468,581,0,0.0,,0.3203772410170408,,,intact
1664,2192,18.815267043338466,18.567450137231525,1.414213562373095,35.02444547122265,2.414213562373095,1092.5743012868224,73.313681620674,737,0.0111953145001351,731,3,3,0.9918588873812756,0.0040705563093622,0.0040705563093622,True,412.0,11.451797811161432,0.6126787282928493,423,418,0.4970273483947681,0.4772255750516612,0.3090169943749474,0.4772255750516612,0.1682085806767138,intact
1660,2214,19.2667325613278,18.616027320529216,7.385164807134505,182.90116073376723,8.385164807134505,1065.508108984313,48.28471914634535,1390,0.0211146365742033,1383,7,0,0.9949640287769784,0.0050359712230215,0.0,True,353.0,10.600159896099592,0.5596297592444562,353,0,0.0,,0.2857142857142857,0.257284274447472,,intact
1660,2289,19.2667325613278,18.177773003178533,1.0,24.7660229,2.0,1063.998343772962,25.886547070310726,623,0.0094636104933299,619,4,0,0.9935794542536116,0.0064205457463884,0.0,True,822.0,16.175621361885174,0.863978365745497,822,0,0.0,,0.3333333333333333,0.4721359549995794,,intact
