Repository: AmiraliKhosrozadeh/ice-bonded-granular-microCT

# Grain-scale kinematics, ice-bond failure and damage evolution in ice-bonded granular media under in-situ uniaxial compression

Analysis code, per-specimen tables and supplementary material for the paper of

## Results for every specimen

The paper shows one or two specimens per figure.  The same rendering for
every specimen and every scan is in [`supplementary/`](supplementary/README.md):
the void and crack classes (Fig. 11 of the paper), the crack orientation
classes (Fig. 12), the ice-path maps (Fig. 18) and the per-scan tables behind
Tables 2–4, each as one sheet per material, compiled with their text in
[`supplementary/supplementary.pdf`](supplementary/supplementary.pdf).

File: paper/data/bonds/Alumina_75_1000_T5/Alumina_75_1000_T5_throats_scan03_classified.csv (part 58 of 64)
bead_a,bead_b,r_a_vox,r_b_vox,gap_vox,gap_um,dsum_min,z_mid,axis_dip_deg,lens_vox,lens_mm3,binder_vox,pore_vox,crack_vox,binder_frac,pore_frac,crack_frac,connected,bond_area_vox,r_bond_vox,r_bond_over_R,neck_binder_vox,neck_crack_vox,neck_severed,q_crack_med,q_binder_med,q_pore_med,dq_paired,cls
1660,2303,19.2667325613278,18.46252475386134,1.0,24.7660229,2.0,1099.0638974549954,18.491543565955546,551,0.0083699026995582,537,14,0,0.9745916515426496,0.0254083484573502,0.0,True,528.0,12.964089628857147,0.6872167941476035,528,0,0.0,,0.3333333333333333,0.4721359549995794,,intact
1661,1768,18.86347243543424,20.43732988493406,5.916079783099616,146.51776738647212,6.916079783099616,1343.8476807877344,55.01460012829836,138,0.0020962732713957,138,0,0,1.0,0.0,0.0,True,63.0,4.478115991081385,0.2278892911435819,64,0,0.0,,0.2323219567987874,,,intact
1664,2271,18.815267043338466,18.341739082819966,1.0,24.7660229,2.0,1114.4700928423304,28.997332442229748,542,0.0082331892253368,535,7,0,0.9870848708487084,0.0129151291512915,0.0,True,559.0,13.339236349084567,0.7179930645539164,560,0,0.0,,0.3333333333333333,0.4494897427831781,,intact
1665,2005,18.9986966885068,18.845340281579244,7.194052389321207,178.16806621772872,8.194052389321207,881.1110968897979,69.31999580245096,1511,0.0229526732831807,1500,11,0,0.9927200529450696,0.0072799470549305,0.0,True,330.0,10.249012754438883,0.5416447913598782,330,0,0.0,,0.2825983534202392,0.3288130902060995,,intact
1665,2250,18.9986966885068,18.49375520985367,1.0,24.7660229,2.0,896.7313412107412,67.824469769262,516,0.007838239188697,515,1,0,0.998062015503876,0.001937984496124,0.0,True,739.0,15.33724244738347,0.8181509434998655,740,300,0.2884615384615384,,0.3333333333333333,0.4772255750516612,,intact
1666,2147,18.794563954439283,18.519313544693087,1.0,24.7660229,2.0,1289.3048309092424,23.193333923787502,498,0.0075648122402541,404,40,54,0.8112449799196787,0.0803212851405622,0.108433734939759,True,603.0,13.85427231466257,0.7425801467555716,685,402,0.3698252069917203,0.4494897427831781,0.3090169943749474,0.4008197245479441,0.1404727484082307,intact
1661,1985,18.86347243543424,18.718562432359136,2.863703305156273,70.92254163430594,3.863703305156273,1322.964076034957,65.57224514923031,862,0.0130941127532109,862,0,0,1.0,0.0,0.0,True,478.0,12.334995970645954,0.6564304468365367,478,0,0.0,,0.2958163163244892,,,intact
1661,2039,18.86347243543424,20.475932596520444,14.352700094407323,355.459299214924,15.352700094407323,1345.121702195228,56.79264506804507,118,0.0017924655509035,117,1,0,0.9915254237288136,0.0084745762711864,0.0,False,72.0,4.787307364817192,0.2433848382266355,72,0,0.0,,0.0913252486843489,0.1898921977639714,,intact
1661,2185,18.86347243543424,21.560809779199303,6.324555320336759,156.634081895777,7.324555320336759,1346.1667783877156,47.40195321796985,116,0.0017620847788543,116,0,0,1.0,0.0,0.0,True,194.0,7.858251581595959,0.3887886760671427,194,0,0.0,,0.2006572723900611,,,intact
1661,2253,18.86347243543424,18.628189412715876,1.0,24.7660229,2.0,1326.1380217837263,73.94703578968186,399,0.006060964023818,399,0,0,1.0,0.0,0.0,True,451.0,11.98155910843366,0.6391586031561759,451,0,0.0,,0.3333333333333333,,,intact
1661,2698,18.86347243543424,19.73502904052127,38.17066936798463,945.335671675836,39.17066936798463,1354.4594870847343,17.65228759741917,100,0.0015190386024606,100,0,0,1.0,0.0,0.0,False,120.0,6.180387232371033,0.320239750044236,453,0,0.0,,0.025,,,intact
1662,2041,18.889378922838045,18.78058610528174,2.6502815398728847,65.63693330793913,3.6502815398728847,791.7862079707269,55.19021106914888,973,0.0147802456019423,964,9,0,0.9907502569373072,0.0092497430626927,0.0,True,617.0,14.01417852659937,0.7440505196189112,617,0,0.0,,0.2958163163244892,0.414213562373095,,intact
1662,2169,18.889378922838045,18.55705712990826,1.0,24.7660229,2.0,810.0169350534984,68.5781901444444,581,0.0088256142802964,581,0,0,1.0,0.0,0.0,True,755.0,15.50238575409482,0.8279765653670467,755,0,0.0,,0.3333333333333333,,,intact
1669,1832,18.992962830378428,19.110475638225623,1.0,24.7660229,2.0,770.4696477804846,88.83752138427317,528,0.0080205238209923,524,4,0,0.9924242424242424,0.0075757575757575,0.0,True,596.0,13.773623058786647,0.7229595864496926,596,362,0.3778705636743215,,0.3333333333333333,0.4318516525781366,,intact
1669,2062,18.992962830378428,18.847580707241622,1.414213562373095,35.02444547122265,2.414213562373095,783.5127342003619,48.0466236818508,524,0.0079597622768939,497,27,0,0.948473282442748,0.0515267175572519,0.0,True,563.0,13.38687663054658,0.7075414557530183,563,0,0.0,,0.3090169943749474,0.4415184401122529,,intact
1670,1980,18.88179300527829,18.784420811528136,5.414213562373095,134.08853707122265,6.414213562373095,1175.169585592431,88.61203629999433,1345,0.020431069203096,865,125,355,0.6431226765799256,0.0929368029739776,0.2639405204460966,True,404.0,11.340070282773889,0.6021348648381547,404,245,0.3775038520801232,0.3811428388606529,0.2,0.339056738914926,0.1811428388606529,cohesive
1670,1992,18.88179300527829,18.90052362778289,2.449489742783178,60.66411906308329,3.449489742783178,1159.4660969289375,38.87333373258669,621,0.0094332297212807,617,4,0,0.9935587761674718,0.0064412238325281,0.0,True,801.0,15.967661658277216,0.8452452406957393,801,0,0.0,,0.2958163163244892,0.4495934690622108,,intact
1667,2308,18.88737147881965,18.885140484872817,12.36931687685298,306.3387850294974,13.36931687685298,1343.532159146194,54.65302951896366,67,0.0010177558636486,67,0,0,1.0,0.0,0.0,False,49.0,3.949327084834294,0.2091111699762223,53,0,0.0,,0.0909090909090909,,,intact
1668,1752,18.818638230080737,18.888932861040757,9.071067811865476,224.65427315611325,10.071067811865476,903.5839510701022,61.60043410239928,1660,0.0252160408008471,1653,7,0,0.9957831325301204,0.0042168674698795,0.0,True,431.0,11.71288013023329,0.6212481892259121,431,0,0.0,,0.2775144043792301,0.2680748568360903,,intact
1669,1687,18.992962830378428,18.891385940270133,2.23606797749979,55.37851073671648,3.23606797749979,774.2388242026775,78.23407640659488,792,0.0120307857314885,722,28,42,0.9116161616161615,0.0353535353535353,0.053030303030303,True,383.0,11.041407809169618,0.5829007580948102,383,72,0.1582417582417582,0.4259293320260172,0.2742918851774317,0.414213562373095,0.1516374468485854,intact
1669,1759,18.992962830378428,18.882462596151058,1.414213562373095,35.02444547122265,2.414213562373095,763.6615086340811,71.8413170243954,414,0.0062888198141871,409,5,0,0.9879227053140096,0.0120772946859903,0.0,True,380.0,10.998079684646791,0.5807501598090719,387,575,0.5977130977130977,,0.3090169943749474,0.4415184401122529,,intact
1672,1942,18.90475517153976,18.82874455021648,4.449489742783178,110.1961648630833,5.449489742783178,1289.0147561992922,30.165760157005423,836,0.0126991627165712,827,9,0,0.9892344497607656,0.0107655502392344,0.0,True,505.0,12.678584010953838,0.6720067899582431,505,0,0.0,,0.2833003940990191,0.3740666961489728,,intact
1672,2129,18.90475517153976,18.97971762030106,2.0,49.5320458,3.0,1328.129787521964,10.880215466418935,494,0.0075040506961557,494,0,0,1.0,0.0,0.0,True,523.0,12.902560616952067,0.6811529719759433,523,0,0.0,,0.3203772410170408,,,intact
1672,2218,18.90475517153976,18.744191281732817,2.863703305156273,70.92254163430594,3.863703305156273,1318.6048955068013,60.16910930025734,477,0.0072458141337373,453,24,0,0.949685534591195,0.050314465408805,0.0,True,517.0,12.828336258339183,0.6814711946460908,517,0,0.0,,0.2958163163244892,0.4000905951786119,,intact
1673,2270,18.90119189224011,18.481881430678712,5.81864367245563,144.10466243897622,6.81864367245563,799.2767669646908,71.6102039876326,1540,0.0233931944778943,1539,1,0,0.9993506493506492,0.0006493506493506,0.0,True,364.0,10.764051215546116,0.5758783459329381,364,0,0.0,,0.2771863727725964,0.3771527433992079,,intact
1674,1739,18.91254516548697,18.859222343669792,1.0,24.7660229,2.0,1278.3078213839622,12.800350389991662,585,0.0088863758243949,577,8,0,0.9863247863247864,0.0136752136752136,0.0,True,645.0,14.32863833686038,0.7586956757258861,649,0,0.0,,0.3333333333333333,0.4772255750516612,,intact
1674,1867,18.91254516548697,18.785097361891104,3.2426406871192857,80.30731351366796,4.242640687119286,1287.253346681347,63.1079675801679,837,0.0127143531025958,688,149,0,0.8219832735961768,0.1780167264038231,0.0,True,744.0,15.389040103942165,0.8164457548116335,744,0,0.0,,0.2553967929896867,0.4068781988545112,,intact
1674,2135,18.91254516548697,18.71697249475713,3.414213562373095,84.55649127122264,4.414213562373095,1284.5375448534635,54.65169981987047,945,0.0143549147932533,935,10,0,0.9894179894179894,0.0105820105820105,0.0,True,695.0,14.873646859386389,0.7905308270852762,696,0,0.0,,0.2898979485566356,0.3467362379275918,,intact
1673,1854,18.90119189224011,18.92766169210753,10.224972160321824,253.2318946743928,11.224972160321824,800.9060134068511,69.62128263288083,1839,0.0279351198992517,1733,106,0,0.9423599782490484,0.0576400217509516,0.0,True,305.0,9.853147481188747,0.5209329148301582,305,102,0.2506142506142506,,0.2799521506109722,0.2495413106681723,,intact
1673,1941,18.90119189224011,18.79996915701055,4.766114533138578,118.03770167173282,5.766114533138578,800.2630329473152,68.82085750164856,1008,0.0153119091128035,925,83,0,0.91765873015873,0.0823412698412698,0.0,True,414.0,11.479559785988718,0.6089764594248157,414,91,0.1801980198019802,,0.2933997741163456,0.3008613653919205,,intact
1673,2020,18.90119189224011,18.766361462018992,3.0,74.2980687,4.0,794.5187995645546,83.82754419673661,1018,0.0154638129730496,884,134,0,0.8683693516699411,0.1316306483300589,0.0,True,577.0,13.552298857686369,0.7195741507407462,584,201,0.2560509554140127,,0.2553967929896867,0.4013498739246386,,intact
1673,2098,18.90119189224011,18.94097978100231,3.1815405503520555,78.79410612729761,4.181540550352056,785.4191853902048,70.76392684896065,869,0.0132004454553832,869,0,0,1.0,0.0,0.0,True,458.0,12.074184356393443,0.6381337974284865,458,0,0.0,,0.2958163163244892,,,intact
1676,2261,18.910542637130614,18.465559203468427,3.685557720282968,91.27660689979976,4.685557720282968,845.9578961707023,70.67566707457318,1062,0.0161321899581323,969,93,0,0.9124293785310734,0.0875706214689265,0.0,True,428.0,11.67204486311899,0.6245726166360379,428,0,0.0,,0.2857142857142857,0.3827822185373187,,intact
1677,1967,18.78126293194029,18.86034097458869,10.04987562112089,248.8954497748317,11.04987562112089,1219.3963330339093,86.52086387690323,1665,0.0252919927309701,1654,11,0,0.9933933933933934,0.0066066066066066,0.0,True,601.0,13.831277655967224,0.73489310871624,601,0,0.0,,0.2598751755617592,0.2612038749637414,,intact
1666,2174,18.794563954439283,18.44242553004237,4.773112505913769,118.21101362573678,5.773112505913769,1288.296464794047,39.54628578220892,1025,0.0155701456752218,338,79,608,0.3297560975609756,0.0770731707317073,0.593170731707317,False,1.0,0.5641895835477563,0.0303026421501061,256,608,0.7037037037037037,0.363663749649012,0.1463924816619788,0.23166247903554,0.2172712679870332,cohesive
1667,2068,18.88737147881965,19.720716140156213,4.898979485566356,121.32823812616658,5.898979485566356,1341.5798472107122,53.49654167502167,117,0.0017772751648789,117,0,0,1.0,0.0,0.0,True,115.0,6.050259243299904,0.3134192660879791,115,0,0.0,,0.2449655295864104,,,intact
1667,2208,18.88737147881965,20.464348069164444,6.0,148.5961374,7.0,1344.3018557863184,49.81817137169024,119,0.0018076559369281,119,0,0,1.0,0.0,0.0,True,214.0,8.253382073025046,0.4194674168157334,214,0,0.0,,0.207991596513478,,,intact
1667,2291,18.88737147881965,18.76839487426397,5.385164807134504,133.3691149337672,6.385164807134504,1340.2165246651884,59.15592614053044,147,0.0022329867456171,147,0,0,1.0,0.0,0.0,True,129.0,6.407961869245868,0.3403442548034145,129,0,0.0,,0.2661832955178855,,,intact
1674,2206,18.91254516548697,18.64880571619693,1.0,24.7660229,2.0,1314.328098086335,20.2542107210736,566,0.0085977584899273,566,0,0,1.0,0.0,0.0,True,740.0,15.347615963921076,0.8172025554813076,740,0,0.0,,0.3333333333333333,,,intact
1675,1697,19.00112151000731,18.864366947595837,1.0,24.7660229,2.0,1202.070612825601,22.436845343426885,604,0.0091749931588624,604,0,0,1.0,0.0,0.0,True,755.0,15.50238575409482,0.8188134570851966,755,155,0.1703296703296703,,0.3333333333333333,,,intact
1675,2142,19.00112151000731,18.639419500096697,1.0,24.7660229,2.0,1188.7065979598815,77.723828699136,499,0.0075800026262787,484,15,0,0.969939879759519,0.0300601202404809,0.0,True,647.0,14.350836085779552,0.7625201817331637,647,6,0.009188361408882,,0.3333333333333333,0.4142135623730951,,intact
1675,2210,19.00112151000731,18.64148069877546,1.0,24.7660229,2.0,1195.224847975257,56.01849648664711,581,0.0088256142802964,581,0,0,1.0,0.0,0.0,True,731.0,15.254000354017007,0.8104647106707169,735,118,0.1383352872215709,,0.3333333333333333,,,intact
1682,1891,18.922106952892907,18.836821801934807,9.055385138137416,224.2658756994309,10.055385138137416,666.2921806452503,12.2208900818616,1988,0.0301984874169181,1922,66,0,0.9668008048289738,0.0331991951710261,0.0,True,380.0,10.998079684646791,0.5825419336474486,380,0,0.0,,0.2708483197473121,0.2854496260635327,,intact
1682,2295,18.922106952892907,18.441957584758946,10.224972160321824,253.2318946743928,11.224972160321824,710.6899032462607,28.54499724741047,2125,0.0322795703022892,2089,36,0,0.9830588235294118,0.0169411764705882,0.0,True,413.0,11.465687201119064,0.6137280482194365,413,0,0.0,,0.2692803301885514,0.2773870455515876,,intact
1680,1989,19.022697200083087,18.8797839476637,3.16227766016838,78.31704094788851,4.16227766016838,996.9411619908597,76.08199903414403,891,0.0135346339479245,732,159,0,0.8215488215488216,0.1784511784511784,0.0,True,664.0,14.538148590038452,0.7671344012212621,664,0,0.0,,0.2553967929896867,0.387425886722793,,intact
1680,2263,19.022697200083087,18.44780519485631,4.773112505913769,118.21101362573678,5.773112505913769,1002.1265234514736,61.58914657205464,1251,0.0190031729167829,1229,22,0,0.982414068745004,0.017585931254996,0.0,True,833.0,16.283492720884475,0.8691366104065714,833,0,0.0,,0.2843646522044218,0.3799931700743937,,intact
1681,1745,18.833457122347312,18.96446273864935,4.773112505913769,118.21101362573678,5.773112505913769,829.7346845015397,70.26011665473216,1139,0.017301849682027,1106,33,0,0.971027216856892,0.0289727831431079,0.0,True,450.0,11.96826841204298,0.6332765642160606,450,84,0.1573033707865168,,0.2833003940990191,0.375,,intact
1684,1942,19.057598893305585,18.82874455021648,1.0,24.7660229,2.0,1260.9548173780734,61.17747937178192,585,0.0088863758243949,584,1,0,0.9982905982905984,0.0017094017094017,0.0,True,377.0,10.95458018781592,0.5782864848990314,384,444,0.5362318840579711,,0.3333333333333333,0.4772255750516612,,intact
1685,2230,19.01191547634322,18.557981424233137,1.0,24.7660229,2.0,1064.286044033701,71.17350690103129,526,0.0079901430489431,510,16,0,0.9695817490494296,0.0304182509505703,0.0,True,550.0,13.231418571003069,0.7043627831089463,551,184,0.2503401360544218,,0.3333333333333333,0.4721359549995794,,intact
1687,2041,18.891385940270133,18.78058610528174,2.0,49.5320458,3.0,779.3870570844541,87.21700307523272,701,0.0106484606032492,691,10,0,0.985734664764622,0.014265335235378,0.0,True,812.0,16.07692842495848,0.8535219980264755,812,0,0.0,,0.3090169943749474,0.4206322727489687,,intact
1688,1953,18.883132139538475,18.86123578379296,1.0,24.7660229,2.0,1132.026721331657,54.65601240244414,597,0.0090686604566902,592,2,3,0.9916247906197656,0.0033500837520938,0.0050251256281407,True,696.0,14.884343478431232,0.7886921571273988,697,227,0.2456709956709956,0.5,0.3333333333333333,0.3616152783740212,0.1666666666666666,intact
1681,1769,18.833457122347312,18.822457448831948,1.0,24.7660229,2.0,842.0200615872236,75.38236170603334,554,0.0084154738576321,550,4,0,0.9927797833935018,0.0072202166064981,0.0,True,735.0,15.295678028289108,0.8123917956833253,735,15,0.02,,0.3203772410170408,0.4772255750516612,,intact
1682,1764,18.922106952892907,18.83592467157747,1.0,24.7660229,2.0,681.0591021043103,64.92651874626722,568,0.0086281392619766,567,1,0,0.9982394366197184,0.0017605633802816,0.0,True,726.0,15.20174257673876,0.8052190181909141,726,0,0.0,,0.3333333333333333,0.4772255750516612,,intact
1682,1780,18.922106952892907,18.99362460608734,1.0,24.7660229,2.0,678.4397239832788,55.544095701219625,583,0.0088559950523457,583,0,0,1.0,0.0,0.0,True,677.0,14.679774962390477,0.7743368970505123,677,0,0.0,,0.3333333333333333,,,intact
1682,1881,18.922106952892907,18.882462596151058,2.146264369941973,53.15443253543696,3.146264369941973,677.5224011134229,53.71960156737669,846,0.0128510665768172,832,14,0,0.983451536643026,0.0165484633569739,0.0,True,790.0,15.85764200898717,0.8389272618705531,791,0,0.0,,0.2989350844248255,0.4455040914477155,,intact
1685,2264,19.01191547634322,18.86123578379296,1.0,24.7660229,2.0,1046.8766103250823,54.49178646499544,590,0.0089623277545179,581,9,0,0.9847457627118644,0.0152542372881355,0.0,True,772.0,15.67594437773643,0.8278130472990943,772,0,0.0,,0.3333333333333333,0.4364916731037084,,intact
1686,1838,18.975961447914905,19.045759829686475,5.741657386773941,142.19801832479757,6.741657386773941,928.3980120101552,63.24490161584748,1378,0.020932351941908,1307,71,0,0.9484760522496372,0.0515239477503628,0.0,True,679.0,14.701442538703263,0.7733180952732877,679,0,0.0,,0.2714970279031851,0.3816524151396708,,intact
1686,1868,18.975961447914905,18.839961085431145,1.0,24.7660229,2.0,956.8272480716164,13.59988022853346,587,0.0089167565964441,584,3,0,0.9948892674616696,0.0051107325383304,0.0,True,604.0,13.86575534383214,0.7333289479639338,604,0,0.0,,0.3333333333333333,0.3660254037844386,,intact
1687,1759,18.891385940270133,18.882462596151058,1.0,24.7660229,2.0,767.8288669320233,57.72922251527383,508,0.0077167161005002,506,2,0,0.9960629921259844,0.0039370078740157,0.0,True,727.0,15.212208493693998,0.8054359872294468,727,187,0.2045951859956236,,0.3203772410170408,0.4398979485566356,,intact
1690,1773,19.14028073606864,18.88447108389094,1.0,24.7660229,2.0,751.2070630981921,45.77827963548206,551,0.0083699026995582,525,23,3,0.9528130671506352,0.0417422867513611,0.0054446460980036,True,592.0,13.727325035155395,0.7220204933960823,598,898,0.6002673796791443,0.4772255750516612,0.3333333333333333,0.4641016151377545,0.1438922417183278,intact
1690,1830,19.14028073606864,18.914102394408417,1.0,24.7660229,2.0,753.9232306036763,32.77002281703907,546,0.0082939507694352,546,0,0,1.0,0.0,0.0,True,619.0,14.036873567421145,0.737727032352248,619,0,0.0,,0.3333333333333333,,,intact
1690,1929,19.14028073606864,18.93831766153211,1.414213562373095,35.02444547122265,2.414213562373095,731.2624344761101,71.360590610091,359,0.0054533485828338,358,1,0,0.9972144846796658,0.0027855153203342,0.0,True,634.0,14.20593072771099,0.7461372700422753,634,0,0.0,,0.3203772410170408,0.4641016151377545,,intact
1690,2038,19.14028073606864,18.867720612901618,1.0,24.7660229,2.0,719.5439405671634,16.063899417891356,564,0.0085673777178781,555,9,0,0.9840425531914894,0.0159574468085106,0.0,True,615.0,13.991446672986724,0.7362369067778299,617,256,0.293241695303551,,0.3333333333333333,0.4721359549995794,,intact
1691,1824,19.03434532212735,18.94053614638964,2.4641016151377544,61.02599702842861,3.4641016151377544,977.6336303665464,45.27855081416639,802,0.0121826895917345,741,61,0,0.9239401496259352,0.0760598503740648,0.0,True,708.0,15.012108426804138,0.7906335896926975,708,0,0.0,,0.2843646522044218,0.414213562373095,,intact
1691,1896,19.03434532212735,18.90497783189938,1.0,24.7660229,2.0,985.6954182563026,70.1779506594112,601,0.0091294220007886,597,4,0,0.9933444259567388,0.0066555740432612,0.0,True,734.0,15.2852692635394,0.805774483718858,734,0,0.0,,0.3333333333333333,0.4391575887554248,,intact
1691,1990,19.03434532212735,18.92521800857181,1.414213562373095,35.02444547122265,2.414213562373095,993.6463840027982,85.79788228117427,647,0.0098281797579205,646,1,0,0.9984544049459042,0.0015455950540958,0.0,True,631.0,14.172280627406863,0.7467040916113632,632,0,0.0,,0.3090169943749474,0.5,,intact
1691,2000,19.03434532212735,19.573938075079795,1.0,24.7660229,2.0,978.1988170733983,45.96725016314551,523,0.0079445718908693,514,9,0,0.982791586998088,0.017208413001912,0.0,True,713.0,15.065024024177417,0.780403721615201,713,0,0.0,,0.3333333333333333,0.4721359549995794,,intact
1691,2056,19.03434532212735,18.96844463883747,1.414213562373095,35.02444547122265,2.414213562373095,1003.684939082651,54.71948058130642,669,0.0101623682504618,651,18,0,0.9730941704035876,0.0269058295964125,0.0,True,517.0,12.828336258339183,0.6751260247742873,517,128,0.1984496124031007,,0.3090169943749474,0.4567956789604663,,intact
1691,2204,19.03434532212735,18.578984294018447,9.633758019665985,238.5898717281064,10.633758019665985,1010.7240768330032,39.78003125461058,1813,0.0275401698626119,1179,116,518,0.6503033645890789,0.0639823496966354,0.2857142857142857,True,321.0,10.108287365572709,0.5374843157322424,321,162,0.3354037267080745,0.375,0.2041350519664496,0.2941237312579865,0.1708649480335503,cohesive
1691,2209,19.03434532212735,18.554745991177864,1.0,24.7660229,2.0,998.5247246977782,70.45517203171727,574,0.0087192815781242,572,2,0,0.9965156794425089,0.0034843205574912,0.0,True,745.0,15.399378727952763,0.819353604459277,745,3,0.0040106951871657,,0.3333333333333333,0.4216254894180499,,intact
1691,2236,19.03434532212735,18.862130508102727,1.0,24.7660229,2.0,1003.2953836886002,54.428180131271226,628,0.009539562423453,600,28,0,0.9554140127388536,0.0445859872611464,0.0,True,751.0,15.461265295053533,0.8159737788979343,751,29,0.0371794871794871,,0.3268552871751871,0.4142135623730951,,intact
1691,2258,19.03434532212735,18.540867052652377,7.246211251235321,179.4598337863316,8.246211251235321,970.396538072594,17.542749062287502,1346,0.0204462595891206,776,570,0,0.5765230312035661,0.4234769687964339,0.0,True,210.0,8.175883811466258,0.4351743234299783,222,0,0.0,,0.2087096555259984,0.3286381225459027,,intact
1692,2040,18.84354755742544,18.67074631450133,1.8284271247461903,45.2828680424453,2.8284271247461903,702.3163387849102,46.53503811015921,667,0.0101319874784126,667,0,0,1.0,0.0,0.0,True,894.0,16.869174201729876,0.8993464869322069,894,0,0.0,,0.3090169943749474,,,intact
1693,1734,18.926773152922483,18.994948019177333,1.0,24.7660229,2.0,779.9164885873693,73.300395512948,421,0.0063951525163594,421,0,0,1.0,0.0,0.0,True,700.0,14.927053303604616,0.7872561076994,700,0,0.0,,0.3333333333333333,,,intact
1693,1922,18.926773152922483,18.838167337265784,1.0,24.7660229,2.0,769.1963537784936,75.52636296458905,523,0.0079445718908693,523,0,0,1.0,0.0,0.0,True,817.0,16.126350393444792,0.8540381731905331,817,0,0.0,,0.3333333333333333,,,intact
1693,2212,18.926773152922483,18.57344968656558,2.0,49.5320458,3.0,755.5996157866757,22.54459596697976,709,0.0107699836914461,692,17,0,0.9760225669957688,0.0239774330042313,0.0,True,622.0,14.070847494245603,0.7504407402842886,622,0,0.0,,0.2989350844248255,0.4270509831248423,,intact
1695,2115,18.87621123355772,18.917883168921847,10.792475122390034,267.28668602879185,11.792475122390034,1229.7214767236053,73.40047308052362,1901,0.0288769238327773,793,144,964,0.4171488690163072,0.0757496054708048,0.507101525512888,True,17.0,2.326213245840639,0.1230992980579538,23,397,0.9452380952380952,0.3366585397732337,0.1473205677352342,0.2465786053215726,0.1893379720379994,cohesive
1696,1931,18.993404019308315,19.056941553387382,1.0,24.7660229,2.0,1000.3255632915834,78.76148877185253,534,0.0081116661371399,534,0,0,1.0,0.0,0.0,True,992.0,17.769732893161912,0.9340116430329178,992,0,0.0,,0.3333333333333333,,,intact
1698,2098,19.01851798268276,18.94097978100231,1.0,24.7660229,2.0,763.7332100802087,39.68218342772793,524,0.0079597622768939,504,20,0,0.9618320610687024,0.0381679389312977,0.0,True,734.0,15.2852692635394,0.8053462329084053,734,106,0.1261904761904762,,0.3333333333333333,0.4543138140516439,,intact
1698,2119,19.01851798268276,18.6375869407141,1.0,24.7660229,2.0,741.6748144128609,68.02930944107644,518,0.0078686199607462,517,1,0,0.998069498069498,0.0019305019305019,0.0,True,539.0,13.098436114783444,0.6956872539753838,539,579,0.5178890876565295,,0.3333333333333333,0.4494897427831781,,intact
1698,2165,19.01851798268276,18.74939919685421,1.0,24.7660229,2.0,760.7691873895544,52.13879023349979,611,0.0092813258610346,611,0,0,1.0,0.0,0.0,True,661.0,14.505269206998044,0.7681265100240764,663,74,0.1004070556309362,,0.3333333333333333,,,intact
1696,2139,18.993404019308315,18.72991128284725,1.0,24.7660229,2.0,991.073472739252,46.37420315579232,581,0.0088256142802964,579,2,0,0.9965576592082616,0.0034423407917383,0.0,True,906.0,16.982012745328934,0.9003457203751418,906,0,0.0,,0.3333333333333333,0.4721359549995794,,intact
1697,1746,18.864366947595837,18.81346858300913,6.117215614703381,151.4991019979815,7.117215614703381,1230.4883122152837,60.49901057302269,1238,0.018805697898463,1190,38,10,0.9612277867528272,0.0306946688206785,0.0080775444264943,True,364.0,10.764051215546116,0.5713731197113321,369,241,0.3950819672131147,0.2766967754673748,0.2771863727725964,0.3601716997919077,-0.0004895973052215,intact
1697,1856,18.864366947595837,18.838840032857604,8.018397960625059,198.5838275141535,9.01839796062506,1237.4881947352978,39.35697443530732,1696,0.0257628946977329,734,108,854,0.4327830188679245,0.0636792452830188,0.5035377358490566,False,83.0,5.140011726956917,0.2726564734730213,151,460,0.7528641571194763,0.3580580901942666,0.1454826884249362,0.2675617699818328,0.2125754017693303,cohesive
1697,2059,18.864366947595837,18.550353240732324,1.0,24.7660229,2.0,1211.7907776164002,66.02010136115554,513,0.0077926680306232,506,4,3,0.98635477582846,0.0077972709551656,0.0058479532163742,True,745.0,15.399378727952763,0.8231721980247084,747,352,0.3202911737943585,0.4142135623730951,0.3333333333333333,0.4746807650256203,0.0808802290397617,intact
1697,2142,18.864366947595837,18.639419500096697,5.572595368400839,138.0110245062491,6.572595368400839,1206.0941999280217,53.18958089241724,914,0.0138840128264905,691,223,0,0.7560175054704595,0.2439824945295405,0.0,True,430.0,11.69928421139644,0.6238988283337056,437,28,0.0602150537634408,,0.2222222222222222,0.392280956059262,,intact
1697,2210,18.864366947595837,18.64148069877546,4.766114533138578,118.03770167173282,5.766114533138578,1212.6124499433972,71.35344655766411,1213,0.0184259382478479,1148,45,20,0.94641384995878,0.0370981038746908,0.0164880461665292,True,353.0,10.600159896099592,0.5652537170227194,360,271,0.4294770206022187,0.4465222814079533,0.2796806945639942,0.39564392373896,0.1668415868439591,intact
1698,1773,19.01851798268276,18.88447108389094,10.051815009825804,248.9434807199096,11.051815009825804,756.7461281932567,71.70014158009145,1488,0.0226032944046147,967,115,406,0.6498655913978495,0.0772849462365591,0.2728494623655914,True,179.0,7.54834217738561,0.3982979898565533,276,941,0.7732128184059162,0.378152759044351,0.2061257833323215,0.330295985389095,0.1720269757120294,cohesive
1698,1905,19.01851798268276,18.7954650374412,1.0,24.7660229,2.0,743.5631551916792,74.12074735875768,440,0.0066837698508269,438,2,0,0.9954545454545456,0.0045454545454545,0.0,True,647.0,14.350836085779552,0.7590227180322306,649,260,0.286028602860286,,0.3268552871751871,0.4142135623730951,,intact
1700,1883,18.84421986895582,18.956936806056508,1.0,24.7660229,2.0,704.3844112939788,33.68041011149077,436,0.0066230083067285,435,1,0,0.9977064220183486,0.0022935779816513,0.0,True,659.0,14.48330815094114,0.7662891522319492,663,0,0.0,,0.3203772410170408,0.4494897427831781,,intact
1700,1929,18.84421986895582,18.93831766153211,10.722900958004928,265.563610680382,11.722900958004928,722.8418175350776,85.85710692590963,1894,0.028770591130605,1864,30,0,0.9841605068637804,0.0158394931362196,0.0,True,504.0,12.666024736934256,0.6704697759759327,504,0,0.0,,0.2753930227658979,0.316228131933439,,intact
1700,1976,18.84421986895582,18.935876727715435,2.6502815398728847,65.63693330793913,3.6502815398728847,720.0765658232865,87.32663312985392,693,0.0105269375150524,692,1,0,0.9985569985569984,0.0014430014430014,0.0,True,597.0,13.785173268832098,0.7297584977613153,597,0,0.0,,0.2871313003805287,0.3516287047744073,,intact
1700,2017,18.84421986895582,18.745550147279246,1.0,24.7660229,2.0,731.0142503082736,58.94495603997577,564,0.0085673777178781,564,0,0,1.0,0.0,0.0,True,897.0,16.89745448009434,0.8990453771223559,897,0,0.0,,0.3333333333333333,,,intact
1701,1935,18.91098768008377,18.814592661006586,1.0,24.7660229,2.0,946.7417115203216,75.93719237915641,507,0.0077015257144755,507,0,0,1.0,0.0,0.0,True,899.0,16.91628173326597,0.8968069718381991,899,0,0.0,,0.3203772410170408,,,intact
1701,2139,18.91098768008377,18.72991128284725,1.0,24.7660229,2.0,959.9656575355372,17.787642699472297,538,0.0081724276812384,533,5,0,0.9907063197026024,0.0092936802973977,0.0,True,751.0,15.461265295053533,0.8215141360082753,751,188,0.2002129925452609,,0.3333333333333333,0.4721359549995794,,intact
1701,2220,18.91098768008377,18.452480615183436,1.0,24.7660229,2.0,924.44238052347,21.281158793699824,566,0.0085977584899273,558,8,0,0.9858657243816256,0.0141342756183745,0.0,True,691.0,14.83078323464406,0.7938654472568147,691,475,0.4073756432246998,,0.3333333333333333,0.4494897427831781,,intact
1703,1807,18.87799775964725,20.374838781260404,1.8284271247461903,45.2828680424453,2.8284271247461903,1259.6529679198766,88.05798545827349,705,0.0107092221473477,702,3,0,0.9957446808510638,0.0042553191489361,0.0,True,891.0,16.840846433293,0.8580702908306856,891,0,0.0,,0.3090169943749474,0.4772255750516612,,intact
1703,1967,18.87799775964725,18.86034097458869,3.0,74.2980687,4.0,1239.8886468585392,22.30849406801809,873,0.0132612069994816,873,0,0,1.0,0.0,0.0,True,678.0,14.690612745308144,0.7785511094573396,678,0,0.0,,0.3090169943749474,,,intact
1705,2181,18.98192643915796,18.52719913795802,1.0,24.7660229,2.0,1225.8463512798346,32.247734461958515,645,0.0097977989858713,603,18,24,0.9348837209302324,0.027906976744186,0.0372093023255813,True,377.0,10.95458018781592,0.5841021361745219,412,671,0.6195752539242844,0.4721359549995794,0.3333333333333333,0.4008197245479441,0.138802621666246,intact
1705,2305,18.98192643915796,18.01937627254423,1.0,24.7660229,2.0,1254.9825815363752,42.254374811235465,502,0.0076255737843525,500,2,0,0.99601593625498,0.0039840637450199,0.0,True,641.0,14.284139352575984,0.7720884566617392,641,9,0.0138461538461538,,0.3333333333333333,0.4568586240776848,,intact
1705,2322,18.98192643915796,19.32358834755496,5.19114712955712,128.56406868788088,6.19114712955712,1237.3555799697904,79.9614546153859,1236,0.0187753171264138,1150,86,0,0.93042071197411,0.0695792880258899,0.0,True,427.0,11.65840132267193,0.6087061556324989,472,109,0.1876075731497418,,0.2779262976266636,0.3613020955135854,,intact
1704,2018,18.975298439583145,19.072705212511497,1.0,24.7660229,2.0,858.5721595902776,26.966062020190964,606,0.0092053739309116,566,22,18,0.933993399339934,0.0363036303630363,0.0297029702970297,True,370.0,10.852403323135505,0.570458488301688,408,275,0.4026354319180087,0.4608128488913787,0.3090169943749474,0.4494897427831781,0.1517958545164313,intact
1704,2076,18.975298439583145,18.906091055031577,3.16227766016838,78.31704094788851,4.16227766016838,836.1232876833146,76.16376908495664,692,0.0105117471290278,629,63,0,0.9089595375722545,0.0910404624277456,0.0,True,509.0,12.728697186576063,0.6720290547096007,509,106,0.1723577235772357,,0.2817290466902531,0.3726822671238252,,intact
1704,2105,18.975298439583145,19.027973588177016,2.23606797749979,55.37851073671648,3.23606797749979,841.0474185641175,89.62264507172303,704,0.0106940317613231,678,26,0,0.9630681818181818,0.0369318181818181,0.0,True,602.0,13.842779759955802,0.7285046271723181,602,0,0.0,,0.2958163163244892,0.4342847116185476,,intact
1704,2270,18.975298439583145,18.481881430678712,1.0,24.7660229,2.0,823.6969503869575,21.520391239853318,553,0.0084002834716075,553,0,0,1.0,0.0,0.0,True,716.0,15.09668435477122,0.8060769340917113,716,0,0.0,,0.3333333333333333,,,intact
1709,1712,18.90698153915677,18.938539533407447,1.0,24.7660229,2.0,932.7287659770184,28.200885250481207,552,0.0083850930855828,539,13,0,0.9764492753623188,0.0235507246376811,0.0,True,708.0,15.012108426804138,0.7933360673259185,708,194,0.2150776053215077,,0.3333333333333333,0.4494897427831781,,intact
1703,2022,18.87799775964725,18.665722815550097,6.89920048531124,170.8657572109093,7.89920048531124,1248.4706735228986,63.13284621154283,1018,0.0154638129730496,815,203,0,0.8005893909626719,0.1994106090373281,0.0,True,208.0,8.136857890256438,0.4334603904777578,208,0,0.0,,0.257284274447472,0.3380788308512194,,intact
1704,1795,18.975298439583145,19.033247051646114,1.414213562373095,35.02444547122265,2.414213562373095,853.7548682425343,51.62779174018184,559,0.0084914257877551,540,16,3,0.966010733452594,0.0286225402504472,0.0053667262969588,True,442.0,11.861406733319429,0.6241442065209537,442,171,0.2789559543230016,0.4270509831248423,0.2989350844248255,0.4455040914477155,0.1281158987000167,intact
1704,1811,18.975298439583145,18.90698153915677,1.0,24.7660229,2.0,843.9981198495702,82.08233477977042,375,0.0056963947592275,369,6,0,0.984,0.016,0.0,True,452.0,11.994835078277376,0.6332689101611123,459,49,0.0964566929133858,,0.3090169943749474,0.4431747586863372,,intact
1704,1998,18.975298439583145,18.738073947232465,8.657737169873558,214.41771701126973,9.657737169873558,823.3951830058172,41.091320750924254,1868,0.0283756410939653,1830,38,0,0.9796573875802996,0.0203426124197002,0.0,True,293.0,9.657370069115643,0.5121456638808471,293,0,0.0,,0.2758872381516119,0.2351486347839789,,intact
1705,1739,18.98192643915796,18.859222343669792,1.0,24.7660229,2.0,1250.561505802702,60.3536320796782,574,0.0087192815781242,571,3,0,0.9947735191637632,0.0052264808362369,0.0,True,541.0,13.122714979204218,0.6935685306234299,541,0,0.0,,0.3333333333333333,0.5,,intact
1705,1863,18.98192643915796,18.90096914267151,5.324555320336759,131.868058995777,6.324555320336759,1230.84945209053,62.24155304252078,1267,0.0192462190931766,940,67,260,0.7419100236779794,0.0528808208366219,0.2052091554853986,True,297.0,9.72306722164286,0.5133222829094685,298,224,0.4291187739463601,0.4007458120453971,0.23166247903554,0.3451409985003952,0.1690833330098571,cohesive
1705,1872,18.98192643915796,18.85720847353876,3.414213562373095,84.55649127122264,4.414213562373095,1225.6114773864251,41.873704962482016,969,0.0147194840578438,962,7,0,0.9927760577915375,0.0072239422084623,0.0,True,598.0,13.796713809378916,0.7292298749012627,598,90,0.1308139534883721,,0.2898979485566356,0.4270509831248423,,intact
1705,2135,18.98192643915796,18.71697249475713,1.0,24.7660229,2.0,1256.7912292722033,34.83153069274479,521,0.00791419111882,520,1,0,0.9980806142034548,0.0019193857965451,0.0,True,554.0,13.279445656570912,0.7045004513181851,572,558,0.4938053097345132,,0.3333333333333333,0.4772255750516612,,intact
1706,1920,18.949183275594528,18.806271300937965,10.246950765959598,253.77621732492796,11.246950765959598,643.4162304414756,42.31992777053228,76,0.0011544693378701,68,8,0,0.8947368421052632,0.1052631578947368,0.0,True,34.0,3.2897623212397704,0.174266863325469,50,0,0.0,,0.0846283285528613,0.1659813429084565,,intact
1706,2063,18.949183275594528,18.91032010779855,12.529964086141668,310.3173774935621,13.529964086141668,639.5033783205879,57.041179047236895,75,0.0011392789518455,75,0,0,1.0,0.0,0.0,True,79.0,5.014626706796775,0.2649071571813813,79,0,0.0,,0.1029039718277513,,,intact
1707,1821,18.791409483310037,18.84802872846212,1.0,24.7660229,2.0,1087.1175734986975,24.66136978965813,514,0.0078078584166478,506,8,0,0.9844357976653696,0.0155642023346303,0.0,True,883.0,16.765071711754985,0.8908247576613149,883,26,0.0286028602860286,,0.3333333333333333,0.4860679774997897,,intact
1707,2049,18.791409483310037,18.87710453887162,7.385164807134505,182.90116073376723,8.385164807134505,1090.034871830152,51.40375178262252,1597,0.0242590464812968,1553,44,0,0.9724483406386976,0.0275516593613024,0.0,True,301.0,9.788323438736636,0.5197084988790712,301,0,0.0,,0.2779262976266636,0.2775144043792301,,intact
1719,2169,18.73036495087332,18.55705712990826,1.0,24.7660229,2.0,835.3687528624198,10.536467457767008,549,0.008339521927509,524,17,8,0.9544626593806922,0.0309653916211293,0.0145719489981785,True,726.0,15.20174257673876,0.8153817951696872,726,45,0.0583657587548638,0.4721359549995794,0.3333333333333333,0.4494897427831781,0.138802621666246,intact
1720,1953,18.93387913187168,18.86123578379296,1.0,24.7660229,2.0,1132.124708359224,55.35275648624551,588,0.0089319469824687,588,0,0,1.0,0.0,0.0,True,800.0,15.957691216057308,0.8444314166878456,800,342,0.2994746059544658,,0.3333333333333333,,,intact
1709,2124,18.90698153915677,18.841082004606392,6.211102550927978,153.82430801053073,7.211102550927978,918.8294035421632,82.69973385001057,1120,0.0170132323475595,1111,9,0,0.9919642857142856,0.0080357142857142,0.0,True,422.0,11.589942707777276,0.6140681995165391,422,41,0.0885529157667386,,0.2791745113185196,0.3305953784295673,,intact
1709,2189,18.90698153915677,18.710155415011236,1.0,24.7660229,2.0,897.9285429057193,16.812565733314838,551,0.0083699026995582,548,3,0,0.9945553539019965,0.0054446460980036,0.0,True,685.0,14.766254502611575,0.7850812527600118,692,118,0.145679012345679,,0.3333333333333333,0.4721359549995794,,intact
1710,1863,18.879114166765323,18.90096914267151,1.0,24.7660229,2.0,1233.1708868496576,48.81140538322559,535,0.0081268565231645,503,16,16,0.9401869158878504,0.0299065420560747,0.0299065420560747,True,609.0,13.923028430838189,0.7370565235021834,611,129,0.1743243243243243,0.4746807650256203,0.3333333333333333,0.4772255750516612,0.1413474316922869,intact
1710,2088,18.879114166765323,18.910097573229084,1.0,24.7660229,2.0,1230.6431377949616,36.6668781834394,515,0.0078230488026724,499,12,4,0.9689320388349516,0.0233009708737864,0.0077669902912621,True,930.0,17.205469890442554,0.9106022114895324,930,232,0.1996557659208261,0.4746807650256203,0.3333333333333333,0.4253526177384017,0.1413474316922869,intact
1714,2058,19.020497840908877,18.83637324743817,1.0,24.7660229,2.0,797.7117668117999,16.647991443923864,568,0.0086281392619766,568,0,0,1.0,0.0,0.0,True,590.0,13.704117368456696,0.7239963036815815,590,0,0.0,,0.3333333333333333,,,intact
1714,2120,19.020497840908877,18.95937232045356,10.194173437483135,252.4691327992791,11.194173437483135,824.3729589019781,69.8623555580943,1820,0.0276465025647841,1792,28,0,0.9846153846153848,0.0153846153846153,0.0,True,264.0,9.16699568847508,0.4827291746668908,264,0,0.0,,0.2601150730041542,0.3032438496887237,,intact
1715,1985,18.862577838428464,18.718562432359136,2.146264369941973,53.15443253543696,3.146264369941973,1324.115967511285,61.5184883110306,653,0.0099193220740681,638,15,0,0.9770290964777948,0.0229709035222052,0.0,True,502.0,12.640868754332628,0.6727240665530615,502,0,0.0,,0.2989350844248255,0.414213562373095,,intact
1710,2101,18.879114166765323,18.665265999729854,4.0197648378370845,99.553588026488,5.0197648378370845,1234.513655434786,57.54784909098698,1022,0.015524574517148,924,53,45,0.9041095890410958,0.0518590998043052,0.0440313111545988,True,551.0,13.243441670776848,0.7054819715785517,551,107,0.1626139817629179,0.414213562373095,0.2708131845707603,0.4045372666182638,0.1434003778023347,intact
1710,2157,18.879114166765323,18.65863965608721,1.0,24.7660229,2.0,1263.4470625565411,22.365755581633746,545,0.0082787603834106,532,13,0,0.9761467889908256,0.0238532110091743,0.0,True,701.0,14.93771167933152,0.795876692559991,701,50,0.066577896138482,,0.3333333333333333,0.4494897427831781,,intact
1712,1826,18.938539533407447,18.92410703468001,1.414213562373095,35.02444547122265,2.414213562373095,954.5200363827602,75.700148778831,522,0.0079293815048446,518,4,0,0.992337164750958,0.0076628352490421,0.0,True,751.0,15.461265295053533,0.8167028296476805,753,14,0.0182529335071707,,0.3090169943749474,0.3937129433613965,,intact
1713,1974,18.877551159825472,18.805371253254712,1.414213562373095,35.02444547122265,2.414213562373095,688.2104637911227,42.98367958431322,679,0.0103142721107079,676,3,0,0.9955817378497792,0.0044182621502209,0.0,True,647.0,14.350836085779552,0.7616625870183682,652,0,0.0,,0.3090169943749474,0.4415184401122529,,intact
