Repository: AmiraliKhosrozadeh/ice-bonded-granular-microCT

# Grain-scale kinematics, ice-bond failure and damage evolution in ice-bonded granular media under in-situ uniaxial compression

Analysis code, per-specimen tables and supplementary material for the paper of

## Results for every specimen

The paper shows one or two specimens per figure.  The same rendering for
every specimen and every scan is in [`supplementary/`](supplementary/README.md):
the void and crack classes (Fig. 11 of the paper), the crack orientation
classes (Fig. 12), the ice-path maps (Fig. 18) and the per-scan tables behind
Tables 2–4, each as one sheet per material, compiled with their text in
[`supplementary/supplementary.pdf`](supplementary/supplementary.pdf).

File: paper/data/bonds/Alumina_75_1000_T5/Alumina_75_1000_T5_throats_scan03_classified.csv (part 59 of 64)
bead_a,bead_b,r_a_vox,r_b_vox,gap_vox,gap_um,dsum_min,z_mid,axis_dip_deg,lens_vox,lens_mm3,binder_vox,pore_vox,crack_vox,binder_frac,pore_frac,crack_frac,connected,bond_area_vox,r_bond_vox,r_bond_over_R,neck_binder_vox,neck_crack_vox,neck_severed,q_crack_med,q_binder_med,q_pore_med,dq_paired,cls
1713,2097,18.877551159825472,18.949626505423957,1.8284271247461903,45.2828680424453,2.8284271247461903,673.2162023366948,88.26675389624674,920,0.0139751551426381,855,65,0,0.9293478260869564,0.0706521739130434,0.0,True,844.0,16.39065416446578,0.8666073006828279,847,0,0.0,,0.2898979485566356,0.4415184401122529,,intact
1713,2348,18.877551159825472,18.41806081810585,1.0,24.7660229,2.0,665.2611381970662,64.8501084010799,345,0.0052406831784893,344,1,0,0.9971014492753624,0.0028985507246376,0.0,True,510.0,12.741194683142286,0.6832543566080398,516,0,0.0,,0.3203772410170408,0.4772255750516612,,intact
1714,1769,19.020497840908877,18.822457448831948,1.7320508075688772,42.89600996421431,2.732050807568877,831.3858846584188,38.04853313546795,792,0.0120307857314885,729,58,5,0.9204545454545454,0.0732323232323232,0.0063131313131313,True,853.0,16.4778133535604,0.8708523542836262,853,21,0.0240274599542334,0.4270509831248423,0.2989350844248255,0.4270509831248423,0.1281158987000167,intact
1714,1813,19.020497840908877,19.016097596028565,4.242640687119285,105.07333641366796,5.242640687119285,821.7264308526512,74.30832750423306,936,0.0142182013190318,854,82,0,0.9123931623931624,0.0876068376068376,0.0,True,458.0,12.074184356393443,0.6348719814533228,458,0,0.0,,0.2742918851774317,0.3944587554067937,,intact
1721,1776,18.95073448929493,18.936320580671417,2.23606797749979,55.37851073671648,3.23606797749979,1093.3768820660675,79.0472883353875,488,0.007412908380008,462,26,0,0.9467213114754098,0.0532786885245901,0.0,True,567.0,13.434347973244154,0.70917879198765,567,79,0.1222910216718266,,0.2898979485566356,0.4455040914477155,,intact
1721,1835,18.95073448929493,18.98921189663641,1.8284271247461903,45.2828680424453,2.8284271247461903,1102.4572748658777,50.73732264235439,485,0.0073673372219342,425,55,5,0.8762886597938144,0.1134020618556701,0.0103092783505154,True,566.0,13.422495877444907,0.7075653582063127,568,206,0.2661498708010336,0.4494897427831781,0.2817290466902531,0.414213562373095,0.1677606960929249,intact
1721,2192,18.95073448929493,18.567450137231525,1.0,24.7660229,2.0,1088.2052365217514,86.42165667404805,493,0.0074888603101311,489,4,0,0.9918864097363084,0.0081135902636916,0.0,True,509.0,12.728697186576063,0.6785348125600139,514,156,0.2328358208955223,,0.3203772410170408,0.4494897427831781,,intact
1721,2230,18.95073448929493,18.557981424233137,1.0,24.7660229,2.0,1079.980624341484,59.89825008481544,546,0.0082939507694352,534,12,0,0.978021978021978,0.0219780219780219,0.0,True,596.0,13.773623058786647,0.7344225321144084,607,149,0.1970899470899471,,0.3333333333333333,0.4494897427831781,,intact
1720,1993,18.93387913187168,18.791409483310037,7.0670198723450905,175.0219759932536,8.06701987234509,1112.0028251708054,65.70044066337607,1397,0.0212209692763755,1307,90,0,0.9355762347888332,0.0644237652111667,0.0,True,391.0,11.156126814350138,0.591440236714881,393,86,0.1795407098121085,,0.2857142857142857,0.2702375903476587,,intact
1720,2003,18.93387913187168,18.688535156078988,2.863703305156273,70.92254163430594,3.863703305156273,1126.1492691239544,76.6019406649773,883,0.0134131108597277,696,63,124,0.7882219705549264,0.0713476783691959,0.1404303510758777,True,123.0,6.257165172872317,0.3326296459861322,136,1000,0.8802816901408451,0.414213562373095,0.25,0.387425886722793,0.1642135623730949,intact
1720,2223,18.93387913187168,18.462057826919047,1.0,24.7660229,2.0,1136.125404911493,38.921360223976045,549,0.008339521927509,534,7,8,0.9726775956284152,0.0127504553734061,0.0145719489981785,True,619.0,14.036873567421145,0.7507165060679927,619,212,0.2551143200962695,0.4318516525781366,0.3333333333333333,0.4721359549995794,0.0985183192448033,intact
1720,2251,18.93387913187168,18.45621924628286,1.0,24.7660229,2.0,1130.3969842221322,61.38790994515252,536,0.0081420469091891,534,2,0,0.996268656716418,0.003731343283582,0.0,True,824.0,16.195287778099022,0.8662875189203164,825,0,0.0,,0.3333333333333333,0.474744871391589,,intact
1721,2297,18.95073448929493,18.13165777307556,2.863703305156273,70.92254163430594,3.863703305156273,1097.400027249589,66.76928165046114,857,0.0130181608230879,701,156,0,0.8179696616102684,0.1820303383897316,0.0,True,417.0,11.521077316754743,0.6213772420743096,417,90,0.1775147928994082,,0.25,0.414213562373095,,intact
1722,1835,18.90052362778289,18.98921189663641,1.0,24.7660229,2.0,1104.031620117945,53.02768605740302,558,0.0084762354017305,556,1,1,0.996415770609319,0.0017921146953405,0.0017921146953405,True,595.0,13.762063154896342,0.7264269842172385,596,500,0.4562043795620438,0.4142135623730951,0.3333333333333333,0.5,0.0808802290397617,intact
1722,2154,18.90052362778289,18.665494410434984,7.0670198723450905,175.0219759932536,8.06701987234509,1096.588568721709,79.92839694613926,1480,0.0224817713164179,1452,26,2,0.981081081081081,0.0175675675675675,0.0013513513513513,True,456.0,12.047792665040705,0.6414197348669669,468,363,0.4368231046931408,0.4636275320571769,0.2775563351996301,0.3290971078499788,0.1860711968575468,intact
1723,1885,18.96645389773779,19.05913251012701,3.47213595499958,85.99099857343296,4.47213595499958,871.5981761590075,66.38774082652401,1036,0.0157372399214925,941,95,0,0.9083011583011584,0.0916988416988417,0.0,True,478.0,12.334995970645954,0.6487734778546224,478,0,0.0,,0.2742918851774317,0.4068781988545112,,intact
1726,1797,18.842426931586804,18.915436957996857,1.8284271247461903,45.2828680424453,2.8284271247461903,671.4660946739189,56.5685755093083,501,0.0076103833983279,501,0,0,1.0,0.0,0.0,True,717.0,15.10722305368455,0.8002159813840639,717,0,0.0,,0.3090169943749474,,,intact
1726,1906,18.842426931586804,18.733540011890344,1.0,24.7660229,2.0,695.6700646776967,49.22492815476063,512,0.0077774776445986,506,6,0,0.98828125,0.01171875,0.0,True,804.0,15.99753570059363,0.8514769945724928,804,251,0.2379146919431279,,0.3203772410170408,0.4568586240776848,,intact
1730,2130,18.889378922838045,20.0410331102399,8.0,198.1281832,9.0,645.6369905203869,32.39811762663987,188,0.002855792572626,183,5,0,0.973404255319149,0.026595744680851,0.0,True,141.0,6.699380116989518,0.3441720632854985,223,0,0.0,,0.1111111111111111,0.2158344610587696,,intact
1723,1955,18.96645389773779,19.07729804135488,8.958217307690626,221.8594149854424,9.958217307690626,882.4750922754258,84.21086247039034,1531,0.0232564810036728,1496,35,0,0.977139124755062,0.0228608752449379,0.0,True,400.0,11.283791670955123,0.5932007804603638,400,0,0.0,,0.2711923793731366,0.2636541189343806,,intact
1723,1961,18.96645389773779,19.00090109726227,1.0,24.7660229,2.0,895.7038043968287,34.49286401730875,584,0.0088711854383703,581,3,0,0.9948630136986302,0.0051369863013698,0.0,True,718.0,15.117754405994354,0.7963554168040001,720,0,0.0,,0.3333333333333333,0.4772255750516612,,intact
1723,2012,18.96645389773779,18.87286058537004,2.863703305156273,70.92254163430594,3.863703305156273,887.0646846860141,70.29321419119785,825,0.0125320684703005,784,41,0,0.9503030303030304,0.0496969696969697,0.0,True,612.0,13.957279475043832,0.7377131253936761,612,20,0.0316455696202531,,0.2958163163244892,0.424807680927192,,intact
1723,2046,18.96645389773779,18.885363607988207,2.449489742783178,60.66411906308329,3.449489742783178,882.9029171142192,82.04387539623384,713,0.0108307452355445,712,1,0,0.9985974754558204,0.0014025245441795,0.0,True,633.0,14.194722891072566,0.7500153929953441,633,0,0.0,,0.2898979485566356,0.5,,intact
1723,2124,18.96645389773779,18.841082004606392,6.559265477474685,162.44691902231747,7.559265477474685,900.868051294398,21.77153082690081,1596,0.0242438560952722,1566,30,0,0.981203007518797,0.018796992481203,0.0,True,387.0,11.098915530497878,0.5871271568274679,387,0,0.0,,0.2791745113185196,0.2910391479479373,,intact
1724,1992,18.82380503841585,18.90052362778289,6.032065437739018,149.39027076534305,7.032065437739018,1133.7002101569692,64.62799153682323,1437,0.0218285847173598,1427,10,0,0.9930410577592206,0.0069589422407794,0.0,True,462.0,12.126795430653198,0.6429164340050345,462,0,0.0,,0.2771863727725964,0.25771201700043,,intact
1724,2132,18.82380503841585,18.66366696824488,1.414213562373095,35.02444547122265,2.414213562373095,1126.3290653630788,83.7184773692657,587,0.0089167565964441,580,7,0,0.9880749574105622,0.0119250425894378,0.0,True,765.0,15.604712843580296,0.8325294829594095,774,0,0.0,,0.3090169943749474,0.4415184401122529,,intact
1725,1761,19.00618959243074,18.91476969974324,42.54378508707496,1053.6403557191768,43.54378508707496,617.5924975241799,32.87910489647178,103,0.0015646097605344,101,2,0,0.9805825242718448,0.0194174757281553,0.0,True,28.0,2.985410660720923,0.1574543849336134,28,0,0.0,,0.1157613016129503,0.1272449236643211,,intact
1726,2265,18.842426931586804,18.62796008624272,10.6619037896906,264.0529534130742,11.6619037896906,672.61374244298,65.23525525790555,2101,0.0319150010376986,1998,92,11,0.9509757258448358,0.0437886720609233,0.0052356020942408,True,316.0,10.02925341359355,0.5353162436684379,316,53,0.1436314363143631,0.4420010396551743,0.2680288677581011,0.2688982385382165,0.1739721718970731,intact
1727,1814,19.066577997767013,18.94430637838375,1.0,24.7660229,2.0,742.6995755043138,24.86152938015059,569,0.0086433296480012,562,7,0,0.9876977152899824,0.0123022847100175,0.0,True,701.0,14.93771167933152,0.7859702253443971,703,0,0.0,,0.3203772410170408,0.4641016151377545,,intact
1727,1981,19.066577997767013,18.800419450280437,7.944271909999159,196.74802004686592,8.94427190999916,762.3141692589397,85.72106202821091,1238,0.018805697898463,1230,8,0,0.9935379644588044,0.0064620355411954,0.0,True,561.0,13.36307771993812,0.7057901930709939,561,0,0.0,,0.2782996243492052,0.3201701306927867,,intact
1727,2058,19.066577997767013,18.83637324743817,8.70820393249937,215.66757801014944,9.70820393249937,770.0623712733811,66.63666930140776,1603,0.0243501887974445,1585,18,0,0.9887710542732376,0.0112289457267623,0.0,True,379.0,10.98359899412104,0.5795643153518548,379,0,0.0,,0.2775144043792301,0.3855844867744751,,intact
1731,1776,18.885586725831494,18.936320580671417,2.4641016151377544,61.02599702842861,3.4641016151377544,1083.3207736756517,47.47061421131125,717,0.010891506779643,714,3,0,0.99581589958159,0.00418410041841,0.0,True,542.0,13.134837582232016,0.6945624119793491,545,220,0.2875816993464052,,0.2958163163244892,0.3740666961489728,,intact
1731,1844,18.885586725831494,18.882685782555928,3.414213562373095,84.55649127122264,4.414213562373095,1080.051307025392,59.58042558207613,732,0.0111193625700121,621,107,4,0.8483606557377049,0.1461748633879781,0.0054644808743169,True,444.0,11.888212206450683,0.6295343375215585,447,119,0.2102473498233215,0.4105703924308248,0.2572842744474721,0.4068781988545112,0.1532861179833527,intact
1731,1904,18.885586725831494,18.81661566299282,1.0,24.7660229,2.0,1050.6929331347064,12.673530350352031,500,0.0075951930123033,477,15,8,0.954,0.03,0.016,True,480.0,12.360774464742066,0.6557056978934496,489,211,0.3014285714285714,0.4721359549995794,0.3203772410170408,0.4142135623730951,0.1517587139825386,intact
1731,2156,18.885586725831494,18.792085530565014,4.0197648378370845,99.553588026488,5.0197648378370845,1069.857151107869,88.52189930132784,1068,0.0162233322742799,982,86,0,0.9194756554307116,0.0805243445692883,0.0,True,488.0,12.463355264843006,0.6615777737026792,488,205,0.2958152958152958,,0.2785504044725916,0.407669683062202,,intact
1731,2191,18.885586725831494,18.666864757287453,5.513233075965879,136.54085661240842,6.513233075965879,1054.406463185774,47.89071604473988,1164,0.0176816093326422,1140,13,11,0.979381443298969,0.011168384879725,0.0094501718213058,True,392.0,11.170383851240114,0.5949216847406921,433,94,0.1783681214421252,0.3577747210701756,0.2825147203946361,0.356789172325331,0.0752600006755394,intact
1731,2249,18.885586725831494,18.504916620407347,1.0,24.7660229,2.0,1062.1959732704863,67.68681062499947,597,0.0090686604566902,590,7,0,0.9882747068676716,0.0117252931323283,0.0,True,699.0,14.916387312029334,0.7978703669165658,699,0,0.0,,0.3333333333333333,0.4772255750516612,,intact
1727,2069,19.066577997767013,18.85138820891407,3.16227766016838,78.31704094788851,4.16227766016838,763.5420556788545,81.70389326528854,955,0.0145068186534993,877,78,0,0.9183246073298428,0.081675392670157,0.0,True,831.0,16.263932962808536,0.8578483811161188,834,0,0.0,,0.2742918851774317,0.4045372666182638,,intact
1727,2176,19.066577997767013,18.7108373465428,1.0,24.7660229,2.0,770.4147937131522,59.469583079376015,532,0.0080812853650907,509,23,0,0.956766917293233,0.0432330827067669,0.0,True,826.0,16.214930341750197,0.8584457244607421,826,0,0.0,,0.3203772410170408,0.4142135623730951,,intact
1727,2295,19.066577997767013,18.441957584758946,1.0,24.7660229,2.0,746.2757139421988,40.94286782367496,608,0.0092357547029608,608,0,0,1.0,0.0,0.0,True,694.0,14.86294254216004,0.7925098813553371,697,0,0.0,,0.3333333333333333,,,intact
1728,1788,18.82582606108957,19.21385131834359,4.766114533138578,118.03770167173282,5.766114533138578,1253.9268705420036,75.1370984777869,842,0.0127903050327188,824,18,0,0.978622327790974,0.0213776722090261,0.0,True,594.0,13.750493532712625,0.7229553182355367,594,0,0.0,,0.2817290466902531,0.3851040526300558,,intact
1734,1735,18.994948019177333,18.755509147057563,2.146264369941973,53.15443253543696,3.146264369941973,781.3135853931278,77.4913709663518,685,0.0104054144268555,659,26,0,0.962043795620438,0.037956204379562,0.0,True,778.0,15.736743355948496,0.8337246506261596,778,0,0.0,,0.2958163163244892,0.4084566551111861,,intact
1734,1866,18.994948019177333,18.878667619762773,7.385164807134505,182.90116073376723,8.385164807134505,784.1263193174209,86.13721477644336,1492,0.0226640559487131,1470,22,0,0.985254691689008,0.0147453083109919,0.0,True,445.0,11.901592303208291,0.6284898921016435,445,0,0.0,,0.2777203510029469,0.3592062412370849,,intact
1736,1871,18.814143045925853,18.76907258044186,1.0,24.7660229,2.0,834.1082490804749,70.57401017989251,585,0.0088863758243949,585,0,0,1.0,0.0,0.0,True,910.0,17.019459345914886,0.9056946864320112,910,0,0.0,,0.3333333333333333,,,intact
1737,1798,18.97330913654513,19.0097136214997,8.486832980505138,210.1850999436655,9.486832980505138,820.0716889314976,76.43758701447035,1951,0.0296364431340076,1938,13,0,0.9933367503844184,0.0066632496155817,0.0,True,515.0,12.80349918517013,0.6741695765884427,515,0,0.0,,0.2821637000552462,0.3291532341215497,,intact
1738,1918,18.83502745575371,18.769524357372603,1.0,24.7660229,2.0,1079.037676828524,75.47814802778743,434,0.0065926275346793,434,0,0,1.0,0.0,0.0,True,728.0,15.222667215103916,0.8096183297571048,728,0,0.0,,0.3203772410170408,,,intact
1739,1867,18.859222343669792,18.785097361891104,8.16515138991168,202.21832630451948,9.16515138991168,1268.8570461003171,67.19262139076622,1904,0.0289224949908511,1166,738,0,0.6123949579831933,0.3876050420168067,0.0,True,248.0,8.884866446580956,0.4720428747856195,254,0,0.0,,0.2041441652340348,0.3392678174542896,,intact
1739,1946,18.859222343669792,18.79501450674032,4.449489742783178,110.1961648630833,5.449489742783178,1251.6315541521406,67.13851090257532,1170,0.0177727516487898,1057,113,0,0.9034188034188034,0.0965811965811965,0.0,True,448.0,11.941642642883693,0.6342788297808049,448,0,0.0,,0.2696862318229452,0.39564392373896,,intact
1739,2135,18.859222343669792,18.71697249475713,1.0,24.7660229,2.0,1266.141244272434,71.80682178620465,411,0.0062432486561133,404,7,0,0.9829683698296836,0.0170316301703163,0.0,True,589.0,13.692498784453214,0.7287858093843349,589,0,0.0,,0.3203772410170408,0.4494897427831781,,intact
1739,2305,18.859222343669792,18.01937627254423,3.16227766016838,78.31704094788851,4.16227766016838,1264.332596536606,77.44925674671413,782,0.0118788818712424,736,46,0,0.9411764705882352,0.0588235294117647,0.0,True,479.0,12.34789194486394,0.6696508223300586,479,0,0.0,,0.2858134976234444,0.4195106216501435,,intact
1739,2322,18.859222343669792,19.32358834755496,1.0,24.7660229,2.0,1246.7055949700211,43.77962441125404,672,0.0102079394085357,672,0,0,1.0,0.0,0.0,True,790.0,15.85764200898717,0.8306167996496708,790,0,0.0,,0.3333333333333333,,,intact
1740,1769,18.97640342773171,18.822457448831948,9.055385138137416,224.2658756994309,10.055385138137416,870.5425488982991,8.157928586722614,1799,0.0273275044582674,1791,8,0,0.9955530850472484,0.0044469149527515,0.0,True,530.0,12.988619621707652,0.6872492620411721,530,0,0.0,,0.2711923793731366,0.1845019634003704,,intact
1743,1872,18.873083998931296,18.85720847353876,1.0,24.7660229,2.0,1193.8929971579582,32.80550241635077,516,0.007838239188697,484,32,0,0.937984496124031,0.0620155038759689,0.0,True,668.0,14.581872443920645,0.7729530564630699,686,0,0.0,,0.3203772410170408,0.4721359549995794,,intact
1743,2362,18.873083998931296,17.603763837429295,1.0,24.7660229,2.0,1171.1576253320618,63.23368796196225,1326,0.0201424518686284,1295,31,0,0.9766214177978884,0.0233785822021116,0.0,True,657.0,14.461313744703505,0.7929036965901577,660,0,0.0,,0.3333333333333333,0.4364916731037084,,intact
1744,1899,19.056941553387382,18.89049398517301,1.8284271247461903,45.2828680424453,2.8284271247461903,887.2948590799286,65.8157305973522,533,0.0080964757511153,533,0,0,1.0,0.0,0.0,True,751.0,15.461265295053533,0.814878005621356,751,0,0.0,,0.3090169943749474,,,intact
1744,1995,19.056941553387382,18.79501450674032,1.0,24.7660229,2.0,893.2694206504461,40.15182887340727,604,0.0091749931588624,596,8,0,0.9867549668874172,0.0132450331125827,0.0,True,746.0,15.40971041561482,0.8142094633702177,746,0,0.0,,0.3333333333333333,0.4429907079434432,,intact
1749,1949,18.89584445286508,18.78825395275729,9.0,222.8942061,10.0,1101.2502532307717,88.92838838075009,2590,0.0393430998037313,2138,452,0,0.8254826254826255,0.1745173745173745,0.0,True,461.0,12.11366408361762,0.6429058725634943,461,0,0.0,,0.264908564940645,0.297883010624303,,intact
1747,1980,18.95671536462289,18.784420811528136,1.0,24.7660229,2.0,1164.497850514791,57.2410890955946,579,0.0087952335082472,579,0,0,1.0,0.0,0.0,True,496.0,12.565098628628435,0.6658569349890656,496,55,0.0998185117967332,,0.3333333333333333,,,intact
1747,2027,18.95671536462289,18.74939919685421,3.3166247903554,82.13960550864952,4.3166247903554,1151.786904479277,83.03712328954263,851,0.0129270185069403,848,3,0,0.9964747356051704,0.0035252643948296,0.0,True,663.0,14.527197064122632,0.7705486090558116,663,0,0.0,,0.2898979485566356,0.4449944320643648,,intact
1740,1820,18.97640342773171,18.82941791923752,1.414213562373095,35.02444547122265,2.414213562373095,887.1586995005716,69.40914859300652,633,0.009615514353576,632,1,0,0.9984202211690364,0.0015797788309636,0.0,True,665.0,14.549091872423544,0.769674687868666,665,9,0.0133531157270029,,0.3090169943749474,0.5,,intact
1740,1932,18.97640342773171,19.031050130363887,9.507015194961,235.4509560290521,10.507015194961,878.6537245657516,50.61347070036796,1407,0.0213728731366216,1376,31,0,0.9779673063255152,0.0220326936744847,0.0,True,382.0,11.026984017500345,0.5802537652592406,382,0,0.0,,0.2775144043792301,0.25,,intact
1740,2278,18.97640342773171,18.7970417248304,1.8284271247461903,45.2828680424453,2.8284271247461903,896.900087562824,82.11898205527275,723,0.0109826490957906,723,0,0,1.0,0.0,0.0,True,766.0,15.614908671419878,0.8267664550243304,766,0,0.0,,0.3090169943749474,,,intact
1741,1983,20.984761663117677,18.92766169210753,7.681145747868609,190.2314314899516,8.681145747868609,1344.9795765134709,38.59999794393286,120,0.0018228463229528,119,1,0,0.9916666666666668,0.0083333333333333,0.0,True,115.0,6.050259243299904,0.3031767422114109,123,0,0.0,,0.1566130288262322,0.2120964940782298,,intact
1742,2244,18.884917356485012,18.468825957338247,1.0,24.7660229,2.0,821.5681141750949,72.61624382519221,478,0.007261004519762,478,0,0,1.0,0.0,0.0,True,867.0,16.612485404699278,0.889468306570046,867,0,0.0,,0.3333333333333333,,,intact
1743,1818,18.873083998931296,18.936986321094576,6.834654549917682,169.2672110968505,7.834654549917682,1185.2568250405886,70.7539369132706,1533,0.023286861775722,1127,406,0,0.7351598173515982,0.2648401826484018,0.0,True,1.0,0.5641895835477563,0.0298433501325141,291,0,0.0,,0.2349754290854105,0.3521458543936385,,intact
1745,1798,18.96446273864935,19.0097136214997,6.28538328578604,155.6639463910543,7.28538328578604,818.4356438026072,80.06122259631279,1274,0.0193525517953489,1182,36,56,0.9277864992150706,0.0282574568288854,0.0439560439560439,True,427.0,11.65840132267193,0.6140173370504761,427,142,0.2495606326889279,0.3405540002291546,0.268137421893286,0.2953758151366781,0.0724165783358686,intact
1746,1786,18.81346858300913,18.869285248793386,5.0990195135927845,126.28243404118577,6.0990195135927845,1239.6487471394992,85.09927681107251,1230,0.0186841748102662,1214,16,0,0.9869918699186992,0.0130081300813008,0.0,True,487.0,12.450578884995911,0.6608104567181708,502,77,0.1329879101899827,,0.2817290466902531,0.3658945861626655,,intact
1746,2210,18.81346858300913,18.64148069877546,1.0,24.7660229,2.0,1223.6425473649397,16.279968051050666,578,0.0087800431222226,577,1,0,0.9982698961937716,0.0017301038062283,0.0,True,820.0,16.15593100600236,0.8626860436764466,822,105,0.1132686084142394,,0.3333333333333333,0.4364916731037084,,intact
1747,1900,18.95671536462289,18.839512680411747,1.0,24.7660229,2.0,1172.1219885460357,20.06477424322757,538,0.0081724276812384,535,3,0,0.9944237918215614,0.0055762081784386,0.0,True,676.0,14.668929172241665,0.7762112745622906,676,14,0.0202898550724637,,0.3333333333333333,0.4142135623730951,,intact
1756,2093,19.126586278207583,18.806946280168354,3.2426406871192857,80.30731351366796,4.242640687119286,893.5715347947837,42.01995256394515,902,0.0137017281941952,863,39,0,0.9567627494456764,0.0432372505543237,0.0,True,453.0,12.008096370418468,0.6331124765108126,453,96,0.174863387978142,,0.2898979485566356,0.4270509831248423,,intact
1756,2105,19.126586278207583,19.027973588177016,3.685557720282968,91.27660689979976,4.685557720282968,859.4237623440097,28.688159854322087,1150,0.0174689439282977,1107,43,0,0.962608695652174,0.037391304347826,0.0,True,422.0,11.589942707777276,0.6075259548722192,422,0,0.0,,0.2843646522044218,0.3516287047744073,,intact
1756,2136,19.126586278207583,18.76613550012252,1.0,24.7660229,2.0,871.2935389305176,69.72579879141858,552,0.0083850930855828,552,0,0,1.0,0.0,0.0,True,513.0,12.778613837669742,0.6744627061853081,513,118,0.1870047543581616,,0.3333333333333333,,,intact
1749,1984,18.89584445286508,18.777652625883697,1.0,24.7660229,2.0,1089.8028126349986,51.91139759391051,585,0.0088863758243949,562,23,0,0.9606837606837608,0.0393162393162393,0.0,True,643.0,14.306406146065385,0.7594944592566362,643,0,0.0,,0.3333333333333333,0.4494897427831781,,intact
1749,1993,18.89584445286508,18.791409483310037,9.392304845413264,232.6100368852859,10.392304845413264,1102.150317489049,88.9051675898969,1169,0.0177575612627652,1074,95,0,0.9187339606501284,0.0812660393498716,0.0,True,119.0,6.154581744998688,0.3266134356948225,119,0,0.0,,0.2692803301885514,0.2833003940990191,,intact
1749,2064,18.89584445286508,18.80492119710326,4.449489742783178,110.1961648630833,5.449489742783178,1112.9247029790922,58.866746950960085,777,0.0118029299411194,758,11,8,0.9755469755469756,0.0141570141570141,0.0102960102960102,True,339.0,10.387831891992912,0.5510674233217667,342,62,0.1534653465346534,0.4560586578696447,0.2833003940990191,0.3797958971132713,0.1727582637706256,intact
1749,2266,18.89584445286508,18.34835988157878,6.5630027024141775,162.5394752207514,7.5630027024141775,1116.8513899371746,46.63984917960909,1680,0.0255198485213392,1656,24,0,0.9857142857142858,0.0142857142857142,0.0,True,483.0,12.39934171747722,0.6658400650009412,483,0,0.0,,0.2771863727725964,0.4049813893203294,,intact
1751,1801,18.89183188623525,18.98877051288151,1.0,24.7660229,2.0,1314.0176407944432,55.34491363963404,521,0.00791419111882,516,5,0,0.9904030710172744,0.0095969289827255,0.0,True,635.0,14.21712972884144,0.7506284920734488,635,0,0.0,,0.3333333333333333,0.4364916731037084,,intact
1751,1983,18.89183188623525,18.92766169210753,1.0,24.7660229,2.0,1315.7401914591208,49.2704743515745,586,0.0089015662104195,570,16,0,0.9726962457337884,0.0273037542662116,0.0,True,647.0,14.350836085779552,0.7589121232441628,647,0,0.0,,0.3333333333333333,0.4772255750516612,,intact
1751,2026,18.89183188623525,19.025995285589044,1.0,24.7660229,2.0,1287.6060661568831,34.841660767948575,580,0.0088104238942718,557,23,0,0.9603448275862068,0.0396551724137931,0.0,True,718.0,15.117754405994354,0.7973956069522857,718,0,0.0,,0.3333333333333333,0.4364916731037084,,intact
1751,2179,18.89183188623525,18.524880542674577,4.39834563766817,108.929528784605,5.39834563766817,1297.751970962715,75.36084553545784,962,0.0146131513556716,744,218,0,0.7733887733887734,0.2266112266112266,0.0,True,413.0,11.465687201119064,0.6128644905884442,413,0,0.0,,0.251325154293536,0.4057077327363875,,intact
1753,2218,18.99208039102296,18.744191281732817,2.449489742783178,60.66411906308329,3.449489742783178,1323.199836688072,72.64040418293543,806,0.012243451135833,771,35,0,0.956575682382134,0.043424317617866,0.0,True,525.0,12.927207364566026,0.6851343172780369,525,0,0.0,,0.2817290466902531,0.4415184401122529,,intact
1755,1756,18.889601945836787,19.126586278207583,1.0,24.7660229,2.0,862.3157629763672,35.867881032844366,583,0.0088559950523457,573,10,0,0.9828473413379074,0.0171526586620926,0.0,True,506.0,12.69113085619237,0.6676698243073996,511,81,0.1368243243243243,,0.3333333333333333,0.4608128488913787,,intact
1755,2105,18.889601945836787,19.027973588177016,1.414213562373095,35.02444547122265,2.414213562373095,843.8035329630804,81.6473802031928,625,0.0094939912653791,624,1,0,0.9984,0.0016,0.0,True,719.0,15.12827842704336,0.7979559987147701,719,0,0.0,,0.3090169943749474,0.4142135623730951,,intact
1755,2136,18.889601945836787,18.76613550012252,1.0,24.7660229,2.0,855.6733095495883,63.33875757485124,429,0.0065166756045562,429,0,0,1.0,0.0,0.0,True,530.0,12.988619621707652,0.6898613864805037,530,0,0.0,,0.3203772410170408,,,intact
1755,2283,18.889601945836787,18.492591787907354,4.155870949147037,102.92439509602023,5.155870949147037,826.8519004330531,22.27797455291324,708,0.0107547933054215,707,1,0,0.998587570621469,0.001412429378531,0.0,True,374.0,10.910907269000948,0.5837489017746914,383,0,0.0,,0.2933997741163456,0.4833147735478827,,intact
1756,1774,19.126586278207583,18.924329239893847,1.0,24.7660229,2.0,893.8122668468648,33.72122607278085,579,0.0087952335082472,573,4,2,0.9896373056994818,0.006908462867012,0.003454231433506,True,755.0,15.50238575409482,0.814823272607992,764,176,0.1872340425531914,0.4330127018922193,0.3333333333333333,0.4772255750516612,0.0996793685588859,intact
1756,1960,19.126586278207583,18.851612131707505,1.0,24.7660229,2.0,873.4410924263766,76.34949941754536,582,0.0088408046663211,582,0,0,1.0,0.0,0.0,True,751.0,15.461265295053533,0.8142179430510853,751,60,0.0739827373612823,,0.3333333333333333,,,intact
1756,1979,19.126586278207583,18.8679441482026,1.414213562373095,35.02444547122265,2.414213562373095,894.1468417856997,34.51431847234181,657,0.0099800836181666,629,28,0,0.9573820395738204,0.0426179604261796,0.0,True,595.0,13.762063154896342,0.7244233841263776,595,98,0.1414141414141414,,0.3090169943749474,0.4415184401122529,,intact
1753,1801,18.99208039102296,18.98877051288151,4.0197648378370845,99.553588026488,5.0197648378370845,1321.000320706303,79.75552011095692,657,0.0099800836181666,653,4,0,0.9939117199391172,0.0060882800608828,0.0,True,594.0,13.750493532712625,0.7240750644319588,594,0,0.0,,0.2933997741163456,0.4541634565979919,,intact
1753,1845,18.99208039102296,18.89584445286508,1.0,24.7660229,2.0,1301.2114324094168,33.79525457641584,546,0.0082939507694352,529,17,0,0.9688644688644688,0.0311355311355311,0.0,True,710.0,15.033297016639144,0.7935666615990065,710,0,0.0,,0.3333333333333333,0.4494897427831781,,intact
1753,2044,18.99208039102296,20.58355358282141,7.0,173.3621603,8.0,1338.6855868094008,20.368043073483147,182,0.0027646502564784,182,0,0,1.0,0.0,0.0,False,151.0,6.93287767191607,0.3503609153297722,151,0,0.0,,0.1502211048223348,,,intact
1753,2067,18.99208039102296,18.73285973227569,4.39834563766817,108.929528784605,5.39834563766817,1316.5187761863158,88.44984567191608,922,0.0140055359146873,902,20,0,0.9783080260303688,0.0216919739696312,0.0,True,415.0,11.493415626621754,0.609327176613516,415,0,0.0,,0.2898979485566356,0.4068781988545112,,intact
1764,1780,18.83592467157747,18.99362460608734,7.0,173.3621603,8.0,670.1306665329889,83.45215917436207,1213,0.0184259382478479,1088,125,0,0.8969497114591921,0.1030502885408079,0.0,True,469.0,12.218319713454786,0.6459669727372979,469,0,0.0,,0.2918256742691262,0.2588283628687876,,intact
1764,1870,18.83592467157747,18.83502745575371,12.0,297.1922748,13.0,649.4428704101858,13.728087685682263,142,0.0021570348154941,142,0,0,1.0,0.0,0.0,False,246.0,8.848967849484623,0.4698032489104243,246,0,0.0,,0.0950005572214765,,,intact
1760,2259,19.38561867271492,18.561908648333198,16.15781895043917,400.16491414063046,17.15781895043917,1349.552115292165,85.54832822633072,119,0.0018076559369281,119,0,0,1.0,0.0,0.0,True,8.0,1.5957691216057308,0.0841039843310484,8,0,0.0,,0.2407350180371443,,,intact
1761,2254,18.91476969974324,18.62750141635638,11.704699910719626,289.8788660265102,12.704699910719626,643.4835982780477,63.45213187678118,124,0.0018836078670512,124,0,0,1.0,0.0,0.0,False,66.0,4.583497844237541,0.2441779736800182,66,0,0.0,,0.1497744627578756,,,intact
1765,2364,18.8616831565584,19.48798937664976,1.0,24.7660229,2.0,966.340686939022,48.22657442441633,665,0.0101016067063634,665,0,0,1.0,0.0,0.0,True,793.0,15.887722925068465,0.8285715040362234,793,0,0.0,,0.353889367864523,,,intact
1757,2090,19.39577752098998,19.211695510669102,10.954451150103322,271.2981880403902,11.954451150103322,1347.1642812926336,54.234268527040896,83,0.0012608020400423,83,0,0,1.0,0.0,0.0,True,52.0,4.068428945128219,0.2107586239478562,52,0,0.0,,0.1156265960067682,,,intact
1758,1829,18.77720124000309,18.875317843685544,3.7320508075688767,92.42805576421428,4.732050807568877,1065.1899533655576,62.96494085458953,1235,0.0187601267403892,1033,202,0,0.8364372469635628,0.1635627530364372,0.0,True,506.0,12.69113085619237,0.6741185538202284,506,0,0.0,,0.2553967929896867,0.424807680927192,,intact
1758,1949,18.77720124000309,18.78825395275729,1.0,24.7660229,2.0,1087.7406245927398,46.66401135828541,522,0.0079293815048446,520,0,2,0.9961685823754788,0.0,0.003831417624521,True,547.0,13.195283541573993,0.7025222228169345,548,469,0.4611602753195674,0.4772255750516612,0.3333333333333333,,0.1438922417183278,intact
1758,1984,18.77720124000309,18.777652625883697,3.0,74.2980687,4.0,1076.2931839969667,85.35691199734534,1054,0.0160106668699354,850,67,137,0.8064516129032258,0.0635673624288425,0.1299810246679316,True,607.0,13.900147514093543,0.740258373191,607,90,0.1291248206599713,0.4,0.25,0.4,0.15,intact
1759,1913,18.882462596151058,18.882908963684965,8.22446323827975,203.68724489944444,9.22446323827975,756.5238539003426,88.25284677577541,1390,0.0211146365742033,1276,114,0,0.9179856115107914,0.0820143884892086,0.0,True,312.0,9.965574970333758,0.5277625803068904,312,0,0.0,,0.266756504300101,0.381991788086412,,intact
1759,2041,18.882462596151058,18.78058610528174,1.0,24.7660229,2.0,768.8097415158577,52.22985404279712,556,0.0084458546296813,556,0,0,1.0,0.0,0.0,True,657.0,14.461313744703505,0.7679311284300444,657,0,0.0,,0.3333333333333333,,,intact
1760,2001,19.38561867271492,19.71314234946535,20.881496955376942,517.1516317831456,21.881496955376942,1352.0348194002277,79.96728440324696,58,0.0008810423894271,56,2,0,0.9655172413793104,0.0344827586206896,0.0,False,,,,0,0,,,0.1457158964461904,0.1995893285151359,,intact
1760,2226,19.38561867271492,19.20975487001036,17.84297951775486,441.8996393409478,18.84297951775486,1352.2666393501636,77.28586147640523,70,0.0010633270217224,70,0,0,1.0,0.0,0.0,True,15.0,2.1850968611841584,0.1132310254111283,15,0,0.0,,0.1258460808741155,,,intact
1758,2089,18.77720124000309,18.743511775069845,6.69041575982343,165.69498991830795,7.69041575982343,1060.3812297282898,50.263272811155744,1518,0.0230590059853529,764,127,627,0.5032938076416338,0.0836627140974967,0.4130434782608695,True,353.0,10.600159896099592,0.565029768588953,353,168,0.3224568138195777,0.3430703308172536,0.1741123948954683,0.2439984508099923,0.1689579359217852,cohesive
1758,2117,18.77720124000309,18.733540011890344,7.246211251235321,179.4598337863316,8.246211251235321,1066.127322350637,67.88922220983814,1671,0.0253831350471177,1260,152,259,0.7540394973070018,0.0909634949132256,0.1549970077797726,True,397.0,11.24139781410501,0.5993695373075346,397,38,0.0873563218390804,0.3190428972593295,0.25,0.2965855665137912,0.0690428972593295,cohesive
1758,2213,18.77720124000309,18.60361938929008,6.117215614703381,151.4991019979815,7.117215614703381,1084.4137985063458,64.18912369443024,1121,0.0170284227335841,884,74,163,0.7885816235504014,0.0660124888492417,0.1454058876003568,True,384.0,11.055812783082736,0.5915232783530139,386,494,0.5613636363636364,0.3660254037844386,0.2542862710161889,0.3472158972238448,0.1117391327682497,intact
1759,1832,18.882462596151058,19.110475638225623,6.4031242374328485,158.57992149580696,7.403124237432848,764.0596905098305,72.46766863538068,1373,0.0208564000117849,1283,90,0,0.934450109249818,0.065549890750182,0.0,True,618.0,14.02553063743339,0.7383230299752306,620,149,0.1937581274382314,,0.2661832955178855,0.3507226542438865,,intact
1764,1881,18.83592467157747,18.882462596151058,7.3484692283495345,181.9923571892499,8.348469228349535,669.2133436631332,81.18825266569462,1479,0.0224665809303933,1424,55,0,0.9628127112914132,0.0371872887085868,0.0,True,567.0,13.434347973244154,0.7123500736065906,567,0,0.0,,0.2857142857142857,0.3214835140128368,,intact
1764,1891,18.83592467157747,18.836821801934807,1.0,24.7660229,2.0,657.9831231949604,41.055494224282185,294,0.0044659734912343,291,3,0,0.9897959183673468,0.010204081632653,0.0,True,386.0,11.084566571000565,0.5884660720871057,386,0,0.0,,0.3333333333333333,0.4772255750516612,,intact
1764,2348,18.83592467157747,18.41806081810585,2.863703305156273,70.92254163430594,3.863703305156273,664.7336444660191,67.59636955051693,1193,0.0181221305273557,1069,124,0,0.8960603520536463,0.1039396479463537,0.0,True,646.0,14.339741506551947,0.7698366399226213,648,0,0.0,,0.2742918851774317,0.414213562373095,,intact
1765,2172,18.8616831565584,18.5921157879217,8.899494936611665,220.40509539855856,9.899494936611664,969.5038547876572,48.04716231790698,1778,0.0270085063517507,1766,12,0,0.9932508436445444,0.0067491563554555,0.0,True,601.0,13.831277655967224,0.7385780906481672,601,0,0.0,,0.2687959533979826,0.3391668630019433,,intact
1770,2391,19.05058492825025,19.484007402734445,1.0,24.7660229,2.0,1282.8475491844124,39.53022862941352,959,0.0145675801975978,942,17,0,0.9822732012513036,0.0177267987486965,0.0,True,723.0,15.170301503624794,0.7873601658127177,723,0,0.0,,0.3660254037844386,0.4721359549995794,,intact
1771,1888,19.06548343779137,18.91565936695368,1.0,24.7660229,2.0,1001.9904230039864,20.466570929998664,579,0.0087952335082472,578,1,0,0.998272884283247,0.001727115716753,0.0,True,1042.0,18.212053739309848,0.9590050427358172,1042,0,0.0,,0.3333333333333333,0.3797958971132712,,intact
1771,2045,19.06548343779137,18.890270983237144,4.123105625617661,102.1129283431658,5.123105625617661,986.3227223576577,83.94610760831995,993,0.0150840533224344,896,97,0,0.9023162134944612,0.0976837865055387,0.0,True,719.0,15.12827842704336,0.7971533517279732,726,266,0.2681451612903225,,0.274369741098712,0.3816524151396708,,intact
1771,2364,19.06548343779137,19.48798937664976,5.324555320336759,131.868058995777,6.324555320336759,981.4773905490056,83.43160222721033,1252,0.0190183633028075,1231,21,0,0.9832268370607028,0.0167731629392971,0.0,True,571.0,13.481652161769508,0.6993742030274186,571,0,0.0,,0.2801868778094689,0.3244997998398398,,intact
1772,1956,18.880230441862636,18.9303268092495,2.6502815398728847,65.63693330793913,3.6502815398728847,1018.8677479996342,78.57316193397408,923,0.0140207263007119,748,68,107,0.8104008667388949,0.0736728060671722,0.1159263271939328,True,369.0,10.837727990765352,0.5732646529797748,377,388,0.5071895424836601,0.4364916731037084,0.2553967929896867,0.3827822185373187,0.1810948801140217,intact
1772,1989,18.880230441862636,18.8797839476637,1.0,24.7660229,2.0,1012.4430842835756,56.397104653606974,578,0.0087800431222226,578,0,0,1.0,0.0,0.0,True,732.0,15.26443044094783,0.8084970669493068,732,0,0.0,,0.3333333333333333,,,intact
1772,1990,18.880230441862636,18.92521800857181,1.0,24.7660229,2.0,1009.0064491303938,43.56924137683175,563,0.0085521873318535,563,0,0,1.0,0.0,0.0,True,675.0,14.6580753570876,0.775447770514102,676,67,0.0901749663526245,,0.3333333333333333,,,intact
1772,2050,18.880230441862636,18.906313683927,1.0,24.7660229,2.0,1004.864542960363,18.280129869193694,593,0.0090078989125917,593,0,0,1.0,0.0,0.0,True,508.0,12.716187407449045,0.6730537391891386,508,9,0.0174081237911025,,0.3333333333333333,,,intact
1772,2117,18.880230441862636,18.733540011890344,1.0,24.7660229,2.0,1040.2434015587176,24.007062661231743,574,0.0087192815781242,566,6,2,0.9860627177700348,0.0104529616724738,0.0034843205574912,True,495.0,12.552425807826008,0.6674377844284191,500,376,0.4292237442922374,0.4142135623730951,0.3333333333333333,0.4633576589174196,0.0808802290397617,intact
1772,2204,18.880230441862636,18.578984294018447,3.47213595499958,85.99099857343296,4.47213595499958,1026.0841419605988,81.26291606496955,883,0.0134131108597277,776,107,0,0.8788221970554927,0.1211778029445073,0.0,True,443.0,11.87481703351337,0.6340131322688317,443,140,0.2401372212692967,,0.2612038749637415,0.414213562373095,,intact
1772,2214,18.880230441862636,18.616027320529216,1.0,24.7660229,2.0,1036.4374639015653,44.17962007194648,559,0.0084914257877551,555,4,0,0.992844364937388,0.0071556350626118,0.0,True,731.0,15.254000354017007,0.8136278799169407,731,0,0.0,,0.3333333333333333,0.4457195687123781,,intact
1772,2289,18.880230441862636,18.177773003178533,4.449489742783178,110.1961648630833,5.449489742783178,1034.9276986902144,55.62382276026735,958,0.0145523898115732,955,3,0,0.9968684759916492,0.0031315240083507,0.0,True,556.0,13.303394180365686,0.7179768440625934,556,0,0.0,,0.2933997741163456,0.3726822671238252,,intact
1768,1985,20.43732988493406,18.718562432359136,3.576491222541475,88.57546351911117,4.576491222541475,1335.325165557931,24.671143301552835,215,0.0032659329952904,215,0,0,1.0,0.0,0.0,False,184.0,7.653039857325812,0.3909010575118906,184,0,0.0,,0.2612038749637415,,,intact
1768,2253,20.43732988493406,18.628189412715876,3.16227766016838,78.31704094788851,4.16227766016838,1338.4991113067003,35.24802902195434,123,0.0018684174810266,122,1,0,0.991869918699187,0.008130081300813,0.0,True,133.0,6.506551687525748,0.3331096990136344,133,0,0.0,,0.25,0.3451409985003952,,intact
1770,1983,19.05058492825025,18.92766169210753,1.0,24.7660229,2.0,1312.748829567407,34.89741694866274,569,0.0086433296480012,569,0,0,1.0,0.0,0.0,True,867.0,16.612485404699278,0.8748421469144053,867,0,0.0,,0.3333333333333333,,,intact
1770,2021,19.05058492825025,18.651322362400787,2.6502815398728847,65.63693330793913,3.6502815398728847,1286.1008671883055,57.06541356858896,851,0.0129270185069403,606,245,0,0.7121034077555817,0.2878965922444183,0.0,True,512.0,12.766152972845846,0.6772152334060552,512,0,0.0,,0.2449655295864103,0.4045372666182638,,intact
1770,2026,19.05058492825025,19.025995285589044,4.855156433186538,120.24291540738012,5.855156433186538,1284.6147042651696,55.20379357889217,974,0.0147954359879669,811,163,0,0.8326488706365504,0.1673511293634497,0.0,True,566.0,13.422495877444907,0.705026333881023,566,0,0.0,,0.25,0.3726822671238252,,intact
1770,2361,19.05058492825025,18.76816896132822,8.126822193908446,201.2690645585648,9.126822193908446,1282.413285343472,49.98133398844325,1861,0.028269308391793,1859,2,0,0.99892530897367,0.0010746910263299,0.0,True,582.0,13.610890997982688,0.7197958471991523,582,0,0.0,,0.2808687448721165,0.3660468334329122,,intact
