Repository: AmiraliKhosrozadeh/ice-bonded-granular-microCT

# Grain-scale kinematics, ice-bond failure and damage evolution in ice-bonded granular media under in-situ uniaxial compression

Analysis code, per-specimen tables and supplementary material for the paper of

## Results for every specimen

The paper shows one or two specimens per figure.  The same rendering for
every specimen and every scan is in [`supplementary/`](supplementary/README.md):
the void and crack classes (Fig. 11 of the paper), the crack orientation
classes (Fig. 12), the ice-path maps (Fig. 18) and the per-scan tables behind
Tables 2–4, each as one sheet per material, compiled with their text in
[`supplementary/supplementary.pdf`](supplementary/supplementary.pdf).

File: paper/data/bonds/Alumina_75_1000_T5/Alumina_75_1000_T5_throats_scan03_classified.csv (part 60 of 64)
bead_a,bead_b,r_a_vox,r_b_vox,gap_vox,gap_um,dsum_min,z_mid,axis_dip_deg,lens_vox,lens_mm3,binder_vox,pore_vox,crack_vox,binder_frac,pore_frac,crack_frac,connected,bond_area_vox,r_bond_vox,r_bond_over_R,neck_binder_vox,neck_crack_vox,neck_severed,q_crack_med,q_binder_med,q_pore_med,dq_paired,cls
1776,1778,18.936320580671417,18.775621218494237,1.0,24.7660229,2.0,1114.6394703316746,25.716180209324225,510,0.0077470968725494,484,26,0,0.9490196078431372,0.0509803921568627,0.0,True,458.0,12.074184356393443,0.6403374517649778,460,157,0.2544570502431118,,0.3333333333333333,0.4494897427831781,,intact
1768,2698,20.43732988493406,19.73502904052127,41.43348830626071,1026.1427202197349,42.43348830626071,1366.8205766077083,49.62053899087528,110,0.0016709424627067,110,0,0,1.0,0.0,0.0,True,21.0,2.5854414729132054,0.1287174336817414,21,0,0.0,,0.0703113483621881,,,intact
1769,1820,18.822457448831948,18.82941791923752,8.22446323827975,203.68724489944444,9.22446323827975,863.5493478957964,44.804316369881285,1657,0.0251704696427733,1633,24,0,0.9855159927579964,0.0144840072420036,0.0,True,654.0,14.428259270064393,0.766403220504667,654,0,0.0,,0.2817290466902531,0.2913772973062961,,intact
1769,1932,18.822457448831948,19.031050130363887,3.7320508075688767,92.42805576421428,4.732050807568877,855.0443729609764,67.71679887801322,883,0.0134131108597277,877,6,0,0.9932049830124576,0.0067950169875424,0.0,True,780.0,15.7569575497098,0.8325229843888905,780,17,0.0213299874529485,,0.2958163163244892,0.3824816115915436,,intact
1769,2120,18.822457448831948,18.95937232045356,2.449489742783178,60.66411906308329,3.449489742783178,839.9202715370832,70.0700650396813,709,0.0107699836914461,616,73,20,0.8688293370944993,0.1029619181946403,0.0282087447108603,True,765.0,15.604712843580296,0.8260432561826874,765,22,0.0279542566709021,0.4259293320260172,0.2612038749637414,0.4364916731037084,0.1647254570622757,intact
1776,2015,18.936320580671417,18.9407579662937,1.8284271247461903,45.2828680424453,2.8284271247461903,1092.6851097261433,76.78929996201273,600,0.009114231614764,547,53,0,0.9116666666666666,0.0883333333333333,0.0,True,676.0,14.668929172241665,0.7745544131157395,676,0,0.0,,0.2742918851774317,0.4142135623730951,,intact
1777,2348,18.94275411167133,18.41806081810585,25.079872407968907,621.1286943848361,26.079872407968907,635.3184949965531,14.410260656978824,103,0.0015646097605344,102,1,0,0.9902912621359224,0.0097087378640776,0.0,False,122.0,6.231677632421503,0.3335943096602399,122,0,0.0,,0.0382270431183833,0.0643137748189721,,intact
1774,2103,18.924329239893847,18.886256047731894,7.803118619434352,193.2522144203276,8.803118619434352,895.9799287587971,53.970683796842586,1469,0.0223146770701472,1102,111,256,0.7501701837985024,0.0755616065350578,0.1742682096664397,True,280.0,9.440697438826296,0.4993679609564759,298,312,0.5114754098360655,0.3190428972593295,0.2570461525252653,0.3090169943749474,0.0619967447340642,cohesive
1774,2118,18.924329239893847,18.72378461229509,6.5630027024141775,162.5394752207514,7.5630027024141775,921.9058432605937,57.39033457723277,1457,0.0221323924378519,1208,80,169,0.8291008922443377,0.0549073438572409,0.1159917638984214,True,299.0,9.755749892701914,0.5182596892372442,300,599,0.6662958843159066,0.3856157588603989,0.2542862710161889,0.3744303893269697,0.13132948784421,intact
1773,1830,18.88447108389094,18.914102394408417,5.324555320336759,131.868058995777,6.324555320336759,767.2374365590114,83.00358024530796,999,0.015175195638582,987,12,0,0.987987987987988,0.012012012012012,0.0,True,444.0,11.888212206450683,0.6290296755921679,444,0,0.0,,0.2801868778094689,0.3577747210701756,,intact
1773,1921,18.88447108389094,18.90119189224011,1.0,24.7660229,2.0,782.3651598935658,20.75014402995275,548,0.0083243315414844,540,8,0,0.9854014598540146,0.0145985401459854,0.0,True,738.0,15.326861909850871,0.8112527716945312,738,0,0.0,,0.3333333333333333,0.468118785068667,,intact
1773,1998,18.88447108389094,18.738073947232465,10.88034981248451,269.4629926160021,11.88034981248451,785.0641651338248,33.40406349832379,2243,0.0340720358531928,1874,369,0,0.8354881854658939,0.1645118145341061,0.0,True,127.0,6.358093703724522,0.3379938118734266,129,0,0.0,,0.2412742924521226,0.3320790116369429,,intact
1773,2098,18.88447108389094,18.94097978100231,1.8284271247461903,45.2828680424453,2.8284271247461903,771.5083509404792,70.03905294734594,608,0.0092357547029608,605,3,0,0.9950657894736842,0.0049342105263157,0.0,True,668.0,14.581872443920645,0.7710085199515464,668,82,0.1093333333333333,,0.3090169943749474,0.4270509831248423,,intact
1773,2165,18.88447108389094,18.74939919685421,3.47213595499958,85.99099857343296,4.47213595499958,768.544328249825,79.06222438205985,821,0.0124713069262021,821,0,0,1.0,0.0,0.0,True,515.0,12.80349918517013,0.6804242608935634,515,61,0.1059027777777777,,0.2989350844248255,,,intact
1774,1979,18.924329239893847,18.8679441482026,2.449489742783178,60.66411906308329,3.449489742783178,910.023116275268,89.08145104435917,614,0.0093268970191085,607,7,0,0.988599348534202,0.011400651465798,0.0,True,537.0,13.074112164146964,0.6918933947098805,538,590,0.5230496453900709,,0.2898979485566356,0.4270509831248423,,intact
1774,2002,18.924329239893847,18.87442436923508,3.3166247903554,82.13960550864952,4.3166247903554,906.1452115522924,80.47876635517596,481,0.0073065756778358,445,17,19,0.9251559251559252,0.0353430353430353,0.0395010395010395,True,500.0,12.6156626101008,0.6675173864491629,500,22,0.0421455938697318,0.4285714285714285,0.2857142857142857,0.4068781988545112,0.1428571428571428,intact
1774,2093,18.924329239893847,18.806946280168354,2.6502815398728847,65.63693330793913,3.6502815398728847,909.447809284352,89.34460807709051,606,0.0092053739309116,602,4,0,0.9933993399339934,0.0066006600660066,0.0,True,554.0,13.279445656570912,0.7038959310829587,554,11,0.0194690265486725,,0.2928571324405624,0.4721359549995794,,intact
1788,2276,19.21385131834359,18.331325303020375,1.0,24.7660229,2.0,1253.7229271192964,74.09218373576815,442,0.0067141506228761,405,37,0,0.916289592760181,0.083710407239819,0.0,True,816.0,16.11647812414279,0.8585112429580203,823,0,0.0,,0.3203772410170408,0.4721359549995794,,intact
1779,2205,18.894952918665297,18.58912251870526,1.0,24.7660229,2.0,785.3183816096048,25.876570547604,590,0.0089623277545179,566,24,0,0.9593220338983052,0.0406779661016949,0.0,True,604.0,13.86575534383214,0.7398211204114895,604,0,0.0,,0.3268552871751871,0.4429907079434432,,intact
1780,1891,18.99362460608734,18.836821801934807,3.1815405503520555,78.79410612729761,4.181540550352056,655.3637450739288,54.60018474991776,336,0.0051039697042678,264,72,0,0.7857142857142857,0.2142857142857142,0.0,True,207.0,8.117274569709014,0.4291397718208106,207,0,0.0,,0.2553967929896867,0.4093754144956794,,intact
1781,1881,18.923218161638086,18.882462596151058,8.0,198.1281832,9.0,648.4915414601363,33.46069319976174,136,0.0020658924993465,129,7,0,0.9485294117647058,0.0514705882352941,0.0,False,390.0,11.141851534268367,0.5894273723386292,390,0,0.0,,0.1463924816619788,0.2211722256431405,,intact
1778,2083,18.775621218494237,18.70128577796042,2.0,49.5320458,3.0,1134.9253208434786,81.55728812620653,569,0.0086433296480012,466,103,0,0.8189806678383128,0.1810193321616871,0.0,True,353.0,10.600159896099592,0.5656902207592732,386,87,0.1839323467230444,,0.2553967929896867,0.414213562373095,,intact
1779,1819,18.894952918665297,18.897404435313145,1.0,24.7660229,2.0,755.1540568281982,46.531169500399855,573,0.0087040911920996,569,3,1,0.9930191972076788,0.0052356020942408,0.0017452006980802,True,1034.0,18.1420071192258,0.9600886734479384,1034,39,0.0363466915191053,0.5,0.3333333333333333,0.4772255750516612,0.1666666666666666,intact
1779,2114,18.894952918665297,19.072705212511497,1.0,24.7660229,2.0,778.4955193839593,57.254255205635886,497,0.0075496218542295,480,16,1,0.96579476861167,0.0321931589537223,0.0020120724346076,True,959.0,17.471667947000803,0.9203447780022074,960,107,0.1002811621368322,0.4142135623730951,0.3333333333333333,0.4746807650256203,0.0808802290397617,intact
1779,2171,18.894952918665297,18.633920740429552,3.898979485566356,96.5622152261666,4.898979485566356,772.6499064995867,77.89515664325941,864,0.0131244935252601,807,57,0,0.9340277777777778,0.0659722222222222,0.0,True,526.0,12.939513133525306,0.6895764179370467,606,0,0.0,,0.2817290466902531,0.4211646096066227,,intact
1793,1921,18.99053592480251,18.90119189224011,3.16227766016838,78.31704094788851,4.16227766016838,799.0952009105836,86.9165652779507,983,0.0149321494621883,941,42,0,0.9572736520854528,0.0427263479145473,0.0,True,538.0,13.086279790944385,0.6907196132163996,538,0,0.0,,0.2817290466902531,0.414213562373095,,intact
1793,1941,18.99053592480251,18.79996915701055,8.9498743710662,221.6527936259486,9.9498743710662,803.0822395146074,77.75537529098955,1685,0.0255958004514622,1277,112,296,0.7578635014836795,0.0664688427299703,0.1756676557863501,True,108.0,5.863230142835039,0.310301761256785,228,294,0.5632183908045977,0.3436748035887967,0.2477202802355796,0.3545161637434277,0.095954523353217,cohesive
1783,1867,18.77471822965209,18.785097361891104,1.0,24.7660229,2.0,1265.933625802022,51.08877252744461,603,0.0091598027728378,588,6,9,0.9751243781094528,0.0099502487562189,0.0149253731343283,True,949.0,17.38033607236688,0.925475048193802,950,22,0.022633744855967,0.5,0.3333333333333333,0.3737734478532142,0.1666666666666666,intact
1783,1946,18.77471822965209,18.79501450674032,2.23606797749979,55.37851073671648,3.23606797749979,1248.708133853845,74.81187337425868,687,0.0104357951989048,686,1,0,0.9985443959243084,0.0014556040756914,0.0,True,1121.0,18.889822191117347,1.0055872541685384,1121,0,0.0,,0.2958163163244892,0.4364916731037084,,intact
1784,1868,18.954722158871,18.839961085431145,3.898979485566356,96.5622152261666,4.898979485566356,981.3410969880116,73.27391148981678,1037,0.0157524303075171,1034,3,0,0.9971070395371264,0.0028929604628736,0.0,True,555.0,13.291425312283248,0.7033489460074805,558,0,0.0,,0.3008613653919205,0.3090169943749474,,intact
1785,1830,18.920551041354468,18.914102394408417,1.0,24.7660229,2.0,776.1925429035293,70.7810177803507,570,0.0086585200340258,568,2,0,0.9964912280701754,0.0035087719298245,0.0,True,682.0,14.733884157863644,0.7788565677166512,686,0,0.0,,0.3333333333333333,0.4142135623730951,,intact
1785,1866,18.920551041354468,18.878667619762773,5.477225575051661,135.6490940201951,6.477225575051661,782.5036701928825,89.81195049254113,1156,0.0175600862444453,1008,148,0,0.8719723183391004,0.1280276816608996,0.0,True,458.0,12.074184356393443,0.6388589385745025,458,371,0.4475271411338962,,0.2588283628687876,0.3538893678645229,,intact
1786,1963,18.869285248793386,18.97772924366754,1.8284271247461903,45.2828680424453,2.8284271247461903,1230.3315611824205,68.40229157777713,654,0.0099345124600927,647,7,0,0.9892966360856268,0.010703363914373,0.0,True,637.0,14.239501307948768,0.7524768597420153,637,20,0.030441400304414,,0.2989350844248255,0.4494897427831781,,intact
1786,2233,18.869285248793386,18.559136662680874,1.0,24.7660229,2.0,1229.8593111525458,66.17386556127902,499,0.0075800026262787,499,0,0,1.0,0.0,0.0,True,871.0,16.65076307158569,0.8897389855745503,871,26,0.0289855072463768,,0.3333333333333333,,,intact
1787,2153,18.760484683300074,18.840185279936787,1.7320508075688772,42.89600996421431,2.732050807568877,1169.1060202025233,43.53060790187508,708,0.0107547933054215,706,2,0,0.9971751412429378,0.0028248587570621,0.0,True,546.0,13.183216521636506,0.7012224268623977,546,205,0.2729693741677763,,0.3164309725825327,0.4318516525781365,,intact
1791,2028,18.84421986895582,20.34739000293035,16.401219466856727,406.19297690409945,17.401219466856727,1349.6091752522036,60.55563237032207,164,0.0024912233080354,164,0,0,1.0,0.0,0.0,False,169.0,7.334464586120832,0.3742874870461578,169,0,0.0,,0.1465110670054306,,,intact
1797,1906,18.915436957996857,18.733540011890344,11.0,272.4262519,12.0,684.2993525569543,5.652192113673299,2628,0.0399203344726664,1816,812,0,0.6910197869101978,0.3089802130898021,0.0,True,386.0,11.084566571000565,0.588837597359755,386,0,0.0,,0.23582845781094,0.3013496283140402,,intact
1793,2076,18.99053592480251,18.906091055031577,1.0,24.7660229,2.0,814.52231082834,30.002366822169552,546,0.0082939507694352,537,9,0,0.9835164835164836,0.0164835164835164,0.0,True,493.0,12.527041705391134,0.6611164477544211,496,146,0.2274143302180685,,0.3203772410170408,0.4494897427831781,,intact
1793,2098,18.99053592480251,18.94097978100231,1.8284271247461903,45.2828680424453,2.8284271247461903,788.238391957497,61.18331025713282,706,0.0107244125333723,657,49,0,0.9305949008498584,0.0694050991501416,0.0,True,650.0,14.38406847937898,0.7584230796860947,652,0,0.0,,0.2898979485566356,0.4270509831248423,,intact
1793,2165,18.99053592480251,18.74939919685421,1.0,24.7660229,2.0,785.2743692668428,47.72067402786545,612,0.0092965162470593,608,4,0,0.9934640522875816,0.0065359477124183,0.0,True,757.0,15.522905135351744,0.8226248977542129,757,0,0.0,,0.3333333333333333,0.3603796100280632,,intact
1793,2171,18.99053592480251,18.633920740429552,1.414213562373095,35.02444547122265,2.414213562373095,787.5607257245799,58.8046653407635,475,0.0072154333616881,447,28,0,0.9410526315789474,0.0589473684210526,0.0,True,815.0,16.106599803800595,0.8561771374992029,815,0,0.0,,0.3090169943749474,0.4270509831248423,,intact
1793,2176,18.99053592480251,18.7108373465428,10.489125293076055,259.77391720929086,11.489125293076055,789.1355787836953,68.8835323600092,1871,0.0284212122520391,1789,82,0,0.9561731694281131,0.0438268305718866,0.0,True,216.0,8.291859587312052,0.439870427405053,216,0,0.0,,0.2714970279031851,0.2292898599589967,,intact
1794,1908,18.96556898975952,18.81661566299282,9.634842514655627,238.61673035585488,10.634842514655627,1187.3628820227514,82.03018419377696,1561,0.023712192584411,1187,82,292,0.7604099935938501,0.0525304292120435,0.1870595771941063,True,200.0,7.978845608028654,0.4223602039617586,318,239,0.4290843806104129,0.3434375766488264,0.236306813464682,0.3539629227418772,0.1071307631841444,cohesive
1794,2153,18.96556898975952,18.840185279936787,1.0,24.7660229,2.0,1187.1556813315478,79.47354542302661,525,0.0079749526629185,525,0,0,1.0,0.0,0.0,True,910.0,17.019459345914886,0.9003634327463771,922,184,0.1663652802893309,,0.3333333333333333,,,intact
1794,2260,18.96556898975952,18.51583247063652,10.54957881010348,261.27111039637754,11.54957881010348,1200.0205577649915,67.47371786084365,2176,0.0330542799895441,1185,190,801,0.5445772058823529,0.0873161764705882,0.3681066176470588,True,287.0,9.55797768017628,0.5100117555783245,306,260,0.4593639575971731,0.2983765218521216,0.2273064955953337,0.316159221168936,0.0710700262567878,mixed
1794,2274,18.96556898975952,18.168616889992435,8.0,198.1281832,9.0,1192.1761957364597,86.35645722182383,1472,0.022360248228221,926,154,392,0.6290760869565217,0.1046195652173913,0.266304347826087,True,322.0,10.124020118074668,0.5452668412259423,382,407,0.5158428390367554,0.3120817938236188,0.2219295486530631,0.296898926195162,0.0901522451705556,cohesive
1795,1855,19.033247051646114,18.899632534991312,1.414213562373095,35.02444547122265,2.414213562373095,863.9472352228006,83.37140225676161,434,0.0065926275346793,425,9,0,0.97926267281106,0.02073732718894,0.0,True,519.0,12.85312533702941,0.6776772803484798,523,0,0.0,,0.3090169943749474,0.4270509831248423,,intact
1795,1877,19.033247051646114,18.935210909264544,1.0,24.7660229,2.0,875.3283645884155,62.611319755735416,578,0.0087800431222226,560,18,0,0.9688581314878892,0.0311418685121107,0.0,True,718.0,15.117754405994354,0.7963322830523383,718,0,0.0,,0.3203772410170408,0.4494897427831781,,intact
1795,1884,19.033247051646114,18.97971762030106,4.766114533138578,118.03770167173282,5.766114533138578,885.6205991323008,29.23628113386998,881,0.0133827300876785,873,8,0,0.9909194097616344,0.0090805902383654,0.0,True,346.0,10.49453289192004,0.5521554544607672,346,0,0.0,,0.2898979485566356,0.42857971292269,,intact
1795,2012,19.033247051646114,18.87286058537004,2.146264369941973,53.15443253543696,3.146264369941973,880.2098278190605,47.79676496783471,598,0.0090838508427148,584,14,0,0.9765886287625418,0.0234113712374581,0.0,True,573.0,13.505242122350568,0.7125628540748615,573,17,0.0288135593220339,,0.2989350844248255,0.4148753654870597,,intact
1795,2018,19.033247051646114,19.072705212511497,4.55269276785519,112.752093345366,5.55269276785519,871.1437230352997,77.18555056634249,1275,0.0193677421813735,1175,46,54,0.9215686274509804,0.036078431372549,0.0423529411764705,True,432.0,11.726460285670075,0.6154660670532548,432,145,0.2512998266897747,0.3783262075698353,0.2771863727725964,0.4,0.1011398347972389,intact
1795,2076,19.033247051646114,18.906091055031577,1.414213562373095,35.02444547122265,2.414213562373095,848.6948511283367,26.34805047383027,681,0.0103446528827571,577,47,57,0.8472834067547724,0.0690161527165932,0.0837004405286343,True,407.0,11.382096629215674,0.6000155615372906,413,191,0.3162251655629139,0.4415184401122529,0.2898979485566356,0.4142135623730951,0.1516204915556173,intact
1795,2163,19.033247051646114,18.827397667666,1.0,24.7660229,2.0,879.6801358938586,45.86908161794693,561,0.0085218065598043,558,3,0,0.9946524064171124,0.0053475935828877,0.0,True,517.0,12.828336258339183,0.6776607399818342,529,0,0.0,,0.3203772410170408,0.4772255750516612,,intact
1798,2075,19.0097136214997,18.70856404809544,1.0,24.7660229,2.0,833.3855790463706,15.601416526444256,507,0.0077015257144755,498,7,2,0.9822485207100592,0.0138067061143984,0.0039447731755424,True,572.0,13.49345229721172,0.7154861319709118,575,224,0.2803504380475594,0.474744871391589,0.3203772410170408,0.4721359549995794,0.1543676303745482,intact
1798,2176,19.0097136214997,18.7108373465428,1.0,24.7660229,2.0,797.3993254814432,26.42780016727825,567,0.0086129488759519,564,3,0,0.9947089947089948,0.0052910052910052,0.0,True,696.0,14.884343478431232,0.7891901415247886,696,0,0.0,,0.3333333333333333,0.4721359549995794,,intact
1800,1931,18.950069714520147,19.056941553387382,1.0,24.7660229,2.0,990.4219947614838,72.23578259983141,573,0.0087040911920996,568,5,0,0.9912739965095986,0.0087260034904013,0.0,True,826.0,16.214930341750197,0.8532599539307532,826,0,0.0,,0.3203772410170408,0.4142135623730951,,intact
1802,1938,18.75641398636556,18.734900422919555,1.0,24.7660229,2.0,1065.8725964373782,33.45531193761954,558,0.0084762354017305,556,2,0,0.996415770609319,0.003584229390681,0.0,True,677.0,14.679774962390477,0.7831027102509309,678,0,0.0,,0.3333333333333333,0.4886127875258306,,intact
1797,2036,18.915436957996857,18.67645155672044,5.0990195135927845,126.28243404118577,6.0990195135927845,650.6643542786404,62.79344239366871,239,0.003630502259881,205,34,0,0.8577405857740585,0.1422594142259414,0.0,True,230.0,8.556358677747903,0.4552236674354933,230,0,0.0,,0.2817290466902531,0.3189150422905235,,intact
1797,2042,18.915436957996857,18.967781104900567,6.0,148.5961374,7.0,660.4541457107321,89.0875705245901,869,0.0132004454553832,865,4,0,0.995397008055236,0.004602991944764,0.0,True,326.0,10.186708148166206,0.5377952913743091,326,0,0.0,,0.2687959533979827,0.3268552871751871,,intact
1797,2116,18.915436957996857,18.728323271660408,5.385164807134504,133.3691149337672,6.385164807134504,647.6083832376291,50.30275022876595,115,0.0017468943928297,114,1,0,0.991304347826087,0.008695652173913,0.0,True,263.0,9.149617481968136,0.4861160216805175,263,0,0.0,,0.2327484711615521,0.2933997741163456,,intact
1798,1813,19.0097136214997,19.016097596028565,6.89920048531124,170.8657572109093,7.89920048531124,821.0615670825234,73.36047116156477,1539,0.0233780040918697,1397,37,105,0.907732293697206,0.0240415854450942,0.0682261208576998,True,177.0,7.506054213402069,0.394787328557614,199,166,0.4547945205479452,0.4010304899342249,0.257284274447472,0.4072965133529454,0.1437462154867529,intact
1800,1956,18.950069714520147,18.9303268092495,1.0,24.7660229,2.0,999.5833645772344,37.267793442274055,578,0.0087800431222226,567,11,0,0.980968858131488,0.0190311418685121,0.0,True,635.0,14.21712972884144,0.7506325716479924,635,0,0.0,,0.3333333333333333,0.414213562373095,,intact
1800,1991,18.950069714520147,18.82335586332677,1.0,24.7660229,2.0,973.3513349601468,56.25973341100886,534,0.0081116661371399,533,1,0,0.99812734082397,0.0018726591760299,0.0,True,797.0,15.927742441679586,0.8433305795289464,797,0,0.0,,0.3333333333333333,0.5,,intact
1800,2074,18.950069714520147,18.93232515475249,1.0,24.7660229,2.0,978.0113057330587,70.84200144297897,524,0.0079597622768939,524,0,0,1.0,0.0,0.0,True,730.0,15.243563130520608,0.8047834981459971,730,0,0.0,,0.3333333333333333,,,intact
1800,2190,18.950069714520147,18.56629593315209,1.414213562373095,35.02444547122265,2.414213562373095,976.9759543276972,68.16959865172223,550,0.0083547123135336,498,52,0,0.9054545454545454,0.0945454545454545,0.0,True,693.0,14.85223051010746,0.7917734169449855,693,0,0.0,,0.2898979485566356,0.4415184401122529,,intact
1805,2113,18.895175810102568,18.92855014787733,40.3384975695341,999.0241545586758,41.3384975695341,620.1908230671486,40.235451085065954,97,0.0014734674443868,95,2,0,0.979381443298969,0.0206185567010309,0.0,False,49.0,3.949327084834294,0.2088280297515787,49,0,0.0,,0.0712331645586112,0.0472343666693058,,intact
1807,1967,20.374838781260404,18.86034097458869,11.806248474865695,292.3938200916139,12.806248474865695,1240.6493114534803,37.59166144006858,1962,0.0298035373802783,1930,19,13,0.9836901121304792,0.009683995922528,0.0066258919469928,True,187.0,7.715176518808164,0.3932785100931264,187,25,0.1179245283018868,0.2889502107769252,0.2659242598847445,0.2046119005438724,0.0230259508921807,intact
1801,1983,18.98877051288151,18.92766169210753,1.0,24.7660229,2.0,1326.6162396465463,84.79440282590224,403,0.0061217255679165,402,1,0,0.9975186104218362,0.0024813895781637,0.0,True,405.0,11.35409634909072,0.5989010932097536,405,0,0.0,,0.3333333333333333,0.4721359549995794,,intact
1801,2044,18.98877051288151,20.58355358282141,7.3484692283495345,181.9923571892499,8.348469228349535,1342.5789550849668,39.73456487830813,106,0.0016101809186083,106,0,0,1.0,0.0,0.0,False,86.0,5.232078956954491,0.2644312193694296,86,0,0.0,,0.1437487102236975,,,intact
1801,2179,18.98877051288151,18.524880542674577,1.0,24.7660229,2.0,1308.6280191501403,29.747449714406176,538,0.0081724276812384,515,23,0,0.9572490706319704,0.0427509293680297,0.0,True,687.0,14.787795366729425,0.7883954214336185,687,0,0.0,,0.3333333333333333,0.4142135623730951,,intact
1801,2218,18.98877051288151,18.744191281732817,1.0,24.7660229,2.0,1327.093204963638,83.59329843393176,360,0.0054685389688584,360,0,0,1.0,0.0,0.0,True,439.0,11.821084554078958,0.6265654214171015,439,0,0.0,,0.3333333333333333,,,intact
1809,2262,18.983472306548208,18.36583474550108,1.0,24.7660229,2.0,1151.5949856478503,50.56676053640416,492,0.0074736699241064,454,14,24,0.9227642276422764,0.0284552845528455,0.048780487804878,True,252.0,8.95623198216277,0.479592939685951,262,681,0.7221633085896076,0.4429907079434432,0.3333333333333333,0.4364916731037084,0.1096573746101099,intact
1809,2303,18.983472306548208,18.46252475386134,5.81864367245563,144.10466243897622,6.81864367245563,1128.3746530285716,59.587426279891005,1103,0.0167549957851411,796,307,0,0.7216681776971895,0.2783318223028105,0.0,True,373.0,10.896310731002211,0.5819746614530679,373,232,0.3834710743801653,,0.25,0.3538893678645229,,intact
1810,2133,18.80492119710326,18.607067696948167,8.797958971132712,217.8904533523332,9.797958971132712,659.1368204418399,64.30780523125644,1381,0.0209779230999818,1266,115,0,0.9167270094134684,0.0832729905865315,0.0,True,265.0,9.18434101276213,0.4909838415044786,265,0,0.0,,0.264908564940645,0.359419319326655,,intact
1810,2650,18.80492119710326,15.032409226271024,7.79385036540706,193.0226766288446,8.79385036540706,690.1413154504481,12.000951813185084,1594,0.024213475323223,1440,154,0,0.903387703889586,0.096612296110414,0.0,True,431.0,11.71288013023329,0.6923052134244149,431,0,0.0,,0.2825983534202392,0.3333333333333333,,intact
1807,2022,20.374838781260404,18.665722815550097,1.0,24.7660229,2.0,1249.23133811784,53.66023243401681,625,0.0094939912653791,625,0,0,1.0,0.0,0.0,True,679.0,14.701442538703263,0.7531368370430577,683,345,0.3356031128404669,,0.3333333333333333,,,intact
1807,2276,20.374838781260404,18.331325303020375,1.0,24.7660229,2.0,1259.8374406034152,88.58866671995465,711,0.0108003644634953,695,16,0,0.9774964838255976,0.0225035161744022,0.0,True,508.0,12.716187407449045,0.6570626518174297,508,0,0.0,,0.3333333333333333,0.4608128488913787,,intact
1809,1908,18.983472306548208,18.81661566299282,8.565401897601228,212.13093954369543,9.565401897601228,1161.8357349630874,20.086677797387225,1820,0.0276465025647841,720,119,981,0.3956043956043956,0.0653846153846153,0.539010989010989,False,181.0,7.590394548326596,0.4016072425250898,181,360,0.6654343807763401,0.3558132066731865,0.1361617706425771,0.2687959533979826,0.2196514360306093,cohesive
1809,1945,18.983472306548208,18.81369340935455,10.722900958004928,265.563610680382,11.722900958004928,1136.0094488441766,81.37143566781333,2491,0.0378392515872952,2139,267,85,0.8586912886391007,0.1071858691288639,0.0341228422320353,True,438.0,11.807613228273542,0.6247882879379822,438,52,0.1061224489795918,0.2038684096809352,0.2886813608636716,0.2392460492988825,-0.0848129511827363,intact
1809,1975,18.983472306548208,19.463652966708946,2.23606797749979,55.37851073671648,3.23606797749979,1137.5367261457209,84.08971137012989,642,0.0097522278277975,634,8,0,0.9875389408099688,0.0124610591900311,0.0,True,938.0,17.279313448178307,0.8988611411317848,940,60,0.06,,0.2958163163244892,0.4253526177384017,,intact
1809,2061,18.983472306548208,18.814817460488783,1.0,24.7660229,2.0,1126.980186239237,48.51524888044592,578,0.0087800431222226,551,7,20,0.953287197231834,0.0121107266435986,0.0346020761245674,True,636.0,14.228319915327,0.7528552219172194,636,326,0.3388773388773389,0.4568586240776848,0.3333333333333333,0.3660254037844386,0.1235252907443514,intact
1809,2216,18.983472306548208,18.973530190816174,2.6502815398728847,65.63693330793913,3.6502815398728847,1128.1912254566057,56.84571297786734,710,0.0107851740774707,653,14,43,0.9197183098591548,0.0197183098591549,0.0605633802816901,True,349.0,10.539931227391522,0.5553616215149435,351,436,0.554002541296061,0.4270509831248423,0.2817290466902531,0.376931296631122,0.1453219364345891,intact
1809,2245,18.983472306548208,18.702423381117757,1.0,24.7660229,2.0,1147.7829436860543,65.08286513703453,516,0.007838239188697,509,3,4,0.9864341085271318,0.005813953488372,0.0077519379844961,True,712.0,15.054455784347004,0.7989437697920554,712,234,0.2473572938689217,0.4259659260564253,0.3333333333333333,0.3797958971132712,0.0926325927230919,intact
1811,1887,18.90698153915677,18.84130617243714,1.0,24.7660229,2.0,863.4162829199936,28.87605784116044,519,0.0078838103467708,508,11,0,0.978805394990366,0.0211946050096339,0.0,True,645.0,14.32863833686038,0.7591675917241416,645,63,0.0889830508474576,,0.3333333333333333,0.4721359549995794,,intact
1811,2018,18.90698153915677,19.072705212511497,1.0,24.7660229,2.0,861.3869746423356,40.401449834905634,613,0.0093117066330839,610,3,0,0.99510603588907,0.0048939641109298,0.0,True,504.0,12.666024736934256,0.6669894262030951,504,73,0.1265164644714038,,0.3333333333333333,0.4772255750516612,,intact
1811,2065,18.90698153915677,18.74577660571757,6.164414002968976,152.66801836261033,7.164414002968976,844.6388995894,84.52540061463228,1069,0.0162385226603045,1042,27,0,0.9747427502338636,0.0252572497661365,0.0,True,579.0,13.575766059431594,0.7211034053440071,611,398,0.3944499504459861,,0.2711551062369727,0.3753612022949537,,intact
1812,1845,18.92455143988964,18.89584445286508,1.0,24.7660229,2.0,1282.287103781227,81.29802728230706,506,0.0076863353284509,506,0,0,1.0,0.0,0.0,True,808.0,16.03728119216293,0.8480757968604555,808,0,0.0,,0.3203772410170408,,,intact
1812,1912,18.92455143988964,18.915436957996857,2.449489742783178,60.66411906308329,3.449489742783178,1265.4599881812032,48.13612551691635,648,0.0098433701439451,639,9,0,0.9861111111111112,0.0138888888888888,0.0,True,561.0,13.36307771993812,0.7062939649677322,561,0,0.0,,0.2898979485566356,0.4045372666182638,,intact
1812,2134,18.92455143988964,19.218807840959645,1.0,24.7660229,2.0,1265.283174827804,42.72169315958488,569,0.0086433296480012,566,3,0,0.9947275922671354,0.0052724077328646,0.0,True,736.0,15.306079714651624,0.8025554121729588,736,0,0.0,,0.3333333333333333,0.4721359549995794,,intact
1812,2277,18.92455143988964,18.43329631021656,4.0,99.0640916,5.0,1273.3232701668403,73.7927160885683,892,0.0135498243339491,811,81,0,0.9091928251121076,0.0908071748878923,0.0,True,627.0,14.127289146798006,0.7563224327749367,627,3,0.0047619047619047,,0.2817290466902531,0.4068781988545112,,intact
1813,1994,19.016097596028565,19.046637302180763,2.0,49.5320458,3.0,826.9233387393463,88.05386260194277,722,0.010967458709766,694,28,0,0.961218836565097,0.038781163434903,0.0,True,564.0,13.398760233979036,0.7040356017407139,564,0,0.0,,0.3090169943749474,0.4259293320260172,,intact
1816,2037,18.969329278547683,18.813918230326685,10.04987562112089,248.8954497748317,11.04987562112089,641.5805255981063,62.64567321659698,76,0.0011544693378701,70,6,0,0.9210526315789472,0.0789473684210526,0.0,True,20.0,2.5231325220201604,0.1335582666062539,37,0,0.0,,0.1129050465972153,0.1830022706305881,,intact
1816,2063,18.969329278547683,18.91032010779855,10.31370849898476,255.4295408697812,11.31370849898476,641.4213218376788,63.3565434432718,69,0.0010481366356978,69,0,0,1.0,0.0,0.0,True,30.0,3.0901936161855166,0.163158512090103,35,0,0.0,,0.1135041612651109,,,intact
1813,2123,19.016097596028565,18.824703324290127,5.0,123.8301145,6.0,849.0658321687687,11.315510743076544,1127,0.0171195650497317,876,251,0,0.7772848269742679,0.222715173025732,0.0,True,331.0,10.264529815185629,0.5425112347278077,363,0,0.0,,0.2582456997612433,0.3726822671238252,,intact
1814,1959,18.94430637838375,18.83592467157747,1.0,24.7660229,2.0,731.1285561774336,72.25570249025195,370,0.0056204428291044,370,0,0,1.0,0.0,0.0,True,490.0,12.4888688130694,0.6611324741002196,491,0,0.0,,0.3203772410170408,,,intact
1814,1974,18.94430637838375,18.805371253254712,1.0,24.7660229,2.0,713.7376327641408,54.9082527870842,543,0.0082483796113614,538,5,0,0.990791896869245,0.009208103130755,0.0,True,711.0,15.043880120390323,0.7970335676605548,711,0,0.0,,0.3333333333333333,0.4772255750516612,,intact
1814,2295,18.94430637838375,18.441957584758946,1.0,24.7660229,2.0,728.4355085000361,79.64256406613254,505,0.0076711449424263,505,0,0,1.0,0.0,0.0,True,824.0,16.195287778099022,0.8663763672168565,824,0,0.0,,0.3203772410170408,,,intact
1823,1891,18.8793374323452,18.836821801934807,30.854497241083024,764.143185240649,31.854497241083024,625.6018923321003,30.313207667108585,55,0.0008354712313533,55,0,0,1.0,0.0,0.0,False,34.0,3.2897623212397704,0.174448426776697,34,0,0.0,,0.0309856617627674,,,intact
1822,1924,18.888932861040757,18.742379154467702,3.7320508075688767,92.42805576421428,4.732050807568877,805.8761177718525,75.90876513115144,868,0.0131852550693586,855,13,0,0.9850230414746544,0.0149769585253456,0.0,True,594.0,13.750493532712625,0.7308006442637891,594,218,0.2684729064039409,,0.2791745113185196,0.3228287342177362,,intact
1822,2062,18.888932861040757,18.847580707241622,8.486832980505138,210.1850999436655,9.486832980505138,798.8288786833467,85.38676339895281,1761,0.0267502697893323,1511,172,78,0.8580352072685974,0.097671777399205,0.0442930153321976,True,453.0,12.008096370418468,0.6364179005933023,457,420,0.4789053591790194,0.3252655874871718,0.2653311931459037,0.2775144043792301,0.059934394341268,intact
1818,2127,18.936986321094576,18.6529235109908,7.0670198723450905,175.0219759932536,8.06701987234509,1191.7487211700084,87.53198279538506,1203,0.0182740343876018,1188,15,0,0.9875311720698254,0.0124688279301745,0.0,True,407.0,11.382096629215674,0.6055931860469818,407,0,0.0,,0.2794901476811932,0.3192840717722345,,intact
1818,2333,18.936986321094576,18.32445520113908,3.16227766016838,78.31704094788851,4.16227766016838,1198.9612414073558,72.11098907899182,871,0.0132308262274324,840,31,0,0.9644087256027556,0.0355912743972445,0.0,True,577.0,13.552298857686369,0.7274167774534327,577,0,0.0,,0.2817290466902531,0.4415184401122529,,intact
1819,1905,18.897404435313145,18.7954650374412,2.0,49.5320458,3.0,740.151862034596,84.46112860198069,512,0.0077774776445986,485,27,0,0.947265625,0.052734375,0.0,True,957.0,17.453439806464733,0.9260870849368824,957,0,0.0,,0.3021694792519622,0.4270509831248423,,intact
1819,1944,18.897404435313145,18.776072680346086,1.8284271247461903,45.2828680424453,2.8284271247461903,729.9949095655645,53.58823130441157,566,0.0085977584899273,566,0,0,1.0,0.0,0.0,True,795.0,15.907745268142609,0.8445063469615578,795,33,0.0398550724637681,,0.3090169943749474,,,intact
1817,1856,18.772008741830128,18.838840032857604,5.0,123.8301145,6.0,1254.4679003594674,87.25786624073926,925,0.0140511070727611,893,18,14,0.9654054054054054,0.0194594594594594,0.0151351351351351,True,443.0,11.87481703351337,0.6314570088354493,454,191,0.2961240310077519,0.38532196186948,0.2817290466902531,0.3724838517349053,0.1035929151792268,intact
1817,2173,18.772008741830128,18.56306339804057,7.4852813742385695,185.38064992733587,8.48528137423857,1270.475719791213,40.82920164352291,1887,0.0286642584284328,1689,51,147,0.8950715421303657,0.027027027027027,0.0779014308426073,True,316.0,10.02925341359355,0.5372564100597066,321,159,0.33125,0.3465462064555278,0.2588283628687876,0.2918256742691262,0.0877178435867402,intact
1818,1872,18.936986321094576,18.85720847353876,1.0,24.7660229,2.0,1201.375291853009,63.04898858891508,571,0.0086737104200504,564,7,0,0.9877408056042032,0.0122591943957968,0.0,True,705.0,14.980269348699055,0.7927285886152128,705,0,0.0,,0.3333333333333333,0.4142135623730951,,intact
1818,2033,18.936986321094576,18.71265558765685,1.0,24.7660229,2.0,1206.780952734071,42.49701745784744,573,0.0087040911920996,564,9,0,0.9842931937172776,0.0157068062827225,0.0,True,614.0,13.980066885278037,0.7426400983658998,614,0,0.0,,0.3333333333333333,0.4364916731037084,,intact
1819,1966,18.897404435313145,18.791634837799812,1.7320508075688772,42.89600996421431,2.732050807568877,736.0344285997826,72.5942055963579,527,0.0080053334349677,527,0,0,1.0,0.0,0.0,True,592.0,13.727325035155395,0.7284518416975598,592,0,0.0,,0.3090169943749474,,,intact
1819,2171,18.897404435313145,18.633920740429552,1.0,24.7660229,2.0,759.6442506902084,22.522380700355924,573,0.0087040911920996,567,6,0,0.9895287958115184,0.0104712041884816,0.0,True,712.0,15.054455784347004,0.8022341717940205,714,0,0.0,,0.3333333333333333,0.4746807650256203,,intact
1820,1932,18.82941791923752,19.031050130363887,1.0,24.7660229,2.0,871.660523563249,63.29907021422998,588,0.0089319469824687,588,0,0,1.0,0.0,0.0,True,805.0,16.00748132524138,0.8456039848355706,805,0,0.0,,0.3333333333333333,,,intact
1821,2049,18.84802872846212,18.87710453887162,1.0,24.7660229,2.0,1072.7986047100333,81.54343340843877,476,0.0072306237477127,476,0,0,1.0,0.0,0.0,True,778.0,15.736743355948496,0.8342843082584929,778,0,0.0,,0.3333333333333333,,,intact
1824,1927,18.94053614638964,18.827622161473613,1.0,24.7660229,2.0,973.4998627859238,56.90150132659849,517,0.0078534295747216,507,10,0,0.9806576402321084,0.0193423597678916,0.0,True,873.0,16.669868944849245,0.8827472501553573,873,0,0.0,,0.3333333333333333,0.4633576589174196,,intact
1824,2013,18.94053614638964,19.014116821291548,1.0,24.7660229,2.0,951.6234772844692,52.85910086378995,639,0.0097066566697236,637,2,0,0.9968701095461658,0.0031298904538341,0.0,True,814.0,16.096715421277896,0.8482077512332641,814,0,0.0,,0.3333333333333333,0.4746807650256203,,intact
1824,2209,18.94053614638964,18.554745991177864,4.977725364273731,123.27846036151404,5.977725364273731,983.981355029707,17.306798995568446,965,0.0146587225137454,854,111,0,0.8849740932642487,0.1150259067357512,0.0,True,366.0,10.793582275744573,0.5757301537907459,366,0,0.0,,0.268137421893286,0.392280956059262,,intact
1824,2225,18.94053614638964,18.56929656534043,11.091589177747522,274.69455157348733,12.091589177747522,940.3456784272362,23.19707771978667,1971,0.0299402508544998,1801,170,0,0.9137493658041604,0.0862506341958396,0.0,True,572.0,13.49345229721172,0.7194621421487732,572,0,0.0,,0.2481296291666435,0.3036225370290836,,intact
1830,2035,18.914102394408417,18.91832786658236,1.0,24.7660229,2.0,787.5355954882805,23.50240729972533,546,0.0082939507694352,526,20,0,0.9633699633699634,0.0366300366300366,0.0,True,472.0,12.257335203001883,0.647980323676985,474,0,0.0,,0.3333333333333333,0.4142135623730951,,intact
1830,2256,18.914102394408417,18.503057320298584,1.0,24.7660229,2.0,779.5801560929224,59.27008139824891,549,0.008339521927509,543,6,0,0.989071038251366,0.0109289617486338,0.0,True,601.0,13.831277655967224,0.7393013131635844,601,0,0.0,,0.3333333333333333,0.4457195687123781,,intact
1832,2283,19.110475638225623,18.492591787907354,1.0,24.7660229,2.0,788.9380484634511,17.698383617098532,576,0.0087496623501734,574,2,0,0.9965277777777778,0.0034722222222222,0.0,True,531.0,13.000867261978827,0.6914790814615098,531,0,0.0,,0.3333333333333333,0.4633576589174196,,intact
1824,2258,18.94053614638964,18.540867052652377,3.1815405503520555,78.79410612729761,4.181540550352056,955.8531684045226,69.78039063348334,739,0.0112256952721843,671,68,0,0.9079837618403248,0.0920162381596752,0.0,True,794.0,15.89773724873857,0.8483000043682943,794,0,0.0,,0.2791745113185196,0.3797958971132712,,intact
1826,1902,18.92410703468001,19.023796688982397,3.898979485566356,96.5622152261666,4.898979485566356,949.1854115471853,60.96235967525783,1026,0.0155853360612464,1013,13,0,0.9873294346978556,0.0126705653021442,0.0,True,753.0,15.48183917680307,0.8159522744414139,753,0,0.0,,0.2843646522044218,0.4285714285714285,,intact
1826,2108,18.92410703468001,18.73036495087332,6.4031242374328485,158.57992149580696,7.403124237432848,951.5852821035662,69.643959963635,1093,0.0166030919248951,1071,22,0,0.979871912168344,0.0201280878316559,0.0,True,609.0,13.923028430838189,0.7395152658722691,609,0,0.0,,0.2766967754673748,0.3404697900506397,,intact
1826,2124,18.92410703468001,18.841082004606392,1.0,24.7660229,2.0,940.6206739479048,3.790418556929161,520,0.0078990007327954,500,20,0,0.9615384615384616,0.0384615384615384,0.0,True,797.0,15.927742441679586,0.843514508830355,797,19,0.0232843137254901,,0.3203772410170408,0.4721359549995794,,intact
1829,2117,18.875317843685544,18.733540011890344,4.0,99.0640916,5.0,1056.6523038425469,87.4656484372996,968,0.0147042936718192,764,72,132,0.7892561983471075,0.0743801652892562,0.1363636363636363,True,564.0,13.398760233979036,0.7125321532194595,564,96,0.1454545454545454,0.39782196186948,0.2553967929896867,0.3392371659168642,0.1424251688797933,intact
1829,2289,18.875317843685544,18.177773003178533,1.0,24.7660229,2.0,1051.3366009740437,77.0040426156818,492,0.0074736699241064,492,0,0,1.0,0.0,0.0,True,741.0,15.35798247369064,0.8289717334061719,741,0,0.0,,0.3203772410170408,,,intact
1830,1929,18.914102394408417,18.93831766153211,10.190632664367213,252.38144193120635,11.190632664367213,747.2928079369294,23.15744739488673,1705,0.0258996081719544,1668,37,0,0.978299120234604,0.0217008797653958,0.0,True,244.0,8.812923024107548,0.4656464770856549,244,0,0.0,,0.2691404269335009,0.2455083338405087,,intact
1830,1973,18.914102394408417,18.880230441862636,1.0,24.7660229,2.0,762.0778094459614,65.8899597717649,572,0.008688900806075,572,0,0,1.0,0.0,0.0,True,830.0,16.25414425715935,0.8601365886030574,830,0,0.0,,0.3333333333333333,,,intact
1829,1949,18.875317843685544,18.78825395275729,7.246211251235321,179.4598337863316,8.246211251235321,1078.2656060846496,11.967576484315826,1434,0.021783013559286,1326,108,0,0.9246861924686192,0.0753138075313807,0.0,True,254.0,8.991702346646203,0.4774747543989139,254,3,0.0116731517509727,,0.2798057840438667,0.3523129433555151,,intact
1829,1956,18.875317843685544,18.9303268092495,2.6502815398728847,65.63693330793913,3.6502815398728847,1035.2766502834634,2.388591982089501,852,0.0129422088929649,822,30,0,0.9647887323943662,0.0352112676056338,0.0,True,416.0,11.507254783503184,0.6087585538690089,442,130,0.2272727272727272,,0.2742918851774317,0.4036185072337704,,intact
