Repository: AmiraliKhosrozadeh/ice-bonded-granular-microCT

# Grain-scale kinematics, ice-bond failure and damage evolution in ice-bonded granular media under in-situ uniaxial compression

Analysis code, per-specimen tables and supplementary material for the paper of

## Results for every specimen

The paper shows one or two specimens per figure.  The same rendering for
every specimen and every scan is in [`supplementary/`](supplementary/README.md):
the void and crack classes (Fig. 11 of the paper), the crack orientation
classes (Fig. 12), the ice-path maps (Fig. 18) and the per-scan tables behind
Tables 2–4, each as one sheet per material, compiled with their text in
[`supplementary/supplementary.pdf`](supplementary/supplementary.pdf).

File: paper/data/bonds/Alumina_75_1000_T5/Alumina_75_1000_T5_throats_scan03_classified.csv (part 61 of 64)
bead_a,bead_b,r_a_vox,r_b_vox,gap_vox,gap_um,dsum_min,z_mid,axis_dip_deg,lens_vox,lens_mm3,binder_vox,pore_vox,crack_vox,binder_frac,pore_frac,crack_frac,connected,bond_area_vox,r_bond_vox,r_bond_over_R,neck_binder_vox,neck_crack_vox,neck_severed,q_crack_med,q_binder_med,q_pore_med,dq_paired,cls
1829,1984,18.875317843685544,18.777652625883697,3.1815405503520555,78.79410612729761,4.181540550352056,1066.8181654888765,57.3520576276898,1015,0.0154182418149758,986,19,10,0.9714285714285714,0.0187192118226601,0.0098522167487684,True,601.0,13.831277655967224,0.7346712614424685,601,16,0.0259319286871961,0.4350543397400872,0.2898979485566356,0.414213562373095,0.1451563911834515,intact
1829,2092,18.875317843685544,18.666864757287453,2.4641016151377544,61.02599702842861,3.4641016151377544,1044.9205776100448,58.700323270288834,602,0.0091446123868132,600,2,0,0.9966777408637874,0.0033222591362126,0.0,True,528.0,12.964089628857147,0.6906412323784902,528,0,0.0,,0.2958163163244892,0.4567956789604663,,intact
1833,2011,18.942088776624185,18.8782210516344,1.7320508075688772,42.89600996421431,2.732050807568877,1198.9329985647578,73.68860305470449,661,0.010040845162265,651,10,0,0.9848714069591528,0.0151285930408472,0.0,True,586.0,13.657583728599336,0.7222354227460431,586,0,0.0,,0.3090169943749474,0.4415184401122529,,intact
1833,2059,18.942088776624185,18.550353240732324,10.181782043891005,252.16224726181343,11.181782043891005,1204.3882710836274,89.38081646617012,1502,0.0228159598089592,615,128,759,0.4094540612516644,0.085219707057257,0.5053262316910786,True,151.0,6.93287767191607,0.3698280132676665,229,493,0.682825484764543,0.3174017425546639,0.1639607805437114,0.3090169943749474,0.1534409620109525,cohesive
1833,2088,18.942088776624185,18.910097573229084,1.0,24.7660229,2.0,1210.0425584986965,73.55191495955418,538,0.0081724276812384,534,1,3,0.9925650557620818,0.0018587360594795,0.0055762081784386,True,700.0,14.927053303604616,0.7887023045717664,700,37,0.0502035278154681,0.4142135623730951,0.3333333333333333,0.5,0.0808802290397617,intact
1833,2101,18.942088776624185,18.665265999729854,1.0,24.7660229,2.0,1213.9130761385204,60.62407067159965,531,0.0080660949790661,531,0,0,1.0,0.0,0.0,True,688.0,14.798554040663838,0.7870031874705827,690,135,0.1636363636363636,,0.3333333333333333,,,intact
1840,1874,18.99979895682492,18.892054851323035,1.0,24.7660229,2.0,926.289816200902,57.03741142222216,587,0.0089167565964441,586,1,0,0.9982964224872232,0.0017035775127768,0.0,True,771.0,15.665788274060857,0.8268684004419025,772,51,0.0619684082624544,,0.3333333333333333,0.4772255750516612,,intact
1834,2046,19.028632930967945,18.885363607988207,1.414213562373095,35.02444547122265,2.414213562373095,884.0962369401288,85.25269063129744,574,0.0087192815781242,573,1,0,0.9982578397212544,0.0017421602787456,0.0,True,860.0,16.545286401814263,0.872779865599987,860,7,0.008073817762399,,0.3090169943749474,0.4270509831248423,,intact
1834,2104,19.028632930967945,18.781939709820303,8.438793109825916,208.99534340631084,9.438793109825916,879.3746541660146,82.6558137913202,1446,0.0219652981915812,1421,25,0,0.9827109266943292,0.0172890733056708,0.0,True,375.0,10.925484305920792,0.5779063125923091,375,0,0.0,,0.2758872381516119,0.3,,intact
1835,2184,18.98921189663641,18.86235417591776,3.7320508075688767,92.42805576421428,4.732050807568877,1128.420404999852,52.18966081828,964,0.0146435321277208,820,141,3,0.8506224066390041,0.1462655601659751,0.0031120331950207,True,345.0,10.479356408358663,0.5537079437226852,349,379,0.5206043956043956,0.4,0.2553967929896867,0.4,0.1446032070103133,intact
1835,2192,18.98921189663641,18.567450137231525,9.103461590078702,225.45653820915956,10.103461590078702,1101.2365607772742,53.7049837476927,1635,0.0248362811502319,1389,246,0,0.8495412844036697,0.1504587155963302,0.0,True,319.0,10.076748170547344,0.5366157493687969,319,20,0.0589970501474926,,0.2585688584788905,0.3494382753351401,,intact
1837,1875,18.775395479426493,18.74532368336926,10.04987562112089,248.8954497748317,11.04987562112089,1313.5120500042458,85.00854637213487,2157,0.0327656626550766,1617,540,0,0.7496522948539638,0.2503477051460361,0.0,True,741.0,15.35798247369064,0.818640090935095,741,0,0.0,,0.2444266946297027,0.3287417109232142,,intact
1837,1930,18.775395479426493,19.065702359840788,10.31370849898476,255.4295408697812,11.31370849898476,1331.6209865870424,49.00436289627898,707,0.0107396029193969,707,0,0,1.0,0.0,0.0,False,498.0,12.590406002966215,0.6654355566767567,498,0,0.0,,0.266978077589994,,,intact
1838,1995,19.045759829686475,18.79501450674032,1.0,24.7660229,2.0,913.023418941221,74.16996171950382,523,0.0079445718908693,517,6,0,0.988527724665392,0.011472275334608,0.0,True,792.0,15.877702285203682,0.8391848509251714,792,0,0.0,,0.3333333333333333,0.4318516525781366,,intact
1838,2149,19.045759829686475,18.843099323084772,1.0,24.7660229,2.0,915.4168381515778,81.30394141756237,547,0.0083091411554598,545,2,0,0.9963436928702012,0.0036563071297989,0.0,True,940.0,17.297725082009,0.9130771138958308,940,0,0.0,,0.3333333333333333,0.4860679774997897,,intact
1835,2297,18.98921189663641,18.13165777307556,1.8284271247461903,45.2828680424453,2.8284271247461903,1110.4313515051113,75.08578542331676,664,0.0100864163203388,621,41,2,0.9352409638554215,0.0617469879518072,0.003012048192771,True,454.0,12.02134303343187,0.6476864976706322,455,339,0.4269521410579345,0.3595653602159049,0.2898979485566356,0.4270509831248423,0.0696674116592692,intact
1836,1885,18.84197864392648,19.05913251012701,4.39834563766817,108.929528784605,5.39834563766817,858.5900427773265,77.76638445373925,1097,0.0166638534689935,1078,18,1,0.9826800364630812,0.0164083865086599,0.0009115770282588,True,555.0,13.291425312283248,0.7013739126675572,556,69,0.1104,0.4594117081556709,0.2878061171354606,0.3740666961489728,0.1716055910202102,intact
1836,1987,18.84197864392648,18.67485444026693,10.6619037896906,264.0529534130742,11.6619037896906,831.3100016434819,22.54100098342296,2019,0.0306693893836809,658,180,1181,0.3259039128281327,0.0891530460624071,0.5849430411094602,False,1.0,0.5641895835477563,0.0300766102662039,1,197,0.9949494949494948,0.3366585397732337,0.1107273890095197,0.2341237750034115,0.2259311507637139,cohesive
1836,2104,18.84197864392648,18.781939709820303,5.422466567392307,134.29293118252227,6.422466567392307,865.1732009584241,59.240919808897,1347,0.0204614499751452,1284,63,0,0.9532293986636972,0.0467706013363029,0.0,True,676.0,14.668929172241665,0.7797661601496036,676,0,0.0,,0.2843646522044218,0.2989350844248254,,intact
1833,2262,18.942088776624185,18.36583474550108,8.16515138991168,202.21832630451948,9.16515138991168,1184.09162071072,28.0811836490722,1492,0.0226640559487131,1373,119,0,0.9202412868632708,0.0797587131367292,0.0,True,450.0,11.96826841204298,0.641593917975374,450,0,0.0,,0.2798057840438667,0.2933997741163456,,intact
1834,1836,19.028632930967945,18.84197864392648,1.0,24.7660229,2.0,868.2213318656918,41.19157173006219,635,0.0096458951256252,632,3,0,0.9952755905511812,0.0047244094488188,0.0,True,782.0,15.777145844408118,0.8332131533290191,782,0,0.0,,0.3333333333333333,0.5,,intact
1834,1885,19.028632930967945,19.05913251012701,4.855156433186538,120.24291540738012,5.855156433186538,872.791495984917,63.83028760251023,1218,0.0185018901779709,1202,16,0,0.986863711001642,0.0131362889983579,0.0,True,608.0,13.911592676604096,0.7305019087097256,608,0,0.0,,0.2790565877180663,0.3654021850492707,,intact
1834,1957,19.028632930967945,18.911655205240702,6.117215614703381,151.4991019979815,7.117215614703381,896.6378890776548,51.37791977509234,1243,0.0188816498285861,1229,14,0,0.988736926790024,0.0112630732099758,0.0,True,410.0,11.423968370726268,0.6022077813280339,410,0,0.0,,0.2766967754673748,0.3537956623917706,,intact
1840,2111,18.99979895682492,18.761389042754985,1.0,24.7660229,2.0,942.129431132308,74.03610318635413,505,0.0076711449424263,504,1,0,0.998019801980198,0.0019801980198019,0.0,True,653.0,14.417224270920368,0.763600142616316,653,0,0.0,,0.3333333333333333,0.4772255750516612,,intact
1840,2250,18.99979895682492,18.49375520985367,1.0,24.7660229,2.0,920.5007417518374,30.58293724919837,585,0.0088863758243949,581,4,0,0.9931623931623932,0.0068376068376068,0.0,True,539.0,13.098436114783444,0.6987033587989017,541,485,0.4727095516569201,,0.3333333333333333,0.4682458365518542,,intact
1841,1881,18.98413474407907,18.882462596151058,3.16227766016838,78.31704094788851,4.16227766016838,668.751315508983,81.55902593214095,824,0.0125168780842759,724,100,0,0.8786407766990292,0.1213592233009708,0.0,True,908.0,17.000746355818674,0.8979283880760411,908,0,0.0,,0.2612038749637415,0.4036185072337704,,intact
1841,2348,18.98413474407907,18.41806081810585,1.0,24.7660229,2.0,664.271616311869,66.2295885676882,591,0.0089775181405425,591,0,0,1.0,0.0,0.0,True,1014.0,17.965695772509445,0.9606759978910684,1014,0,0.0,,0.3333333333333333,,,intact
1842,2154,18.77246037745065,18.665494410434984,2.449489742783178,60.66411906308329,3.449489742783178,1103.911619497148,80.59475135897219,818,0.0124257357681282,750,68,0,0.9168704156479216,0.0831295843520782,0.0,True,531.0,13.000867261978827,0.6945287121392495,532,49,0.0843373493975903,,0.2612038749637415,0.4270509831248423,,intact
1842,2155,18.77246037745065,18.753699206477247,5.741657386773941,142.19801832479757,6.741657386773941,1089.3064405378382,36.23814317428128,1105,0.0167853765571904,1099,6,0,0.9945701357466064,0.0054298642533936,0.0,True,387.0,11.098915530497878,0.5915295171985273,387,0,0.0,,0.2801868778094689,0.4519410160110378,,intact
1843,2379,18.808745987957348,17.334398488510836,9.797958971132712,242.6564762523332,10.797958971132712,645.8775653396183,52.47765575765388,111,0.0016861328487313,45,66,0,0.4054054054054054,0.5945945945945946,0.0,False,11.0,1.8712051592547776,0.1035441263542007,22,0,0.0,,0.0859834447565593,0.224063419932862,,intact
1844,2048,18.882685782555928,18.902082838017,1.0,24.7660229,2.0,1076.7642128138014,42.585661964095664,566,0.0085977584899273,561,5,0,0.991166077738516,0.0088339222614841,0.0,True,644.0,14.317526556719258,0.7578464592700297,644,93,0.1261872455902306,,0.3333333333333333,0.4494897427831781,,intact
1852,2200,19.01499721656634,18.839512680411747,7.694323451653613,190.5577908036604,8.694323451653613,875.880994835594,56.09898770828063,1625,0.0246843772899858,1319,306,0,0.8116923076923077,0.1883076923076923,0.0,True,446.0,11.91495737457632,0.629513228780568,446,0,0.0,,0.2517564787261065,0.3592257029311909,,intact
1852,2261,19.01499721656634,18.465559203468427,1.0,24.7660229,2.0,851.0185104888069,52.12292089108739,520,0.0078990007327954,475,45,0,0.9134615384615384,0.0865384615384615,0.0,True,586.0,13.657583728599336,0.7287823358619534,588,0,0.0,,0.3203772410170408,0.414213562373095,,intact
1854,1924,18.92766169210753,18.742379154467702,1.0,24.7660229,2.0,810.2587847668619,87.6541453469004,553,0.0084002834716075,551,2,0,0.9963833634719712,0.0036166365280289,0.0,True,677.0,14.679774962390477,0.7793872601401803,688,413,0.3751135331516803,,0.3333333333333333,0.4457195687123781,,intact
1844,2156,18.882685782555928,18.792085530565014,3.898979485566356,96.5622152261666,4.898979485566356,1080.5947243037378,61.22380885205588,948,0.0144004859513271,903,45,0,0.9525316455696202,0.0474683544303797,0.0,True,518.0,12.84073677960901,0.6816623608880134,518,167,0.2437956204379562,,0.2817290466902531,0.4045372666182638,,intact
1844,2249,18.882685782555928,18.504916620407347,2.863703305156273,70.92254163430594,3.863703305156273,1072.933546466355,29.94207757353548,847,0.0128662569628418,839,8,0,0.9905548996458088,0.0094451003541912,0.0,True,719.0,15.12827842704336,0.8092671075289021,719,0,0.0,,0.2958163163244892,0.3984091113387629,,intact
1845,2067,18.89584445286508,18.73285973227569,1.0,24.7660229,2.0,1300.6232561649954,36.4705540407174,551,0.0083699026995582,537,14,0,0.9745916515426496,0.0254083484573502,0.0,True,748.0,15.430353037616328,0.820137359059504,748,0,0.0,,0.3333333333333333,0.4772255750516612,,intact
1845,2134,18.89584445286508,19.218807840959645,1.0,24.7660229,2.0,1268.311983434674,30.582006112864512,573,0.0087040911920996,554,19,0,0.9668411867364748,0.0331588132635253,0.0,True,487.0,12.450578884995911,0.6533224435062278,492,0,0.0,,0.3203772410170408,0.4364916731037084,,intact
1856,1923,18.838840032857604,18.899855316066773,1.0,24.7660229,2.0,1274.4400873737893,5.311056950956408,541,0.0082179988393122,537,4,0,0.9926062846580408,0.0073937153419593,0.0,True,679.0,14.701442538703263,0.7791176882389116,684,342,0.3333333333333333,,0.3333333333333333,0.4772255750516612,,intact
1851,2009,18.86839120291544,18.83009124010057,1.0,24.7660229,2.0,720.0347123015476,44.30189369462333,551,0.0083699026995582,547,4,0,0.9927404718693283,0.0072595281306715,0.0,True,577.0,13.552298857686369,0.7189837881761767,577,309,0.3487584650112866,,0.3333333333333333,0.4608128488913787,,intact
1851,2084,18.86839120291544,18.71697249475713,1.0,24.7660229,2.0,688.7278475473811,27.051529828610075,455,0.006911625641196,455,0,0,1.0,0.0,0.0,True,559.0,13.339236349084567,0.7098101514399121,559,0,0.0,,0.3203772410170408,,,intact
1851,2140,18.86839120291544,18.67074631450133,1.414213562373095,35.02444547122265,2.414213562373095,698.8152277094285,67.4386014886019,545,0.0082787603834106,545,0,0,1.0,0.0,0.0,True,533.0,13.02532799341193,0.6939598965143332,533,0,0.0,,0.3090169943749474,,,intact
1852,2125,19.01499721656634,18.945193273734045,1.7320508075688772,42.89600996421431,2.732050807568877,873.9382689232195,57.585526411884224,487,0.0073977179939834,425,62,0,0.8726899383983573,0.1273100616016427,0.0,True,796.0,15.91774699517169,0.838654748017611,796,0,0.0,,0.2898979485566356,0.4270509831248423,,intact
1854,2020,18.92766169210753,18.766361462018992,1.0,24.7660229,2.0,803.0818750184271,70.37285596035208,562,0.0085369969458289,554,8,0,0.9857651245551602,0.0142348754448398,0.0,True,628.0,14.13855043925722,0.7501746566794589,628,161,0.2040557667934093,,0.3333333333333333,0.4567956789604663,,intact
1854,2065,18.92766169210753,18.74577660571757,1.0,24.7660229,2.0,825.9669765689478,30.61159157972103,608,0.0092357547029608,566,35,7,0.930921052631579,0.0575657894736842,0.0115131578947368,True,617.0,14.01417852659937,0.7439819225317914,637,577,0.4752883031301482,0.4721359549995794,0.3203772410170408,0.4364916731037084,0.1517587139825386,intact
1855,1877,18.899632534991312,18.935210909264544,7.803118619434352,193.2522144203276,8.803118619434352,872.94916812366,60.69610596442607,1781,0.0270540775098245,1585,196,0,0.8899494665918024,0.1100505334081976,0.0,True,332.0,10.280023453913834,0.5434156728603863,333,0,0.0,,0.2725338062053596,0.2959356031349344,,intact
1855,1960,18.899632534991312,18.851612131707505,2.146264369941973,53.15443253543696,3.146264369941973,865.2571156267509,79.452662365058,718,0.0109066971656676,625,93,0,0.8704735376044568,0.1295264623955431,0.0,True,458.0,12.074184356393443,0.639670795651638,458,0,0.0,,0.2742918851774317,0.4,,intact
1855,1994,18.899632534991312,19.046637302180763,1.0,24.7660229,2.0,843.9002132773744,24.858062333103906,601,0.0091294220007886,574,27,0,0.9550748752079868,0.0449251247920133,0.0,True,475.0,12.296226898414837,0.6480861993117164,477,0,0.0,,0.3203772410170408,0.4641016151377545,,intact
1855,2125,18.899632534991312,18.945193273734045,1.0,24.7660229,2.0,873.2466988720535,52.26716166869125,597,0.0090686604566902,597,0,0,1.0,0.0,0.0,True,628.0,14.13855043925722,0.7471853886032415,628,0,0.0,,0.3333333333333333,,,intact
1855,2163,18.899632534991312,18.827397667666,1.0,24.7660229,2.0,877.300939429103,34.61898443729692,606,0.0092053739309116,561,45,0,0.9257425742574258,0.0742574257425742,0.0,True,494.0,12.539740179716349,0.6647615840609213,499,0,0.0,,0.3203772410170408,0.4364916731037084,,intact
1855,2200,18.899632534991312,18.839512680411747,2.863703305156273,70.92254163430594,3.863703305156273,875.189424784428,48.2500673411488,990,0.0150384821643606,815,175,0,0.8232323232323232,0.1767676767676767,0.0,True,381.0,11.012541334134651,0.5836137130970277,393,0,0.0,,0.2742918851774317,0.414213562373095,,intact
1860,1922,18.810770247630877,18.838167337265784,1.0,24.7660229,2.0,748.0634329065383,31.007555720408877,517,0.0078534295747216,504,13,0,0.9748549323017408,0.0251450676982591,0.0,True,627.0,14.127289146798006,0.7504747837806369,628,0,0.0,,0.3333333333333333,0.4494897427831781,,intact
1860,2212,18.810770247630877,18.57344968656558,3.16227766016838,78.31704094788851,4.16227766016838,734.4666949147204,82.81672651438993,951,0.0144460571094009,891,60,0,0.9369085173501576,0.0630914826498422,0.0,True,514.0,12.791062563308351,0.6843027665588918,518,0,0.0,,0.2958163163244892,0.414213562373095,,intact
1864,2063,18.90141463655865,18.91032010779855,26.038433132583076,644.8684312416711,27.038433132583076,631.2669899454343,21.51480321916928,62,0.0009418039335256,62,0,0,1.0,0.0,0.0,False,12.0,1.95441004761168,0.1033758467219409,26,0,0.0,,0.0362090230485472,,,intact
1862,1863,18.89093997325021,18.90096914267151,7.639192214932638,189.19240933252345,8.639192214932638,1199.776445100711,26.665199313745024,1589,0.0241375233931,631,122,836,0.3971050975456262,0.0767778477029578,0.526117054751416,True,153.0,6.978639737521917,0.3693192485257018,169,295,0.6357758620689655,0.3602425986153711,0.1387956486132114,0.284534157440538,0.2214469500021597,cohesive
1862,2011,18.89093997325021,18.8782210516344,1.0,24.7660229,2.0,1186.1391361120768,69.06826498529117,455,0.006911625641196,442,13,0,0.9714285714285714,0.0285714285714285,0.0,True,715.0,15.086138293858053,0.7988601220937045,715,27,0.036388140161725,,0.3203772410170408,0.4494897427831781,,intact
1862,2091,18.89093997325021,18.76997611255612,1.0,24.7660229,2.0,1171.8745073644857,67.68663069713458,572,0.008688900806075,570,2,0,0.9965034965034965,0.0034965034965034,0.0,True,650.0,14.38406847937898,0.7638724690927025,650,9,0.0136570561456752,,0.3333333333333333,0.4886127875258306,,intact
1862,2181,18.89093997325021,18.52719913795802,7.4852813742385695,185.38064992733587,8.48528137423857,1194.7733442900158,47.278282005443,1241,0.0188512690565369,784,99,358,0.6317485898468976,0.0797743755036261,0.2884770346494762,True,63.0,4.478115991081385,0.2393553553142897,64,367,0.851508120649652,0.4189796981099955,0.2074260760962176,0.3580580901942666,0.2115536220137778,cohesive
1862,2260,18.89093997325021,18.51583247063652,1.0,24.7660229,2.0,1194.196183315516,36.968746109856426,527,0.0080053334349677,511,8,8,0.969639468690702,0.0151802656546489,0.0151802656546489,True,781.0,15.767054928221077,0.8430053649709004,782,265,0.2531041069723018,0.4633576589174196,0.3333333333333333,0.3729106504488549,0.1300243255840863,intact
1862,2274,18.89093997325021,18.168616889992435,8.851841083363698,219.22489897774616,9.851841083363698,1186.351821286984,71.70299591332507,2020,0.0306845797697055,1242,194,584,0.6148514851485148,0.096039603960396,0.2891089108910891,True,343.0,10.448937312523231,0.5638997439220307,343,413,0.5462962962962963,0.3090169943749474,0.2296962391159906,0.2849174970108313,0.0793207552589567,cohesive
1863,2011,18.90096914267151,18.8782210516344,1.0,24.7660229,2.0,1206.850104389954,44.75858956808783,562,0.0085369969458289,560,2,0,0.99644128113879,0.0035587188612099,0.0,True,682.0,14.733884157863644,0.7799999990515593,682,0,0.0,,0.3333333333333333,0.4457195687123781,,intact
1866,2017,18.878667619762773,18.745550147279246,8.438793109825916,208.99534340631084,9.438793109825916,761.7763679994786,27.28361433590791,1732,0.0263097485946188,1664,68,0,0.9607390300230948,0.0392609699769053,0.0,True,372.0,10.881694613449236,0.5784409754815611,383,55,0.1255707762557077,,0.2843646522044218,0.2096706900621229,,intact
1867,1946,18.785097361891104,18.79501450674032,1.0,24.7660229,2.0,1260.5770794495252,24.42233973343657,515,0.0078230488026724,505,10,0,0.9805825242718448,0.0194174757281553,0.0,True,840.0,16.351767622932517,0.8702351754616003,842,0,0.0,,0.3333333333333333,0.4364916731037084,,intact
1863,2101,18.90096914267151,18.665265999729854,2.6502815398728847,65.63693330793913,3.6502815398728847,1221.830181963717,86.30812182779019,650,0.0098737509159943,636,13,1,0.9784615384615384,0.02,0.0015384615384615,True,404.0,11.340070282773889,0.6037373849036174,404,20,0.0471698113207547,0.4045372666182638,0.2817290466902531,0.4364916731037084,0.1228082199280106,intact
1863,2181,18.90096914267151,18.52719913795802,1.0,24.7660229,2.0,1215.4843125678933,75.16503662444812,497,0.0075496218542295,490,4,3,0.9859154929577464,0.0080482897384305,0.0060362173038229,True,198.0,7.938851142601841,0.4242179891400398,206,576,0.7365728900255755,0.4494897427831781,0.3333333333333333,0.4746807650256203,0.1161564094498447,intact
1863,2260,18.90096914267151,18.51583247063652,4.841619252963779,119.90765329198184,5.841619252963779,1214.9071515933936,74.88281102175176,1150,0.0174689439282977,804,81,265,0.6991304347826087,0.0704347826086956,0.2304347826086956,True,313.0,9.981532666656284,0.5335321158560038,315,336,0.5161290322580645,0.3987945679840713,0.2193450929151803,0.3443593434156103,0.179449475068891,cohesive
1863,2333,18.90096914267151,18.32445520113908,1.414213562373095,35.02444547122265,2.414213562373095,1212.8353882288302,64.82889617935899,749,0.0113775991324304,727,7,15,0.9706275033377836,0.0093457943925233,0.0200267022696929,True,761.0,15.563862739881277,0.8361953161976006,761,231,0.2328629032258064,0.4,0.3090169943749474,0.4142135623730951,0.0909830056250526,intact
1870,2348,18.83502745575371,18.41806081810585,13.152946437965904,325.746172685137,14.152946437965904,641.4264702221844,42.117604665972166,68,0.0010329462496732,68,0,0,1.0,0.0,0.0,False,60.0,4.370193722368317,0.2346218219677038,62,0,0.0,,0.0876982297292272,,,intact
1847,2363,19.11875206101761,18.651093604445556,2.8284271247461903,70.0488909424453,3.8284271247461903,1336.3530281548883,65.61749795173566,287,0.0043596407890621,287,0,0,1.0,0.0,0.0,True,263.0,9.149617481968136,0.4844932416726589,263,0,0.0,,0.2958163163244892,,,intact
1847,2607,19.11875206101761,31.514164551484644,13.11139353247378,324.7170724761575,14.11139353247378,1373.0746605389086,12.732315347987138,430,0.0065318659905808,349,81,0,0.8116279069767441,0.1883720930232558,0.0,True,183.0,7.632215220473915,0.3014724701278367,186,0,0.0,,0.2187841884486319,0.44234698117852,,intact
1848,2103,18.93077092248859,18.886256047731894,4.449489742783178,110.1961648630833,5.449489742783178,872.348480949332,62.78492354997979,988,0.0150081013923114,796,91,101,0.805668016194332,0.0921052631578947,0.1022267206477732,True,311.0,9.949591680222808,0.5261963976204551,312,434,0.5817694369973191,0.4142135623730951,0.2433607328111082,0.3797958971132713,0.1708528295619868,intact
1875,2259,18.74532368336926,18.561908648333198,10.761483571688906,266.51914857442125,11.761483571688906,1331.2565299069825,36.37557793905625,734,0.0111497433420613,718,16,0,0.9782016348773842,0.0217983651226158,0.0,False,91.0,5.382025607773058,0.2885245177085726,91,0,0.0,,0.2504365564965149,0.2136853922072071,,intact
1872,2181,18.85720847353876,18.52719913795802,9.29832572579834,230.2825478567808,10.29832572579834,1210.2463378637883,89.43147138233027,1998,0.0303503912771641,1578,120,300,0.7897897897897898,0.06006006006006,0.1501501501501501,True,443.0,11.87481703351337,0.6352818082296706,443,62,0.1227722772277227,0.3701914558754451,0.2455083338405087,0.3047001331963738,0.1246831220349364,cohesive
1872,2322,18.85720847353876,19.32358834755496,1.0,24.7660229,2.0,1221.7555665537443,52.907795728533394,568,0.0086281392619766,564,4,0,0.9929577464788732,0.0070422535211267,0.0,True,898.0,16.906870727400857,0.8856216807953221,898,0,0.0,,0.3333333333333333,0.4457195687123781,,intact
1872,2333,18.85720847353876,18.32445520113908,5.0,123.8301145,6.0,1207.5974135247254,83.73901770633735,1089,0.0165423303807966,1080,9,0,0.9917355371900828,0.0082644628099173,0.0,True,390.0,11.141851534268367,0.5993196878845636,393,67,0.1456521739130434,,0.280957962249861,0.3266316347104093,,intact
1859,1878,18.8878176143675,20.67852890745755,13.0,321.9582977,14.0,1349.993851467798,43.45211925284894,91,0.0013823251282392,88,3,0,0.967032967032967,0.0329670329670329,0.0,True,117.0,6.102643417692329,0.3084764682190746,117,0,0.0,,0.0907032043003187,0.1383323968507665,,intact
1859,2051,18.8878176143675,19.98121767301307,12.083045973594572,299.248993283796,13.083045973594572,1347.49968468084,54.78366433525497,131,0.0019899405692234,131,0,0,1.0,0.0,0.0,False,87.0,5.262410103554244,0.270776471021022,87,0,0.0,,0.1357964817893399,,,intact
1859,2308,18.8878176143675,18.885140484872817,9.486832980505138,234.9511228436655,10.486832980505138,1345.8513854065416,55.23195886157272,55,0.0008354712313533,55,0,0,1.0,0.0,0.0,True,30.0,3.0901936161855166,0.163619360075888,31,0,0.0,,0.0953576739382599,,,intact
1874,2012,18.892054851323035,18.87286058537004,1.0,24.7660229,2.0,904.9425367734696,55.40559846035891,617,0.0093724681771823,612,4,1,0.9918962722852512,0.006482982171799,0.0016207455429497,True,787.0,15.827503922812443,0.8382120674595318,787,16,0.0199252801992528,0.4142135623730951,0.3333333333333333,0.4077575732838083,0.0808802290397617,intact
1874,2111,18.892054851323035,18.761389042754985,1.0,24.7660229,2.0,931.6314645277802,32.548031350532085,534,0.0081116661371399,532,2,0,0.99625468164794,0.0037453183520599,0.0,True,571.0,13.481652161769508,0.7160913195454001,571,0,0.0,,0.3333333333333333,0.4860679774997897,,intact
1875,1882,18.74532368336926,18.846012465210915,1.8284271247461903,45.2828680424453,2.8284271247461903,1315.051366571795,79.84873601535016,435,0.0066078179207039,415,20,0,0.9540229885057472,0.0459770114942528,0.0,True,806.0,16.017420774398584,0.8521868289591809,806,0,0.0,,0.2898979485566356,0.4415184401122529,,intact
1875,1930,18.74532368336926,19.065702359840788,1.0,24.7660229,2.0,1329.546144367944,17.019418022835186,385,0.0058482986194735,377,8,0,0.9792207792207792,0.0207792207792207,0.0,True,664.0,14.538148590038452,0.768989901169273,664,0,0.0,,0.3333333333333333,0.4886127875258306,,intact
1874,1877,18.892054851323035,18.935210909264544,1.0,24.7660229,2.0,900.0610735428247,33.44818569968357,578,0.0087800431222226,578,0,0,1.0,0.0,0.0,True,641.0,14.284139352575984,0.755229809258839,641,0,0.0,,0.3333333333333333,,,intact
1874,1902,18.892054851323035,19.023796688982397,1.0,24.7660229,2.0,927.310640981134,52.39466926875252,571,0.0086737104200504,570,1,0,0.9982486865148862,0.0017513134851138,0.0,True,716.0,15.09668435477122,0.7963257445885448,716,28,0.0376344086021505,,0.3333333333333333,0.4721359549995794,,intact
1874,1955,18.892054851323035,19.07729804135488,1.0,24.7660229,2.0,900.3529443628814,38.966156009162944,452,0.0068660544831222,446,6,0,0.986725663716814,0.0132743362831858,0.0,True,732.0,15.26443044094783,0.8040395359959613,732,21,0.0278884462151394,,0.3203772410170408,0.414213562373095,,intact
1874,1961,18.892054851323035,19.00090109726227,3.0,74.2980687,4.0,913.5816564842844,83.79736975153193,1178,0.0178942747369866,1169,9,0,0.9923599320882852,0.0076400679117147,0.0,True,621.0,14.05953197372281,0.7420657281421567,621,104,0.1434482758620689,,0.2989350844248255,0.4721359549995794,,intact
1877,2163,18.935210909264544,18.827397667666,7.60555127546399,188.35925705526537,8.60555127546399,888.6820687947179,79.21478475252647,1542,0.0234235752499435,1526,16,0,0.9896238651102464,0.0103761348897535,0.0,True,281.0,9.45754080179648,0.5008944645616543,282,0,0.0,,0.2777203510029469,0.2595965281013623,,intact
1877,2200,18.935210909264544,18.839512680411747,7.071067811865476,175.12222735611326,8.071067811865476,886.5705541500429,84.4225791065443,1514,0.0229982444412545,1445,69,0,0.9544253632760898,0.0455746367239101,0.0,True,505.0,12.678584010953838,0.6712734233967421,505,0,0.0,,0.2653311931459037,0.3721546749775545,,intact
1877,1955,18.935210909264544,19.07729804135488,2.6502815398728847,65.63693330793913,3.6502815398728847,884.6221683093316,89.20780756469313,591,0.0089775181405425,573,18,0,0.9695431472081218,0.0304568527918781,0.0,True,583.0,13.622579184763431,0.7167419126403889,583,0,0.0,,0.2742918851774317,0.4096369458205136,,intact
1877,2012,18.935210909264544,18.87286058537004,4.773112505913769,118.21101362573678,5.773112505913769,889.2117607199198,77.16970010235887,980,0.0148865783041145,889,91,0,0.9071428571428573,0.0928571428571428,0.0,True,404.0,11.340070282773889,0.5998756262605554,404,0,0.0,,0.2817290466902531,0.3816524151396708,,intact
1877,2123,18.935210909264544,18.824703324290127,1.414213562373095,35.02444547122265,2.414213562373095,877.4238360724119,69.78509563792144,583,0.0088559950523457,561,22,0,0.9622641509433962,0.0377358490566037,0.0,True,658.0,14.472315126092791,0.7665438558243457,658,0,0.0,,0.3090169943749474,0.4567956789604663,,intact
1888,2045,18.91565936695368,18.890270983237144,4.449489742783178,110.1961648630833,5.449489742783178,1004.2674669021724,44.21140843071347,745,0.0113168375883319,713,32,0,0.9570469798657718,0.0429530201342281,0.0,True,584.0,13.63425735166143,0.7212761186072816,584,0,0.0,,0.2933997741163456,0.3355023768448643,,intact
1885,2046,19.05913251012701,18.885363607988207,3.7320508075688767,92.42805576421428,4.732050807568877,874.4649478517636,58.44999556356903,924,0.0140359166867365,893,31,0,0.9664502164502164,0.0335497835497835,0.0,True,601.0,13.831277655967224,0.729026819221035,601,0,0.0,,0.2817290466902531,0.4026997478492771,,intact
1885,2211,19.05913251012701,18.77720124000309,1.0,24.7660229,2.0,845.4492257618485,21.020868089510916,554,0.0084154738576321,542,6,6,0.9783393501805054,0.0108303249097472,0.0108303249097472,True,579.0,13.575766059431594,0.7176047314248521,579,123,0.1752136752136752,0.4772255750516612,0.3333333333333333,0.4429907079434432,0.1438922417183278,intact
1887,2018,18.84130617243714,19.072705212511497,3.414213562373095,84.55649127122264,4.414213562373095,877.9903226607009,84.50512064779929,816,0.012395354996079,747,69,0,0.9154411764705882,0.0845588235294117,0.0,True,402.0,11.31196597616364,0.5967169161453775,415,259,0.3842729970326409,,0.2742918851774317,0.414213562373095,,intact
1887,2065,18.84130617243714,18.74577660571757,9.103461590078702,225.45653820915956,10.103461590078702,861.2422476077653,38.02331413270685,1617,0.024562854201789,1535,82,0,0.9492888064316636,0.0507111935683364,0.0,True,331.0,10.264529815185629,0.5461732625417414,331,11,0.0321637426900584,,0.2817290466902531,0.2187356680713368,,intact
1887,2189,18.84130617243714,18.710155415011236,1.0,24.7660229,2.0,879.958933416402,89.81632909970867,552,0.0083850930855828,541,11,0,0.980072463768116,0.019927536231884,0.0,True,726.0,15.20174257673876,0.8096485161483017,726,231,0.2413793103448276,,0.3333333333333333,0.4364916731037084,,intact
1883,2063,18.956936806056508,18.91032010779855,1.0,24.7660229,2.0,668.9316597497227,12.13750678171983,566,0.0085977584899273,564,2,0,0.9964664310954064,0.0035335689045936,0.0,True,735.0,15.295678028289108,0.8078577259021182,735,0,0.0,,0.3333333333333333,0.4886127875258306,,intact
1883,2073,18.956936806056508,18.71629101023096,1.7320508075688772,42.89600996421431,2.732050807568877,673.9280749576149,46.78487717968133,614,0.0093268970191085,608,6,0,0.990228013029316,0.009771986970684,0.0,True,643.0,14.306406146065385,0.7594998876034839,643,0,0.0,,0.3090169943749474,0.4270509831248423,,intact
1884,1979,18.97971762030106,18.8679441482026,1.414213562373095,35.02444547122265,2.414213562373095,907.636228895574,82.23827137045534,511,0.007762287258574,507,3,1,0.9921722113502937,0.0058708414872798,0.0019569471624266,True,509.0,12.728697186576063,0.6726279295366524,509,342,0.4018801410105758,0.4270509831248423,0.3090169943749474,0.4415184401122529,0.1180339887498949,intact
1884,2012,18.97971762030106,18.87286058537004,1.0,24.7660229,2.0,899.503995263805,73.76277009039941,552,0.0083850930855828,535,17,0,0.9692028985507246,0.0307971014492753,0.0,True,698.0,14.905713688256792,0.7875666279462892,698,203,0.2253052164261931,,0.3333333333333333,0.4494897427831781,,intact
1884,2018,18.97971762030106,19.072705212511497,1.0,24.7660229,2.0,890.4378904800442,41.03735032884872,657,0.0099800836181666,657,0,0,1.0,0.0,0.0,True,525.0,12.927207364566026,0.6794420119508875,526,813,0.6071695294996265,,0.3333333333333333,,,intact
1884,2159,18.97971762030106,18.55590163250618,3.16227766016838,78.31704094788851,4.16227766016838,923.9151794997096,23.71201123764265,910,0.013823251282392,768,60,82,0.843956043956044,0.0659340659340659,0.0901098901098901,True,338.0,10.37249929043725,0.5526750056034578,342,642,0.6524390243902439,0.3726822671238252,0.2553967929896867,0.3827822185373187,0.1172854741341385,intact
1884,2163,18.97971762030106,18.827397667666,1.0,24.7660229,2.0,898.9743033386031,72.0291298683154,533,0.0080964757511153,532,1,0,0.99812382739212,0.0018761726078799,0.0,True,662.0,14.516237276018517,0.7679103346262773,680,99,0.1270860077021822,,0.3333333333333333,0.4772255750516612,,intact
1885,1957,19.05913251012701,18.911655205240702,9.0,222.8942061,10.0,887.0065999892895,5.098983413781475,1668,0.0253375638890439,1647,21,0,0.987410071942446,0.0125899280575539,0.0,True,533.0,13.02532799341193,0.6860709917872079,533,0,0.0,,0.2727272727272727,0.2653311931459037,,intact
1881,1891,18.882462596151058,18.836821801934807,1.0,24.7660229,2.0,654.446422204073,54.22001184280528,232,0.0035241695577087,231,1,0,0.9956896551724138,0.0043103448275862,0.0,True,305.0,9.853147481188747,0.5224461512683822,305,0,0.0,,0.3333333333333333,0.4772255750516612,,intact
1882,2001,18.846012465210915,19.71314234946535,5.744562646538029,142.26997005464543,6.744562646538029,1337.353392801693,31.536627667682268,137,0.0020810828853711,137,0,0,1.0,0.0,0.0,False,193.0,7.837972188868215,0.4065427381144231,193,0,0.0,,0.1907435698305462,,,intact
1882,2242,18.846012465210915,18.490264504748133,7.385164807134505,182.90116073376723,8.385164807134505,1304.3352928907016,51.64811395289911,1110,0.0168613284873134,1103,7,0,0.9936936936936936,0.0063063063063063,0.0,True,267.0,9.218933756735217,0.4938325138391713,267,0,0.0,,0.2857142857142857,0.3456655930064869,,intact
1882,2259,18.846012465210915,18.561908648333198,3.0,74.2980687,4.0,1334.87068869363,30.352100797097066,137,0.0020810828853711,137,0,0,1.0,0.0,0.0,True,193.0,7.837972188868215,0.419054144445913,193,0,0.0,,0.2612038749637415,,,intact
1891,2178,18.836821801934807,18.787126720642423,22.02271554554524,545.4150775211593,23.02271554554524,631.5590297273972,52.53689210060973,92,0.0013975155142638,86,6,0,0.9347826086956522,0.0652173913043478,0.0,True,41.0,3.612575996921784,0.1920359844610122,41,0,0.0,,0.0590685520476958,0.0958461145270358,,intact
1891,2286,18.836821801934807,18.34788712582624,19.6468827043885,486.5751469704995,20.6468827043885,634.044269847195,62.45335736235581,72,0.0010937077937716,71,1,0,0.9861111111111112,0.0138888888888888,0.0,True,39.0,3.523362819972964,0.1895060051064442,39,0,0.0,,0.0787110287552913,0.0894975119481746,,intact
1893,1932,18.77878099565253,19.031050130363887,2.0,49.5320458,3.0,844.7596482101733,21.94037518961505,792,0.0120307857314885,573,83,136,0.7234848484848485,0.1047979797979797,0.1717171717171717,True,376.0,10.94004191971426,0.5786876901540335,448,375,0.4556500607533414,0.4270509831248423,0.2553967929896867,0.4,0.1716541901351556,intact
1893,2120,18.77878099565253,18.95937232045356,3.0,74.2980687,4.0,829.63554678628,81.04294259782219,612,0.0092965162470593,598,14,0,0.977124183006536,0.022875816993464,0.0,True,697.0,14.895032415879534,0.7893885157079242,697,56,0.0743691899070385,,0.3090169943749474,0.3880892557650571,,intact
1894,2037,18.82672415411933,18.813918230326685,15.524174696260026,384.4720660311763,16.524174696260026,638.377638059504,53.536158534503805,87,0.0013215635841407,87,0,0,1.0,0.0,0.0,False,93.0,5.440847306724618,0.2890942854350914,93,0,0.0,,0.0834916251050215,,,intact
1894,2150,18.82672415411933,18.70037559577552,20.46415121813652,506.8156376974319,21.46415121813652,634.2222734207633,67.3306241714907,107,0.0016253713046329,107,0,0,1.0,0.0,0.0,False,48.0,3.90882009522336,0.2083198606486669,50,0,0.0,,0.1277424688629881,,,intact
1894,2222,18.82672415411933,18.47955144887965,12.041594578792296,298.22240709088584,13.041594578792296,641.8814716631899,34.862555485190924,75,0.0011392789518455,60,15,0,0.8,0.2,0.0,True,115.0,6.050259243299904,0.3243561114320152,118,0,0.0,,0.073918938581321,0.1552653218004957,,intact
1894,2281,18.82672415411933,18.25737910286621,12.041594578792296,298.22240709088584,13.041594578792296,646.0773136449152,27.267764815324064,78,0.0011848501099193,77,1,0,0.9871794871794872,0.0128205128205128,0.0,False,95.0,5.499039842323396,0.2965712722896995,97,0,0.0,,0.0958406946824614,0.1333333333333333,,intact
1896,2056,18.90497783189938,18.96844463883747,1.0,24.7660229,2.0,997.203357304336,19.10313245621245,556,0.0084458546296813,534,22,0,0.960431654676259,0.039568345323741,0.0,True,555.0,13.291425312283248,0.7018866764709714,555,0,0.0,,0.3203772410170408,0.4253526177384017,,intact
1896,2258,18.90497783189938,18.540867052652377,1.0,24.7660229,2.0,963.9149562942788,36.05422600702309,560,0.0085066161737797,530,30,0,0.9464285714285714,0.0535714285714285,0.0,True,729.0,15.23311875578942,0.8136079611905792,731,0,0.0,,0.3333333333333333,0.4364916731037084,,intact
1900,1980,18.839512680411747,18.784420811528136,1.0,24.7660229,2.0,1182.2691819730398,67.54550142243504,426,0.0064711044464824,418,8,0,0.9812206572769951,0.0187793427230046,0.0,True,574.0,13.517021664164629,0.7185331468364603,574,29,0.0480928689883913,,0.3203772410170408,0.4431747586863372,,intact
1898,2054,18.96136454873307,19.12158182443439,45.39405127179096,1124.2301133209492,46.39405127179096,615.5484790428503,28.96594120122476,51,0.0007747096872549,49,2,0,0.9607843137254902,0.0392156862745098,0.0,True,7.0,1.4927053303604616,0.0783923237311383,7,0,0.0,,0.1283275116724787,0.152177401589579,,intact
1899,1995,18.89049398517301,18.79501450674032,3.3166247903554,82.13960550864952,4.3166247903554,901.6836312308922,73.64128942482108,790,0.0120004049594392,776,14,0,0.9822784810126582,0.0177215189873417,0.0,True,528.0,12.964089628857147,0.6880145789535531,528,0,0.0,,0.2958163163244892,0.4036185072337704,,intact
1900,1967,18.839512680411747,18.86034097458869,1.0,24.7660229,2.0,1205.3891551982138,34.52560200190744,576,0.0087496623501734,576,0,0,1.0,0.0,0.0,True,1019.0,18.00993542523911,0.9554379489136456,1019,58,0.053853296193129,,0.3333333333333333,,,intact
1902,1961,19.023796688982397,19.00090109726227,1.0,24.7660229,2.0,925.1004478690438,43.560249214149714,615,0.0093420874051331,615,0,0,1.0,0.0,0.0,True,726.0,15.20174257673876,0.7995720393200839,726,75,0.0936329588014981,,0.3333333333333333,,,intact
1902,2012,19.023796688982397,18.87286058537004,9.392304845413264,232.6100368852859,10.392304845413264,916.461328158229,21.20452682122996,1802,0.0273730756163412,1184,136,482,0.6570477247502775,0.0754716981132075,0.2674805771365149,True,55.0,4.1841419359420025,0.2208185226285766,91,384,0.8084210526315789,0.3683260446735303,0.2028136149829883,0.314034872786925,0.165512429690542,cohesive
1912,2134,18.915436957996857,19.218807840959645,3.0,74.2980687,4.0,1251.48486783465,89.51616752232871,939,0.0142637724771056,919,20,0,0.9787007454739084,0.0212992545260915,0.0,True,643.0,14.306406146065385,0.7503180525267338,643,0,0.0,,0.2989350844248255,0.4406072198614171,,intact
1913,2041,18.882908963684965,18.78058610528174,1.0,24.7660229,2.0,768.0820440527734,49.82590983215612,575,0.0087344719641488,575,0,0,1.0,0.0,0.0,True,659.0,14.48330815094114,0.7690899702441496,659,0,0.0,,0.3333333333333333,,,intact
1908,2245,18.81661566299282,18.702423381117757,9.074467600217485,224.73847239229423,10.074467600217485,1169.958747046685,53.55899982394377,2126,0.0322947606883138,577,136,1413,0.2714016933207902,0.063969896519285,0.6646284101599247,True,25.0,2.8209479177387813,0.1503742094472214,147,579,0.7975206611570248,0.3436748035887967,0.1160661948397177,0.2085621785225414,0.227608608749079,cohesive
1908,2262,18.81661566299282,18.36583474550108,4.766114533138578,118.03770167173282,5.766114533138578,1173.7707890084812,61.25195823975624,1144,0.01737780161215,647,104,393,0.5655594405594405,0.0909090909090909,0.3435314685314685,True,78.0,4.982787485166879,0.2680182414243801,185,555,0.75,0.375,0.1975496259559987,0.318110450006324,0.1774503740440012,cohesive
