Repository: AmiraliKhosrozadeh/ice-bonded-granular-microCT

# Grain-scale kinematics, ice-bond failure and damage evolution in ice-bonded granular media under in-situ uniaxial compression

Analysis code, per-specimen tables and supplementary material for the paper of

## Results for every specimen

The paper shows one or two specimens per figure.  The same rendering for
every specimen and every scan is in [`supplementary/`](supplementary/README.md):
the void and crack classes (Fig. 11 of the paper), the crack orientation
classes (Fig. 12), the ice-path maps (Fig. 18) and the per-scan tables behind
Tables 2–4, each as one sheet per material, compiled with their text in
[`supplementary/supplementary.pdf`](supplementary/supplementary.pdf).

File: paper/data/bonds/Alumina_75_1000_T5/Alumina_75_1000_T5_throats_scan03_classified.csv (part 62 of 64)
bead_a,bead_b,r_a_vox,r_b_vox,gap_vox,gap_um,dsum_min,z_mid,axis_dip_deg,lens_vox,lens_mm3,binder_vox,pore_vox,crack_vox,binder_frac,pore_frac,crack_frac,connected,bond_area_vox,r_bond_vox,r_bond_over_R,neck_binder_vox,neck_crack_vox,neck_severed,q_crack_med,q_binder_med,q_pore_med,dq_paired,cls
1909,2026,18.73059177664537,19.025995285589044,1.0,24.7660229,2.0,1258.685309815592,45.16257139693092,521,0.00791419111882,507,14,0,0.9731285988483686,0.0268714011516314,0.0,True,510.0,12.741194683142286,0.6749124152636411,510,288,0.3609022556390977,,0.3333333333333333,0.4431747586863372,,intact
1902,2111,19.023796688982397,18.761389042754985,11.048281249692016,273.62198643551307,12.048281249692016,943.1502559125396,79.89689799462195,2174,0.0330238992174949,2022,152,0,0.9300827966881324,0.0699172033118675,0.0,True,570.0,13.469841688927184,0.7129694576365833,570,0,0.0,,0.2528959249240452,0.2564292095566386,,intact
1902,2124,19.023796688982397,18.841082004606392,1.0,24.7660229,2.0,930.2646947666132,64.49055775682307,445,0.0067597217809499,445,0,0,1.0,0.0,0.0,True,665.0,14.549091872423544,0.7684742365165411,666,164,0.1975903614457831,,0.3333333333333333,,,intact
1904,2191,18.81661566299282,18.666864757287453,3.47213595499958,85.99099857343296,4.47213595499958,1035.785662490957,79.68368173838665,1037,0.0157524303075171,1015,22,0,0.9787849566055932,0.0212150433944069,0.0,True,447.0,11.92830747106036,0.63645677174666,447,59,0.116600790513834,,0.2958163163244892,0.4084566551111861,,intact
1904,2249,18.81661566299282,18.504916620407347,4.766114533138578,118.03770167173282,5.766114533138578,1043.5751725756695,57.702037190666935,1095,0.0166334726969443,1058,37,0,0.9662100456621004,0.0337899543378995,0.0,True,430.0,11.69928421139644,0.626945545673645,430,0,0.0,,0.2801868778094689,0.3597752501562546,,intact
1905,2009,18.7954650374412,18.83009124010057,1.0,24.7660229,2.0,735.91529158919,83.55197620926992,389,0.005909060163572,386,3,0,0.9922879177377892,0.0077120822622107,0.0,True,603.0,13.85427231466257,0.7364288364253109,603,8,0.0130932896890343,,0.3203772410170408,0.4494897427831781,,intact
1907,2100,18.86615571746694,19.068547889091885,1.0,24.7660229,2.0,792.6267082693907,16.699151394203824,560,0.0085066161737797,549,11,0,0.9803571428571428,0.0196428571428571,0.0,True,673.0,14.63634358033765,0.7716598359190585,673,0,0.0,,0.3333333333333333,0.4364916731037084,,intact
1907,2187,18.86615571746694,18.894284212799835,1.0,24.7660229,2.0,785.8815385498589,53.60370623647283,589,0.0089471373684933,589,0,0,1.0,0.0,0.0,True,696.0,14.884343478431232,0.7883564654394151,696,0,0.0,,0.3333333333333333,,,intact
1908,2088,18.81661566299282,18.910097573229084,1.0,24.7660229,2.0,1199.7217267964577,34.18144852122155,555,0.0084306642436567,523,11,21,0.9423423423423424,0.0198198198198198,0.0378378378378378,True,602.0,13.842779759955802,0.7338449905922454,603,266,0.3060989643268124,0.4494897427831781,0.3333333333333333,0.3797958971132712,0.1161564094498447,intact
1915,2290,18.884917356485012,18.404914613735947,1.0,24.7660229,2.0,1174.9927417649235,69.43576819588496,484,0.0073521468359096,483,1,0,0.9979338842975206,0.0020661157024793,0.0,True,577.0,13.552298857686369,0.7268629619199684,581,165,0.2211796246648793,,0.3333333333333333,0.5,,intact
1916,2084,18.72945759284301,18.71697249475713,1.414213562373095,35.02444547122265,2.414213562373095,659.0111439298005,52.78297044655521,363,0.0055141101269322,363,0,0,1.0,0.0,0.0,True,315.0,10.013371767186818,0.5348104876092105,315,0,0.0,,0.3090169943749474,,,intact
1916,2298,18.72945759284301,18.84870072035974,4.977725364273731,123.27846036151404,5.977725364273731,649.8098082099807,81.9968368527735,314,0.0047697812117265,311,3,0,0.9904458598726116,0.0095541401273885,0.0,True,83.0,5.140011726956917,0.2735637911851055,83,0,0.0,,0.2898979485566356,0.4868329805051379,,intact
1920,2063,18.806271300937965,18.91032010779855,2.863703305156273,70.92254163430594,3.863703305156273,654.0589722931677,78.93273011572036,352,0.0053470158806615,337,15,0,0.9573863636363636,0.0426136363636363,0.0,True,289.0,9.591222920311855,0.5085943645527938,289,0,0.0,,0.2989350844248255,0.4305008740430604,,intact
1921,1998,18.90119189224011,18.738073947232465,1.0,24.7660229,2.0,802.9080559738634,82.07547144018334,529,0.0080357142070169,528,1,0,0.998109640831758,0.0018903591682419,0.0,True,736.0,15.306079714651624,0.8133038396620386,736,0,0.0,,0.3203772410170408,0.4772255750516612,,intact
1921,2035,18.90119189224011,18.91832786658236,1.0,24.7660229,2.0,802.663318822835,83.03590075243791,368,0.0055900620570552,367,1,0,0.9972826086956522,0.0027173913043478,0.0,True,599.0,13.808244704671576,0.7302178765213123,599,0,0.0,,0.3203772410170408,0.4772255750516612,,intact
1921,2076,18.90119189224011,18.906091055031577,1.0,24.7660229,2.0,815.6361606513608,35.90641598145161,575,0.0087344719641488,557,18,0,0.9686956521739132,0.0313043478260869,0.0,True,622.0,14.070847494245603,0.7443458718718113,643,0,0.0,,0.3333333333333333,0.4746807650256203,,intact
1917,2048,18.86839120291544,18.902082838017,1.0,24.7660229,2.0,1046.2077142768435,30.219304655207814,626,0.0095091816514037,603,13,10,0.963258785942492,0.0207667731629392,0.0159744408945686,True,729.0,15.23311875578942,0.8066151745557155,729,74,0.0921544209215442,0.4429907079434432,0.3333333333333333,0.4364916731037084,0.1096573746101099,intact
1917,2096,18.86839120291544,18.666179609011657,4.0197648378370845,99.553588026488,5.0197648378370845,1033.488310475776,79.66391601388891,917,0.0139295839845643,823,39,55,0.8974918211559433,0.0425299890948745,0.0599781897491821,True,550.0,13.231418571003069,0.7050257021614119,550,56,0.0924092409240924,0.3516287047744073,0.2742918851774317,0.4068781988545112,0.0773368195969755,intact
1917,2191,18.86839120291544,18.666864757287453,6.817337799805944,168.8383440670296,7.817337799805943,1034.587537844685,77.48211670379023,1475,0.0224058193862948,1258,217,0,0.8528813559322034,0.1471186440677966,0.0,True,476.0,12.309163489997376,0.6558720954533137,476,0,0.0,,0.2592192604530755,0.3299230723708768,,intact
1919,2167,18.91432483475178,18.524880542674577,2.4641016151377544,61.02599702842861,3.4641016151377544,1127.4390882675866,61.520916880568606,633,0.009615514353576,624,9,0,0.985781990521327,0.0142180094786729,0.0,True,626.0,14.1160188704554,0.7540768415435724,626,0,0.0,,0.2958163163244892,0.414213562373095,,intact
1927,2209,18.827622161473613,18.554745991177864,1.0,24.7660229,2.0,994.3909571171556,55.91510539661866,518,0.0078686199607462,510,8,0,0.9845559845559846,0.0154440154440154,0.0,True,773.0,15.686093905752006,0.8392241947699834,776,0,0.0,,0.3333333333333333,0.4429907079434432,,intact
1928,1948,20.24131548119837,18.76387558180925,2.0,49.5320458,3.0,1340.02340557849,52.00382665996784,101,0.0015342289884852,100,1,0,0.99009900990099,0.0099009900990099,0.0,True,125.0,6.3078313050504,0.3234354778501636,125,0,0.0,,0.3090169943749474,0.4494897427831781,,intact
1922,2212,18.838167337265784,18.57344968656558,3.414213562373095,84.55649127122264,4.414213562373095,750.6397723820708,49.91731121406801,750,0.011392789518455,748,2,0,0.9973333333333332,0.0026666666666666,0.0,True,490.0,12.4888688130694,0.6676465657773591,490,0,0.0,,0.2958163163244892,0.3729674688847186,,intact
1923,2006,18.899855316066773,18.885140484872817,5.513233075965879,136.54085661240842,6.513233075965879,1288.563111118905,77.28455095591353,1569,0.0238337156726079,1485,75,9,0.9464627151051626,0.0478011472275334,0.005736137667304,True,465.0,12.166104433032896,0.6439648424007692,467,275,0.3706199460916442,0.3443593434156103,0.2766967754673748,0.339714227381436,0.0676625679482354,intact
1923,2173,18.899855316066773,18.56306339804057,6.6212327846342935,163.98160277048368,7.621232784634293,1290.4479068055343,82.46736471283457,1728,0.0262489870505203,1269,193,266,0.734375,0.1116898148148148,0.1539351851851851,True,473.0,12.27031279816994,0.6550644327426272,473,183,0.2789634146341463,0.355339270094927,0.236691819076534,0.3114213926323542,0.1186474510183929,cohesive
1923,2177,18.899855316066773,18.624978328128357,1.0,24.7660229,2.0,1305.5739350388722,51.66975993599719,467,0.0070939102734913,467,0,0,1.0,0.0,0.0,True,776.0,15.716503163191918,0.8376587788350219,776,6,0.0076726342710997,,0.3203772410170408,,,intact
1921,2098,18.90119189224011,18.94097978100231,1.0,24.7660229,2.0,789.3522417805177,56.17590389892113,478,0.007261004519762,472,6,0,0.98744769874477,0.0125523012552301,0.0,True,711.0,15.043880120390323,0.7950854538841176,711,0,0.0,,0.3333333333333333,0.4457195687123781,,intact
1921,2165,18.90119189224011,18.74939919685421,1.414213562373095,35.02444547122265,2.414213562373095,786.3882190898635,46.33722081631422,573,0.0087040911920996,572,1,0,0.9982547993019196,0.0017452006980802,0.0,True,588.0,13.680870333281758,0.726728050611906,588,0,0.0,,0.3090169943749474,0.3797958971132712,,intact
1921,2256,18.90119189224011,18.503057320298584,4.977725364273731,123.27846036151404,5.977725364273731,794.7078794274768,75.28805514248937,975,0.0148106263739915,728,247,0,0.7466666666666667,0.2533333333333333,0.0,True,1.0,0.5641895835477563,0.0301671385163709,399,0,0.0,,0.23166247903554,0.3660254037844386,,intact
1921,2270,18.90119189224011,18.481881430678712,10.190632664367213,252.38144193120635,11.190632664367213,803.2098233550037,82.85063089420636,2077,0.0315504317731081,2022,55,0,0.9735194992778046,0.0264805007221954,0.0,True,427.0,11.65840132267193,0.6237262100932935,427,0,0.0,,0.2585688584788905,0.2412742924521226,,intact
1934,1970,18.79523977479062,18.71038273104492,1.414213562373095,35.02444547122265,2.414213562373095,1019.0921699103872,57.87709318564576,520,0.0078990007327954,520,0,0,1.0,0.0,0.0,True,921.0,17.12201521945566,0.9130372501771769,921,0,0.0,,0.3090169943749474,,,intact
1931,2139,19.056941553387382,18.72991128284725,9.29832572579834,230.2825478567808,10.29832572579834,987.2635355256264,67.3734403721855,1994,0.0302896297330657,1972,22,0,0.9889669007021064,0.0110330992978936,0.0,True,563.0,13.38687663054658,0.7085467894648062,563,0,0.0,,0.2687959533979826,0.3866172661600009,,intact
1932,2120,19.031050130363887,18.95937232045356,2.6502815398728847,65.63693330793913,3.6502815398728847,848.0314472045357,43.15417652333524,884,0.0134283012457523,663,97,124,0.75,0.1097285067873303,0.1402714932126696,True,183.0,7.632215220473915,0.4017968070955047,404,180,0.3082191780821918,0.4415184401122529,0.2402530733520421,0.3827822185373187,0.2012653667602107,intact
1933,1982,18.97264594282455,18.737620652428607,39.48522183698832,977.8919082264327,40.48522183698832,622.7054743952137,51.299079019925344,65,0.0009873750915994,65,0,0,1.0,0.0,0.0,False,3.0,0.9772050238058398,0.0518270016117492,3,0,0.0,,0.0684431890844841,,,intact
1930,2705,19.065702359840788,18.736940669097613,36.345563690772494,900.1350626790801,37.345563690772494,1362.1149760564113,21.732247376593254,153,0.0023241290617648,153,0,0,1.0,0.0,0.0,True,314.0,9.99746489174682,0.5289294129034118,314,0,0.0,,0.03659666641933,,,intact
1931,1956,19.056941553387382,18.9303268092495,4.855156433186538,120.24291540738012,5.855156433186538,1005.6769958937086,65.17948617651038,1218,0.0185018901779709,1189,29,0,0.9761904761904762,0.0238095238095238,0.0,True,479.0,12.34789194486394,0.6501068635410988,479,0,0.0,,0.2801868778094689,0.3987945679840713,,intact
1931,1991,19.056941553387382,18.82335586332677,5.324555320336759,131.868058995777,6.324555320336759,979.4449662766208,38.50211511553928,1494,0.0226944367207624,1459,35,0,0.9765729585006694,0.0234270414993306,0.0,True,709.0,15.022706457370044,0.7931672918038644,709,0,0.0,,0.2771863727725964,0.4068781988545112,,intact
1931,2092,19.056941553387382,18.666864757287453,1.0,24.7660229,2.0,1015.32092322029,6.2919117993572105,563,0.0085521873318535,563,0,0,1.0,0.0,0.0,True,722.0,15.159806655254442,0.8037262481100492,722,0,0.0,,0.3203772410170408,,,intact
1929,1973,18.93831766153211,18.880230441862636,1.0,24.7660229,2.0,739.4170133183952,39.34554936096819,566,0.0085977584899273,565,1,0,0.9982332155477032,0.0017667844522968,0.0,True,879.0,16.727055627203253,0.8845953356787785,879,0,0.0,,0.3333333333333333,0.3660254037844386,,intact
1929,2038,18.93831766153211,18.867720612901618,1.0,24.7660229,2.0,712.9135179004164,54.0884458997368,441,0.0066989602368515,441,0,0,1.0,0.0,0.0,True,760.0,15.553633450087505,0.8228121305482369,760,0,0.0,,0.3333333333333333,,,intact
1930,2146,19.065702359840788,23.74928576117154,16.60279954148926,411.1853136486325,17.60279954148926,1356.276738479291,69.73343977141091,84,0.0012759924260669,84,0,0,1.0,0.0,0.0,True,,,,0,0,,,0.2211214884210913,,,intact
1941,2020,18.79996915701055,18.766361462018992,3.685557720282968,91.27660689979976,4.685557720282968,802.4388945588912,73.9258311299172,1187,0.0180309882112081,1082,94,11,0.911541701769166,0.0791912384161752,0.0092670598146588,True,502.0,12.640868754332628,0.6729892723634439,502,416,0.4531590413943355,0.393529818721632,0.2779262976266636,0.4229861452669073,0.1156035210949684,intact
1941,2114,18.79996915701055,19.072705212511497,1.8284271247461903,45.2828680424453,2.8284271247461903,798.507227035997,61.450854924072736,684,0.0103902240408309,670,14,0,0.97953216374269,0.0204678362573099,0.0,True,893.0,16.859736900738547,0.890337805893443,893,29,0.0314533622559652,,0.3090169943749474,0.4270509831248423,,intact
1941,2211,18.79996915701055,18.77720124000309,3.414213562373095,84.55649127122264,4.414213562373095,817.9606862843987,61.837985132291664,1019,0.0154790033590742,794,94,131,0.7791952894995093,0.0922473012757605,0.1285574092247301,True,438.0,11.807613228273542,0.6284461072253553,441,333,0.4302325581395348,0.4270509831248423,0.2402530733520421,0.4045372666182638,0.1867979097728001,intact
1943,2195,18.819312322506363,18.608676469885197,38.23165525391124,946.8460495232712,39.23165525391124,620.7922510395206,41.8956380011387,150,0.002278557903691,119,31,0,0.7933333333333333,0.2066666666666666,0.0,True,80.0,5.046265044040321,0.2696519480130942,80,0,0.0,,0.1049293380717026,0.1286369132507962,,intact
1946,2322,18.79501450674032,19.32358834755496,1.0,24.7660229,2.0,1238.425628319229,74.97673155135259,614,0.0093268970191085,612,2,0,0.996742671009772,0.003257328990228,0.0,True,989.0,17.742842991915612,0.9309282955482884,989,0,0.0,,0.3333333333333333,0.4494897427831781,,intact
1943,2255,18.819312322506363,18.38068583128133,15.28423526591158,378.52972060455375,16.28423526591158,638.7756925312548,80.10412826465917,83,0.0012608020400423,75,8,0,0.9036144578313252,0.0963855421686747,0.0,False,1.0,0.5641895835477563,0.0303327748144154,11,0,0.0,,0.1297319075568038,0.3252300629849367,,intact
1943,2273,18.819312322506363,18.81211951207962,4.0,99.0640916,5.0,651.5721096718337,32.7112070619756,188,0.002855792572626,184,4,0,0.9787234042553192,0.0212765957446808,0.0,True,181.0,7.590394548326596,0.4034071614224617,182,0,0.0,,0.2572842744474721,0.292102675182836,,intact
1943,2298,18.819312322506363,18.84870072035974,9.0,222.8942061,10.0,644.019354014245,64.57144313400131,146,0.0022177963595925,145,1,0,0.9931506849315068,0.0068493150684931,0.0,False,95.0,5.499039842323396,0.2919739799423719,95,0,0.0,,0.1886378647726465,0.4551207686258416,,intact
1937,2154,18.86056468484972,18.665494410434984,1.8284271247461903,45.2828680424453,2.8284271247461903,1096.623099924063,78.58191384963615,685,0.0104054144268555,671,14,0,0.9795620437956204,0.0204379562043795,0.0,True,564.0,13.398760233979036,0.7141043081532984,564,24,0.0408163265306122,,0.2989350844248255,0.4270509831248423,,intact
1939,2322,18.748946449514538,19.32358834755496,8.126822193908446,201.2690645585648,9.126822193908446,1226.185104608762,71.66315908743482,1855,0.0281781660756454,1193,182,480,0.6431266846361186,0.0981132075471698,0.2587601078167116,True,435.0,11.767106717028996,0.6181414912218941,435,76,0.1487279843444227,0.3602425986153711,0.2118949818756025,0.3109961419683857,0.1483476167397686,cohesive
1944,1966,18.776072680346086,18.791634837799812,1.7320508075688772,42.89600996421431,2.732050807568877,723.8809371465273,72.28264032204498,694,0.010542127901077,688,6,0,0.9913544668587896,0.0086455331412103,0.0,True,790.0,15.85764200898717,0.8442166454435706,790,312,0.2831215970961887,,0.3090169943749474,0.4320508075688772,,intact
1944,2140,18.776072680346086,18.67074631450133,4.449489742783178,110.1961648630833,5.449489742783178,704.5388545280396,51.35868852010251,1008,0.0153119091128035,966,42,0,0.9583333333333334,0.0416666666666666,0.0,True,482.0,12.386499309352384,0.6615514824400296,482,0,0.0,,0.2857142857142857,0.3797958971132713,,intact
1944,2248,18.776072680346086,18.38398281535765,1.0,24.7660229,2.0,699.7382376813755,15.18069043062082,557,0.0084610450157059,552,5,0,0.9910233393177738,0.0089766606822262,0.0,True,627.0,14.127289146798006,0.7603481188789577,628,219,0.2585596221959858,,0.3333333333333333,0.5,,intact
1945,2061,18.81369340935455,18.814817460488783,8.126822193908446,201.2690645585648,9.126822193908446,1123.3297034809568,67.34451852579008,1646,0.0250033753965026,1425,121,100,0.8657351154313487,0.0735115431348724,0.0607533414337788,True,354.0,10.61516366850092,0.5642085441658147,354,358,0.5028089887640449,0.3965861964178879,0.2535548202751237,0.3312202374203343,0.1430313761427641,intact
1945,2083,18.81369340935455,18.70128577796042,1.0,24.7660229,2.0,1135.1292403156424,82.03749027077777,387,0.0058786793915227,387,0,0,1.0,0.0,0.0,True,506.0,12.69113085619237,0.6765900518203488,506,0,0.0,,0.3203772410170408,,,intact
1945,2216,18.81369340935455,18.973530190816174,1.0,24.7660229,2.0,1124.5407426983256,65.67119295814764,570,0.0086585200340258,566,4,0,0.9929824561403509,0.0070175438596491,0.0,True,660.0,14.494292838262302,0.7671530987101587,663,48,0.0675105485232067,,0.3333333333333333,0.4772255750516612,,intact
1945,2297,18.81369340935455,18.13165777307556,1.0,24.7660229,2.0,1118.8665349873595,43.35499149087326,532,0.0080812853650907,522,5,5,0.981203007518797,0.0093984962406015,0.0093984962406015,True,546.0,13.183216521636506,0.7136603713165394,548,318,0.3672055427251732,0.4772255750516612,0.3333333333333333,0.4494897427831781,0.1438922417183278,intact
1946,1999,18.79501450674032,18.65772530822325,1.0,24.7660229,2.0,1248.7759922363025,73.5053940206761,506,0.0076863353284509,496,10,0,0.9802371541501976,0.0197628458498023,0.0,True,663.0,14.527197064122632,0.7757615136246215,663,0,0.0,,0.3333333333333333,0.4772255750516612,,intact
1951,2302,21.056977545978977,18.181143984023084,14.560219778561036,360.5987364648755,15.560219778561036,1352.0158493662343,62.41065294113027,167,0.0025367944661093,95,72,0,0.5688622754491018,0.4311377245508982,0.0,True,137.0,6.6036697681803656,0.3365945927422188,138,0,0.0,,0.1761010986322053,0.1794515173595604,,intact
1949,1984,18.78825395275729,18.777652625883697,1.0,24.7660229,2.0,1089.3688367160587,53.4585686386564,541,0.0082179988393122,512,16,13,0.9463955637707948,0.0295748613678373,0.0240295748613678,True,590.0,13.704117368456696,0.7296039742721665,591,167,0.2203166226912928,0.4142135623730951,0.3203772410170408,0.3797958971132712,0.0938363213560543,intact
1949,2213,18.78825395275729,18.60361938929008,7.3484692283495345,181.9923571892499,8.348469228349535,1097.4894512254375,81.65439678413235,1108,0.0168309477152642,922,126,60,0.8321299638989169,0.1137184115523465,0.0541516245487364,True,308.0,9.901487006738307,0.5296063621184782,309,384,0.5541125541125541,0.2950571857050194,0.2836979041098641,0.3111780415686834,0.0113592815951552,intact
1949,2266,18.78825395275729,18.34835988157878,8.70820393249937,215.66757801014944,9.70820393249937,1116.4174140182347,48.51966399726135,1587,0.0241071426210508,1483,104,0,0.9344675488342784,0.0655324511657214,0.0,True,368.0,10.82303275961202,0.5828766622553601,379,48,0.1124121779859484,,0.2658626798938589,0.3573314191643919,,intact
1949,2303,18.78825395275729,18.46252475386134,1.0,24.7660229,2.0,1108.9528258832593,64.49707452308043,517,0.0078534295747216,512,5,0,0.9903288201160542,0.0096711798839458,0.0,True,580.0,13.58748446131949,0.7295141166488043,581,287,0.3306451612903225,,0.3333333333333333,0.4772255750516612,,intact
1953,2003,18.86123578379296,18.688535156078988,11.091589177747522,274.69455157348733,12.091589177747522,1136.8847329699536,75.9266160339924,2122,0.0322339991442154,1018,197,907,0.4797360980207351,0.092836946277097,0.4274269557021677,True,105.0,5.781222885281108,0.3079232038213239,105,197,0.652317880794702,0.3279344228724749,0.15331120368114,0.2344123783149211,0.1746232191913349,cohesive
1953,2091,18.86123578379296,18.76997611255612,1.0,24.7660229,2.0,1153.77185505568,53.91362558164192,562,0.0085369969458289,558,4,0,0.99288256227758,0.0071174377224199,0.0,True,710.0,15.033297016639144,0.7989802219522807,710,33,0.044414535666218,,0.3333333333333333,0.4633576589174196,,intact
1953,2219,18.86123578379296,18.388220058012774,7.0990195135927845,175.81447984118574,8.099019513592784,1128.8519875002462,51.30886347152735,1672,0.0253983254331424,1021,128,523,0.6106459330143541,0.0765550239234449,0.3127990430622009,True,219.0,8.349243383340204,0.4482880726525781,353,307,0.4651515151515151,0.3138916344972353,0.230062755503559,0.3159228642963418,0.0838288789936762,cohesive
1953,2251,18.86123578379296,18.45621924628286,10.04987562112089,248.8954497748317,11.04987562112089,1141.1324480681317,85.94665221452789,1347,0.0204614499751452,1275,72,0,0.9465478841870824,0.0534521158129175,0.0,True,392.0,11.170383851240114,0.5986680411211,392,0,0.0,,0.2711923793731366,0.2455083338405087,,intact
1954,2703,19.25235872008188,12.545047212198588,1.0,24.7660229,2.0,689.3809332250587,75.45883827197505,931,0.0141422493889088,931,0,0,1.0,0.0,0.0,True,1159.0,19.207320429643836,1.2081061247920677,1159,0,0.0,,0.3660254037844386,,,intact
1955,1961,19.07729804135488,19.00090109726227,1.0,24.7660229,2.0,898.1427512507912,47.38634972915852,587,0.0089167565964441,585,2,0,0.9965928449744464,0.0034071550255536,0.0,True,695.0,14.873646859386389,0.7812158765828935,695,271,0.2805383022774327,,0.3333333333333333,0.4077575732838083,,intact
1955,2012,19.07729804135488,18.87286058537004,10.099504938362076,250.1245705821383,11.099504938362076,889.5036315399766,79.22783204739962,1976,0.0300162027846228,1956,20,0,0.9898785425101214,0.0101214574898785,0.0,True,437.0,11.794126515444734,0.6215587466419275,437,0,0.0,,0.2589348488084732,0.2843291485552044,,intact
1957,2108,18.911655205240702,18.73036495087332,1.0,24.7660229,2.0,927.2410832803416,29.29369477806941,554,0.0084154738576321,525,29,0,0.947653429602888,0.0523465703971119,0.0,True,687.0,14.787795366729425,0.7857067875421934,687,23,0.0323943661971831,,0.3333333333333333,0.4364916731037084,,intact
1957,2124,18.911655205240702,18.841082004606392,1.414213562373095,35.02444547122265,2.414213562373095,916.2764751246802,74.49753616509601,519,0.0078838103467708,517,2,0,0.9961464354527938,0.0038535645472061,0.0,True,595.0,13.762063154896342,0.729063065197125,595,0,0.0,,0.3090169943749474,0.4415184401122529,,intact
1950,1997,18.839288469897355,18.92521800857181,1.0,24.7660229,2.0,892.6721873961214,61.24492691324803,563,0.0085521873318535,562,1,0,0.9982238010657194,0.0017761989342806,0.0,True,564.0,13.398760233979036,0.7095954102627093,564,0,0.0,,0.3333333333333333,0.5,,intact
1950,2220,18.839288469897355,18.452480615183436,1.0,24.7660229,2.0,895.2393720669822,52.2804084248803,575,0.0087344719641488,570,5,0,0.991304347826087,0.008695652173913,0.0,True,494.0,12.539740179716349,0.6725205313326413,494,311,0.386335403726708,,0.3333333333333333,0.4772255750516612,,intact
1951,2078,21.056977545978977,18.89584445286508,22.59226152249971,559.5204662290167,23.59226152249971,1354.555357477428,69.59510547429575,66,0.001002565477624,66,0,0,1.0,0.0,0.0,False,,,,0,0,,,0.0948327273812338,,,intact
1955,2046,19.07729804135488,18.885363607988207,10.0,247.660229,11.0,885.3418639681818,88.9923319588983,1994,0.0302896297330657,1859,135,0,0.932296890672016,0.0677031093279839,0.0,True,423.0,11.603666741842574,0.6113199779838602,436,478,0.5229759299781181,,0.2600070273452875,0.2687959533979826,,intact
1955,2075,19.07729804135488,18.70856404809544,1.0,24.7660229,2.0,868.5881763695357,31.67620032580449,583,0.0088559950523457,580,3,0,0.9948542024013722,0.0051457975986277,0.0,True,773.0,15.686093905752006,0.8302625923218786,773,0,0.0,,0.3333333333333333,0.4721359549995794,,intact
1955,2250,19.07729804135488,18.49375520985367,1.0,24.7660229,2.0,894.5638699138167,59.16018470886718,590,0.0089623277545179,588,2,0,0.9966101694915256,0.0033898305084745,0.0,True,875.0,16.688952945311364,0.8883942025114524,875,511,0.3686868686868687,,0.3333333333333333,0.4142135623730951,,intact
1956,2050,18.9303268092495,18.906313683927,2.4641016151377544,61.02599702842861,3.4641016151377544,1000.8351606701884,46.74967113230673,855,0.0129877800510387,828,27,0,0.968421052631579,0.031578947368421,0.0,True,576.0,13.540550005146152,0.715737434859634,585,26,0.0425531914893617,,0.2989350844248255,0.4270509831248423,,intact
1956,2092,18.9303268092495,18.666864757287453,1.7320508075688772,42.89600996421431,2.732050807568877,1024.4822930360408,61.94501736151287,449,0.0068204833250484,439,10,0,0.977728285077951,0.0222717149220489,0.0,True,554.0,13.279445656570912,0.7064062555347973,554,0,0.0,,0.3090169943749474,0.4382703629540102,,intact
1956,2289,18.9303268092495,18.177773003178533,11.091291814404409,274.6871870661221,12.091291814404409,1030.8983164000397,49.00111936900981,1994,0.0302896297330657,1979,15,0,0.9924774322968908,0.0075225677031093,0.0,True,372.0,10.881694613449236,0.5864862209842823,372,37,0.0904645476772616,,0.2656344619433038,0.3849986508355972,,intact
1957,1961,18.911655205240702,19.00090109726227,7.246211251235321,179.4598337863316,8.246211251235321,911.1122282271108,89.36243464462984,1252,0.0190183633028075,1202,50,0,0.9600638977635784,0.0399361022364217,0.0,True,376.0,10.94004191971426,0.5771197189882974,376,16,0.0408163265306122,,0.2825983534202392,0.3410097825529127,,intact
1957,2046,18.911655205240702,18.885363607988207,3.1815405503520555,78.79410612729761,4.181540550352056,898.3113409445014,53.066958344705874,986,0.0149777206202622,893,83,10,0.9056795131845842,0.0841784989858012,0.0101419878296146,True,607.0,13.900147514093543,0.7355155486087441,607,43,0.0661538461538461,0.3939624398991109,0.2742918851774317,0.414213562373095,0.1196705547216792,intact
1965,1982,18.91098768008377,18.737620652428607,36.49657518178932,903.8750167237658,37.49657518178932,620.0829511286746,21.47723716810225,110,0.0016709424627067,110,0,0,1.0,0.0,0.0,True,112.0,5.970821321441846,0.3171868276621315,112,0,0.0,,0.0445636335491041,,,intact
1963,2060,18.97772924366754,18.701058240720123,1.0,24.7660229,2.0,1232.0844666639332,61.838796564451,515,0.0078230488026724,515,0,0,1.0,0.0,0.0,True,827.0,16.224742705941285,0.8612136318167916,827,0,0.0,,0.3333333333333333,,,intact
1963,2233,18.97772924366754,18.559136662680874,5.324555320336759,131.868058995777,6.324555320336759,1222.4117876927942,88.7815259495495,851,0.0129270185069403,781,70,0,0.917743830787309,0.0822561692126909,0.0,True,293.0,9.657370069115643,0.5145538838117193,293,0,0.0,,0.2771863727725964,0.3827822185373187,,intact
1970,1986,18.71038273104492,18.79298685124702,1.0,24.7660229,2.0,1048.2573684660488,14.326552320041207,554,0.0084154738576321,545,9,0,0.983754512635379,0.0162454873646209,0.0,True,693.0,14.85223051010746,0.7920477906668032,697,0,0.0,,0.3333333333333333,0.4142135623730951,,intact
1970,2089,18.71038273104492,18.743511775069845,1.0,24.7660229,2.0,1037.9058892519752,64.25854901722599,496,0.0075344314682049,482,14,0,0.9717741935483872,0.0282258064516129,0.0,True,643.0,14.306406146065385,0.7639475859435502,643,0,0.0,,0.3333333333333333,0.4253526177384017,,intact
1962,2112,18.629335960395466,18.8055962732525,3.47213595499958,85.99099857343296,4.47213595499958,1339.3520293838924,80.02252698080399,164,0.0024912233080354,164,0,0,1.0,0.0,0.0,True,180.0,7.569397566060481,0.404402899346339,180,0,0.0,,0.3090169943749474,,,intact
1962,2174,18.629335960395466,18.44242553004237,1.0,24.7660229,2.0,1320.4392804838194,33.25293212317787,636,0.0096610855116498,626,10,0,0.9842767295597484,0.0157232704402515,0.0,True,705.0,14.980269348699055,0.8081768303652371,705,0,0.0,,0.3333333333333333,0.4721359549995794,,intact
1962,2302,18.629335960395466,18.181143984023084,9.885661164744509,244.82851078770312,10.885661164744509,1339.0444327904634,82.49537088117373,310,0.004709019667628,152,158,0,0.4903225806451612,0.5096774193548387,0.0,False,1.0,0.5641895835477563,0.0306537477587712,97,0,0.0,,0.1770835214374027,0.3593921563402207,,intact
1963,2059,18.97772924366754,18.550353240732324,1.0,24.7660229,2.0,1213.5036890808638,60.09493332954733,550,0.0083547123135336,532,17,1,0.9672727272727272,0.0309090909090909,0.0018181818181818,True,601.0,13.831277655967224,0.7371161402513322,605,341,0.3604651162790697,0.5,0.3333333333333333,0.4494897427831781,0.1666666666666666,intact
1960,2105,18.851612131707505,19.027973588177016,4.855156433186538,120.24291540738012,5.855156433186538,854.9288624130897,50.55202208197346,944,0.0143397244072287,809,135,0,0.8569915254237288,0.1430084745762712,0.0,True,435.0,11.767106717028996,0.6212901484216586,435,0,0.0,,0.2661832955178855,0.3816524151396708,,intact
1960,2125,18.851612131707505,18.945193273734045,1.0,24.7660229,2.0,876.9357757407593,65.4165783139763,510,0.0077470968725494,508,2,0,0.996078431372549,0.0039215686274509,0.0,True,706.0,14.99088988838742,0.7932358159681508,708,152,0.1767441860465116,,0.3333333333333333,0.4886127875258306,,intact
1960,2163,18.851612131707505,18.827397667666,1.0,24.7660229,2.0,880.9900162978088,50.77558476495852,617,0.0093724681771823,617,0,0,1.0,0.0,0.0,True,631.0,14.172280627406863,0.7522639635632097,632,229,0.2659698025551684,,0.3333333333333333,,,intact
1961,2012,19.00090109726227,18.87286058537004,7.385164807134505,182.90116073376723,8.385164807134505,902.7323436613794,68.26928951724163,1295,0.0196715499018656,1250,45,0,0.9652509652509652,0.0347490347490347,0.0,True,415.0,11.493415626621754,0.6069328799675194,415,16,0.037122969837587,,0.2742918851774317,0.4076696830622021,,intact
1966,2122,18.791634837799812,18.76907258044186,9.6878320578688,239.9290705965328,10.6878320578688,747.3798193670914,43.704673356863104,2017,0.0306390086116317,1252,765,0,0.6207238472979673,0.3792761527020327,0.0,True,276.0,9.373021315815206,0.4990865167391985,292,0,0.0,,0.1947355776729452,0.3813570972530608,,intact
1967,2022,18.86034097458869,18.665722815550097,1.414213562373095,35.02444547122265,2.414213562373095,1229.4670170565023,64.36249599433555,602,0.0091446123868132,602,0,0,1.0,0.0,0.0,True,717.0,15.10722305368455,0.8051589496926916,717,104,0.1266747868453105,,0.3090169943749474,,,intact
1961,2046,19.00090109726227,18.885363607988207,1.0,24.7660229,2.0,898.5705760895847,49.8105343497667,552,0.0083850930855828,552,0,0,1.0,0.0,0.0,True,669.0,14.592782937361742,0.7703468816940087,670,370,0.3557692307692308,,0.3203772410170408,,,intact
1961,2108,19.00090109726227,18.73036495087332,6.817337799805944,168.8383440670296,7.817337799805943,927.5003184254248,44.747297864153694,1511,0.0229526732831807,908,88,515,0.600926538716082,0.058239576439444,0.3408338848444738,True,388.0,11.11324596323283,0.5890735788751498,390,691,0.6392229417206291,0.3585701736362872,0.2119027887456803,0.3063869780689344,0.1466673848906068,cohesive
1961,2124,19.00090109726227,18.841082004606392,1.0,24.7660229,2.0,916.5357102697636,74.81706052056389,534,0.0081116661371399,533,1,0,0.99812734082397,0.0018726591760299,0.0,True,726.0,15.20174257673876,0.8034326602713423,726,7,0.0095497953615279,,0.3203772410170408,0.4142135623730951,,intact
1962,2070,18.629335960395466,18.69901015634927,3.685557720282968,91.27660689979976,4.685557720282968,1332.588614055065,80.3348575941843,278,0.0042229273148406,278,0,0,1.0,0.0,0.0,True,166.0,7.269074295019226,0.3894667217392987,166,0,0.0,,0.3030009569763247,,,intact
1979,2093,18.8679441482026,18.806946280168354,1.0,24.7660229,2.0,909.7823842231868,88.25771375911397,553,0.0084002834716075,553,0,0,1.0,0.0,0.0,True,637.0,14.239501307948768,0.7559146766476463,638,246,0.2782805429864253,,0.3333333333333333,,,intact
1972,2122,18.813018914197144,18.76907258044186,2.449489742783178,60.66411906308329,3.449489742783178,769.4677788641125,77.14404103245354,597,0.0090686604566902,563,34,0,0.9430485762144054,0.0569514237855946,0.0,True,633.0,14.194722891072566,0.7553982403080153,633,0,0.0,,0.2898979485566356,0.4093754144956794,,intact
1973,2069,18.880230441862636,18.85138820891407,7.194052389321207,178.16806621772872,8.194052389321207,760.3731726193298,74.47493795393542,1362,0.0206893057655143,1320,42,0,0.9691629955947136,0.0308370044052863,0.0,True,316.0,10.02925341359355,0.5316100274636427,336,0,0.0,,0.2779262976266636,0.4109416227176485,,intact
1974,2348,18.805371253254712,18.41806081810585,7.547442467302883,186.92013298165568,8.547442467302883,679.6665698720742,11.788089843709924,1789,0.0271756005980213,1437,352,0,0.8032420346562326,0.1967579653437674,0.0,True,461.0,12.11366408361762,0.6508622880552588,511,0,0.0,,0.2344123783149211,0.388128511996892,,intact
1987,2114,18.67485444026693,19.072705212511497,1.7320508075688772,42.89600996421431,2.732050807568877,798.7157253796023,60.3702564273629,757,0.0114991222206272,740,17,0,0.977542932628798,0.0224570673712021,0.0,True,619.0,14.036873567421145,0.7437234987659899,619,0,0.0,,0.3090169943749474,0.4270509831248423,,intact
1987,2205,18.67485444026693,18.58912251870526,1.0,24.7660229,2.0,805.5385876052478,80.78413382230704,447,0.0067901025529991,447,0,0,1.0,0.0,0.0,True,576.0,13.540550005146152,0.7267367098286025,576,49,0.0784,,0.3333333333333333,,,intact
1987,2211,18.67485444026693,18.77720124000309,1.0,24.7660229,2.0,818.169184628004,60.20367978398388,602,0.0091446123868132,587,9,6,0.9750830564784052,0.0149501661129568,0.0099667774086378,True,550.0,13.231418571003069,0.7065790291438374,567,168,0.2285714285714285,0.4772255750516612,0.3203772410170408,0.4772255750516612,0.1568483340346204,intact
1979,2102,18.8679441482026,18.68602852425459,1.0,24.7660229,2.0,918.7938474365428,64.52915873195701,428,0.0065014852185316,425,3,0,0.9929906542056076,0.0070093457943925,0.0,True,479.0,12.34789194486394,0.6576077611048656,479,571,0.5438095238095239,,0.3203772410170408,0.4772255750516612,,intact
1979,2159,18.8679441482026,18.55590163250618,3.47213595499958,85.99099857343296,4.47213595499958,926.6366418182386,38.72642442790737,822,0.0124864973122267,477,74,271,0.5802919708029197,0.0900243309002433,0.3296836982968369,True,1.0,0.5641895835477563,0.0301513418398375,70,779,0.917550058892815,0.4026997478492771,0.2139387691339813,0.3700460499667057,0.1887609787152957,cohesive
1979,2163,18.8679441482026,18.827397667666,7.79385036540706,193.0226766288446,8.79385036540706,901.695765657132,68.10417785772142,1621,0.0246236157458874,1416,97,108,0.8735348550277606,0.0598396051819864,0.0666255397902529,True,231.0,8.574939283076915,0.4549601552872576,231,779,0.7712871287128713,0.4003935727208969,0.2597106754733818,0.3190428972593295,0.1406828972475151,intact
1981,2122,18.800419450280437,18.76907258044186,2.0,49.5320458,3.0,764.4638700624201,88.94519050698865,551,0.0083699026995582,542,9,0,0.9836660617059892,0.0163339382940108,0.0,True,700.0,14.927053303604616,0.7946369512474686,700,0,0.0,,0.3021694792519622,0.4270509831248423,,intact
1983,2227,18.92766169210753,18.957379673404084,5.916079783099616,146.51776738647212,6.916079783099616,1340.7719601566632,49.12195026712151,121,0.0018380367089774,121,0,0,1.0,0.0,0.0,True,175.0,7.463526651802308,0.3940091594355063,175,0,0.0,,0.1967542279556572,,,intact
1984,1986,18.777652625883697,18.79298685124702,4.55269276785519,112.752093345366,5.55269276785519,1072.360921065682,74.9150728747932,1042,0.0158283822376401,928,114,0,0.8905950095969289,0.109404990403071,0.0,True,415.0,11.493415626621754,0.6118296513753942,415,0,0.0,,0.2757391289750141,0.39564392373896,,intact
1984,1993,18.777652625883697,18.791409483310037,1.0,24.7660229,2.0,1090.268900974336,49.59561670586361,511,0.007762287258574,500,11,0,0.9784735812133072,0.0215264187866927,0.0,True,589.0,13.692498784453214,0.7289241740800576,589,94,0.1376281112737921,,0.3333333333333333,0.4494897427831781,,intact
1985,2253,18.718562432359136,18.628189412715876,5.81864367245563,144.10466243897622,6.81864367245563,1317.6155065539233,81.63824139611181,1428,0.0216918712431383,1370,58,0,0.9593837535014006,0.0406162464985994,0.0,True,630.0,14.161046158239444,0.7583549014909522,630,0,0.0,,0.2771863727725964,0.279212911078814,,intact
1986,1993,18.79298685124702,18.791409483310037,1.0,24.7660229,2.0,1084.7084259197322,19.655838616347985,513,0.0077926680306232,495,18,0,0.9649122807017544,0.0350877192982456,0.0,True,522.0,12.890219570974685,0.6859346339492882,533,0,0.0,,0.3203772410170408,0.4721359549995794,,intact
1986,2089,18.79298685124702,18.743511775069845,2.6502815398728847,65.63693330793913,3.6502815398728847,1056.448966797005,59.86426084556019,670,0.0101775586364864,611,59,0,0.9119402985074628,0.0880597014925373,0.0,True,434.0,11.753573524837677,0.6262477298080881,435,0,0.0,,0.2817290466902531,0.4026997478492771,,intact
1986,2203,18.79298685124702,18.451311982226425,9.0,222.8942061,10.0,1066.0142160888058,88.09078564344897,1618,0.0245780445878136,1549,69,0,0.9573547589616812,0.0426452410383189,0.0,True,328.0,10.217907939900584,0.5486964856332428,328,0,0.0,,0.2758872381516119,0.2402530733520421,,intact
1975,2014,19.463652966708946,18.908094526369965,1.0,24.7660229,2.0,1140.3610194206333,76.38475487211865,318,0.0048305427558249,318,0,0,1.0,0.0,0.0,True,614.0,13.980066885278037,0.7286645930211862,614,22,0.0345911949685534,,0.3203772410170408,,,intact
1975,2245,19.463652966708946,18.702423381117757,5.324555320336759,131.868058995777,6.324555320336759,1145.6597382293185,62.35039458052359,1362,0.0206893057655143,1262,88,12,0.9265785609397944,0.0646108663729809,0.0088105726872246,True,549.0,13.21938453616132,0.692729554680256,549,116,0.1744360902255639,0.2874954138215044,0.2791745113185196,0.3430703308172536,0.0083209025029848,intact
1975,2303,19.463652966708946,18.46252475386134,1.0,24.7660229,2.0,1126.251447571836,63.891470891271005,405,0.0061521063399657,381,24,0,0.9407407407407408,0.0592592592592592,0.0,True,783.0,15.787230310662732,0.8325241961886447,784,6,0.0075949367088607,,0.3203772410170408,0.4364916731037084,,intact
1976,2212,18.935876727715435,18.57344968656558,1.0,24.7660229,2.0,728.072271388017,62.31129354982332,526,0.0079901430489431,526,0,0,1.0,0.0,0.0,True,738.0,15.326861909850871,0.8172293866634426,739,0,0.0,,0.3333333333333333,,,intact
1996,2130,18.722422585330783,20.0410331102399,9.0,222.8942061,10.0,645.1343407212019,37.01150743002488,119,0.0018076559369281,115,4,0,0.9663865546218487,0.0336134453781512,0.0,True,286.0,9.541311620975604,0.4922838508469638,286,0,0.0,,0.1135041612651109,0.2385639339514397,,intact
1989,1990,18.8797839476637,18.92521800857181,9.498655478055456,235.24391908873187,10.498655478055456,998.5524031241604,81.78780360490758,1694,0.0257325139256837,1571,123,0,0.9273907910271548,0.0726092089728453,0.0,True,270.0,9.27058084855655,0.4904420245388968,270,0,0.0,,0.2535548202751237,0.2914719243378125,,intact
1989,2050,18.8797839476637,18.906313683927,1.0,24.7660229,2.0,994.4104969541296,67.15133344294235,513,0.0077926680306232,499,14,0,0.97270955165692,0.0272904483430799,0.0,True,515.0,12.80349918517013,0.6776830626968947,515,0,0.0,,0.3333333333333333,0.4297809208611862,,intact
1989,2214,18.8797839476637,18.616027320529216,9.86645922562615,244.35295512377348,10.86645922562615,1025.983417895332,8.228686180703328,1971,0.0299402508544998,1772,199,0,0.8990360223236935,0.1009639776763064,0.0,True,190.0,7.776816725043752,0.4148098927327757,238,0,0.0,,0.236306813464682,0.3850786724304072,,intact
1989,2263,18.8797839476637,18.44780519485631,1.0,24.7660229,2.0,1007.1743997379564,73.90857310910881,616,0.0093572777911577,616,0,0,1.0,0.0,0.0,True,671.0,14.614579488624488,0.7830443821498753,671,0,0.0,,0.3333333333333333,,,intact
1997,2220,18.92521800857181,18.452480615183436,2.0,49.5320458,3.0,904.3977062782992,82.60387043767719,659,0.0100104643902158,659,0,0,1.0,0.0,0.0,True,699.0,14.916387312029334,0.798143698582303,699,0,0.0,,0.3090169943749474,,,intact
