Repository: AmiraliKhosrozadeh/ice-bonded-granular-microCT

# Grain-scale kinematics, ice-bond failure and damage evolution in ice-bonded granular media under in-situ uniaxial compression

Analysis code, per-specimen tables and supplementary material for the paper of

## Results for every specimen

The paper shows one or two specimens per figure.  The same rendering for
every specimen and every scan is in [`supplementary/`](supplementary/README.md):
the void and crack classes (Fig. 11 of the paper), the crack orientation
classes (Fig. 12), the ice-path maps (Fig. 18) and the per-scan tables behind
Tables 2–4, each as one sheet per material, compiled with their text in
[`supplementary/supplementary.pdf`](supplementary/supplementary.pdf).

File: paper/data/bonds/Alumina_75_1000_T5/Alumina_75_1000_T5_throats_scan03_classified.csv (part 63 of 64)
bead_a,bead_b,r_a_vox,r_b_vox,gap_vox,gap_um,dsum_min,z_mid,axis_dip_deg,lens_vox,lens_mm3,binder_vox,pore_vox,crack_vox,binder_frac,pore_frac,crack_frac,connected,bond_area_vox,r_bond_vox,r_bond_over_R,neck_binder_vox,neck_crack_vox,neck_severed,q_crack_med,q_binder_med,q_pore_med,dq_paired,cls
1998,2035,18.738073947232465,18.91832786658236,3.2426406871192857,80.30731351366796,4.242640687119286,805.3623240630939,89.34190859087266,455,0.006911625641196,393,62,0,0.8637362637362638,0.1362637362637362,0.0,True,438.0,11.807613228273542,0.627123817440345,443,0,0.0,,0.2612038749637415,0.3733744816363991,,intact
1991,2050,18.82335586332677,18.906313683927,1.0,24.7660229,2.0,974.6031310531004,50.12318371475228,567,0.0086129488759519,553,14,0,0.9753086419753086,0.0246913580246913,0.0,True,915.0,17.06615205188822,0.9046542022062538,915,0,0.0,,0.3333333333333333,0.414213562373095,,intact
1991,2102,18.82335586332677,18.68602852425459,1.0,24.7660229,2.0,944.8021550671332,22.043655393673287,581,0.0088256142802964,581,0,0,1.0,0.0,0.0,True,656.0,14.450303987687134,0.7704900639463095,658,178,0.2129186602870813,,0.3333333333333333,,,intact
1991,2159,18.82335586332677,18.55590163250618,1.414213562373095,35.02444547122265,2.414213562373095,952.6449494488288,60.57148026040269,525,0.0079749526629185,522,2,1,0.9942857142857144,0.0038095238095238,0.0019047619047619,True,650.0,14.38406847937898,0.7696283684063291,656,117,0.1513583441138421,0.4415184401122529,0.3090169943749474,0.3553917791405701,0.1325014457373055,intact
1992,2184,18.90052362778289,18.86235417591776,11.0,272.4262519,12.0,1142.295138746556,87.80049162466896,2240,0.034026464695119,2076,109,55,0.9267857142857144,0.0486607142857142,0.0245535714285714,True,380.0,10.998079684646791,0.5824810143875746,389,304,0.4386724386724386,0.3874258867227931,0.2455083338405087,0.2454093446298443,0.1419175528822844,intact
1990,2000,18.92521800857181,19.573938075079795,1.0,24.7660229,2.0,979.668201041579,37.53516050706081,650,0.0098737509159943,650,0,0,1.0,0.0,0.0,True,577.0,13.552298857686369,0.7040309573664267,577,0,0.0,,0.3333333333333333,,,intact
1990,2050,18.92521800857181,18.906313683927,1.0,24.7660229,2.0,990.9738618009478,77.38125129791084,572,0.008688900806075,571,1,0,0.9982517482517482,0.0017482517482517,0.0,True,584.0,13.63425735166143,0.7207880168576318,584,0,0.0,,0.3333333333333333,0.5,,intact
1990,2056,18.92521800857181,18.96844463883747,2.863703305156273,70.92254163430594,3.863703305156273,1005.1543230508314,61.08798190184204,853,0.0129573992789895,800,53,0,0.9378663540445488,0.0621336459554513,0.0,True,524.0,12.914889870235298,0.6816385098693152,524,115,0.1799687010954616,,0.2898979485566356,0.4142135623730951,,intact
1990,2204,18.92521800857181,18.578984294018447,1.0,24.7660229,2.0,1012.1934608011838,25.01313540951868,604,0.0091749931588624,602,2,0,0.9966887417218544,0.0033112582781456,0.0,True,702.0,14.948362455500638,0.7971566671326438,703,29,0.0396174863387978,,0.3333333333333333,0.4772255750516612,,intact
1993,2064,18.791409483310037,18.80492119710326,1.0,24.7660229,2.0,1113.3907913184294,55.33822663449087,538,0.0081724276812384,531,7,0,0.9869888475836432,0.0130111524163568,0.0,True,454.0,12.02134303343187,0.6394955473510971,454,0,0.0,,0.3333333333333333,0.4721359549995794,,intact
1993,2251,18.791409483310037,18.45621924628286,4.766114533138578,118.03770167173282,5.766114533138578,1121.010564879713,31.95758644716204,878,0.0133371589296046,427,451,0,0.4863325740318907,0.5136674259681093,0.0,True,5.0,1.2615662610100802,0.0677394134358828,157,0,0.0,,0.1809073112342927,0.3816524151396708,,intact
1994,2035,19.046637302180763,18.91832786658236,1.7320508075688772,42.89600996421431,2.732050807568877,815.6749873543847,58.64471535210544,599,0.0090990412287394,538,61,0,0.8981636060100167,0.1018363939899833,0.0,True,424.0,11.617374563210364,0.6120050162863802,424,0,0.0,,0.2898979485566356,0.4270509831248423,,intact
1994,2256,19.046637302180763,18.503057320298584,1.0,24.7660229,2.0,807.7195479590265,6.4957428866597935,565,0.0085825681039027,547,18,0,0.968141592920354,0.031858407079646,0.0,True,569.0,13.458020851469092,0.71681120109096,570,0,0.0,,0.3333333333333333,0.4608128488913787,,intact
1998,2105,18.738073947232465,19.027973588177016,1.0,24.7660229,2.0,823.2592967724227,21.37711811229842,610,0.00926613547501,608,2,0,0.99672131147541,0.0032786885245901,0.0,True,778.0,15.736743355948496,0.8333804770644166,778,0,0.0,,0.3333333333333333,0.4746807650256203,,intact
1998,2270,18.738073947232465,18.481881430678712,1.0,24.7660229,2.0,805.9088285952627,89.09723665822129,499,0.0075800026262787,499,0,0,1.0,0.0,0.0,True,733.0,15.274853405932202,0.8207883782148394,733,0,0.0,,0.3333333333333333,,,intact
1998,2283,18.738073947232465,18.492591787907354,1.8284271247461903,45.2828680424453,2.8284271247461903,806.3076642423953,87.98338665903209,641,0.0097370374417728,573,68,0,0.8939157566302652,0.1060842433697348,0.0,True,577.0,13.552298857686369,0.7280180781132342,582,0,0.0,,0.2742918851774317,0.4270509831248423,,intact
2000,2013,19.573938075079795,19.014116821291548,2.4641016151377544,61.02599702842861,3.4641016151377544,952.1886639913214,54.20166906034779,688,0.0104509855849294,681,7,0,0.9898255813953488,0.0101744186046511,0.0,True,604.0,13.86575534383214,0.7186553134677962,604,0,0.0,,0.2958163163244892,0.4602771732156198,,intact
2000,2111,19.573938075079795,18.761389042754985,1.0,24.7660229,2.0,955.8458567856826,63.31328049063362,536,0.0081420469091891,535,1,0,0.9981343283582088,0.001865671641791,0.0,True,917.0,17.08479340321492,0.8913341655178701,917,0,0.0,,0.3333333333333333,0.5,,intact
2000,2258,19.573938075079795,18.540867052652377,1.0,24.7660229,2.0,956.4183551113748,66.61342847252043,437,0.0066381986927531,436,1,0,0.9977116704805492,0.0022883295194508,0.0,True,852.0,16.46815177937675,0.8641341192320353,852,149,0.1488511488511488,,0.3203772410170408,0.5,,intact
2001,2053,19.71314234946535,19.01081461267681,17.48617021102742,433.0628918796029,18.48617021102742,1351.9160088577046,77.79136601295562,176,0.0026735079403307,176,0,0,1.0,0.0,0.0,True,11.0,1.8712051592547776,0.0966432826626746,11,0,0.0,,0.2260513769560746,,,intact
2001,2206,19.71314234946535,18.64880571619693,13.96424004376894,345.8386887050786,14.96424004376894,1343.996667226311,60.58438426016229,93,0.0014127059002884,93,0,0,1.0,0.0,0.0,False,130.0,6.432750982580687,0.3353714452441289,130,0,0.0,,0.1485875752635715,,,intact
2005,2278,18.845340281579244,18.7970417248304,1.0,24.7660229,2.0,886.310743339466,45.435452227051634,547,0.0083091411554598,547,0,0,1.0,0.0,0.0,True,721.0,15.149304536463484,0.8049067954245775,721,0,0.0,,0.3333333333333333,,,intact
2006,2277,18.885140484872817,18.43329631021656,1.0,24.7660229,2.0,1275.576233663205,64.03313406566612,519,0.0078838103467708,511,8,0,0.9845857418111752,0.0154142581888246,0.0,True,551.0,13.243441670776848,0.7097532913018219,551,332,0.3759909399773499,,0.3333333333333333,0.4746807650256203,,intact
2007,2255,18.720606241055577,18.38068583128133,27.820855486487112,689.0119440759304,28.820855486487112,627.4231161894088,41.83452738218507,88,0.0013367539701653,88,0,0,1.0,0.0,0.0,True,160.0,7.136496464611085,0.384703392577108,160,0,0.0,,0.0481089073893257,,,intact
2011,2088,18.8782210516344,18.910097573229084,1.0,24.7660229,2.0,1204.3223553352584,54.009198913787806,542,0.0082331892253368,534,8,0,0.985239852398524,0.014760147601476,0.0,True,780.0,15.7569575497098,0.8339591769686325,780,43,0.0522478736330498,,0.3333333333333333,0.4608128488913787,,intact
2003,2091,18.688535156078988,18.76997611255612,1.0,24.7660229,2.0,1147.7964158204106,27.85953635058126,546,0.0082939507694352,531,10,5,0.9725274725274724,0.0183150183150183,0.0091575091575091,True,667.0,14.57095378088162,0.7779782638122206,669,148,0.1811505507955936,0.4494897427831781,0.3333333333333333,0.4721359549995794,0.1161564094498447,intact
2003,2216,18.688535156078988,18.973530190816174,1.0,24.7660229,2.0,1123.8159065227194,68.00423811191195,465,0.0070635295014421,424,20,21,0.9118279569892472,0.043010752688172,0.0451612903225806,True,510.0,12.741194683142286,0.6766062649929878,513,525,0.5057803468208093,0.4364916731037084,0.3333333333333333,0.4318516525781366,0.103158339770375,intact
2003,2219,18.688535156078988,18.388220058012774,2.6502815398728847,65.63693330793913,3.6502815398728847,1122.876548264977,66.87541238316469,607,0.0092205643169362,450,42,115,0.7413509060955519,0.0691927512355848,0.1894563426688632,True,210.0,8.175883811466258,0.4410247749165952,383,825,0.6829470198675497,0.424807680927192,0.25,0.3751226038395435,0.174807680927192,intact
2003,2223,18.688535156078988,18.462057826919047,4.0197648378370845,99.553588026488,5.0197648378370845,1140.8854295222227,61.30699499885626,1152,0.0174993247003469,972,63,117,0.84375,0.0546875,0.1015625,True,362.0,10.734438914006276,0.5778878909910746,365,466,0.5607701564380265,0.4026997478492771,0.2572842744474721,0.3567891723253309,0.145415473401805,intact
2017,2212,18.745550147279246,18.57344968656558,1.0,24.7660229,2.0,739.0099558730042,84.27737247320297,445,0.0067597217809499,445,0,0,1.0,0.0,0.0,True,1005.0,17.88578864950354,0.9585352624205544,1005,0,0.0,,0.3203772410170408,,,intact
2003,2262,18.688535156078988,18.36583474550108,6.071067811865476,150.35620445611326,7.071067811865476,1147.2196667139642,43.43888268236106,764,0.0116054549227995,557,53,154,0.7290575916230366,0.0693717277486911,0.2015706806282722,True,336.0,10.34176589165282,0.5581941303614951,336,486,0.5912408759124088,0.3418063787002101,0.25,0.3090169943749474,0.0918063787002101,intact
2005,2075,18.845340281579244,18.70856404809544,1.0,24.7660229,2.0,862.6177628330206,57.42769901258657,596,0.0090534700706655,596,0,0,1.0,0.0,0.0,True,697.0,14.895032415879534,0.7932614561255962,697,9,0.0127478753541076,,0.3333333333333333,,,intact
2005,2123,18.845340281579244,18.824703324290127,1.414213562373095,35.02444547122265,2.414213562373095,871.7452933559534,86.45691001949793,602,0.0091446123868132,600,2,0,0.9966777408637874,0.0033222591362126,0.0,True,807.0,16.02735405955453,0.8509336610938941,807,0,0.0,,0.3090169943749474,0.4707592200561264,,intact
2005,2250,18.845340281579244,18.49375520985367,1.0,24.7660229,2.0,888.5934563773014,33.556507394025225,565,0.0085825681039027,551,14,0,0.9752212389380532,0.0247787610619469,0.0,True,869.0,16.63163525014044,0.8908429639896556,869,0,0.0,,0.3333333333333333,0.4494897427831781,,intact
2011,2091,18.8782210516344,18.76997611255612,1.0,24.7660229,2.0,1178.9481666537283,40.77243395425641,534,0.0081116661371399,523,11,0,0.9794007490636704,0.0205992509363295,0.0,True,855.0,16.497119526970184,0.8763829755259354,855,0,0.0,,0.3333333333333333,0.4364916731037084,,intact
2011,2101,18.8782210516344,18.665265999729854,1.0,24.7660229,2.0,1208.1928729750823,36.942264514572976,550,0.0083547123135336,533,17,0,0.9690909090909092,0.0309090909090909,0.0,True,631.0,14.172280627406863,0.7549794513236016,631,0,0.0,,0.3333333333333333,0.4364916731037084,,intact
2011,2260,18.8782210516344,18.51583247063652,10.180339887498947,252.1265307835824,11.180339887498947,1201.269842604759,70.57577053249088,1864,0.0283148795498668,1738,48,78,0.9324034334763948,0.0257510729613733,0.0418454935622317,True,393.0,11.18462271470208,0.5982032789272663,393,18,0.0437956204379562,0.2337713370698682,0.2765092460972355,0.2286930169065802,-0.0427379090273672,intact
2011,2262,18.8782210516344,18.36583474550108,1.0,24.7660229,2.0,1178.371417547282,38.23698072549887,499,0.0075800026262787,490,5,4,0.9819639278557114,0.0100200400801603,0.0080160320641282,True,875.0,16.688952945311364,0.8961941758553025,875,129,0.1284860557768924,0.4285107360824662,0.3333333333333333,0.4721359549995794,0.0951774027491328,intact
2021,2391,18.651322362400787,19.484007402734445,1.0,24.7660229,2.0,1271.7895475491275,81.19839893176074,408,0.0061976774980395,404,4,0,0.9901960784313726,0.0098039215686274,0.0,True,644.0,14.317526556719258,0.7508799134501721,646,84,0.1150684931506849,,0.3090169943749474,0.4142135623730951,,intact
2023,2073,18.865037776050137,18.71629101023096,17.0,421.0223893,18.0,640.7674982645543,25.30872837009216,91,0.0013823251282392,70,21,0,0.7692307692307693,0.2307692307692307,0.0,False,85.0,5.201570947860099,0.2768167659765618,85,0,0.0,,0.0525931912905359,0.1051006039575272,,intact
2025,2135,18.72650807191348,18.71697249475713,2.146264369941973,53.15443253543696,3.146264369941973,1279.4397008260353,69.36272300349853,793,0.0120459761175131,769,18,6,0.969735182849937,0.0226986128625472,0.0075662042875157,True,756.0,15.512648837479231,0.8285901098247493,764,136,0.1511111111111111,0.424807680927192,0.2958163163244892,0.4270509831248423,0.1289913646027028,intact
2011,2333,18.8782210516344,18.32445520113908,3.685557720282968,91.27660689979976,4.685557720282968,1199.198079240196,73.99276214551095,673,0.0102231297945603,551,122,0,0.8187221396731055,0.1812778603268945,0.0,True,420.0,11.562445770562215,0.6215921506292295,420,0,0.0,,0.2535548202751237,0.394586871230296,,intact
2012,2018,18.87286058537004,19.072705212511497,4.123105625617661,102.1129283431658,5.123105625617661,885.0271191668039,64.91527516668694,1190,0.0180765593692819,967,64,159,0.8126050420168067,0.053781512605042,0.1336134453781512,True,494.0,12.539740179716349,0.6609330980336273,494,203,0.291248206599713,0.3956439237389599,0.2535548202751237,0.3499800910645978,0.1420891034638361,intact
2013,2111,19.014116821291548,18.761389042754985,5.0,123.8301145,6.0,943.8138866648248,80.29073411696487,1196,0.0181677016854296,1192,4,0,0.9966555183946488,0.0033444816053511,0.0,True,529.0,12.976360421598397,0.687025103954934,529,0,0.0,,0.2857142857142857,0.3744038111608787,,intact
2013,2225,19.014116821291548,18.56929656534043,1.0,24.7660229,2.0,928.8788950132304,53.42424856852339,615,0.0093420874051331,603,12,0,0.9804878048780488,0.0195121951219512,0.0,True,921.0,17.12201521945566,0.9111474278994456,921,0,0.0,,0.3333333333333333,0.4364916731037084,,intact
2013,2258,19.014116821291548,18.540867052652377,9.36010638213575,231.81260900641016,10.36010638213575,944.386384990517,79.76635303172657,1959,0.0297579662222045,1861,98,0,0.9499744767738644,0.0500255232261357,0.0,True,355.0,10.630146264057032,0.566111081274214,358,0,0.0,,0.2653311931459037,0.2597929255175705,,intact
2014,2143,18.908094526369965,18.526271769486364,6.348469228349534,157.22633428924988,7.348469228349534,1150.6157946496342,76.36712915991212,1181,0.0179398458950605,952,229,0,0.8060965283657917,0.1939034716342083,0.0,True,414.0,11.479559785988718,0.6133166350546401,414,0,0.0,,0.2462028414689088,0.3628523002282191,,intact
2014,2266,18.908094526369965,18.34835988157878,6.348469228349534,157.22633428924988,7.348469228349534,1138.6635344384597,72.7149239829904,1025,0.0155701456752218,790,235,0,0.7707317073170732,0.2292682926829268,0.0,True,595.0,13.762063154896342,0.7387747102397472,595,0,0.0,,0.25,0.3273531727209286,,intact
2015,2094,18.9407579662937,18.72514644113198,1.0,24.7660229,2.0,1097.6173414279103,59.59452001996952,598,0.0090838508427148,598,0,0,1.0,0.0,0.0,True,632.0,14.183506197980655,0.7531217646898948,632,0,0.0,,0.3333333333333333,,,intact
2020,2065,18.766361462018992,18.74577660571757,9.86645922562615,244.35295512377348,10.86645922562615,819.5797627266511,20.58785576605597,1262,0.0191702671630536,403,118,741,0.3193343898573692,0.0935023771790808,0.5871632329635499,False,2.0,0.7978845608028654,0.042540073794893,58,479,0.8919925512104283,0.3420512615433831,0.1188184905017715,0.2524450022989581,0.2232327710416116,cohesive
2020,2114,18.766361462018992,19.072705212511497,5.477225575051661,135.6490940201951,6.477225575051661,792.7629936532363,79.71491174513068,1234,0.0187449363543646,1030,204,0,0.8346839546191248,0.1653160453808752,0.0,True,558.0,13.327299669871431,0.7044201055224257,558,16,0.0278745644599303,,0.2674788903885893,0.3288130902060995,,intact
2021,2025,18.651322362400787,18.72650807191348,4.0,99.0640916,5.0,1280.775649731578,74.1627634983388,1024,0.0155549552891972,752,269,3,0.734375,0.2626953125,0.0029296875,True,800.0,15.957691216057308,0.853858612478885,805,137,0.1454352441613588,0.3133921657949117,0.2402530733520421,0.4068781988545112,0.0731390924428696,intact
2021,2361,18.651322362400787,18.76816896132822,1.0,24.7660229,2.0,1271.3552837081877,79.01422245780468,471,0.0071546718175897,447,19,5,0.9490445859872612,0.0403397027600849,0.0106157112526539,True,814.0,16.096715421277896,0.86033854827259,814,90,0.0995575221238938,0.4721359549995794,0.3203772410170408,0.4494897427831781,0.1517587139825386,intact
2002,2103,18.87442436923508,18.886256047731894,1.0,24.7660229,2.0,892.4365989746565,58.7440249658845,565,0.0085825681039027,564,1,0,0.9982300884955752,0.0017699115044247,0.0,True,756.0,15.512648837479231,0.8216297305124272,762,126,0.1418918918918918,,0.3203772410170408,0.4772255750516612,,intact
2002,2118,18.87442436923508,18.72378461229509,10.09353999725628,249.97684271411492,11.09353999725628,918.362513476453,49.54031400997545,2090,0.031747906791428,1993,97,0,0.9535885167464114,0.0464114832535885,0.0,True,290.0,9.607802401865856,0.5110776636507134,290,0,0.0,,0.2742918851774317,0.3042206817206729,,intact
2031,2282,18.62979453995355,18.30428896021309,41.09044681603911,1017.6469468172568,42.09044681603911,621.0783449017906,52.03914896461338,61,0.000926613547501,24,37,0,0.3934426229508196,0.6065573770491803,0.0,False,,,,0,0,,,0.1340856533033105,0.1832278245487138,,intact
2032,2097,18.76681336948809,18.949626505423957,9.0,222.8942061,10.0,650.9355529260404,12.098179314046757,128,0.0019443694111496,128,0,0,1.0,0.0,0.0,False,373.0,10.896310731002211,0.5778016571627771,373,0,0.0,,0.0994491992362644,,,intact
2032,2150,18.76681336948809,18.70037559577552,18.82842712474619,466.3052573424453,19.82842712474619,635.6987658552298,71.42985826773486,84,0.0012759924260669,83,1,0,0.988095238095238,0.0119047619047619,0.0,False,14.0,2.111004122822376,0.1126854819441895,14,0,0.0,,0.1068988289197989,0.1354357903748893,,intact
2025,2157,18.72650807191348,18.65863965608721,1.0,24.7660229,2.0,1283.7740993512457,81.53615210333726,549,0.008339521927509,544,5,0,0.9908925318761383,0.0091074681238615,0.0,True,519.0,12.85312533702941,0.6876059675111402,519,0,0.0,,0.3333333333333333,0.5,,intact
2025,2305,18.72650807191348,18.01937627254423,1.0,24.7660229,2.0,1277.6310530902072,61.62556168576382,494,0.0075040506961557,487,7,0,0.98582995951417,0.0141700404858299,0.0,True,532.0,13.013103375051497,0.7082754222522464,551,15,0.0265017667844522,,0.3333333333333333,0.4494897427831781,,intact
2026,2179,19.025995285589044,18.524880542674577,5.19114712955712,128.56406868788088,6.19114712955712,1282.2164445125804,62.66221955918461,967,0.0146891032857946,958,9,0,0.9906928645294726,0.0093071354705274,0.0,True,508.0,12.716187407449045,0.6772778065473447,513,0,0.0,,0.2833003940990191,0.2588283628687876,,intact
2026,2391,19.025995285589044,19.484007402734445,8.486832980505138,210.1850999436655,9.486832980505138,1270.3033846259916,85.93044246823007,997,0.0151448148665328,806,191,0,0.8084252758274825,0.1915747241725175,0.0,True,369.0,10.837727990765352,0.562852621874858,369,0,0.0,,0.2612038749637415,0.3169844364313081,,intact
2032,2222,18.76681336948809,18.47955144887965,12.083045973594572,299.248993283796,13.083045973594572,643.3579640976565,49.04352222784445,79,0.0012000404959439,79,0,0,1.0,0.0,0.0,False,86.0,5.232078956954491,0.2809444079962582,89,0,0.0,,0.0963313967775501,,,intact
2033,2060,18.71265558765685,18.701058240720123,1.0,24.7660229,2.0,1231.0538406688502,56.76701278459572,560,0.0085066161737797,560,0,0,1.0,0.0,0.0,True,553.0,13.267455184007076,0.7092295218201077,553,0,0.0,,0.3333333333333333,,,intact
2033,2127,18.71265558765685,18.6529235109908,1.0,24.7660229,2.0,1205.79055416844,37.25417735172186,581,0.0088256142802964,579,2,0,0.9965576592082616,0.0034423407917383,0.0,True,721.0,15.149304536463484,0.8108695169138578,721,0,0.0,,0.3333333333333333,0.4142135623730951,,intact
2033,2233,18.71265558765685,18.559136662680874,4.123105625617661,102.1129283431658,5.123105625617661,1221.3811616977111,88.4876314417303,1001,0.0152055764106313,969,32,0,0.968031968031968,0.0319680319680319,0.0,True,355.0,10.630146264057032,0.5704124015641191,357,0,0.0,,0.2898979485566356,0.3937129433613966,,intact
2040,2239,18.67074631450133,18.41712242577632,1.0,24.7660229,2.0,670.4173502510835,14.518248525393194,584,0.0088711854383703,584,0,0,1.0,0.0,0.0,True,618.0,14.02553063743339,0.7563406102223168,619,0,0.0,,0.3333333333333333,,,intact
2033,2333,18.71265558765685,18.32445520113908,5.6332495807108,139.51318811729905,6.6332495807108,1213.0030744057872,68.85998853787864,1220,0.0185322709500201,1184,36,0,0.9704918032786886,0.0295081967213114,0.0,True,376.0,10.94004191971426,0.5907610872834997,376,0,0.0,,0.2801868778094689,0.2728944565403084,,intact
2034,2060,18.999137611182118,18.701058240720123,1.0,24.7660229,2.0,1255.8658091003326,39.9227946185902,527,0.0080053334349677,515,12,0,0.9772296015180264,0.0227703984819734,0.0,True,726.0,15.20174257673876,0.806454302595976,726,60,0.0763358778625954,,0.3333333333333333,0.4429907079434432,,intact
2034,2242,18.999137611182118,18.490264504748133,5.0,123.8301145,6.0,1280.2258915092143,63.43712078207029,1033,0.0156916687634187,1027,6,0,0.9941916747337852,0.0058083252662149,0.0,True,446.0,11.91495737457632,0.6356440328245906,446,0,0.0,,0.2928060946961875,0.3705127018922193,,intact
2035,2256,18.91832786658236,18.503057320298584,2.23606797749979,55.37851073671648,3.23606797749979,797.1621475167074,66.7932465674522,806,0.012243451135833,686,120,0,0.8511166253101737,0.1488833746898263,0.0,True,465.0,12.166104433032896,0.6502220253085685,465,0,0.0,,0.2742918851774317,0.4270509831248423,,intact
2036,2116,18.67645155672044,18.728323271660408,17.041557237868968,422.0515968047236,18.041557237868968,638.177354963093,81.68481121147703,150,0.002278557903691,139,11,0,0.9266666666666666,0.0733333333333333,0.0,False,114.0,6.023896332520351,0.3220923724395594,114,0,0.0,,0.2091719285702904,0.4037804620472331,,intact
2036,2282,18.67645155672044,18.30428896021309,30.265491900843116,749.555865496045,31.265491900843116,624.7434682494343,27.8482805072628,93,0.0014127059002884,93,0,0,1.0,0.0,0.0,True,147.0,6.840435166640879,0.3699458188788099,147,0,0.0,,0.0319841441539269,,,intact
2037,2073,18.813918230326685,18.71629101023096,1.0,24.7660229,2.0,655.3017391405995,75.57935736807887,246,0.0037368349620532,246,0,0,1.0,0.0,0.0,True,288.0,9.574614729634384,0.5102350838634504,288,0,0.0,,0.3268552871751871,,,intact
2037,2150,18.813918230326685,18.70037559577552,6.245165457218396,154.66791072775976,7.245165457218396,646.3091630543943,77.96746785096676,143,0.0021722252015187,142,1,0,0.993006993006993,0.0069930069930069,0.0,True,72.0,4.787307364817192,0.2552257753809143,72,0,0.0,,0.2393517477920136,0.3597752501562547,,intact
2043,2254,18.76477961445615,18.62750141635638,16.278820596099706,403.16164366799694,17.278820596099706,637.6285898391466,38.86484207187944,77,0.0011696597238947,76,1,0,0.987012987012987,0.0129870129870129,0.0,True,74.0,4.853342309955121,0.2595905987097069,74,0,0.0,,0.0577717223784909,0.1291094108228319,,intact
2043,2265,18.76477961445615,18.62796008624272,16.0,396.2563664,17.0,642.3297647420759,21.580398150328964,84,0.0012759924260669,83,1,0,0.988095238095238,0.0119047619047619,0.0,False,75.0,4.886025119029199,0.2613354976467734,75,0,0.0,,0.0582903631592442,0.129315863734768,,intact
2048,2156,18.902082838017,18.792085530565014,2.863703305156273,70.92254163430594,3.863703305156273,1066.5700568962784,79.5110646660915,505,0.0076711449424263,478,27,0,0.9465346534653464,0.0534653465346534,0.0,True,311.0,9.949591680222808,0.5279114574399665,311,151,0.3268398268398268,,0.2898979485566356,0.3956439237389599,,intact
2048,2191,18.902082838017,18.666864757287453,1.0,24.7660229,2.0,1051.119368974183,52.081195426798175,529,0.0080357142070169,496,33,0,0.9376181474480152,0.0623818525519848,0.0,True,505.0,12.678584010953838,0.6749501821306524,505,34,0.0630797773654916,,0.3333333333333333,0.4494897427831781,,intact
2028,2090,20.34739000293035,19.211695510669102,13.601470508735444,336.85433009301664,14.601470508735444,1348.3046387963304,55.32336566867063,90,0.0013671347422146,90,0,0,1.0,0.0,0.0,False,72.0,4.787307364817192,0.2420332675876155,72,0,0.0,,0.1067653356746136,,,intact
2031,2036,18.62979453995355,18.67645155672044,16.713827265256924,413.93502879799735,17.713827265256924,637.5682026564607,79.48314450087389,80,0.0012152308819685,73,7,0,0.9125,0.0875,0.0,False,19.0,2.4592453796829674,0.1318409455247881,19,0,0.0,,0.0975074281646836,0.2565236958429578,,intact
2031,2128,18.62979453995355,18.534846388001554,5.744562646538029,142.26997005464543,6.744562646538029,651.5226629297534,31.78860419296547,144,0.0021874155875433,144,0,0,1.0,0.0,0.0,False,232.0,8.593479713983122,0.4624546073587455,232,0,0.0,,0.1921904042583698,,,intact
2037,2281,18.813918230326685,18.25737910286621,1.0,24.7660229,2.0,658.1642032785462,66.0662111820695,310,0.004709019667628,310,0,0,1.0,0.0,0.0,True,372.0,10.881694613449236,0.5870684543702755,372,0,0.0,,0.3333333333333333,,,intact
2038,2138,18.867720612901618,18.658868229051624,1.0,24.7660229,2.0,693.0010069058815,64.6563983388197,661,0.010040845162265,659,2,0,0.9969742813918304,0.0030257186081694,0.0,True,721.0,15.149304536463484,0.8073904398966932,721,262,0.2665310274669379,,0.3333333333333333,0.4608128488913787,,intact
2039,2253,20.475932596520444,18.628189412715876,5.0,123.8301145,6.0,1339.7731327141937,26.0838359901631,131,0.0019899405692234,125,6,0,0.9541984732824428,0.0458015267175572,0.0,True,186.0,7.694520051971082,0.3935401004606957,186,0,0.0,,0.1809073112342927,0.2729911630852896,,intact
2044,2218,20.58355358282141,18.744191281732817,7.54983443527075,186.97937251512397,8.54983443527075,1344.7784710667358,40.72975418199889,106,0.0016101809186083,106,0,0,1.0,0.0,0.0,True,68.0,4.652426491681278,0.2365976746291635,68,0,0.0,,0.1399917483385254,,,intact
2044,2307,20.58355358282141,20.408138565750384,22.733938557636783,563.0292429256256,23.733938557636783,1359.657374609311,88.28832475732654,59,0.0008962327754517,43,16,0,0.7288135593220338,0.2711864406779661,0.0,True,,,,0,0,,,0.3199878565871781,0.2727632430997707,,intact
2045,2364,18.890270983237144,19.48798937664976,5.708203932499369,141.36950931014945,6.708203932499369,983.7544344471916,77.8762758352053,1004,0.0152511475687051,986,18,0,0.9820717131474104,0.0179282868525896,0.0,True,558.0,13.327299669871431,0.6945233861512479,558,15,0.0261780104712041,,0.2731240291320808,0.3117684267568519,,intact
2048,2249,18.902082838017,18.504916620407347,6.6212327846342935,163.98160277048368,7.621232784634293,1058.9088790588955,80.09058634844757,1750,0.0265831755430617,1463,287,0,0.836,0.164,0.0,True,280.0,9.440697438826296,0.5047556647423203,350,0,0.0,,0.2565236958429578,0.3483314773547883,,intact
2049,2214,18.87710453887162,18.616027320529216,1.0,24.7660229,2.0,1062.8468502774049,46.70026736210973,559,0.0084914257877551,558,1,0,0.998211091234347,0.0017889087656529,0.0,True,662.0,14.516237276018517,0.7743411422899733,662,0,0.0,,0.3333333333333333,0.4772255750516612,,intact
2049,2289,18.87710453887162,18.177773003178533,8.126822193908446,201.2690645585648,9.126822193908446,1061.337085066054,51.74900353907447,1683,0.025565419679413,1668,15,0,0.9910873440285204,0.0089126559714795,0.0,True,508.0,12.716187407449045,0.6863435127005141,508,0,0.0,,0.2775144043792301,0.3052166967629963,,intact
2050,2159,18.906313683927,18.55590163250618,7.14142842854285,176.86478000000324,8.14142842854285,964.8737740266456,14.449027304279442,1706,0.025914798557979,1636,70,0,0.958968347010551,0.041031652989449,0.0,True,516.0,12.815923738491737,0.6842053322388494,516,0,0.0,,0.2864001174660354,0.3,,intact
2051,2090,19.98121767301307,19.211695510669102,14.212670403551895,351.9913206845185,15.212670403551895,1347.8481729229766,57.67147224535116,132,0.002005130955248,116,16,0,0.8787878787878788,0.1212121212121212,0.0,False,97.0,5.556622981616415,0.2835524348789614,97,0,0.0,,0.1153017285542024,0.3034762115263848,,intact
2052,2113,18.61510878165564,18.92855014787733,3.576491222541475,88.57546351911117,4.576491222541475,651.5155236085122,44.79010136889112,196,0.0029773156608229,196,0,0,1.0,0.0,0.0,True,235.0,8.6488625410045,0.460736262133526,235,0,0.0,,0.2907653010193874,,,intact
2053,2206,19.01081461267681,18.64880571619693,4.358898943540674,107.95259105451412,5.358898943540674,1339.871415839072,65.90711993492884,123,0.0018684174810266,123,0,0,1.0,0.0,0.0,True,140.0,6.6755811781245455,0.3545219585236422,140,0,0.0,,0.2898979485566356,,,intact
2056,2096,18.96844463883747,18.666179609011657,8.16515138991168,202.21832630451948,9.16515138991168,1026.2468079674454,62.05550688306828,1452,0.0220564405077289,1382,27,43,0.9517906336088154,0.018595041322314,0.0296143250688705,True,215.0,8.272643200907131,0.4396293767370308,215,164,0.4327176781002638,0.3773704777366128,0.2758872381516119,0.3636363636363636,0.1014832395850008,intact
2056,2204,18.96844463883747,18.578984294018447,4.449489742783178,110.1961648630833,5.449489742783178,1022.2320158810364,71.05107896457115,869,0.0132004454553832,727,56,86,0.8365937859608745,0.0644418872266973,0.098964326812428,True,183.0,7.632215220473915,0.406537301615096,209,445,0.6804281345565749,0.3761785115301142,0.2535548202751237,0.396764909360816,0.1226236912549904,intact
2060,2101,18.701058240720123,18.665265999729854,9.198039027185567,227.7988451823715,10.198039027185567,1232.2289230770216,67.55705227450856,1462,0.0222083443679749,1276,186,0,0.8727770177838577,0.1272229822161422,0.0,True,204.0,8.058239062071396,0.4313102359342131,204,0,0.0,,0.2572377179164324,0.3065570595612679,,intact
2060,2233,18.701058240720123,18.559136662680874,1.0,24.7660229,2.0,1231.6122166340588,58.954562492097295,558,0.0084762354017305,554,4,0,0.992831541218638,0.007168458781362,0.0,True,677.0,14.679774962390477,0.787960181123505,677,0,0.0,,0.3333333333333333,0.4772255750516612,,intact
2066,2071,18.79298685124702,19.190542943681137,2.863703305156273,70.92254163430594,3.863703305156273,824.759500737651,57.27879502423622,883,0.0134131108597277,863,20,0,0.9773499433748584,0.0226500566251415,0.0,True,488.0,12.463355264843006,0.6562505028959792,490,116,0.1914191419141914,,0.2958163163244892,0.4259293320260172,,intact
2066,2187,18.79298685124702,18.894284212799835,1.0,24.7660229,2.0,805.3731546609513,65.50638734737075,506,0.0076863353284509,506,0,0,1.0,0.0,0.0,True,670.0,14.60368527951557,0.774992981301174,670,0,0.0,,0.3203772410170408,,,intact
2066,2244,18.79298685124702,18.468825957338247,3.3166247903554,82.13960550864952,4.3166247903554,814.676855154747,86.891664857415,1010,0.0153422898848527,983,27,0,0.9732673267326732,0.0267326732673267,0.0,True,555.0,13.291425312283248,0.7134073363827781,555,0,0.0,,0.2817290466902531,0.4494897427831781,,intact
2066,2261,18.79298685124702,18.465559203468427,1.0,24.7660229,2.0,826.3241418341022,48.27065988640028,616,0.0093572777911577,599,17,0,0.9724025974025974,0.0275974025974025,0.0,True,627.0,14.127289146798006,0.7583381877570639,628,268,0.2991071428571428,,0.3203772410170408,0.5,,intact
2061,2245,18.814817460488783,18.702423381117757,4.242640687119285,105.07333641366796,5.242640687119285,1135.1031983228345,18.97750376877492,634,0.0096307047396006,401,45,188,0.6324921135646687,0.0709779179810725,0.2965299684542586,True,259.0,9.07977205229304,0.4840319729602073,262,511,0.6610608020698577,0.39564392373896,0.2079915965134781,0.3090169943749474,0.1876523272254819,intact
2061,2297,18.814817460488783,18.13165777307556,7.60555127546399,188.35925705526537,8.60555127546399,1109.8372723824195,78.79232620793914,1227,0.0186386036521924,1006,107,114,0.8198859005704972,0.0872045639771801,0.0929095354523227,True,354.0,10.61516366850092,0.574623890446658,355,125,0.2604166666666667,0.2869746344545631,0.2775144043792301,0.297883010624303,0.009460230075333,intact
2063,2073,18.91032010779855,18.71629101023096,1.0,24.7660229,2.0,655.1425353801719,75.0523387724688,225,0.0034178368555365,225,0,0,1.0,0.0,0.0,True,309.0,9.91754782346883,0.5271560488059286,309,0,0.0,,0.3333333333333333,,,intact
2065,2189,18.74577660571757,18.710155415011236,1.0,24.7660229,2.0,861.1815500858086,13.23422239653528,554,0.0084154738576321,553,1,0,0.9981949458483754,0.0018050541516245,0.0,True,614.0,13.980066885278037,0.7464807912157256,614,0,0.0,,0.3333333333333333,0.5,,intact
2069,2256,18.85138820891407,18.503057320298584,1.7320508075688772,42.89600996421431,2.732050807568877,777.8755192662907,55.20149203208307,672,0.0102079394085357,648,24,0,0.9642857142857144,0.0357142857142857,0.0,True,661.0,14.505269206998044,0.7766288055676988,667,0,0.0,,0.3090169943749474,0.4142135623730951,,intact
2070,2112,18.69901015634927,18.8055962732525,5.104629322196525,126.4213666895306,6.104629322196525,1335.8070491697008,71.02472710394045,266,0.0040406426825453,263,3,0,0.9887218045112782,0.0112781954887218,0.0,True,129.0,6.407961869245868,0.3417159906089919,129,0,0.0,,0.2933997741163456,0.2843646522044218,,intact
2070,2147,18.69901015634927,18.519313544693087,1.0,24.7660229,2.0,1317.902666384823,53.295707581089374,484,0.0073521468359096,466,18,0,0.962809917355372,0.0371900826446281,0.0,True,624.0,14.093451279891855,0.7573393897639268,624,19,0.0295489891135303,,0.3333333333333333,0.4772255750516612,,intact
2073,2281,18.71629101023096,18.25737910286621,2.0,49.5320458,3.0,663.0014147260106,81.59444602486697,725,0.0110130298678398,702,23,0,0.9682758620689657,0.0317241379310344,0.0,True,552.0,13.255453865237978,0.7170212653865001,552,0,0.0,,0.2989350844248255,0.4415184401122529,,intact
2075,2123,18.70856404809544,18.824703324290127,1.0,24.7660229,2.0,861.389844132616,62.295639597772364,562,0.0085369969458289,562,0,0,1.0,0.0,0.0,True,685.0,14.766254502611575,0.7868355481076814,685,1,0.0014577259475218,,0.3203772410170408,,,intact
2054,2137,19.12158182443439,18.869285248793386,42.6608647255257,1056.5399527261716,43.6608647255257,618.347494773302,42.49389112421137,57,0.0008658520034025,53,4,0,0.9298245614035088,0.0701754385964912,0.0,True,18.0,2.393653682408596,0.126012058518949,19,0,0.0,,0.1448563916472135,0.1336192015863053,,intact
2054,2254,19.12158182443439,18.62750141635638,8.602325267042627,213.0453845568263,9.602325267042628,642.8279072281532,58.28765123419223,89,0.0013519443561899,89,0,0,1.0,0.0,0.0,True,112.0,5.970821321441846,0.3163425868308196,112,0,0.0,,0.1710079936629479,,,intact
2070,2152,18.69901015634927,21.027322829498797,7.615773105863909,188.61241114102967,8.615773105863909,1345.5153075736823,41.16090204976657,94,0.001427896286313,86,8,0,0.9148936170212766,0.0851063829787234,0.0,True,94.0,5.4700209598571305,0.2753851437436094,96,0,0.0,,0.1376613540545128,0.2103293363003856,,intact
2070,2174,18.69901015634927,18.44242553004237,1.0,24.7660229,2.0,1316.8943002696278,49.50133316668587,541,0.0082179988393122,531,10,0,0.9815157116451017,0.0184842883548983,0.0,True,577.0,13.552298857686369,0.7297670974335454,577,72,0.110939907550077,,0.3333333333333333,0.4772255750516612,,intact
2071,2261,19.190542943681137,18.465559203468427,1.414213562373095,35.02444547122265,2.414213562373095,837.5212010207856,85.57187098878367,477,0.0072458141337373,464,13,0,0.9727463312368972,0.0272536687631027,0.0,True,649.0,14.372999552399635,0.7633822266698743,649,10,0.015174506828528,,0.3090169943749474,0.4270509831248423,,intact
2078,2112,18.89584445286508,18.8055962732525,17.19608562230152,425.8786503122802,18.19608562230152,1344.8023760162928,84.64877623241331,170,0.0025823656241831,170,0,0,1.0,0.0,0.0,False,5.0,1.2615662610100802,0.066924034557445,5,0,0.0,,0.2312824538292655,,,intact
2078,2177,18.89584445286508,18.624978328128357,1.0,24.7660229,2.0,1332.410078770539,40.784758398033205,163,0.0024760329220108,163,0,0,1.0,0.0,0.0,True,419.0,11.54867275105708,0.6155873936169215,419,0,0.0,,0.3203772410170408,,,intact
2078,2243,18.89584445286508,19.007951770301872,14.684240904408147,363.6702465076889,15.684240904408147,1348.4747514424903,85.80121923707493,119,0.0018076559369281,119,0,0,1.0,0.0,0.0,True,15.0,2.1850968611841584,0.1152969928562785,15,0,0.0,,0.2524918040048975,,,intact
2084,2298,18.71697249475713,18.84870072035974,1.0,24.7660229,2.0,661.8601948998554,62.10395122778016,501,0.0076103833983279,494,7,0,0.9860279441117764,0.0139720558882235,0.0,True,449.0,11.954962939989484,0.6364833592375855,449,0,0.0,,0.3333333333333333,0.4772255750516612,,intact
2085,2245,18.874871117033848,18.702423381117757,2.4641016151377544,61.02599702842861,3.4641016151377544,1168.7935182334609,50.78246159230224,761,0.0115598837647256,674,56,31,0.885676741130092,0.0735873850197109,0.0407358738501971,True,508.0,12.716187407449045,0.6768016472327216,511,392,0.4341085271317829,0.3956439237389599,0.2742918851774317,0.4013498739246386,0.1213520385615282,intact
2083,2216,18.70128577796042,18.973530190816174,8.281885242839627,205.10935957933825,9.281885242839628,1127.3110169280717,63.20921436976537,1538,0.0233628137058451,1265,116,157,0.8224967490247074,0.0754226267880364,0.1020806241872561,True,529.0,12.976360421598397,0.6888612505686925,541,0,0.0,0.3140844721052404,0.2598751755617592,0.3387058268634407,0.0542092965434811,intact
2084,2130,18.71697249475713,20.0410331102399,6.082762530298219,150.64583612062765,7.082762530298219,665.9862773660703,77.25698108349322,1230,0.0186841748102662,1215,15,0,0.9878048780487804,0.0121951219512195,0.0,True,697.0,14.895032415879534,0.7686170732148888,697,0,0.0,,0.2708131845707603,0.3203772410170408,,intact
2084,2140,18.71697249475713,18.67074631450133,1.0,24.7660229,2.0,681.1489107817226,58.59644350390333,485,0.0073673372219342,483,2,0,0.9958762886597938,0.0041237113402061,0.0,True,693.0,14.85223051010746,0.7944978181674752,693,0,0.0,,0.3333333333333333,0.4077575732838083,,intact
2084,2273,18.71697249475713,18.81211951207962,3.0,74.2980687,4.0,669.412950557444,85.49046176604114,546,0.0082939507694352,498,48,0,0.912087912087912,0.0879120879120879,0.0,True,655.0,14.439285835884782,0.7694982779361861,655,0,0.0,,0.303832434700687,0.4350543397400872,,intact
2088,2101,18.910097573229084,18.665265999729854,8.45791845713346,209.46900219569991,9.45791845713346,1219.3024329090213,80.43815160775308,1629,0.0247451388340843,1243,103,283,0.7630448127685697,0.0632289748311847,0.1737262124002455,True,236.0,8.667244841319219,0.4613259336527932,237,58,0.1966101694915254,0.2865345999226436,0.2553967929896867,0.3169844364313081,0.0311378069329568,mixed
2088,2260,18.910097573229084,18.51583247063652,4.65685424949238,115.33175898489058,5.65685424949238,1212.3794025386978,81.79656475902674,1136,0.0172562785239532,957,54,125,0.8424295774647887,0.0475352112676056,0.1100352112676056,True,682.0,14.733884157863644,0.7873623522832742,682,100,0.1278772378516624,0.4068781988545112,0.2553967929896867,0.4047889733518942,0.1514814058648245,intact
2089,2096,18.743511775069845,18.666179609011657,3.0,74.2980687,4.0,1041.699112693569,77.683414526126,784,0.0119092626432916,744,16,24,0.9489795918367347,0.0204081632653061,0.0306122448979591,True,571.0,13.481652161769508,0.7207571975590366,571,157,0.2156593406593406,0.4223572182080777,0.2958163163244892,0.3937129433613965,0.1265409018835884,intact
2097,2150,18.949626505423957,18.70037559577552,5.0,123.8301145,6.0,657.3905854864643,45.82313001724654,601,0.0091294220007886,597,4,0,0.9933444259567388,0.0066555740432612,0.0,True,293.0,9.657370069115643,0.5130076775644044,293,0,0.0,,0.2898979485566356,0.3519065451030497,,intact
2097,2222,18.949626505423957,18.47955144887965,1.0,24.7660229,2.0,665.0497837288908,66.86231572311938,515,0.0078230488026724,511,4,0,0.9922330097087378,0.0077669902912621,0.0,True,655.0,14.439285835884782,0.7715523890753553,655,0,0.0,,0.3203772410170408,0.4746807650256203,,intact
2098,2165,18.94097978100231,18.74939919685421,7.639192214932638,189.19240933252345,8.639192214932638,775.5314101367769,82.72887014355737,1044,0.0158587630096893,983,61,0,0.9415708812260536,0.0584291187739463,0.0,True,286.0,9.541311620975604,0.5062995851849207,286,0,0.0,,0.2916309306731069,0.221636875083904,,intact
