Repository: AmiraliKhosrozadeh/ice-bonded-granular-microCT

# Grain-scale kinematics, ice-bond failure and damage evolution in ice-bonded granular media under in-situ uniaxial compression

Analysis code, per-specimen tables and supplementary material for the paper of

## Results for every specimen

The paper shows one or two specimens per figure.  The same rendering for
every specimen and every scan is in [`supplementary/`](supplementary/README.md):
the void and crack classes (Fig. 11 of the paper), the crack orientation
classes (Fig. 12), the ice-path maps (Fig. 18) and the per-scan tables behind
Tables 2–4, each as one sheet per material, compiled with their text in
[`supplementary/supplementary.pdf`](supplementary/supplementary.pdf).

File: paper/data/bonds/Alumina_75_1000_T5/Alumina_75_1000_T5_throats_scan03_classified.csv (part 64 of 64)
bead_a,bead_b,r_a_vox,r_b_vox,gap_vox,gap_um,dsum_min,z_mid,axis_dip_deg,lens_vox,lens_mm3,binder_vox,pore_vox,crack_vox,binder_frac,pore_frac,crack_frac,connected,bond_area_vox,r_bond_vox,r_bond_over_R,neck_binder_vox,neck_crack_vox,neck_severed,q_crack_med,q_binder_med,q_pore_med,dq_paired,cls
2089,2203,18.743511775069845,18.451311982226425,4.841619252963779,119.90765329198184,5.841619252963779,1055.662736874733,64.03041652741128,703,0.0106788413752985,508,195,0,0.7226173541963016,0.2773826458036984,0.0,True,462.0,12.126795430653198,0.6520689819520579,463,0,0.0,,0.2380067155369107,0.3874258867227931,,intact
2091,2223,18.76997611255612,18.462057826919047,1.0,24.7660229,2.0,1157.7725516079493,68.43184265317569,481,0.0073065756778358,479,2,0,0.9958419958419958,0.0041580041580041,0.0,True,793.0,15.887722925068465,0.8534437281022967,793,3,0.0037688442211055,,0.3333333333333333,0.4886127875258306,,intact
2091,2262,18.76997611255612,18.36583474550108,10.468901523086457,259.273054858604,11.468901523086457,1164.1067887996908,88.61579498371952,1950,0.029621252747983,1194,252,504,0.6123076923076923,0.1292307692307692,0.2584615384615384,True,331.0,10.264529815185629,0.5528103239441493,332,13,0.0376811594202898,0.3169844364313081,0.2201003599827302,0.261544428908971,0.0968840764485778,cohesive
2091,2333,18.76997611255612,18.32445520113908,6.559265477474685,162.44691902231747,7.559265477474685,1184.9334504926046,26.434164604921943,1130,0.0171651362078055,1096,34,0,0.9699115044247788,0.0300884955752212,0.0,True,422.0,11.589942707777276,0.6248885505085661,445,0,0.0,,0.2877802408103251,0.3090169943749474,,intact
2092,2289,18.666864757287453,18.177773003178533,1.0,24.7660229,2.0,1040.542243726621,70.48226512544215,539,0.008187618067263,539,0,0,1.0,0.0,0.0,True,589.0,13.692498784453214,0.743255986039041,589,0,0.0,,0.3203772410170408,,,intact
2093,2102,18.806946280168354,18.68602852425459,1.0,24.7660229,2.0,918.2185404456268,61.59988990106794,501,0.0076103833983279,481,17,3,0.9600798403193612,0.0339321357285429,0.0059880239520958,True,779.0,15.746853696442756,0.8399895595686445,779,454,0.3682076236820762,0.4772255750516612,0.3333333333333333,0.4494897427831781,0.1438922417183278,intact
2093,2136,18.806946280168354,18.76613550012252,10.489125293076055,259.77391720929086,11.489125293076055,886.9290813680049,24.19963390608816,2012,0.0305630566815086,740,130,1142,0.36779324055666,0.0646123260437375,0.5675944333996024,False,5.0,1.2615662610100802,0.0671526636216377,7,732,0.9905277401894452,0.3620334521391604,0.1301521958455223,0.2545320558182148,0.2318812562936381,cohesive
2094,2271,18.72514644113198,18.341739082819966,1.0,24.7660229,2.0,1118.9841912347392,52.39631798536649,533,0.0080964757511153,533,0,0,1.0,0.0,0.0,True,712.0,15.054455784347004,0.8122859836507758,712,0,0.0,,0.3203772410170408,,,intact
2105,2136,19.027973588177016,18.76613550012252,1.8284271247461903,45.2828680424453,2.8284271247461903,852.7813089172307,53.507245951588985,735,0.0111649337280859,678,57,0,0.9224489795918368,0.0775510204081632,0.0,True,523.0,12.902560616952067,0.6827815724830247,523,0,0.0,,0.2898979485566356,0.4415184401122529,,intact
2105,2283,19.027973588177016,18.492591787907354,4.449489742783178,110.1961648630833,5.449489742783178,823.9598998006954,37.7561260333389,993,0.0150840533224344,983,10,0,0.9899295065458208,0.0100704934541792,0.0,True,576.0,13.540550005146152,0.7217668427660158,576,0,0.0,,0.2933997741163456,0.4461567065103662,,intact
2098,2270,18.94097978100231,18.481881430678712,1.0,24.7660229,2.0,792.3530144019171,42.982731338220376,604,0.0091749931588624,581,23,0,0.9619205298013244,0.0380794701986755,0.0,True,669.0,14.592782937361742,0.7798860089728686,669,0,0.0,,0.3333333333333333,0.4494897427831781,,intact
2099,2362,18.57045039646666,17.603763837429295,9.507015194961,235.4509560290521,10.507015194961,1153.9360948942517,63.22912864731816,1243,0.0188816498285861,1239,4,0,0.996781979082864,0.0032180209171359,0.0,True,855.0,16.497119526970184,0.9120927642161226,855,0,0.0,,0.2771863727725964,0.2203833162672702,,intact
2100,2120,19.068547889091885,18.95937232045356,1.0,24.7660229,2.0,821.7907764953206,54.22465411309201,570,0.0086585200340258,570,0,0,1.0,0.0,0.0,True,532.0,13.013103375051497,0.6843973219332179,532,0,0.0,,0.3333333333333333,,,intact
2100,2187,19.068547889091885,18.894284212799835,3.898979485566356,96.5622152261666,4.898979485566356,803.929037490467,71.47153026706553,1191,0.0180917497553065,1184,7,0,0.9941225860621328,0.0058774139378673,0.0,True,538.0,13.086279790944385,0.6894258971944448,538,0,0.0,,0.2989350844248255,0.392280956059262,,intact
2100,2221,19.068547889091885,18.48514241857223,1.0,24.7660229,2.0,820.6081747366043,57.72771340094342,611,0.0092813258610346,611,0,0,1.0,0.0,0.0,True,528.0,12.964089628857147,0.690429596806436,528,0,0.0,,0.3333333333333333,,,intact
2100,2244,19.068547889091885,18.468825957338247,1.8284271247461903,45.2828680424453,2.8284271247461903,813.2327379842627,82.80639891472744,549,0.008339521927509,546,3,0,0.994535519125683,0.0054644808743169,0.0,True,681.0,14.72307822743469,0.7844490287289974,681,0,0.0,,0.3090169943749474,0.4364916731037084,,intact
2101,2333,18.665265999729854,18.32445520113908,2.23606797749979,55.37851073671648,3.23606797749979,1214.1781568139586,64.18898799197042,599,0.0090990412287394,560,39,0,0.9348914858096828,0.0651085141903172,0.0,True,411.0,11.437891554894984,0.618436213281126,411,0,0.0,,0.2898979485566356,0.4270509831248423,,intact
2102,2159,18.68602852425459,18.55590163250618,1.0,24.7660229,2.0,935.0727980406784,66.00226666793964,500,0.0075951930123033,491,4,5,0.982,0.008,0.01,True,329.0,10.23347216512886,0.5495672282319185,329,730,0.6893295561850803,0.4721359549995794,0.3333333333333333,0.4543138140516439,0.138802621666246,intact
2108,2124,18.73036495087332,18.841082004606392,7.0990195135927845,175.81447984118574,8.099019513592784,932.6645653229943,61.70213474623484,1205,0.018304415159651,1188,17,0,0.9858921161825728,0.0141078838174273,0.0,True,405.0,11.35409634909072,0.6044002703725921,405,0,0.0,,0.2798057840438667,0.2517564787261065,,intact
2109,2151,18.666864757287453,18.55590163250618,37.26929030716845,923.0120972140818,38.26929030716845,622.3492989220681,39.89930200361426,112,0.0017013232347559,106,6,0,0.9464285714285714,0.0535714285714285,0.0,False,189.0,7.756324418739616,0.4167516372918685,189,0,0.0,,0.051962224556762,0.1115977114205989,,intact
2112,2147,18.8055962732525,18.519313544693087,1.0,24.7660229,2.0,1324.6660817136506,18.344344239992715,526,0.0079901430489431,517,9,0,0.9828897338403042,0.0171102661596958,0.0,True,948.0,17.371176474327626,0.9308087579611872,948,0,0.0,,0.3333333333333333,0.4772255750516612,,intact
2115,2134,18.917883168921847,19.218807840959645,1.414213562373095,35.02444547122265,2.414213562373095,1244.0542211757454,68.09432593570189,647,0.0098281797579205,605,42,0,0.9350850077279752,0.0649149922720247,0.0,True,650.0,14.38406847937898,0.7543427653779383,650,1,0.0015360983102918,,0.3090169943749474,0.4270509831248423,,intact
2116,2282,18.728323271660408,18.30428896021309,37.50633726056143,928.8828074901876,38.50633726056143,621.687497208423,44.42281593748053,140,0.0021266540434449,105,35,0,0.75,0.25,0.0,True,17.0,2.326213245840639,0.1256305243213978,17,0,0.0,,0.1292999458256534,0.1719339646493837,,intact
2117,2204,18.733540011890344,18.578984294018447,5.414213562373095,134.08853707122265,6.414213562373095,1043.4304132295076,49.28169807047044,1309,0.0198842153062101,941,73,295,0.7188693659281895,0.0557677616501145,0.2253628724216959,True,279.0,9.423823971471329,0.5051292640620927,279,364,0.5660964230171073,0.3874258867227931,0.23166247903554,0.3288130902060995,0.1557634076872531,cohesive
2117,2213,18.733540011890344,18.60361938929008,1.0,24.7660229,2.0,1075.876148983335,15.637498666807788,572,0.008688900806075,511,45,16,0.8933566433566433,0.0786713286713286,0.0279720279720279,True,815.0,16.106599803800595,0.8627651413294917,815,20,0.0239520958083832,0.4608128488913787,0.3203772410170408,0.4641016151377545,0.1404356078743379,intact
2120,2221,18.95937232045356,18.48514241857223,3.0,74.2980687,4.0,831.724744021926,86.72387079167407,785,0.0119244530293162,779,6,0,0.9923566878980892,0.0076433121019108,0.0,True,558.0,13.327299669871431,0.7118425629365319,558,55,0.0897226753670473,,0.3090169943749474,0.4096369458205136,,intact
2123,2200,18.824703324290127,18.839512680411747,7.194052389321207,178.16806621772872,8.194052389321207,879.6640927331798,66.5075263418205,1410,0.0214184442946954,1337,73,0,0.94822695035461,0.05177304964539,0.0,True,445.0,11.901592303208291,0.6319840721879112,445,0,0.0,,0.2742918851774317,0.3138916344972353,,intact
2130,2248,20.0410331102399,18.38398281535765,1.0,24.7660229,2.0,671.2730406814537,54.83445512288242,977,0.0148410071460407,973,4,0,0.9959058341862844,0.0040941658137154,0.0,True,443.0,11.87481703351337,0.6180774033513275,444,0,0.0,,0.3333333333333333,0.4772255750516612,,intact
2112,2152,18.8055962732525,21.027322829498797,14.836418664229052,367.4390843922841,15.836418664229052,1352.2787229025098,63.03033618676567,175,0.0026583175543061,175,0,0,1.0,0.0,0.0,True,76.0,4.918490759365935,0.2469560790500142,76,0,0.0,,0.1718524844220144,,,intact
2112,2734,18.8055962732525,12.967536108976914,40.0,990.640916,41.0,1360.5918339571683,7.519403185806037,71,0.001078517407747,71,0,0,1.0,0.0,0.0,False,122.0,6.231677632421503,0.3922608295244353,122,0,0.0,,0.0243162245465989,,,intact
2114,2205,19.072705212511497,18.58912251870526,1.0,24.7660229,2.0,795.6541883559876,69.86855935411857,434,0.0065926275346793,427,7,0,0.9838709677419356,0.0161290322580645,0.0,True,654.0,14.428259270064393,0.7662006938715425,654,9,0.0135746606334841,,0.3090169943749474,0.4721359549995794,,intact
2114,2211,19.072705212511497,18.77720124000309,1.0,24.7660229,2.0,808.2847853787438,4.284344440090698,545,0.0082787603834106,494,25,26,0.906422018348624,0.0458715596330275,0.0477064220183486,True,703.0,14.959005648344574,0.7904381833604643,715,103,0.1259168704156479,0.5,0.3090169943749474,0.4494897427831781,0.1909830056250526,intact
2117,2214,18.733540011890344,18.616027320529216,1.414213562373095,35.02444547122265,2.414213562373095,1053.7837351704738,79.03679651444068,495,0.0075192410821803,495,0,0,1.0,0.0,0.0,True,701.0,14.93771167933152,0.7998867320942447,701,0,0.0,,0.3090169943749474,,,intact
2118,2149,18.72378461229509,18.843099323084772,1.0,24.7660229,2.0,923.2840882034386,54.84224545368779,553,0.0084002834716075,545,8,0,0.9855334538878844,0.0144665461121157,0.0,True,743.0,15.378694529593744,0.8187367659264569,743,286,0.2779397473275024,,0.3333333333333333,0.4633576589174196,,intact
2119,2165,18.6375869407141,18.74939919685421,1.0,24.7660229,2.0,753.473014469429,12.50444899562947,471,0.0071546718175897,460,11,0,0.9766454352441614,0.0233545647558386,0.0,True,512.0,12.766152972845846,0.6829196087575391,512,0,0.0,,0.3333333333333333,0.5,,intact
2119,2295,18.6375869407141,18.441957584758946,4.841619252963779,119.90765329198184,5.841619252963779,733.1951442153284,86.81403608041572,1292,0.0196259787437918,1080,212,0,0.8359133126934984,0.1640866873065015,0.0,True,595.0,13.762063154896342,0.7422994716368229,596,0,0.0,,0.2582456997612433,0.392905387390447,,intact
2135,2305,18.71697249475713,18.01937627254423,8.958217307690626,221.8594149854424,9.958217307690626,1270.5623200061073,85.55757779289935,1417,0.0215247769968676,1139,278,0,0.8038108680310515,0.1961891319689485,0.0,True,267.0,9.218933756735217,0.5018971164026457,267,5,0.0183823529411764,,0.2540111516219911,0.3060175126340532,,intact
2147,2174,18.519313544693087,18.44242553004237,4.0,99.0640916,5.0,1305.7533328135778,87.25469627199337,788,0.01197002418739,529,97,162,0.6713197969543148,0.1230964467005076,0.2055837563451776,True,306.0,9.869286963719311,0.5340271973547526,350,208,0.3727598566308244,0.4068781988545112,0.2171292729553324,0.387425886722793,0.1897489258991787,intact
2142,2143,18.639419500096697,18.526271769486364,10.224972160321824,253.2318946743928,11.224972160321824,1174.3266281046444,40.31043236033865,1918,0.0291351603951956,798,139,981,0.4160583941605839,0.0724713242961418,0.5114702815432742,True,2.0,0.7978845608028654,0.042936618884087,128,743,0.8530424799081515,0.3492898867672912,0.144590581855871,0.313712937023153,0.2046993049114201,cohesive
2123,2278,18.824703324290127,18.7970417248304,5.414213562373095,134.08853707122265,6.414213562373095,885.0828246390613,48.50507627845533,1061,0.0161169995721077,1026,35,0,0.9670122525918944,0.0329877474081055,0.0,True,540.0,13.110581167104948,0.6969682639647483,540,0,0.0,,0.2801868778094689,0.356789172325331,,intact
2125,2149,18.945193273734045,18.843099323084772,1.8284271247461903,45.2828680424453,2.8284271247461903,898.6851951040925,46.49557649860348,643,0.0097674182138221,624,19,0,0.9704510108864696,0.0295489891135303,0.0,True,632.0,14.183506197980655,0.7506825645345344,632,389,0.3809990205680705,,0.2989350844248255,0.4494897427831781,,intact
2125,2163,18.945193273734045,18.827397667666,3.0,74.2980687,4.0,888.9795995431114,78.96590708210124,565,0.0085825681039027,519,46,0,0.9185840707964602,0.0814159292035398,0.0,True,514.0,12.791062563308351,0.677266888212792,520,460,0.4693877551020408,,0.2742918851774317,0.414213562373095,,intact
2125,2200,18.945193273734045,18.839512680411747,3.47213595499958,85.99099857343296,4.47213595499958,886.8680848984363,84.66926752317937,1010,0.0153422898848527,960,50,0,0.9504950495049505,0.0495049504950495,0.0,True,497.0,12.577758680835943,0.6657592464051395,497,0,0.0,,0.2817290466902531,0.3827822185373187,,intact
2125,2225,18.945193273734045,18.56929656534043,1.0,24.7660229,2.0,901.2632275710296,31.122125110133084,566,0.0085977584899273,559,7,0,0.9876325088339224,0.0123674911660777,0.0,True,760.0,15.553633450087505,0.8292067154215754,760,248,0.246031746031746,,0.3333333333333333,0.4364916731037084,,intact
2127,2233,18.6529235109908,18.559136662680874,1.0,24.7660229,2.0,1206.3489301336483,37.98567544929232,460,0.006987577571319,460,0,0,1.0,0.0,0.0,True,636.0,14.228319915327,0.7647155169008266,639,145,0.1849489795918367,,0.3203772410170408,,,intact
2129,2218,18.97971762030106,18.744191281732817,4.123105625617661,102.1129283431658,5.123105625617661,1338.81761296057,60.60782538497174,142,0.0021570348154941,142,0,0,1.0,0.0,0.0,True,112.0,5.970821321441846,0.3165536920867673,112,0,0.0,,0.2986161044085164,,,intact
2130,2140,20.0410331102399,18.67074631450133,1.0,24.7660229,2.0,676.0736575281178,34.6166063690771,590,0.0089623277545179,585,5,0,0.9915254237288136,0.0084745762711864,0.0,True,896.0,16.88803298257901,0.8725009923871201,896,0,0.0,,0.3333333333333333,0.4364916731037084,,intact
2138,2254,18.658868229051624,18.62750141635638,2.4641016151377544,61.02599702842861,3.4641016151377544,668.8976590528666,38.49807716386064,744,0.0113016472023073,744,0,0,1.0,0.0,0.0,True,747.0,15.42003518087075,0.8271137859499176,747,0,0.0,,0.2989350844248255,,,intact
2138,2265,18.658868229051624,18.62796008624272,1.0,24.7660229,2.0,673.598833955796,53.252643885327046,602,0.0091446123868132,601,1,0,0.9983388704318936,0.0016611295681063,0.0,True,713.0,15.065024024177417,0.8080614364294446,713,219,0.2349785407725322,,0.3333333333333333,0.4364916731037084,,intact
2140,2248,18.67074631450133,18.38398281535765,4.977725364273731,123.27846036151404,5.977725364273731,686.4356740971059,76.92720465375396,1309,0.0198842153062101,1266,43,0,0.9671504965622612,0.0328495034377387,0.0,True,396.0,11.227230955528665,0.6059810026505726,396,0,0.0,,0.2857142857142857,0.3827822185373187,,intact
2154,2155,18.665494410434984,18.753699206477247,1.0,24.7660229,2.0,1085.9973173696185,38.73391735339261,557,0.0084610450157059,551,6,0,0.9892280071813284,0.0107719928186714,0.0,True,663.0,14.527197064122632,0.7764569815612927,663,0,0.0,,0.3333333333333333,0.468118785068667,,intact
2156,2191,18.792085530565014,18.666864757287453,1.0,24.7660229,2.0,1054.9498804641198,33.00565921237306,599,0.0090990412287394,580,19,0,0.9682804674457428,0.031719532554257,0.0,True,724.0,15.180789096653193,0.8105293383822427,724,164,0.1846846846846846,,0.3333333333333333,0.4494897427831781,,intact
2156,2230,18.792085530565014,18.557981424233137,5.0990195135927845,126.28243404118577,6.0990195135927845,1070.467933229414,89.82236669500931,1132,0.0171955169798547,1077,55,0,0.9514134275618374,0.0485865724381625,0.0,True,578.0,13.564037533648712,0.7263193155752143,578,112,0.1623188405797101,,0.2817290466902531,0.3090169943749474,,intact
2149,2225,18.843099323084772,18.56929656534043,2.863703305156273,70.92254163430594,3.863703305156273,915.02306368906,82.95424740159825,577,0.008764852736198,573,4,0,0.9930675909878682,0.0069324090121317,0.0,True,738.0,15.326861909850871,0.819346718962351,739,104,0.1233689205219454,,0.2898979485566356,0.3550994392053472,,intact
2149,2258,18.843099323084772,18.540867052652377,10.015099296692402,248.0341785276579,11.015099296692402,930.5305536663466,42.11817574953242,1565,0.0237729541285094,1270,117,178,0.8115015974440895,0.0747603833865814,0.113738019169329,True,194.0,7.858251581595959,0.420407588783629,194,264,0.5764192139737991,0.3428630325660899,0.2585688584788905,0.3501496858404574,0.0842941740871994,intact
2150,2222,18.70037559577552,18.47955144887965,6.245165457218396,154.66791072775976,7.245165457218396,649.8129966580802,68.28021101844517,315,0.0047849715977511,306,9,0,0.9714285714285714,0.0285714285714285,0.0,True,182.0,7.611333607551958,0.4094324121943715,182,0,0.0,,0.2916488613364906,0.3412253527198434,,intact
2157,2164,18.65863965608721,18.96955042558337,1.0,24.7660229,2.0,1292.688210308604,52.77394166420512,601,0.0091294220007886,594,7,0,0.9883527454242927,0.0116472545757071,0.0,True,716.0,15.09668435477122,0.8024135267736466,716,0,0.0,,0.3333333333333333,0.4494897427831781,,intact
2157,2242,18.65863965608721,18.490264504748133,2.863703305156273,70.92254163430594,3.863703305156273,1285.5224126076582,77.24928701416147,757,0.0114991222206272,744,13,0,0.9828269484808454,0.0171730515191545,0.0,True,577.0,13.552298857686369,0.7296203839021466,577,0,0.0,,0.2958163163244892,0.4494897427831781,,intact
2157,2305,18.65863965608721,18.01937627254423,3.685557720282968,91.27660689979976,4.685557720282968,1274.8967185313174,72.95994980213445,712,0.0108155548495199,707,5,0,0.9929775280898876,0.0070224719101123,0.0,True,521.0,12.877866698399815,0.7022117403219267,521,0,0.0,,0.2958163163244892,0.4340578300578996,,intact
2164,2242,18.96955042558337,18.490264504748133,1.7320508075688772,42.89600996421431,2.732050807568877,1297.1708581239063,69.12409925068755,533,0.0080964757511153,529,4,0,0.9924953095684804,0.0075046904315197,0.0,True,604.0,13.86575534383214,0.740300258803731,604,0,0.0,,0.3090169943749474,0.4494897427831781,,intact
2165,2176,18.74939919685421,18.7108373465428,1.0,24.7660229,2.0,776.4285969629753,78.73798672598936,508,0.0077167161005002,500,8,0,0.984251968503937,0.0157480314960629,0.0,True,777.0,15.726626515715484,0.8396437378336611,778,0,0.0,,0.3090169943749474,0.4364916731037084,,intact
2165,2256,18.74939919685421,18.503057320298584,2.146264369941973,53.15443253543696,3.146264369941973,780.8870477837359,66.18077785903853,379,0.0057571563033259,346,33,0,0.9129287598944592,0.0870712401055409,0.0,True,465.0,12.166104433032896,0.6531705863440734,465,0,0.0,,0.2898979485566356,0.4270509831248423,,intact
2171,2176,18.633920740429552,18.7108373465428,1.414213562373095,35.02444547122265,2.414213562373095,778.7149534207125,85.48960778093969,446,0.0067749121669745,438,8,0,0.9820627802690582,0.0179372197309417,0.0,True,990.0,17.751810818109593,0.95069893219109,990,0,0.0,,0.3090169943749474,0.4568271975559161,,intact
2172,2364,18.5921157879217,19.48798937664976,6.69041575982343,165.69498991830795,7.69041575982343,982.0722704871746,82.16584957879613,1367,0.0207652576956373,1362,5,0,0.9963423555230432,0.0036576444769568,0.0,True,540.0,13.110581167104948,0.6885790420191708,540,0,0.0,,0.2798057840438667,0.2965855665137912,,intact
2179,2218,18.524880542674577,18.744191281732817,5.513233075965879,136.54085661240842,6.513233075965879,1310.8275351319098,33.38956943379338,1075,0.0163296649764522,1068,7,0,0.9934883720930232,0.0065116279069767,0.0,True,676.0,14.668929172241665,0.7871904747912198,676,0,0.0,,0.2833003940990191,0.2958163163244893,,intact
2181,2241,18.52719913795802,18.37597380127807,9.392304845413264,232.6100368852859,10.392304845413264,1219.8785329330772,66.48921293689153,1828,0.027768025652981,841,142,845,0.4600656455142232,0.0776805251641137,0.462253829321663,True,4.0,1.1283791670955126,0.0611535040064698,121,944,0.8863849765258216,0.3364707442038018,0.1757340838011157,0.2912488125472545,0.1607366604026861,cohesive
2195,2255,18.608676469885197,18.38068583128133,32.0624390837628,794.0591005783244,33.0624390837628,624.188094722321,20.49448541147593,77,0.0011696597238947,77,0,0,1.0,0.0,0.0,True,69.0,4.686510657907603,0.253397753643339,69,0,0.0,,0.0301182281623641,,,intact
2173,2177,18.56306339804057,18.624978328128357,1.0,24.7660229,2.0,1302.6598417736827,36.70440866651889,517,0.0078534295747216,513,4,0,0.9922630560928434,0.0077369439071566,0.0,True,582.0,13.610890997982688,0.7320036423646807,583,0,0.0,,0.3333333333333333,0.4746807650256203,,intact
2173,2276,18.56306339804057,18.331325303020375,7.152147760599405,177.13025522318858,8.152147760599405,1273.3975311161787,52.3509049422787,1043,0.0158435726236647,1037,5,1,0.9942473633748802,0.0047938638542665,0.0009587727708533,True,540.0,13.110581167104948,0.7107086811132304,540,103,0.1601866251944012,0.4340578300578996,0.2791745113185196,0.3916982318703404,0.15488331873938,intact
2177,2229,18.624978328128357,18.75686637328323,1.414213562373095,35.02444547122265,2.414213562373095,1332.9436730108905,37.32560007203743,213,0.0032355522232412,213,0,0,1.0,0.0,0.0,True,188.0,7.735777827895049,0.4138788703278165,188,0,0.0,,0.3090169943749474,,,intact
2200,2225,18.839512680411747,18.56929656534043,1.0,24.7660229,2.0,903.205953483404,39.88950182136715,518,0.0078686199607462,516,2,0,0.996138996138996,0.0038610038610038,0.0,True,659.0,14.48330815094114,0.7743260714766396,659,0,0.0,,0.3333333333333333,0.4146428199482246,,intact
2187,2244,18.894284212799835,18.468825957338247,3.898979485566356,96.5622152261666,4.898979485566356,806.4875682647308,63.92641785006242,904,0.0137321089662444,896,8,0,0.991150442477876,0.0088495575221238,0.0,True,647.0,14.350836085779552,0.7681820930019496,647,0,0.0,,0.2958163163244892,0.3979329887563829,,intact
2191,2209,18.666864757287453,18.554745991177864,1.0,24.7660229,2.0,1022.1858209514816,22.163463323832072,540,0.0082028084532876,525,15,0,0.9722222222222222,0.0277777777777777,0.0,True,689.0,14.809304898631527,0.7957369173896984,689,0,0.0,,0.3333333333333333,0.4494897427831781,,intact
2191,2249,18.666864757287453,18.504916620407347,1.0,24.7660229,2.0,1047.288702626737,65.75844620201012,660,0.0100256547762404,660,0,0,1.0,0.0,0.0,True,678.0,14.690612745308144,0.790417472654316,678,0,0.0,,0.3203772410170408,,,intact
2204,2236,18.578984294018447,18.862130508102727,5.19114712955712,128.56406868788088,6.19114712955712,1021.8424604869858,70.2974362278441,1010,0.0153422898848527,1004,6,0,0.994059405940594,0.0059405940594059,0.0,True,363.0,10.74925526186424,0.5741952566676917,376,55,0.1276102088167053,,0.2898979485566356,0.4322857486870784,,intact
2204,2264,18.578984294018447,18.86123578379296,3.414213562373095,84.55649127122264,4.414213562373095,1032.4937921433825,81.116528147725,883,0.0134131108597277,659,224,0,0.7463193657984145,0.2536806342015855,0.0,True,339.0,10.387831891992912,0.5549022879889086,339,0,0.0,,0.2402530733520421,0.4,,intact
2214,2289,18.616027320529216,18.177773003178533,3.16227766016838,78.31704094788851,4.16227766016838,1048.4680323019709,85.70687589537299,788,0.01197002418739,626,162,0,0.7944162436548223,0.2055837563451776,0.0,True,526.0,12.939513133525306,0.7033529029176064,526,0,0.0,,0.25,0.4,,intact
2222,2281,18.47955144887965,18.25737910286621,3.2426406871192857,80.30731351366796,4.242640687119286,661.6680368822322,78.06833839410388,841,0.0127751146466942,779,62,0,0.9262782401902496,0.0737217598097502,0.0,True,550.0,13.231418571003069,0.7203333741977128,550,0,0.0,,0.2742918851774317,0.4142135623730951,,intact
2185,2238,21.560809779199303,18.761615118996374,18.11266239065777,448.5786115469991,19.11266239065777,1355.7289991490743,74.5214716453085,113,0.0017165136207805,113,0,0,1.0,0.0,0.0,True,25.0,2.8209479177387813,0.1399195571625957,25,0,0.0,,0.3451409985003952,,,intact
2227,2238,18.957379673404084,18.761615118996374,20.12817164411759,498.4947598733469,21.12817164411759,1351.90808139479,86.25928756279463,170,0.0025823656241831,158,12,0,0.9294117647058824,0.0705882352941176,0.0,True,13.0,2.0342144725641096,0.1078615421094921,13,0,0.0,,0.3750540658156784,0.2967830936236001,,intact
2209,2236,18.554745991177864,18.862130508102727,2.449489742783178,60.66411906308329,3.449489742783178,1009.6431083517608,76.54481388047573,672,0.0102079394085357,667,5,0,0.9925595238095238,0.0074404761904761,0.0,True,686.0,14.777028859756632,0.789859028454219,686,8,0.0115273775216138,,0.2989350844248255,0.4494897427831781,,intact
2210,2290,18.64148069877546,18.404914613735947,1.0,24.7660229,2.0,1193.7000953705742,49.396416048316354,538,0.0081724276812384,531,7,0,0.9869888475836432,0.0130111524163568,0.0,True,719.0,15.12827842704336,0.8167206714405596,719,23,0.0309973045822102,,0.3333333333333333,0.4364916731037084,,intact
2213,2216,18.60361938929008,18.973530190816174,1.0,24.7660229,2.0,1105.442572224899,53.83896224538151,526,0.0079901430489431,516,7,3,0.9809885931558936,0.0133079847908745,0.0057034220532319,True,268.0,9.23618154310838,0.4915850002629318,300,632,0.6781115879828327,0.3797958971132712,0.3333333333333333,0.4772255750516612,0.0464625637799379,intact
2213,2303,18.60361938929008,18.46252475386134,1.0,24.7660229,2.0,1105.625999796865,52.52595663632113,564,0.0085673777178781,546,9,9,0.9680851063829788,0.0159574468085106,0.0159574468085106,True,472.0,12.257335203001883,0.6613763306840551,486,355,0.4221165279429251,0.4772255750516612,0.3333333333333333,0.3874258867227931,0.1438922417183278,intact
2205,2211,18.58912251870526,18.77720124000309,4.39834563766817,108.929528784605,5.39834563766817,815.1076476043893,53.640169155700015,993,0.0150840533224344,773,82,138,0.7784491440080564,0.0825780463242698,0.1389728096676737,True,318.0,10.060941497019323,0.5385031485563033,328,196,0.3740458015267175,0.369353835454132,0.2433607328111082,0.3783262075698353,0.1259931026430237,intact
2234,2273,18.8878176143675,18.81211951207962,14.0,346.7243206,15.0,646.3140718729385,28.292511428118026,108,0.0016405616906575,108,0,0,1.0,0.0,0.0,False,97.0,5.556622981616415,0.2947815516497694,198,0,0.0,,0.0846268266870282,,,intact
2223,2262,18.462057826919047,18.36583474550108,9.103461590078702,225.45653820915956,10.103461590078702,1157.1958025015028,74.47930122504201,1381,0.0209779230999818,985,112,284,0.7132512671976828,0.0811006517016654,0.2056480811006517,True,410.0,11.423968370726268,0.6203976156529528,411,33,0.0743243243243243,0.2682079019934025,0.2817290466902531,0.2997834952746122,-0.0135211446968506,mixed
2225,2258,18.56929656534043,18.540867052652377,1.0,24.7660229,2.0,933.1085861332836,33.633449398380456,552,0.0083850930855828,548,4,0,0.9927536231884058,0.0072463768115942,0.0,True,902.0,16.94448338952177,0.9131990666463276,902,337,0.2719935431799838,,0.3333333333333333,0.4253526177384017,,intact
2230,2264,18.557981424233137,18.86123578379296,7.0990195135927845,175.81447984118574,8.099019513592784,1053.1258643639949,39.36470610607394,1722,0.0261578447343727,1219,503,0,0.7078977932636469,0.292102206736353,0.0,True,30.0,3.0901936161855166,0.1651661283562445,196,1,0.0050761421319796,,0.2204812092115424,0.3761785115301143,,intact
2230,2297,18.557981424233137,18.13165777307556,1.0,24.7660229,2.0,1087.9547009807177,19.56746080604366,519,0.0078838103467708,480,16,23,0.9248554913294798,0.0308285163776493,0.0443159922928709,True,484.0,12.412170838050638,0.6766035921640304,486,227,0.3183730715287517,0.4721359549995794,0.3203772410170408,0.3874258867227931,0.1517587139825386,intact
2250,2278,18.49375520985367,18.7970417248304,7.0670198723450905,175.0219759932536,8.06701987234509,901.9309876604092,84.27095793917144,1293,0.0196411691298164,1271,22,0,0.982985305491106,0.017014694508894,0.0,True,320.0,10.09253008808064,0.5412879808258325,320,0,0.0,,0.2836979041098641,0.3016575247302484,,intact
2254,2265,18.62750141635638,18.62796008624272,3.3166247903554,82.13960550864952,4.3166247903554,657.6895031883693,76.80016463816457,575,0.0087344719641488,571,4,0,0.9930434782608696,0.0069565217391304,0.0,True,394.0,11.198843474056307,0.60119204124072,394,0,0.0,,0.303832434700687,0.4494897427831781,,intact
2273,2298,18.81211951207962,18.84870072035974,3.685557720282968,91.27660689979976,4.685557720282968,660.2116148376242,68.70964949045636,832,0.0126384011724727,745,87,0,0.8954326923076923,0.1045673076923077,0.0,True,349.0,10.539931227391522,0.5597292444689185,349,0,0.0,,0.2742918851774317,0.4142135623730951,,intact
2234,2298,18.8878176143675,18.84870072035974,14.352700094407323,355.459299214924,15.352700094407323,638.76131621535,44.70550790371173,90,0.0013671347422146,89,1,0,0.9888888888888888,0.0111111111111111,0.0,True,39.0,3.523362819972964,0.1867349175522941,39,0,0.0,,0.0831759654981269,0.1307478716536542,,intact
2236,2264,18.862130508102727,18.86123578379296,3.47213595499958,85.99099857343296,4.47213595499958,1025.0650989989797,59.3604064613323,916,0.0139143935985397,587,329,0,0.6408296943231441,0.3591703056768558,0.0,True,4.0,1.1283791670955126,0.0598238851943564,365,0,0.0,,0.2171292729553324,0.4026997478492771,,intact
2241,2260,18.37597380127807,18.51583247063652,2.146264369941973,53.15443253543696,3.146264369941973,1219.3013719585774,60.23593314932545,564,0.0085673777178781,564,0,0,1.0,0.0,0.0,True,522.0,12.890219570974685,0.6988120601071189,522,147,0.2197309417040358,,0.3164309725825327,,,intact
2241,2274,18.37597380127807,18.168616889992435,1.0,24.7660229,2.0,1211.4570099300454,16.575593658337933,484,0.0073521468359096,423,27,34,0.8739669421487604,0.0557851239669421,0.0702479338842975,True,478.0,12.334995970645954,0.6750654877955683,479,424,0.4695459579180509,0.4721359549995794,0.3090169943749474,0.3874258867227931,0.163118960624632,intact
2274,2638,18.168616889992435,18.532761400201743,4.155870949147037,102.92439509602023,5.155870949147037,1198.1052284705866,77.78678250101856,971,0.0147498648298931,753,48,170,0.7754891864057673,0.0494335736354273,0.1750772399588053,True,275.0,9.356025796273888,0.5098460184408724,288,737,0.7190243902439024,0.4142135623730951,0.25,0.3277223624582543,0.1642135623730951,intact
2255,2296,18.38068583128133,18.366542484798327,31.70318925669712,785.1619111343949,32.70318925669712,627.8188715287292,53.375523764900855,74,0.0011240885658208,65,9,0,0.8783783783783784,0.1216216216216216,0.0,False,52.0,4.068428945128219,0.2214277991327023,52,0,0.0,,0.0587965155478241,0.1073969337600504,,intact
2255,2298,18.38068583128133,18.84870072035974,8.856089212204838,219.330108233908,9.856089212204838,647.4151976970454,75.90288421352544,194,0.0029469348887736,170,24,0,0.8762886597938144,0.1237113402061855,0.0,True,86.0,5.232078956954491,0.2810725312219178,87,0,0.0,,0.1933805567724116,0.2933388640053599,,intact
2260,2274,18.51583247063652,18.168616889992435,1.0,24.7660229,2.0,1201.4825277796665,65.07778021696187,497,0.0075496218542295,494,3,0,0.993963782696177,0.0060362173038229,0.0,True,696.0,14.884343478431232,0.8114797271241386,699,200,0.2224694104560622,,0.3333333333333333,0.4494897427831781,,intact
2296,2298,18.366542484798327,18.84870072035974,25.514701644346147,631.8976852105443,26.514701644346147,633.0625330117194,18.437193359885093,81,0.0012304212679931,75,6,0,0.925925925925926,0.074074074074074,0.0,False,178.0,7.527227892173502,0.4045239124558628,178,0,0.0,,0.0369843916286308,0.0715268954372965,,intact
2331,2693,18.267638874513175,11.963843972599744,19.504959828050968,483.0602817650904,20.504959828050968,1348.870443907053,66.14687603395302,59,0.0008962327754517,59,0,0,1.0,0.0,0.0,True,303.0,9.82078894558317,0.6497060693482355,305,0,0.0,,0.1946529674978932,,,intact
2340,2367,18.113727935299,17.678938781220783,42.51560285860037,1052.9423940034023,43.51560285860037,617.5748431899613,32.87544933928218,68,0.0010329462496732,7,61,0,0.1029411764705882,0.8970588235294118,0.0,False,3.0,0.9772050238058398,0.0546036444585348,3,0,0.0,,0.0513854302964771,0.0683335144334767,,intact
2331,2343,18.267638874513175,22.1775730262372,51.93337240481968,1286.183090251992,52.93337240481968,1376.2043630342964,24.94650218968754,100,0.0015190386024606,100,0,0,1.0,0.0,0.0,True,53.0,4.1073621666150775,0.2031074618520603,53,0,0.0,,0.164411963926535,,,intact
2241,2361,18.37597380127807,18.76816896132822,3.2426406871192857,80.30731351366796,4.242640687119286,1248.4717779861553,25.85601833046221,1001,0.0152055764106313,725,56,220,0.7242757242757243,0.0559440559440559,0.2197802197802197,True,218.0,8.33015937350939,0.4485315182395604,235,269,0.5337301587301587,0.4142135623730951,0.23582845781094,0.3553392700949269,0.178385104562155,cohesive
2241,2638,18.37597380127807,18.532761400201743,4.449489742783178,110.1961648630833,5.449489742783178,1215.9240726494977,52.378033484137696,706,0.0107244125333723,590,42,74,0.8356940509915014,0.0594900849858356,0.1048158640226629,True,374.0,10.910907269000948,0.5912371263572037,389,314,0.4466571834992888,0.3262171113561574,0.2592440747056068,0.4034390994272556,0.0669730366505506,intact
2242,2305,18.490264504748133,18.01937627254423,1.0,24.7660229,2.0,1279.37936634662,55.30132498141113,510,0.0077470968725494,509,1,0,0.9980392156862744,0.0019607843137254,0.0,True,520.0,12.865501965161371,0.7047728595107535,520,0,0.0,,0.3333333333333333,0.4772255750516612,,intact
2243,2247,19.007951770301872,24.563487725350075,19.916158764754044,493.2440440479344,20.916158764754044,1357.253777195927,69.51066272013581,78,0.0011848501099193,78,0,0,1.0,0.0,0.0,True,,,,0,0,,,0.2352687127918344,,,intact
2247,2269,24.563487725350075,22.457488088405608,27.509002557167047,681.2885872869576,28.509002557167047,1363.5379438601992,87.61103090622397,497,0.0075496218542295,79,418,0,0.158953722334004,0.8410462776659959,0.0,True,3.0,0.9772050238058398,0.0415646424555895,3,0,0.0,,0.2533165254113961,0.3509291342813934,,intact
2600,2617,17.231295980294064,29.13998847302096,74.0,1832.6856946,75.0,1399.8828901770362,29.260580683929664,54,0.0008202808453287,54,0,0,1.0,0.0,0.0,True,15.0,2.1850968611841584,0.0942435339863849,15,0,0.0,,0.0187316493993968,,,intact
2686,2707,12.742659032221727,27.79052823537242,31.4138126514911,777.9952035031382,32.4138126514911,1357.883537297674,46.2187430625624,95,0.0014430866723376,31,64,0,0.3263157894736842,0.6736842105263158,0.0,False,1.0,0.5641895835477563,0.0278384021381323,4,0,0.0,,0.0586084762809689,0.0852763294006982,,intact
2576,2607,28.934334439394124,31.514164551484644,15.292741138348696,378.7403772361159,16.292741138348696,1399.520675679355,85.56688265853255,64,0.0009721847055748,24,40,0,0.375,0.625,0.0,True,1.0,0.5641895835477563,0.0186667855436042,1,0,0.0,,0.4631078762475968,0.4476494917617777,,intact
