Repository: AmiraliKhosrozadeh/ice-bonded-granular-microCT

# Grain-scale kinematics, ice-bond failure and damage evolution in ice-bonded granular media under in-situ uniaxial compression

Analysis code, per-specimen tables and supplementary material for the paper of
that title (Khosrozadeh et al., submitted to *Powder Technology*).  Twelve
ice-bonded columns, five of glass beads (G1–G5), four of γ-alumina beads
(A1–A4) and three of quartz sand (S1–S3), were compressed at −5 °C inside a
laboratory micro-CT and reconstructed at every load step at 24.77 µm per
voxel.  The reconstructions themselves are available from the corresponding
author on request; everything computed from them is here.

The repository is organised by what each analysis takes in, which is how
Fig. 1 of the paper draws it.

```
stage0_dragonfly/        per-scan segmentation run inside Dragonfly: phase classification,
                         watershed bead labels, histogram / porosity / PSD checks, ROI export
spam_pipeline/           first-generation SPAM pipeline (alignment, ddic, ldic, contacts,
                         bonds, crack analysis, tortuosity, plots) as first written; the
                         paper's numbers come from analysis/ and paper/, which supersede it
postprocessing/          first-generation post-processing (sparse graphs, permeability)

analysis/                the pipeline the paper reports, one folder per branch of Fig. 1
  kinematics/            branch A: bead DDIC (spam-ddic), composed 1->N fields, neighbourhood
                         gradient, Green-Lagrange strain, packing rotation, motion renders
  sand_tracking/         branch A for sand: predictor from column length, reciprocal
                         matching, grain strain, damage criteria and their nulls
  bonds/                 branch B: throat lens, neck, coverage pair, cohesive / adhesive
                         classification, survival census, breakage clustering null test;
                         _spec.py is the registry of every specimen's scans, frames and
                         thresholds that the other scripts import
  damage/                branch C: the pipeline's void / crack / separation classes and the
                         crack-orientation classification (the volumes the paper reports
                         come from paper/scripts/crack_split_tight.py, see below)
  structure/             branches C and D: fixed core, phase fractions, voxel-face specific
                         surface, 26-connected spanning air, Kozeny-Carman estimate, PuMA
                         ice-diffusion tortuosity
  sand_segmentation/     phase segmentation of the sand and, under dl/, the border-core 3D
                         U-Net (synthetic training data, training, inference, decoding) with
                         the five-way comparison against watershed, ParticleSeg3D and
                         Cellpose-SAM

paper/
  scripts/               the scripts that make every table and figure of the paper from the
                         outputs of analysis/; in particular
                           crack_split_tight.py   void / crack / separation inside the bead
                                                  envelope, the classes the paper reports
                           planar_test.py         breakage-clustering null test
                           ice_tortuosity.py      PuMA continuum diffusion on interior cubes
                           specimen_tables.py     Tables 2-4 of the paper
                           fig_*.py               the figures
  data/                  the tables behind the paper: bond geometry, failure mode at every
                         threshold, survival census, specimen summary, crack volumes, core
                         structure, ice tortuosity per cube, DIC summary, clustering sweeps,
                         loading rates, and under bonds/ the per-throat, per-pair and
                         per-bead tables of every bead specimen
supplementary/           supplementary.pdf and its figures: method settings and provenance,
                         crack classes, crack orientation and ice-path maps for every scan
data/                    the intermediate data the tables are built from: spam-ddic outputs,
                         composed kinematic fields, sand tracking outputs, crack-class masks,
                         Camsizer references (see data/README.md)
templates/               per-specimen template documenting how the scripts are adapted
```

## Results for every specimen

The paper shows one or two specimens per figure.  The same rendering for
every specimen and every scan is in [`supplementary/`](supplementary/README.md):
the void and crack classes (Fig. 11 of the paper), the crack orientation
classes (Fig. 12), the ice-path maps (Fig. 18) and the per-scan tables behind
Tables 2–4, each as one sheet per material, compiled with their text in
[`supplementary/supplementary.pdf`](supplementary/supplementary.pdf).

File: paper/data/bonds/Alumina_75_1800_T7/T7_bond_survival_1to3.csv (part 1 of 3)
b1_a,b1_b,b3_a,b3_b,gap1_vox,gap3_vox,opening_vox,axis_dip_deg,z_mid,r_bond1_vox,connected1,outcome,crack_frac3,neck_severed3,q_crack3
1,105,2,70,1.0,1.0,0.0,19.491405385001347,777.7218265738602,27.30351174194334,True,survived,0.0,0.0,
1,110,2,89,1.0,1.0,0.0,39.46017197761349,785.1333964241389,29.103652814295785,True,survived,0.0,0.0,
1,117,2,116,8.288221436384907,8.281885242839627,-0.006336193545280366,49.50553967450291,841.2315598732748,25.65667251667837,True,survived,0.0,0.0,
1,177,2,125,1.0,1.414213562373095,0.4142135623730949,52.819396218161,790.548161202543,23.8365926012521,True,survived,0.0012288786482334,0.1381483276781386,0.2662619222137302
1,207,2,230,1.0,1.0,0.0,71.64293225171012,801.9911688419559,30.492346212498187,True,survived,0.0,0.0,
1,283,2,236,1.7320508075688772,1.414213562373095,-0.31783724519578227,87.87659221472693,812.3951470737627,25.60699837034026,True,survived,0.0027322404371584,0.1519302615193026,0.375
1,300,2,243,6.483314773547883,6.6212327846342935,0.13791801108641089,87.8541302233598,812.209187852698,18.78844495368959,True,survived,0.0994271685761047,0.3501118568232662,0.3435838933789736
1,50,2,49,1.414213562373095,2.0,0.5857864376269051,77.99694204470637,821.8387226960114,24.97136494134924,True,survived,0.0,0.0850277264325323,
1,70,2,47,1.0,1.0,0.0,22.05366551277226,849.5317236087707,24.168132760874517,True,survived,0.0045262522631261,0.2630069643588693,0.3203772410170407
1,81,2,81,1.8284271247461903,1.7320508075688772,-0.0963763171773131,37.46235796003023,844.5743899407055,26.468850739889017,True,survived,0.0002777777777777,0.2236002834868887,0.2661832955178855
1,88,2,107,9.348469228349536,9.74165738677394,0.3931881584244046,85.68469077362043,817.0086650968069,24.63125337992984,True,survived,0.0,0.0,
3,79,3,95,1.0,1.0,0.0,47.92303586260832,924.476043854421,27.92595962810029,True,survived,0.0298055064410204,0.2344676865438651,0.3956439237389599
3,98,3,71,6.348469228349534,6.713293552551451,0.36482432420191735,73.22419923209976,937.8262297505664,20.958712816717327,True,survived,0.1959874232669561,0.3791304347826087,0.3284126788115424
3,126,3,105,1.0,1.0,0.0,86.10761722205868,952.2728029320684,33.64386950500135,True,survived,0.0,0.0,
3,277,3,241,2.146264369941973,1.8284271247461903,-0.3178372451957827,85.02373418305137,946.343115829619,29.381225490616288,True,survived,0.0,0.0,
6,104,9,86,1.0,1.0,0.0,81.2841142776843,552.2080610193611,28.46223217419441,True,survived,0.0,0.0793140407288317,
6,131,9,83,1.0,1.0,0.0,25.473306131714036,523.0551360979096,28.209479177387816,True,survived,0.0,0.0504720406681191,
6,143,9,123,8.657737169873558,8.126822193908446,-0.5309149759651124,52.50376547988412,583.1385281919077,23.883285285767386,True,survived,0.0015583259127337,0.0743142144638404,0.4448050666309651
6,266,9,288,1.0,1.7320508075688772,0.7320508075688772,52.33532344873255,534.8796118940672,32.40040130359718,True,survived,0.0,0.0,
6,339,9,325,1.0,1.0,0.0,43.00393134076843,584.8702994718092,21.94545187040074,True,survived,0.0,0.1052353252247488,
3,153,3,169,1.8284271247461903,1.8284271247461903,0.0,47.71224403539,975.8151168899368,30.834909275543243,True,survived,0.0,0.0,
3,183,3,165,3.685557720282968,3.1815405503520555,-0.5040171699309126,38.97792682364659,980.1143934278716,28.900607975374268,True,survived,0.0,0.0,
3,267,3,255,1.0,1.0,0.0,26.549077810988432,916.2836207522078,28.85100262331645,True,survived,0.0,0.179588128407026,
3,272,3,252,1.7320508075688772,1.7320508075688772,0.0,53.05146868782644,972.3350537247152,28.428661611490693,True,survived,0.0,0.0172968624296057,
9,89,7,92,1.0,1.414213562373095,0.4142135623730949,85.7400716827372,1019.6131460511764,36.39350816300557,True,survived,0.0,0.0,
9,174,7,166,1.0,1.0,0.0,57.96216746700704,996.5210544058712,31.539156525252,True,survived,0.0,0.0884981262611703,
9,183,7,165,1.0,1.0,0.0,85.09351337992939,1013.6658133974864,29.77937781264143,True,survived,0.0,0.118429003021148,
10,29,5,31,1.0,1.0,0.0,87.96823446494045,770.2802695917815,29.288993551594015,True,survived,0.0,0.0005765350245027,
9,23,7,37,1.0,1.0,0.0,61.67394557816536,1034.714572517004,32.459293326693775,True,survived,0.0,0.0929035752979414,
7,113,10,106,4.242640687119285,4.0197648378370845,-0.22287584928220028,19.551737246967058,1089.952674340088,22.154770242442265,True,survived,0.0,0.0,
7,136,10,124,1.0,1.0,0.0,41.542997380388485,1099.6953166467056,26.221162334209897,True,survived,0.0,0.0,
7,159,10,137,1.0,1.0,0.0,68.17753098619767,1113.6620255184332,23.996303550890445,True,survived,0.0,0.0,
7,206,10,177,8.70820393249937,10.194173437483135,1.4859695049837658,61.43107360959807,1147.6508211121975,23.883285285767386,True,survived,0.0,0.1496531219028741,
7,20,10,46,1.0,1.0,0.0,82.95418611836956,1122.7897320626885,24.945857922495087,True,survived,0.0,0.0322733744660655,
7,36,10,39,1.0,1.0,0.0,65.9304279637826,1111.9436029623348,30.15116971098976,True,survived,0.0,0.0,
7,48,10,77,1.0,1.0,0.0,63.58466262736155,1110.4676466935791,27.558798748031897,True,survived,0.0,0.0,
7,53,10,62,1.8284271247461903,1.7320508075688772,-0.0963763171773131,53.07903738126775,1152.3736129039123,24.907548417542184,True,survived,0.0,0.1197604790419161,
10,94,5,80,9.198039027185567,8.958217307690626,-0.23982171949494102,44.19444102220009,738.6726758368775,21.792621462004423,True,survived,0.0006558093780741,0.0,0.447883718994265
10,156,5,135,1.0,1.0,0.0,47.95633354201807,744.2181869876946,24.92671052968601,True,survived,0.0,0.0,
10,251,5,237,1.0,1.0,0.0,84.48608728213424,772.4728694583964,37.43685922813545,True,survived,0.0,0.0,
12,13,11,12,2.6502815398728847,4.155870949147037,1.505589409274152,56.04397248121063,614.4361069026334,30.601759510732585,True,survived,0.0,0.0,
12,164,11,158,1.0,1.0,0.0,13.9721899438114,628.6069275446449,29.516337145469716,True,survived,0.0,0.0492933471216821,
12,181,11,149,8.22446323827975,10.00566930306458,1.781206064784831,53.45146507552699,617.4319018813062,32.39548880242368,True,survived,0.0027590773645293,0.0856531049250535,0.3951953998861734
12,199,11,162,1.0,1.414213562373095,0.4142135623730949,38.12401453809464,562.7331152158349,27.133941231290155,True,survived,0.0,0.0,
12,223,11,211,1.0,1.0,0.0,19.14771185992104,557.7387509970822,32.72785918767764,True,survived,0.018919743667989,0.0194508009153318,0.394586871230296
12,228,11,209,1.0,1.0,0.0,57.37952835062334,571.9708215244071,31.634890266315733,True,survived,0.0,0.0321699544764795,
12,248,11,216,1.0,1.0,0.0,68.35669333328337,578.9519757919962,32.252700786889584,True,survived,0.0,0.0,
7,241,10,222,1.0,1.0,0.0,42.35343785304982,1157.2183196731758,33.558611075523544,True,survived,0.0,0.0,
7,331,10,296,8.22446323827975,8.00692826708518,-0.21753497119457066,50.5168659617937,1154.1970980570982,29.44615645486938,True,survived,0.0,0.0,
13,96,12,90,4.766114533138578,4.855156433186538,0.08904190004796053,67.3312933535522,651.9412204112699,23.473270180870447,True,survived,0.0,0.0,
13,141,12,127,6.358898943540674,6.330293345472711,-0.028605598067962923,27.67154907542667,672.4861024063996,24.792264725532835,True,survived,0.0,0.0,
13,164,12,158,1.0,1.0,0.0,67.64593196024978,650.8010670132524,28.305228907829047,True,survived,0.0,0.0,
13,222,12,164,8.43650317030929,8.797958971132712,0.3614558008234212,75.58555778868674,646.9013551633795,27.51255912024641,True,survived,0.0,0.0,
13,248,12,216,1.0,1.0,0.0,3.9517183064902457,601.1461152606037,29.859437221769564,True,survived,0.0648414985590778,0.0333102012491325,0.4026997478492771
13,261,12,197,1.0,1.0,0.0,81.5607764590531,631.2887195766424,31.15327981087028,True,survived,0.0,0.0006453694740238,
14,74,8,68,1.0,1.0,0.0,45.01648757459109,851.4826178835569,29.435344574036808,True,survived,0.0,0.0,
14,99,8,88,2.4641016151377544,2.863703305156273,0.3996016900185184,54.62686293957121,899.974033250578,35.91366952591617,True,survived,0.0,0.0,
14,102,8,82,4.841619252963779,4.977725364273731,0.13610611130995132,69.88989084588654,863.9723539055951,27.61072576753785,True,survived,0.0,0.0196399345335515,
14,273,8,224,1.0,1.0,0.0,74.23788814298335,887.3694804515959,27.71428792809743,True,survived,0.0,0.0,
14,316,8,271,7.135175045001725,8.856089212204838,1.7209141672031123,48.878979862518094,850.4959823165557,26.390567083147985,True,survived,0.0,0.0,
14,324,8,290,3.47213595499958,3.16227766016838,-0.3098582948312001,34.290498428153214,909.2894620089164,30.59655822582874,True,survived,0.0,0.0,
15,99,18,88,10.181782043891005,10.360566425675607,0.17878438178460243,8.508116828800434,964.2535011337616,39.58987092134787,True,survived,0.0,0.0,
15,153,18,169,1.0,1.0,0.0,86.62251891698948,1004.074009147548,33.63440701866457,True,survived,0.0,0.0,
15,157,18,157,8.22446323827975,8.281885242839627,0.05742200455987678,42.76069584274138,1036.4415625740337,23.200474511026496,True,survived,0.0,0.0,
15,209,18,190,4.766114533138578,4.449489742783178,-0.3166247903553998,30.838462208746066,1040.314361889571,28.10207870642285,True,survived,0.0,0.0,
17,178,19,152,1.0,1.0,0.0,30.46214116906556,683.5155105543458,31.574460621325464,True,survived,0.0686076679158258,0.2916540212443095,0.4176890859898589
17,207,19,230,3.0,3.0,0.0,9.04397148938419,752.1283249976252,35.94024927756933,True,survived,0.0,0.0,
17,332,19,301,1.0,1.0,0.0,65.03636602945737,698.9238334966296,27.931658222104733,True,survived,0.0,0.3746430611079383,
18,154,214,146,1.0,1.0,0.0,87.54054705942482,362.2087534173081,29.03247455203703,True,survived,0.0,0.0683475091130012,
18,198,214,6,1.0,1.0,0.0,66.31234873583452,346.1868608762305,27.408234736913396,True,survived,0.4039270687237026,0.3725355341586428,0.3827822185373187
18,278,214,227,3.47213595499958,3.2426406871192857,-0.2294952678802944,34.123413440027825,392.0567446093232,28.84548565173464,True,survived,0.0,0.0185252451870686,
15,284,18,233,4.55269276785519,3.0,-1.5526927678551896,82.58946035688585,1011.302617177389,29.01602400323184,True,survived,0.0,0.0,
16,21,21,29,1.0,1.0,0.0,51.286354925959465,1136.4622596665158,34.2114812818416,True,survived,0.0,0.0,
16,32,21,35,1.0,1.0,0.0,13.319301198986572,1124.2404374587636,33.761926817410085,True,survived,0.0,0.0,
16,265,21,239,4.65685424949238,4.196152422706632,-0.46070182678574767,53.56755438929736,1137.710402879199,28.96112135422744,True,survived,0.0,0.0,
19,119,13,228,1.0,1.8284271247461903,0.8284271247461903,72.55599675571344,435.0157096050665,24.45617051255864,True,survived,0.0,0.0010070493454179,
19,173,13,132,2.6502815398728847,2.6502815398728847,0.0,20.39981998699062,459.5542649722489,26.69040136976819,True,survived,0.0,0.0,
19,191,13,268,1.0,1.0,0.0,85.04997878392169,420.4763590228652,31.29599846286301,True,survived,0.0,0.0,
19,197,13,33,1.0,21.839458569423904,20.839458569423904,39.31319316202314,395.8459297579391,24.650630270337032,True,separated,,,
19,303,13,254,1.0,1.0,0.0,81.90367152949666,428.6623659601727,22.750206041591,True,survived,0.008015389547932,0.2365196078431372,0.3483314773547882
19,325,13,286,1.0,1.0,0.0,33.996320373806604,394.11784568002895,32.306936047800164,True,survived,0.1072463768115942,0.1765441360340085,0.3816524151396708
20,48,46,77,7.0,7.79385036540706,0.7938503654070601,72.7850686822344,1105.807966671601,20.106057680545288,True,survived,0.0,0.0,
18,325,214,286,3.2426406871192857,3.16227766016838,-0.08036302695090569,86.89667544566055,362.6328134050658,24.161546541168924,True,survived,0.0160763627229339,0.1035252119589469,0.3744038111608787
18,326,214,292,6.330293345472711,5.19114712955712,-1.1391462159155914,32.14202679773061,394.3317207563232,27.069343508757026,True,survived,0.0,0.0,
18,330,214,298,1.0,1.0,0.0,59.1982894233596,379.45239473962414,24.585981246698665,True,survived,0.1545253863134658,0.1674729325040313,0.4068781988545112
19,87,13,59,1.0,1.0,0.0,42.81568256916981,450.79861837931,28.98309489407616,True,survived,0.0,0.1457912457912458,
20,232,46,246,4.773112505913769,5.6332495807108,0.8601370747970307,86.57605021087888,1115.7488369070484,24.27326923441085,True,survived,0.0,0.0993914807302231,
21,32,29,35,1.0,1.0,0.0,70.92780940229223,1100.0158989393385,28.668381993522893,True,survived,0.0,0.0146198830409356,
21,91,29,94,1.0,1.0,0.0,45.92525905878804,1137.8537568416714,36.266464532835606,True,survived,0.0,0.1134898710865561,
21,93,29,103,1.0,1.0,0.0,65.84484957733162,1097.2828568252353,26.49289148121168,True,survived,0.0,0.225376196990424,
20,53,46,62,1.7320508075688772,1.0,-0.7320508075688772,43.45628278534956,1147.7139328819342,24.888371552065365,True,survived,0.0,0.2114760014435222,
20,113,46,106,7.194052389321207,8.45791845713346,1.263866067812252,36.745440723777406,1085.2929943181098,19.75469363116845,True,survived,0.0,0.033091202582728,
20,121,46,97,1.0,1.0,0.0,31.31054250974628,1086.9697034848243,27.88603686340174,True,survived,0.0,0.0040518638573743,
20,159,46,137,1.0,1.0,0.0,75.48032891797422,1109.002345496455,29.18011215779748,True,survived,0.0,0.0,
21,281,29,210,2.863703305156273,3.7320508075688767,0.8683475024126039,56.35698294223568,1133.34631886352,22.917489221187704,True,survived,0.0,0.1827535521803037,
23,85,37,75,1.0,1.0,0.0,64.21938586363201,1036.6593523497252,24.96499062983726,True,survived,0.0,0.1921202274573517,
23,121,37,97,5.477225575051661,5.0,-0.4772255750516612,87.73316486362647,1054.2162497849538,23.68924501418361,True,survived,0.0,0.0,
23,174,37,166,6.28538328578604,6.082762530298219,-0.20262075548782033,2.40693980596999,1014.4296265298362,28.467823419150456,True,survived,0.0,0.0,
23,232,37,246,1.0,1.0,0.0,33.06545102747764,1082.9953832071778,29.93396615230549,True,survived,0.0,0.160617059891107,
24,75,14,67,1.0,1.0,0.0,76.77821752193988,574.354564306147,25.6256374593328,True,survived,0.0118457300275482,0.1989267918742813,0.4014916240907943
24,165,14,174,1.0,1.7320508075688772,0.7320508075688772,58.24449754796783,562.9245807981678,23.64216910815792,True,survived,0.000520156046814,0.309765625,0.4065040651785832
24,203,14,194,4.855156433186538,4.773112505913769,-0.08204392727276932,56.610780382398346,604.6951704299386,21.98892260009976,True,survived,0.0,0.0,
24,238,14,205,1.7320508075688772,1.0,-0.7320508075688772,19.61391105342906,546.1205815084868,28.406259195394057,True,survived,0.0,0.1114594218042493,
24,270,14,201,2.6502815398728847,3.1815405503520555,0.5312590104791708,39.05759207168504,612.8416011682899,26.588837079011167,True,survived,0.0,0.1747967479674796,
24,290,14,253,3.16227766016838,3.685557720282968,0.5232800601145882,58.76592714229157,602.8706715611975,23.84994269616667,True,survived,0.0411449016100178,0.2347122302158273,0.3856157588603989
24,312,14,250,2.23606797749979,2.863703305156273,0.627635327656483,25.40749942560853,616.9425554827792,25.26284468935556,True,survived,0.0,0.0,
24,329,14,293,1.0,1.0,0.0,78.87293256274619,589.9220262733174,24.96499062983726,True,survived,0.0,0.0,
25,26,22,17,4.0,3.0,-1.0,88.91024030157003,1061.10076625001,25.669076033243712,True,survived,0.0,0.258681785967399,
25,33,22,28,2.23606797749979,2.449489742783178,0.21342176528338808,63.89667017630845,1077.414562455252,24.11539263743773,True,survived,0.0,0.0,
25,217,22,220,1.0,1.7320508075688772,0.7320508075688772,72.7756540243667,1071.4846719635093,23.06976657227589,True,survived,0.0,0.0,
25,219,22,170,9.198039027185567,8.38083151964686,-0.8172075075387077,74.36569873007257,1049.0501557646546,16.88803298257901,True,survived,0.0,0.0,
25,275,22,251,1.0,1.0,0.0,13.228966525722477,1095.569072968052,24.18129981865374,True,survived,0.0,0.3453496755587599,
25,284,22,233,1.414213562373095,1.414213562373095,0.0,54.0410006694529,1038.3607777383795,26.986904594423443,True,survived,0.0,0.2393634296849626,
25,158,22,134,3.3166247903554,3.47213595499958,0.15551116464418024,61.22197496405295,1041.467502787469,23.24159798408648,True,survived,0.0,0.0,
25,161,22,147,1.0,1.8284271247461903,0.8284271247461903,46.72220554366755,1034.3476457570732,25.26284468935556,True,survived,0.0,0.0,
25,167,22,136,3.898979485566356,3.1815405503520555,-0.7174389352143007,45.2910344273515,1087.3040915283532,23.87662049275753,True,survived,0.0,0.058231868713605,
25,169,22,173,1.0,1.0,0.0,78.23099785710554,1067.7250988118017,25.41985580118611,True,survived,0.0,0.2301083302203959,
26,36,17,39,1.414213562373095,1.414213562373095,0.0,63.63449450861017,1079.1510301245055,25.903614421069328,True,survived,0.0,0.0,
26,157,17,157,10.0,9.055385138137416,-0.9446148618625845,86.7555807223118,1064.2632232940225,22.061183467235296,True,survived,0.0,0.2048,
26,160,17,117,7.694323451653613,6.817337799805944,-0.8769856518476686,47.88583481751349,1090.1679781156831,23.56800270262024,True,survived,0.0,0.0,
26,167,17,136,2.146264369941973,2.449489742783178,0.3032253728412049,46.76505161622285,1088.0675916873518,27.817464537818594,True,survived,0.0,0.0440677966101694,
26,296,17,266,1.0,1.0,0.0,82.64190337641416,1057.2487501923092,27.14566975625165,True,survived,0.0,0.0,
27,47,36,44,1.0,1.0,0.0,86.73029583223827,702.575509738215,28.20383671724989,True,survived,0.0129904559915164,0.219105803943349,0.3816524151396708
27,64,36,52,1.0,1.0,0.0,6.968997205417014,663.6647502064559,22.204999745523345,True,survived,0.0432208407341622,0.3003347680535629,0.4013498739246386
27,67,36,63,1.0,1.0,0.0,65.00933354610682,684.7733863313617,22.44737289370274,True,survived,0.0568748167692758,0.3748478701825558,0.4041849114726528
26,204,17,168,1.8284271247461903,2.146264369941973,0.3178372451957827,33.64543614023298,1093.5513602545125,28.17560746714033,True,survived,0.0,0.1504149377593361,
26,219,17,170,1.0,1.0,0.0,70.78085281834414,1049.8136559236532,29.64546501159066,True,survived,0.0,0.0,
26,244,17,130,1.0,1.0,0.0,79.19355583022067,1054.9334125507994,26.88646037550106,True,survived,0.0,0.0,
26,272,17,252,1.0,1.0,0.0,23.70686347855022,1028.415606702315,30.09304946649449,True,survived,0.0,0.0,
16,281,21,210,1.0,1.0,0.0,85.0489593503331,1157.5708573829452,32.03980934622934,True,survived,0.0,0.0,
17,105,19,70,1.0,1.8284271247461903,0.8284271247461903,68.7328849688136,727.8589827295295,31.214524849957005,True,survived,0.0,0.0826747720364741,
27,86,36,74,1.0,1.0,0.0,61.09837103703471,682.6682855792989,29.56482618688446,True,survived,0.084692417739628,0.1340475568330285,0.4007458120453971
27,156,36,135,1.0,1.0,0.0,74.95510600077634,709.97354826845,30.130048048354837,True,survived,0.0,0.1001217285453438,
27,226,36,196,1.0,1.0,0.0,67.43612524760906,686.1851817199208,18.1420071192258,True,survived,0.050531914893617,0.5721836802114305,0.4142135623730951
27,252,36,264,1.0,1.0,0.0,35.24097547111192,730.1217426236055,29.784721801524764,True,survived,0.0133660665575559,0.2167930356641393,0.3740666961489728
29,72,31,45,1.0,1.0,0.0,73.80696951870864,761.0751488615551,32.54743156102575,True,survived,0.0,0.0,
29,74,31,68,2.4641016151377544,3.1815405503520555,0.7174389352143011,46.46869186121098,798.4599038113229,23.96311821686732,True,survived,0.0,0.2210113339145597,
29,316,31,271,1.7320508075688772,1.0,-0.7320508075688772,45.77559046816057,797.4732682443216,32.79587024939312,True,survived,0.0,0.0,
30,65,41,76,6.032065437739018,6.082762530298219,0.05069709255920163,14.373077793456549,988.0578545449227,25.872875577417208,True,survived,0.0,0.0897317298797409,
30,112,41,101,1.0,1.0,0.0,56.94257157984087,928.952521213794,27.897449197361546,True,survived,0.0084869768803043,0.1097514340344168,0.4142135623730951
30,140,41,118,1.0,1.0,0.0,86.53735214644301,946.6883776249334,29.75264347040649,True,survived,0.0,0.1833910034602076,
29,94,31,80,1.0,1.0,0.0,30.295791068072106,740.0089873032912,25.749553256723427,True,survived,0.0030864197530864,0.0019960079840319,0.4036185072337704
29,156,31,135,2.4641016151377544,2.6502815398728847,0.18617992473513034,47.26120456107643,745.5544984541082,21.528102431092236,True,survived,0.0,0.1243243243243243,
29,163,31,128,3.0,3.1815405503520555,0.18154055035205552,27.81292548929226,736.8059484933625,23.58150485365772,True,survived,0.0,0.2343616109682947,
29,220,31,195,5.19114712955712,5.19114712955712,0.0,36.050843729566864,803.7611119201247,24.2535908613064,True,survived,0.0,0.0911779201577131,
30,253,41,202,3.685557720282968,3.2426406871192857,-0.44291703316368247,48.63855654343654,974.5151760605202,25.68147355921802,True,survived,0.0066650797429183,0.0915863277826468,0.2435336266397794
31,110,16,89,5.0,5.422466567392307,0.42246656739230737,75.58167303716235,746.3759605473902,25.68767007844421,True,survived,0.0,0.0,
31,163,16,128,1.414213562373095,1.0,-0.4142135623730949,63.908916193610025,719.1358331650792,23.24844482411838,True,survived,0.0,0.3582927742418569,
31,177,16,125,7.79385036540706,8.486832980505138,0.692982615098078,68.13847151879526,751.7907253257943,22.979906465843342,True,survived,0.0,0.0,
31,308,16,267,8.851841083363698,9.74165738677394,0.8898163034102424,64.43330964030119,754.3814896183675,6.651697090182843,True,survived,0.5857406979431476,0.9026905829596412,0.3275603494755517
32,89,35,92,1.0,1.0,0.0,25.62678397237346,1055.10718422045,33.22018024332803,True,survived,0.0,0.0,
32,93,35,103,1.0,1.0,0.0,85.82055202460968,1085.0610346174826,25.700058634784583,True,survived,0.0,0.0,
32,265,35,239,1.0,1.0,0.0,68.79379025759842,1101.264042152021,25.700058634784583,True,survived,0.0,0.0,
31,227,16,217,1.0,2.146264369941973,1.146264369941973,55.18504904847432,714.5241128319149,25.0667851015403,True,survived,0.0,0.1119536128456735,
31,243,16,207,1.0,1.0,0.0,69.98016778410239,749.1353597680718,25.891323262882167,True,survived,0.0154078549848942,0.2239138507240995,0.424807680927192
31,298,16,276,1.0,1.0,0.0,60.079536823388025,718.2198123285322,25.89746957116172,True,survived,0.0,0.1354082457558609,
31,300,16,243,1.0,1.0,0.0,14.386823274610538,773.4517519759493,27.045815174447064,True,survived,0.0,0.20152976388427,
32,336,35,321,1.414213562373095,2.0,0.5857864376269051,69.24683444412659,1075.462249256634,29.010538413996088,True,survived,0.0,0.0053003533568904,
33,158,28,134,1.0,1.0,0.0,11.3935577471976,1058.5447991517094,31.453253031430968,True,survived,0.0,0.0,
33,169,28,173,1.0,1.8284271247461903,0.8284271247461903,74.92404171688317,1084.8023951760424,26.809396170055734,True,survived,0.0,0.0,
33,217,28,220,1.0,1.0,0.0,80.56514266584524,1088.5619683277505,38.2152555638613,True,survived,0.0,0.1064249113125739,
33,275,28,251,1.414213562373095,1.7320508075688772,0.31783724519578227,60.82194994613582,1112.646369332293,29.602484974474283,True,survived,0.0,0.105040650406504,
36,136,39,124,4.0,4.196152422706632,0.19615242270663202,71.56936009744034,1084.1895075243738,26.933774904622243,True,survived,0.0,0.0894097222222222,
36,147,39,122,6.164414002968976,6.164414002968976,0.0,16.323565925471943,1057.7292053017643,24.792264725532835,True,survived,0.0,0.0540270135067533,
36,160,39,117,1.0,1.0,0.0,72.42268482959119,1107.4547418311804,31.030427095126598,True,survived,0.0,0.0,
36,167,39,136,1.0,1.0,0.0,75.77063569736463,1105.354355402849,33.64386950500135,True,survived,0.0,0.0,
36,168,39,144,2.863703305156273,3.16227766016838,0.29857435501210716,68.03284813621114,1110.910116369531,31.84049289027061,True,survived,0.0,0.0027967681789931,
36,219,39,170,4.155870949147037,5.0,0.8441290508529633,42.10450079988112,1067.1004196391505,25.20608126668733,True,survived,0.0,0.0384250474383301,
36,244,39,130,2.449489742783178,2.863703305156273,0.4142135623730949,50.805323887496286,1072.220176266297,26.7559140009708,True,survived,0.0,0.0,
39,126,30,105,1.7320508075688772,2.146264369941973,0.4142135623730958,69.81559344275253,941.764254493523,31.045810270703488,True,survived,0.0,0.0459057071960297,
40,201,32,140,1.0,1.0,0.0,65.91831930592342,415.2386855982983,26.486883341553696,True,survived,0.0,0.1975806451612903,
40,263,32,240,1.0,1.414213562373095,0.4142135623730949,83.5130636321868,404.46009944704656,28.25457829359601,True,survived,0.0002862049227246,0.1256830601092896,0.2240092377397958
40,280,32,232,4.55269276785519,1.0,-3.5526927678551896,10.37594403440367,438.40950997092176,23.608485989317856,True,survived,0.0,0.0774748923959827,
39,267,30,255,6.894954260780955,7.324233081729782,0.4292788209488263,55.54321082270008,905.7750723136623,26.564883166870207,True,survived,0.0,0.0,
39,277,30,241,1.0,1.0,0.0,78.60694344853609,935.8345673910736,34.327586554437424,True,survived,0.0,0.0,
40,55,32,48,9.633758019665985,7.0990195135927845,-2.5347385060732,45.091117453623575,430.3646579368198,16.165779181867237,True,survived,0.0,0.0584615384615384,
40,69,32,51,1.0,1.0,0.0,81.95022870169582,405.61213675255647,22.630965663659147,True,survived,0.0806299212598425,0.3722014925373134,0.414213562373095
40,303,32,254,6.834654549917682,6.69041575982343,-0.1442387900942519,65.27479232466828,417.0587779857326,20.17717384643024,True,survived,0.0063038130381303,0.2391089108910891,0.389422155555816
40,330,32,298,1.0,1.0,0.0,88.26866759603116,399.33383904014727,25.885175495191827,True,survived,0.0005670541536716,0.201370384468976,0.4047473899544748
42,82,20,57,1.0,1.0,0.0,84.49301724670457,774.4355279103754,29.125518822500005,True,survived,0.0,0.0,
42,214,20,199,1.0,1.0,0.0,42.11176646589479,743.5201723572108,36.5593108808924,True,survived,0.095137420718816,0.0458640458640458,0.3874258867227931
42,221,20,181,8.565401897601228,8.12403840463596,-0.44136349296526767,27.37963814484665,807.3980801194284,21.17026971360491,True,survived,0.0140370578326782,0.1862907683803206,0.3638415711861744
42,236,20,191,8.438793109825916,7.694323451653613,-0.7444696581723029,81.28390817506067,777.1853635061968,20.64502210219441,True,survived,0.0067592940292902,0.2158273381294964,0.4098925533610436
42,252,20,264,1.0,1.0,0.0,81.30062549705455,765.3372255403153,25.161843406625827,True,survived,0.0,0.0610438024231127,
42,306,20,277,1.414213562373095,2.4641016151377544,1.0498880527646595,48.91720231784207,795.9787731597573,30.63814378117576,True,survived,0.0,0.0364651773981603,
43,198,364,6,1.0,41.3159203429359,40.3159203429359,65.87618687536013,316.5081072831672,29.03247455203703,True,separated,,,
43,254,364,229,5.0990195135927845,18.027756377319943,12.928736863727158,12.990860918162062,338.96602704705066,29.120053859730724,True,survived,0.0005109862033725,0.0129694677114293,0.0767592508244487
44,49,42,55,1.0,1.0,0.0,63.8827350080534,439.4313794998885,33.44459507977097,True,survived,0.0,0.0265542018119337,
44,193,42,131,1.0,1.0,0.0,30.82994804857088,486.5490282129,26.749964937194992,True,survived,0.0735161193130461,0.0906560636182902,0.39564392373896
44,205,42,184,8.22446323827975,8.906071389742918,0.681608151463168,46.46488535556165,427.6212037211343,21.185300080932176,True,survived,0.0249936240754909,0.2320051413881748,0.3621397202275677
44,240,42,208,7.0670198723450905,6.211102550927978,-0.8559173214171123,24.215416963083847,491.8987890359085,24.069150231250354,True,survived,0.1444788441692466,0.0568239472349061,0.2674788903885892
44,254,42,229,7.3484692283495345,5.324555320336759,-2.0239139080127755,7.359578562288669,416.1083250559517,25.469894935836805,True,survived,0.0014030164854437,0.147907354733848,0.2180528659090128
44,319,42,284,1.0,1.0,0.0,54.9583008732165,476.2250444537592,24.747287144606645,True,survived,0.0994747209455023,0.0987827715355805,0.3874258867227931
44,323,42,289,1.0,1.0,0.0,81.53215765099311,460.6655603914275,29.50555098134362,True,survived,0.0,0.0,
44,326,42,292,1.0,1.0,0.0,67.65011583382196,441.79526517216095,23.996303550890445,True,survived,0.0,0.0,
47,61,44,54,1.0,1.0,0.0,45.341866202735424,678.9119106596037,27.431452220735256,True,survived,0.000284010224368,0.1749116607773851,0.39564392373896
47,82,44,57,1.0,1.7320508075688772,0.7320508075688772,11.48685165883866,741.3408740450017,33.06651567736342,True,survived,0.0,0.0,
47,86,44,74,7.0670198723450905,7.803118619434352,0.7360987470892617,61.20843554325572,684.7891146306351,27.783114908082077,True,survived,0.1218172071830608,0.1240068104426787,0.3552435190021288
47,252,44,264,10.31370849898476,9.839639641948532,-0.4740688570362277,48.21150144374091,732.2425716749417,23.869953838853256,True,survived,0.0,0.0,
48,85,77,75,1.0,1.0,0.0,8.941600074149049,1057.0907206804864,21.792621462004423,True,survived,0.0,0.1887308533916849,
48,206,77,177,1.8284271247461903,2.0,0.1715728752538097,9.13502170383444,1130.66905572111,26.60678836073137,True,survived,0.0,0.0295124037639007,
48,232,77,246,1.0,1.0,0.0,74.10114415773188,1103.4267515379388,23.480049464818546,True,survived,0.0,0.2631799163179916,
48,244,77,130,1.0,1.0,0.0,51.73493589373311,1070.7442199975412,27.897449197361546,True,survived,0.0,0.0105135463000404,
49,123,55,78,1.414213562373095,1.414213562373095,0.0,40.95343593849062,451.58543207083824,28.85100262331645,True,survived,0.0242510699001426,0.166294998407136,0.3827822185373187
48,93,77,103,8.917213725368399,8.222125139210444,-0.6950885861579543,82.35627342605653,1087.9069369029355,16.784047463965738,True,survived,0.1045813586097946,0.621272365805169,0.3602425986153711
48,113,77,106,1.0,1.0,0.0,55.59334466047567,1072.9709089490002,24.404052881639814,True,survived,0.0,0.0,
48,121,77,97,3.7320508075688767,4.55269276785519,0.8206419602863129,61.58625445530931,1074.647618115715,15.522905135351744,True,survived,0.0,0.0,
48,160,77,117,1.0,1.0,0.0,70.5897337411486,1105.9787855624247,26.221162334209897,True,survived,0.0,0.0691003911342894,
49,154,55,146,2.6502815398728847,6.117215614703381,3.4669340748304966,42.46731861083851,393.5496834257226,25.538538658086665,True,survived,0.0,0.1044460127028934,
49,254,55,229,1.414213562373095,1.0,-0.4142135623730949,50.19996500304831,399.9857106485285,28.828928402316265,True,survived,0.0,0.0997583707283396,
49,263,55,240,1.0,1.0,0.0,78.13411957521645,415.919585154938,24.279825147895533,True,survived,0.0108039402605656,0.3964437766090659,0.3744038111608787
49,285,55,238,1.0,30.072017834073968,29.072017834073968,68.54994093355678,436.3093584250177,30.087760240780646,True,separated,,,
49,326,55,292,1.414213562373095,2.146264369941973,0.7320508075688781,86.2834497974711,425.6726507647377,28.24894484158237,True,survived,0.0,0.0,
50,70,49,47,1.0,1.0,0.0,41.73683328172425,857.5792241496559,26.026206750102997,True,survived,0.0,0.1710066070734551,
50,74,49,68,9.498655478055456,12.069763941535811,2.571108463480355,86.91796289114433,827.5947249006736,24.069150231250354,True,separated,,,
50,88,49,107,1.0,1.8284271247461903,0.8284271247461903,82.71366083101965,825.0561656376922,29.97647091798568,True,survived,0.0,0.0768979057591623,
50,102,49,82,1.0,1.0,0.0,73.96384630704492,840.0844609227117,32.23295624828558,True,survived,0.0,0.0678109172763083,
50,110,49,89,4.39834563766817,4.55269276785519,0.15434713018701984,21.269749260332027,793.1808969650242,26.839062435821383,True,survived,0.0,0.1511799410029498,
50,273,49,224,1.0,1.0,0.0,20.22378506115317,863.4815874687125,26.821266613927214,True,survived,0.0,0.0142348754448398,
50,300,49,243,1.0,1.414213562373095,0.4142135623730949,75.0188291824849,820.2566883935833,29.03795599729536,True,survived,0.0,0.1057996485061511,
52,65,56,76,9.680544149919662,12.164871323794408,2.484327173874746,65.28006714046568,1009.5445189733156,19.61725394636576,True,separated,,,
52,113,56,106,5.741657386773941,6.158776208911124,0.41711882213718354,40.14104944898199,1022.1729885455392,24.920324796129275,True,survived,0.0004711795193968,0.1524866420057542,0.1850295167994048
52,121,56,97,2.146264369941973,1.0,-1.146264369941973,31.931107989304223,1023.849697712254,28.64061062016012,True,survived,0.0,0.0,
52,195,56,178,1.0,1.0,0.0,43.65909178662068,965.564011891178,27.535688640195463,True,survived,0.0095693779904306,0.2426564495530012,0.3244997998398398
54,248,61,216,1.0,1.0,0.0,56.79745455581361,546.1741859634305,28.21512050914652,True,survived,0.0,0.1858267716535433,
54,285,61,238,7.79385036540706,41.63280582435842,33.83895545895136,15.89723522793037,487.9981697672323,30.67448489476694,True,separated,,,
55,69,48,51,1.0,1.0,0.0,47.59819306147986,435.5870010126938,20.698915594865888,True,survived,0.0,0.3009667927700714,
55,123,48,78,1.0,1.0,0.0,74.72941065050567,470.10081062308416,27.11633893217439,True,survived,0.0,0.2695229413552112,
54,123,61,78,2.4641016151377544,2.146264369941973,-0.3178372451957814,52.10614583753655,503.2742434130528,29.51094455619561,True,survived,0.0,0.0811675329868052,
54,188,61,133,1.0,1.0,0.0,72.29296137519283,537.7512213883016,24.61832697999475,True,survived,0.0023262576330328,0.2213740458015267,0.3239578856703263
54,193,61,131,1.0,1.0,0.0,82.75009802945755,522.1152251476913,32.30200933240014,True,survived,0.0,0.0,
54,215,61,180,1.0,1.0,0.0,33.98047007122227,557.7477657143643,28.62949452790358,True,survived,0.0695713281799016,0.1234824835241068,0.393962439899111
55,125,48,121,1.0,1.0,0.0,85.63476850796275,457.5737004389646,24.00956484151358,True,survived,0.0142150803461063,0.2940128296507484,0.3069312174491732
55,199,48,162,4.841619252963779,4.841619252963779,0.0,19.8785225553748,496.7818925973006,27.846056861676377,True,survived,0.0,0.1332910187242145,
55,263,48,240,1.0,1.0,0.0,43.86424388455664,434.4349637071839,26.85091976462419,True,survived,0.0,0.2339773075743637,
55,274,48,219,1.0,1.0,0.0,69.25231422721642,473.218868412532,24.266711549775604,True,survived,0.0,0.1443345323741007,
52,335,56,313,1.0,1.0,0.0,52.77531071771456,971.6578548269988,30.114197079411227,True,survived,0.0,0.01681537405628,
53,159,62,137,1.0,1.0,0.0,10.699771105656994,1138.586226337679,33.186626918021,True,survived,0.0,0.0,
53,241,62,222,1.0,1.0,0.0,81.98070857081483,1182.1425204924212,42.05010603733309,True,survived,0.0,0.0,
55,280,48,232,1.0,1.0,0.0,77.30997965067786,468.3843742310591,22.827029672799423,True,survived,0.0,0.2748967416245984,
55,304,48,198,1.0,12.75101665753077,11.75101665753077,83.90354538501278,456.51699606057787,28.07374713484229,True,separated,,,
57,62,34,40,6.032065437739018,5.81864367245563,-0.21342176528338808,30.97353674966789,816.581323346185,21.372287820299903,True,survived,0.0019017980636237,0.3620401337792642,0.3383654224414442
57,177,34,125,1.0,1.0,0.0,78.88512434165058,774.3405133786417,22.9729795910919,True,survived,0.0099944475291504,0.3258204824041123,0.384539150931232
57,236,34,191,1.0,1.0,0.0,88.34957112449638,782.4305034997092,20.98906578384008,True,survived,0.0014442518775274,0.4789418726070309,0.39564392373896
57,252,34,264,1.0,1.0,0.0,73.29038450550058,770.5823655338277,21.15522866750463,True,survived,0.0,0.4401408450704225,
57,276,34,225,1.414213562373095,2.23606797749979,0.8218544151266949,28.95109981701068,748.1119818514014,22.56758334191025,True,survived,0.0037214247740563,0.3322119428090833,0.373690108648028
57,300,34,243,1.0,1.0,0.0,67.39897643594794,796.0015400287966,24.279825147895533,True,survived,0.0005659309564233,0.1959254442999566,0.3245656527641301
57,308,34,267,1.0,1.0,0.0,82.93441462369398,776.931277671215,24.52116177918943,True,survived,0.0087847730600292,0.2590818363273453,0.357492874236502
60,114,60,109,5.414213562373095,5.572595368400839,0.15838180602774443,46.077402157783816,1143.4275366226025,26.51090773047596,True,survived,0.0028607187555873,0.1728631659639708,0.2585797250046157
60,168,60,144,1.0,1.0,0.0,52.07362835109638,1148.214328682882,35.04793646968746,True,survived,0.0,0.0,
61,138,54,119,4.39834563766817,4.242640687119285,-0.155704950548885,57.472574651908914,632.2119276702283,27.40242729225939,True,survived,0.0,0.1088333954528512,
61,171,54,143,1.0,1.0,0.0,48.27872001409808,628.9723341379306,25.20608126668733,True,survived,0.0280400572246065,0.3000674308833446,0.3516287047744073
61,214,54,199,5.414213562373095,6.5630027024141775,1.1487891400410826,38.325615327971946,684.6410903618894,28.05673445952886,True,survived,0.0063468634686346,0.1373937677053824,0.3813570972530608
62,139,40,66,1.0,1.7320508075688772,0.7320508075688772,63.5174153256973,834.7617982635013,25.69386510327284,True,survived,0.000801282051282,0.2261623325453112,0.4142135623730951
62,220,40,195,1.0,1.0,0.0,77.3196882423373,843.8461814835505,28.37823130579125,True,survived,0.0,0.1214771622934888,
62,235,40,183,5.928203230275509,5.572595368400839,-0.3556078618746694,52.02014956945349,876.0734773103212,20.51354843840946,True,survived,0.0271892655367231,0.3692826191622532,0.2916487993034694
62,255,40,212,1.0,1.0,0.0,76.93438278496784,859.911273787877,20.21657473114541,True,survived,0.0407147041593438,0.5314635023372888,0.3816524151396708
61,215,54,180,9.3166247903554,9.6878320578688,0.37120726751339994,39.11645904875214,620.9683130907451,25.20608126668733,True,survived,0.0,0.0,
61,222,54,164,1.0,1.0,0.0,86.79234533249979,655.1499732425871,31.57950084174568,True,survived,0.0,0.0756820181871516,
62,98,40,71,2.6502815398728847,2.6502815398728847,0.0,12.65561552990868,888.8680096161853,22.3193855622782,True,survived,0.0304259634888438,0.2860508953817153,0.3699677034698106
62,106,40,85,2.146264369941973,2.23606797749979,0.0898036075578168,62.45731127931228,869.3484730119476,26.654599339742862,True,survived,0.0,0.1906294706723891,
62,267,40,255,1.414213562373095,1.7320508075688772,0.31783724519578227,65.36249229238722,867.3254006178267,23.809869955405706,True,survived,0.0131578947368421,0.2296165711767298,0.2989350844248254
62,300,40,243,2.863703305156273,3.414213562373095,0.5505102572168221,58.22249579645318,831.2069368676582,25.09851120600028,True,survived,0.0,0.3188653451811346,
64,67,52,63,1.0,1.0,0.0,54.67190612425104,647.9834558509388,24.00293511203705,True,survived,0.0,0.2137009909521758,
64,86,52,74,1.7320508075688772,1.414213562373095,-0.31783724519578227,59.92160284529606,645.8783550988758,22.959119571977435,True,survived,0.0,0.0837589376915219,
64,138,52,119,1.7320508075688772,1.414213562373095,-0.31783724519578227,78.17191025568714,619.0855962684166,24.09558533008141,True,survived,0.0,0.176963812886143,
64,171,52,143,1.414213562373095,1.414213562373095,0.0,72.80767112928471,615.8460027361191,24.650630270337032,True,survived,0.0,0.1983333333333333,
64,225,52,186,5.422466567392307,4.766114533138578,-0.6563520342537297,58.23032379462733,606.3174891659503,23.62196500040132,True,survived,0.0,0.0,
65,159,76,137,1.0,1.0,0.0,5.868088244498261,1063.536818201631,31.397543176356965,True,survived,0.0,0.0016441959881617,
65,253,76,202,1.0,1.0,0.0,67.84148694942192,1013.6563189666592,28.039711462031185,True,survived,0.0,0.1489579774513153,
64,294,52,244,2.23606797749979,2.863703305156273,0.627635327656483,40.26319262606685,598.317910148894,23.8365926012521,True,survived,0.0,0.1074505828687278,
64,307,52,275,6.164414002968976,6.0,-0.16441400296897601,15.33596851374072,588.9437473651926,24.76657325259521,True,survived,0.0,0.0856864654333008,
65,113,76,106,1.0,1.0,0.0,69.45473732696895,1039.8274670232854,26.564883166870207,True,survived,0.0,0.1905639513453741,
65,136,76,124,4.855156433186538,3.3166247903554,-1.5385316428311384,55.14504289695199,1049.570109329903,26.20294686668728,True,survived,0.0,0.0275058275058275,
67,134,63,102,1.7320508075688772,3.414213562373095,1.6821627548042177,48.382767307964095,643.5667221060362,26.89237924411993,True,survived,0.0,0.0,
67,156,63,135,1.0,1.0,0.0,46.519623525063565,694.292253912933,25.89746957116172,True,survived,0.1065651760228354,0.2392638036809816,0.4
67,163,63,128,1.0,1.0,0.0,63.65330548002445,685.5437039521873,28.35578904739304,True,survived,0.0455035002692514,0.1364644970414201,0.4026997478492771
67,312,63,250,1.7320508075688772,2.23606797749979,0.5040171699309126,75.6402788811449,660.0636941445434,23.193613509986022,True,survived,0.0,0.3085787451984635,
67,329,63,293,5.0990195135927845,4.55269276785519,-0.5463267457375949,21.00234592841088,633.0431649350817,21.850968611841584,True,survived,0.0,0.1790465631929046,
69,125,51,121,6.89920048531124,6.834654549917682,-0.06454593539355802,56.61299454330352,432.8211792547013,20.935919212565757,True,survived,0.0076662243844906,0.3967073818374934,0.1867124514937587
69,201,51,140,1.0,1.0,0.0,74.60654658421662,420.4610286741722,25.2313252202016,True,survived,0.0,0.2142379679144385,
69,274,51,219,5.0990195135927845,4.766114533138578,-0.3329049804542068,12.768548519051103,448.4663472282687,23.62870162252613,True,survived,0.1260722122481548,0.0043710539096648,0.25
