Repository: AmiraliKhosrozadeh/ice-bonded-granular-microCT

# Grain-scale kinematics, ice-bond failure and damage evolution in ice-bonded granular media under in-situ uniaxial compression

Analysis code, per-specimen tables and supplementary material for the paper of
that title (Khosrozadeh et al., submitted to *Powder Technology*).  Twelve
ice-bonded columns, five of glass beads (G1–G5), four of γ-alumina beads
(A1–A4) and three of quartz sand (S1–S3), were compressed at −5 °C inside a
laboratory micro-CT and reconstructed at every load step at 24.77 µm per
voxel.  The reconstructions themselves are available from the corresponding
author on request; everything computed from them is here.

The repository is organised by what each analysis takes in, which is how
Fig. 1 of the paper draws it.

```
stage0_dragonfly/        per-scan segmentation run inside Dragonfly: phase classification,
                         watershed bead labels, histogram / porosity / PSD checks, ROI export
spam_pipeline/           first-generation SPAM pipeline (alignment, ddic, ldic, contacts,
                         bonds, crack analysis, tortuosity, plots) as first written; the
                         paper's numbers come from analysis/ and paper/, which supersede it
postprocessing/          first-generation post-processing (sparse graphs, permeability)

analysis/                the pipeline the paper reports, one folder per branch of Fig. 1
  kinematics/            branch A: bead DDIC (spam-ddic), composed 1->N fields, neighbourhood
                         gradient, Green-Lagrange strain, packing rotation, motion renders
  sand_tracking/         branch A for sand: predictor from column length, reciprocal
                         matching, grain strain, damage criteria and their nulls
  bonds/                 branch B: throat lens, neck, coverage pair, cohesive / adhesive
                         classification, survival census, breakage clustering null test;
                         _spec.py is the registry of every specimen's scans, frames and
                         thresholds that the other scripts import
  damage/                branch C: the pipeline's void / crack / separation classes and the
                         crack-orientation classification (the volumes the paper reports
                         come from paper/scripts/crack_split_tight.py, see below)
  structure/             branches C and D: fixed core, phase fractions, voxel-face specific
                         surface, 26-connected spanning air, Kozeny-Carman estimate, PuMA
                         ice-diffusion tortuosity
  sand_segmentation/     phase segmentation of the sand and, under dl/, the border-core 3D
                         U-Net (synthetic training data, training, inference, decoding) with
                         the five-way comparison against watershed, ParticleSeg3D and
                         Cellpose-SAM

paper/
  scripts/               the scripts that make every table and figure of the paper from the
                         outputs of analysis/; in particular
                           crack_split_tight.py   void / crack / separation inside the bead
                                                  envelope, the classes the paper reports
                           planar_test.py         breakage-clustering null test
                           ice_tortuosity.py      PuMA continuum diffusion on interior cubes
                           specimen_tables.py     Tables 2-4 of the paper
                           fig_*.py               the figures
  data/                  the tables behind the paper: bond geometry, failure mode at every
                         threshold, survival census, specimen summary, crack volumes, core
                         structure, ice tortuosity per cube, DIC summary, clustering sweeps,
                         loading rates, and under bonds/ the per-throat, per-pair and
                         per-bead tables of every bead specimen
supplementary/           supplementary.pdf and its figures: method settings and provenance,
                         crack classes, crack orientation and ice-path maps for every scan
data/                    the intermediate data the tables are built from: spam-ddic outputs,
                         composed kinematic fields, sand tracking outputs, crack-class masks,
                         Camsizer references (see data/README.md)
templates/               per-specimen template documenting how the scripts are adapted
```

## Results for every specimen

The paper shows one or two specimens per figure.  The same rendering for
every specimen and every scan is in [`supplementary/`](supplementary/README.md):
the void and crack classes (Fig. 11 of the paper), the crack orientation
classes (Fig. 12), the ice-path maps (Fig. 18) and the per-scan tables behind
Tables 2–4, each as one sheet per material, compiled with their text in
[`supplementary/supplementary.pdf`](supplementary/supplementary.pdf).

File: paper/data/bonds/Alumina_75_1800_T7/Alumina_75_1800_T7_throats_scan01_v1.csv (part 1 of 9)
bead_a,bead_b,r_a_vox,r_b_vox,gap_vox,gap_um,z_mid,axis_dip_deg,lens_vox,lens_mm3,binder_vox,pore_vox,crack_vox,binder_frac,pore_frac,crack_frac,connected,bond_area_vox,r_bond_vox,r_bond_over_R,q_crack_med,q_binder_med,q_pore_med
2,34,38.24708080178451,37.06830288837944,2.0,49.5320458,339.17974549994733,70.6320397830251,3386,0.05143464707931829,3357,29,0,0.9914353219137626,0.008564678086237449,0.0,True,7.0,1.4927053303604616,0.039638789772385004,,0.3090169943749474,0.39564392373896
2,40,38.24708080178451,36.8907577734414,2.0,49.5320458,376.12465874310317,50.23720910951668,3680,0.05590062057055265,3666,14,0,0.996195652173913,0.0038043478260869567,0.0,True,1.0,0.5641895835477563,0.015017455765190939,,0.3090169943749474,0.4075925878904119
2,185,38.24708080178451,34.80741191602223,2.0,49.5320458,370.3912130556513,59.776818537532186,3357,0.05099412588460469,3355,2,0,0.9994042299672327,0.0005957700327673518,0.0,True,3.0,0.9772050238058398,0.026752770088502718,,0.30484544052339907,0.3912478224812742
2,197,38.24708080178451,34.79223274494799,2.0,49.5320458,359.97720684991964,77.6396130848608,3156,0.047940858293658746,3155,1,0,0.9996831432192649,0.0003168567807351077,0.0,True,1.0,0.5641895835477563,0.015448928971293597,,0.3008613653919205,0.4270509831248423
1,50,38.469045005996286,36.78491069754183,2.414213562373095,59.790468371222644,821.8387226960114,77.99694204470637,4031,0.06123244606518961,3998,33,0,0.9918134457950881,0.008186554204911933,0.0,True,11.0,1.8712051592547776,0.04973041328555176,,0.28989794855663564,0.4068781988545112
1,70,38.469045005996286,36.36716229364056,2.0,49.5320458,849.5317236087707,22.05366551277226,3318,0.05040170082964503,3250,68,0,0.9795057263411694,0.020494273658830622,0.0,True,8.0,1.5957691216057308,0.0426469800965842,,0.2989350844248255,0.4142135623730951
1,81,38.469045005996286,36.09381173401473,2.8284271247461903,70.0488909424453,844.5743899407055,37.462357960030225,3984,0.06051849792203309,3971,13,0,0.9967369477911646,0.003263052208835341,0.0,True,1.0,0.5641895835477563,0.015133260934864577,,0.2857142857142857,0.44151844011225294
1,88,38.469045005996286,36.156070638305195,10.348469228349535,256.2904258892499,817.0086650968069,85.68469077362043,9464,0.1437618133368778,9312,152,0,0.9839391377852916,0.016060862214708368,0.0,True,22.0,2.6462837142006137,0.07092206668902333,,0.2612038749637415,0.3184963389880135
2,218,38.24708080178451,35.39729835410642,2.414213562373095,59.790468371222644,319.3196289518068,32.2923777545211,3166,0.04809276215390481,3166,0,0,1.0,0.0,0.0,True,39.0,3.523362819972964,0.09568585845539372,,0.29339977411634566,
2,245,38.24708080178451,34.842778591540295,3.1462643699419726,77.92045543543696,339.8652445923483,71.4690924775382,4104,0.06234134424498589,4084,20,0,0.9951267056530214,0.004873294346978557,0.0,True,13.0,2.0342144725641096,0.0556633844817573,,0.28989794855663564,0.4031800049531814
2,303,38.24708080178451,33.97945920679168,11.403215514898179,282.4122965756036,392.79364305215324,10.193531489309064,9869,0.14991391967684353,9168,701,0,0.9289695004559733,0.07103049954402675,0.0,True,79.0,5.014626706796775,0.13885828412108173,,0.25506848710332525,0.3671364132752671
2,325,38.24708080178451,33.37415112376185,4.898979485566356,121.32823812616658,358.24912277200957,80.47182438718474,5355,0.08134451716176888,4952,403,0,0.9247432306255836,0.07525676937441643,0.0,True,2.0,0.7978845608028654,0.022280671229791296,,0.26618329551788555,0.37268226712382524
1,105,38.469045005996286,36.57684264942452,2.0,49.5320458,777.7218265738602,19.491405385001347,3715,0.05643228408141389,3705,10,0,0.9973082099596231,0.0026917900403768506,0.0,True,27.0,2.9316150714175193,0.0781286000607592,,0.3090169943749474,0.40692686358558544
1,110,38.469045005996286,35.8072597084671,2.0,49.5320458,785.1333964241389,39.46017197761349,3817,0.05798170345592377,3764,53,0,0.9861147498035107,0.013885250196489389,0.0,True,2.0,0.7978845608028654,0.021484228755593925,,0.3090169943749474,0.40453726661826384
1,117,38.469045005996286,36.18733253685068,9.288221436384907,230.0323047937795,841.2315598732748,49.50553967450291,8354,0.12690048484956437,8321,33,0,0.9960497965046684,0.003950203495331578,0.0,True,17.0,2.326213245840639,0.06231787082103128,,0.2658626798938589,0.35678917232533097
1,177,38.469045005996286,35.53962537564978,2.0,49.5320458,790.548161202543,52.819396218160996,2875,0.04367235982074426,2858,17,0,0.9940869565217392,0.00591304347826087,0.0,True,1.0,0.5641895835477563,0.015246580721916975,,0.2989350844248255,0.3827822185373187
1,207,38.469045005996286,36.41193290667461,2.0,49.5320458,801.9911688419559,71.64293225171012,3839,0.05831589194846512,3825,14,0,0.9963532169835895,0.0036467830164105238,0.0,True,6.0,1.381976597885342,0.03691128605443847,,0.30484544052339907,0.40209568597003575
1,283,38.469045005996286,35.09320605055566,2.732050807568877,67.66203286421431,812.3951470737627,87.87659221472693,4738,0.07197204898458655,4570,168,0,0.964542000844238,0.03545799915576193,0.0,True,22.0,2.6462837142006137,0.07194678455846187,,0.28172904669025317,0.4
1,300,38.469045005996286,37.253225358335015,7.483314773547883,185.33194504959516,812.209187852698,87.8541302233598,7063,0.10728969649179712,6356,707,0,0.8999008919722498,0.10009910802775025,0.0,True,24.0,2.763953195770684,0.07300238575711364,,0.2588283628687876,0.34551100855020994
2,11,38.24708080178451,37.36202648420899,5.855156433186538,145.00893830738013,326.36182164915914,51.17705820747014,6464,0.0981906552630577,6328,136,0,0.9789603960396039,0.02103960396039604,0.0,True,1.0,0.5641895835477563,0.014923852530454931,,0.26968623182294527,0.380576497183166
2,330,38.24708080178451,33.601507417777036,2.0,49.5320458,375.0687041065679,51.386144450189256,3315,0.05035612967157121,3300,15,0,0.995475113122172,0.004524886877828055,0.0,True,11.0,1.8712051592547776,0.052087457961917806,,0.3090169943749474,0.4142135623730951
3,79,38.25251996121985,36.17663415581315,2.0,49.5320458,924.476043854421,47.923035862608316,3866,0.0587260323711295,3738,128,0,0.966890843248836,0.03310915675116399,0.0,True,4.0,1.1283791670955126,0.030320891873129183,,0.2989350844248255,0.39564392373895996
3,98,38.25251996121985,35.89116126961165,7.348469228349534,181.99235718924987,937.8262297505664,73.22419923209976,6199,0.09416520296653694,5026,1173,0,0.8107759316018712,0.18922406839812872,0.0,True,33.0,3.2410224072142872,0.08742545159375113,,0.25,0.32549696263601924
3,126,38.25251996121985,35.86612479803742,2.0,49.5320458,952.2728029320684,86.10761722205868,3472,0.052741020277434464,3425,47,0,0.986463133640553,0.013536866359447005,0.0,True,18.0,2.393653682408596,0.06458978547660596,,0.30484544052339907,0.42480768092719207
3,277,38.25251996121985,35.38967537586831,3.1462643699419726,77.92045543543696,946.343115829619,85.02373418305137,4079,0.061961584594370726,3914,165,0,0.9595489090463349,0.040451090953665114,0.0,True,1.0,0.5641895835477563,0.0153224542251965,,0.2791745113185196,0.375
4,28,37.827481835382166,36.73485416444828,2.0,49.5320458,333.27636940101877,88.07587090525445,3586,0.054472724284239625,3586,0,0,1.0,0.0,0.0,True,3.0,0.9772050238058398,0.02621175988391946,,0.3090169943749474,
4,69,37.827481835382166,36.1389571090498,4.0,99.0640916,372.6902815362254,11.454791027713329,4657,0.0707416277165934,4641,16,0,0.9965643117887052,0.003435688211294825,0.0,True,5.0,1.2615662610100802,0.03411185610700671,,0.2791745113185196,0.3090169943749474
4,196,37.827481835382166,35.18118693952102,7.713293552551451,191.0276047569116,299.97093030500014,31.321555333418797,6683,0.10151734980244657,6585,98,0,0.9853359269789017,0.014664073021098309,0.0,True,6.0,1.381976597885342,0.037857876909006126,,0.2674788903885893,0.40344966783958736
5,162,37.599093974957185,36.24733283428811,2.0,49.5320458,295.7758219771939,87.55936321265713,3508,0.0532878741743203,3480,28,0,0.992018244013683,0.00798175598631699,0.0,True,2.0,0.7978845608028654,0.021609293645687224,,0.3090169943749474,0.4295775099874811
5,325,37.599093974957185,33.37415112376185,2.0,49.5320458,330.99330954880475,24.26106493382474,2724,0.04137861153102865,2717,7,0,0.9974302496328928,0.0025697503671071953,0.0,True,6.0,1.381976597885342,0.038943593348820534,,0.30484544052339907,0.4142135623730951
5,328,37.599093974957185,37.30950611713614,9.306623862918075,230.4880597107155,257.9620260360233,22.10521292756991,8585,0.1304094640212485,7725,860,0,0.8998252766453116,0.10017472335468841,0.0,True,3.0,0.9772050238058398,0.02609059634286197,,0.25355482027512377,0.36415492310005443
6,104,37.823588534101106,35.82779150528109,2.0,49.5320458,552.2080610193611,81.2841142776843,3509,0.05330306456034491,3448,61,0,0.9826161299515531,0.01738387004844685,0.0,True,8.0,1.5957691216057308,0.04333304062333811,,0.3090169943749474,0.38742588672279316
5,18,37.599093974957185,36.97453452940727,4.685557720282968,116.04262979979977,328.9874012193752,37.50381201539684,4976,0.07558736085844293,4801,175,0,0.9648311897106109,0.03516881028938907,0.0,True,36.0,3.385137501286538,0.09078645009444382,,0.27429188517743175,0.3550392228080413
5,37,37.599093974957185,36.531342646769914,2.0,49.5320458,282.88912002142604,66.90998248484269,3420,0.05195112020415491,3293,127,0,0.9628654970760234,0.03713450292397661,0.0,True,1.0,0.5641895835477563,0.015221536773800583,,0.30216947925196225,0.4142135623730951
5,45,37.599093974957185,36.52609452464983,2.0,49.5320458,301.49553436882866,83.57694739423427,3716,0.056447474467438495,3680,36,0,0.9903121636167922,0.00968783638320775,0.0,True,1.0,0.5641895835477563,0.015222614470673418,,0.3090169943749474,0.4208072354749903
5,46,37.599093974957185,36.90332517531369,2.0,49.5320458,297.6145683969231,89.59015896862094,3530,0.05362206266686165,3405,125,0,0.9645892351274787,0.03541076487252125,0.0,True,1.0,0.5641895835477563,0.015145537285434713,,0.30383243470068705,0.40149162409079436
4,210,37.827481835382166,34.76940621085617,2.0,49.5320458,316.15974448681243,60.20545967319781,3041,0.04619396390082897,2846,195,0,0.9358763564616902,0.06412364353830977,0.0,True,1.0,0.5641895835477563,0.015543079014307425,,0.28989794855663564,0.39564392373896
4,218,37.827481835382166,35.39729835410642,2.0,49.5320458,310.6629086690551,49.468730197778164,3513,0.05336382610444334,3436,77,0,0.9780814118986622,0.02191858810133789,0.0,True,7.0,1.4927053303604616,0.040770496722494484,,0.3090169943749474,0.41421356237309503
4,245,37.827481835382166,34.842778591540295,2.8284271247461903,70.0488909424453,331.20852430959667,84.93384627878557,3667,0.05570314555223277,3635,32,0,0.9912735205890374,0.00872647941096264,0.0,True,28.0,2.985410660720923,0.0821632024760133,,0.2857142857142857,0.3884422601115848
4,320,37.827481835382166,33.5971370217625,2.0,49.5320458,354.2772247346993,56.72564084158928,3102,0.04712057744832998,3085,17,0,0.9945196647324307,0.00548033526756931,0.0,True,1.0,0.5641895835477563,0.01579818254756623,,0.3090169943749474,0.4
6,131,37.823588534101106,35.6720059731562,2.0,49.5320458,523.0551360979096,25.473306131714033,2848,0.04326221939807988,2789,59,0,0.9792837078651685,0.02071629213483146,0.0,True,8.0,1.5957691216057308,0.04342489185384185,,0.28989794855663564,0.40269974784927715
6,143,37.823588534101106,35.798257995737906,9.657737169873558,239.18373991126973,583.1385281919077,52.503765479884116,9644,0.14649608282130702,9508,136,0,0.9858979676482788,0.014102032351721278,0.0,True,58.0,4.296739856991561,0.11672458813567213,,0.26841742285197584,0.3902651895393534
6,266,37.823588534101106,35.10212087528832,2.0,49.5320458,534.8796118940672,52.33532344873255,3044,0.04623953505890279,3004,40,0,0.9868593955321945,0.013140604467805518,0.0,True,3.0,0.9772050238058398,0.02680001419855976,,0.2989350844248255,0.34998009106459776
6,339,37.823588534101106,29.44648315424712,2.0,49.5320458,584.8702994718092,43.00393134076843,1973,0.02997063162654902,1972,1,0,0.9994931576279777,0.0005068423720223011,0.0,True,2.0,0.7978845608028654,0.023721828765081162,,0.3090169943749474,0.46989121533028555
3,153,38.25251996121985,35.365641503538356,2.8284271247461903,70.0488909424453,975.8151168899369,47.71224403539,3414,0.05185997788800727,3406,8,0,0.9976567076742824,0.0023432923257176333,0.0,True,1.0,0.5641895835477563,0.01532745649503458,,0.28989794855663564,0.41584293989085164
3,183,38.25251996121985,35.234534161139976,4.685557720282968,116.04262979979977,980.1143934278715,38.97792682364659,5186,0.07877734192361034,5152,34,0,0.9934438873891246,0.006556112610875434,0.0,True,4.0,1.1283791670955126,0.030709604040371558,,0.27718637277259645,0.36893512470344775
3,267,38.25251996121985,35.08616142807222,2.0,49.5320458,916.2836207522078,26.549077810988432,3566,0.05416891656374749,3511,55,0,0.9845765563656759,0.015423443634324173,0.0,True,8.0,1.5957691216057308,0.043517802375943,,0.30484544052339907,0.4142135623730951
3,272,38.25251996121985,34.74035279998909,2.732050807568877,67.66203286421431,972.3350537247151,53.05146868782644,3867,0.058741222757154106,3845,22,0,0.9943108352728213,0.005689164727178691,0.0,True,4.0,1.1283791670955126,0.03091751631113152,,0.28989794855663564,0.447644398989701
9,89,37.95242012819042,35.99802299334317,2.0,49.5320458,1019.6131460511765,85.7400716827372,3580,0.05438158196809199,3562,18,0,0.9949720670391061,0.005027932960893855,0.0,True,9.0,1.692568750643269,0.04577575682302871,,0.30383243470068705,0.43681123848118647
9,174,37.95242012819042,36.34970496468319,2.0,49.5320458,996.5210544058712,57.96216746700704,3412,0.05182959711595806,3402,10,0,0.9970691676436108,0.0029308323563892145,0.0,True,12.0,1.9544100476116797,0.05260711036646054,,0.30484544052339907,0.30120838424564655
9,183,37.95242012819042,35.234534161139976,2.0,49.5320458,1013.6658133974865,85.09351337992939,3525,0.053546110736738615,3498,27,0,0.9923404255319149,0.007659574468085106,0.0,True,1.0,0.5641895835477563,0.01541776369917902,,0.3090169943749474,0.43649167310370846
10,29,38.25001814000371,37.159582297628006,2.0,49.5320458,770.2802695917815,87.96823446494045,4137,0.06284262698379792,4078,59,0,0.9857384578196761,0.014261542180323905,0.0,True,9.0,1.692568750643269,0.04489000712961276,,0.3090169943749474,0.4142135623730951
8,151,37.72744805110875,35.816380965084186,2.0,49.5320458,220.60769614488774,75.40827123001216,3419,0.051935929818130305,3419,0,0,1.0,0.0,0.0,True,11.0,1.8712051592547776,0.050886802721211974,,0.3090169943749474,
8,311,37.72744805110875,34.45220336402628,2.8284271247461903,70.0488909424453,232.73394508403163,55.603110360037576,3329,0.050568795075915704,3329,0,0,1.0,0.0,0.0,True,4.0,1.1283791670955126,0.03126585249368239,,0.28989794855663564,
8,328,37.72744805110875,37.30950611713614,2.0,49.5320458,214.94753311318976,84.39074398879926,3875,0.058862745845350964,3851,24,0,0.9938064516129033,0.006193548387096774,0.0,True,45.0,3.7846987830302403,0.1008755972302484,,0.2989350844248255,0.4270509831248423
9,23,37.95242012819042,36.92825927024467,2.0,49.5320458,1034.714572517004,61.67394557816536,3854,0.05854374773883422,3853,1,0,0.9997405293201869,0.0002594706798131811,0.0,True,1.0,0.5641895835477563,0.015069029503478226,,0.3090169943749474,0.37268226712382524
7,113,38.29939576652454,35.751064647882906,5.242640687119285,129.83935931366793,1089.952674340088,19.551737246967058,5264,0.07996219203352967,5088,176,0,0.9665653495440729,0.03343465045592705,0.0,True,2.0,0.7978845608028654,0.021549752866833683,,0.28172904669025317,0.27429188517743175
7,136,38.29939576652454,35.62178084455826,2.0,49.5320458,1099.6953166467056,41.542997380388485,3922,0.05957669398850748,3905,17,0,0.9956654767975522,0.004334523202447731,0.0,True,3.0,0.9772050238058398,0.026439109024120434,,0.3090169943749474,0.34514099850039526
7,159,38.29939576652454,35.68944518992291,2.0,49.5320458,1113.6620255184332,68.17753098619767,3620,0.054989197409076256,3575,45,0,0.9875690607734806,0.012430939226519336,0.0,True,1.0,0.5641895835477563,0.015250666891237262,,0.3090169943749474,0.42857142857142855
7,206,38.29939576652454,34.75445734720734,9.70820393249937,240.43360091014944,1147.6508211121977,61.43107360959807,6639,0.10084897281736388,6510,129,0,0.9805693628558518,0.019430637144148215,0.0,True,4.0,1.1283791670955126,0.03089170848630876,,0.26665390741372685,0.35632568845258206
10,94,38.25001814000371,35.89641140513762,10.198039027185569,252.5648680823715,738.6726758368775,44.19444102220009,9802,0.14889616381319487,8970,832,0,0.9151193633952255,0.08488063660477453,0.0,True,3.0,0.9772050238058398,0.026358788408305068,,0.26342817331279195,0.29534630882855156
10,156,38.25001814000371,35.52260629097952,2.0,49.5320458,744.2181869876946,47.95633354201807,3451,0.05242202217091772,3156,295,0,0.9145175311503911,0.0854824688496088,0.0,True,1.0,0.5641895835477563,0.015295364314321625,,0.29339977411634566,0.40149162409079436
10,251,38.25001814000371,34.71237346652139,2.0,49.5320458,772.4728694583964,84.48608728213424,3625,0.05506514933919929,3622,3,0,0.9991724137931034,0.0008275862068965517,0.0,True,25.0,2.8209479177387813,0.07732608144074327,,0.3090169943749474,0.3228287342177362
11,34,37.36202648420899,37.06830288837944,2.0,49.5320458,313.68204333958266,69.82666606990955,3543,0.05381953768518154,3543,0,0,1.0,0.0,0.0,True,1.0,0.5641895835477563,0.01516020655298991,,0.3090169943749474,
7,20,38.29939576652454,37.51582486891948,2.0,49.5320458,1122.7897320626885,82.95418611836956,4030,0.061217255679165,3902,128,0,0.9682382133995037,0.03176178660049628,0.0,True,1.0,0.5641895835477563,0.014883280133435229,,0.2989350844248255,0.41421356237309503
7,36,38.29939576652454,37.227002240939015,2.0,49.5320458,1111.9436029623348,65.9304279637826,3822,0.058057655386046805,3773,49,0,0.9871794871794872,0.01282051282051282,0.0,True,2.0,0.7978845608028654,0.02112862738996286,,0.3090169943749474,0.4068781988545112
7,48,38.29939576652454,37.16545962622503,2.0,49.5320458,1110.4676466935791,63.58466262736155,3982,0.06048811714998388,3978,4,0,0.9989954796584631,0.0010045203415369162,0.0,True,1.0,0.5641895835477563,0.014952379637156553,,0.3090169943749474,0.44151844011225294
7,53,38.29939576652454,38.07522385530623,2.8284271247461903,70.0488909424453,1152.3736129039123,53.079037381267746,4124,0.06264515196547803,4047,77,0,0.9813288069835111,0.018671193016488844,0.0,True,1.0,0.5641895835477563,0.014774268895644739,,0.28330039409901914,0.407669683062202
11,45,37.36202648420899,36.52609452464983,2.0,49.5320458,303.2536454316688,86.29111103458699,3563,0.05412334540567367,3563,0,0,1.0,0.0,0.0,True,101.0,5.670035141386943,0.15347623038640093,,0.3090169943749474,
11,58,37.36202648420899,36.167328714685105,2.0,49.5320458,305.75653872708887,82.331365741262,3305,0.050204225811325144,3303,2,0,0.9993948562783661,0.000605143721633888,0.0,True,11.0,1.8712051592547776,0.05089681948640075,,0.3090169943749474,0.29164886133649065
11,170,37.36202648420899,35.7078659870906,2.0,49.5320458,290.125950564635,73.28080193907724,3089,0.0469231024300101,3089,0,0,1.0,0.0,0.0,True,47.0,3.8678889139475245,0.10586819777972863,,0.3090169943749474,
11,197,37.36202648420899,34.79223274494799,3.863703305156273,95.68856453430594,334.479504689555,27.591349941632487,4437,0.06739974279117993,4437,0,0,1.0,0.0,0.0,True,1.0,0.5641895835477563,0.01563842771238019,,0.28172904669025317,
11,237,37.36202648420899,34.26500852446647,2.0,49.5320458,277.16730150185646,49.891762236620075,3167,0.048107952539929416,3164,3,0,0.999052731291443,0.000947268708556994,0.0,True,49.0,3.949327084834294,0.11027476104116142,,0.30216947925196225,0.32449979983983984
12,13,37.59774295357272,37.36590256790465,3.6502815398728847,90.40295620793913,614.4361069026334,56.04397248121063,4456,0.06768836012564745,4440,16,0,0.9964093357271095,0.003590664272890485,0.0,True,4.0,1.1283791670955126,0.030104703666585367,,0.2791745113185196,0.3786606751953836
12,164,37.59774295357272,35.73362321746685,2.0,49.5320458,628.6069275446449,13.972189943811399,3328,0.0505536046898911,3318,10,0,0.9969951923076923,0.0030048076923076925,0.0,True,4.0,1.1283791670955126,0.030774802816673507,,0.3090169943749474,0.3970047297431831
12,181,37.59774295357272,35.848299796755015,9.22446323827975,228.45326779944443,617.4319018813062,53.45146507552699,6980,0.10602889445175476,6942,38,0,0.9945558739255015,0.0054441260744985676,0.0,True,3.0,0.9772050238058398,0.026610147727842814,,0.2713010500451303,0.24287580037362233
12,199,37.59774295357272,35.215807223484674,2.0,49.5320458,562.7331152158349,38.12401453809464,3170,0.048153523698003235,3116,54,0,0.9829652996845426,0.017034700315457414,0.0,True,10.0,1.7841241161527712,0.049005277501629786,,0.3008613653919205,0.4
12,223,37.59774295357272,35.17244080726276,2.0,49.5320458,557.7387509970822,19.14771185992104,3287,0.04993079886288222,3023,264,0,0.9196836020687557,0.0803163979312443,0.0,True,14.0,2.111004122822376,0.05801838098307805,,0.3008613653919205,0.39564392373896
12,228,37.59774295357272,35.32583114942245,2.0,49.5320458,571.9708215244071,57.37952835062334,3189,0.04844214103247076,3177,12,0,0.9962370649106302,0.0037629350893697085,0.0,True,1.0,0.5641895835477563,0.015473448483227415,,0.29339977411634566,0.37785955564432183
12,248,37.59774295357272,34.31204959135809,2.0,49.5320458,578.9519757919962,68.35669333328337,3272,0.04970294307251312,3270,2,0,0.9993887530562348,0.0006112469437652812,0.0,True,3.0,0.9772050238058398,0.027178635599463336,,0.3090169943749474,0.44263311237218866
7,241,38.29939576652454,38.70404802258226,2.0,49.5320458,1157.2183196731758,42.35343785304982,4015,0.0609893998887959,3995,20,0,0.9950186799501868,0.0049813200498132005,0.0,True,14.0,2.111004122822376,0.054828823723881474,,0.3090169943749474,0.3333333333333333
7,331,38.29939576652454,34.84225419345551,9.22446323827975,228.45326779944443,1154.1970980570982,50.5168659617937,7525,0.11430765483516542,7354,171,0,0.9772757475083057,0.022724252491694352,0.0,True,4.0,1.1283791670955126,0.03085462708902282,,0.263743111936923,0.3602425986153711
8,83,37.72744805110875,36.041203193992715,2.0,49.5320458,215.77875470214133,83.21613022777836,3363,0.05108526820075233,3354,9,0,0.9973238180196253,0.0026761819803746653,0.0,True,7.0,1.4927053303604616,0.04046990978324504,,0.3090169943749474,0.4211646096066227
8,150,37.72744805110875,35.21721885099203,2.0,49.5320458,229.74085650971148,60.629272064031845,3065,0.04655853316541953,2897,168,0,0.9451876019575857,0.054812398042414355,0.0,True,55.0,4.1841419359420025,0.1147209827294859,,0.28989794855663564,0.4176890859898589
13,96,37.36590256790465,36.19158581700373,5.766114533138578,142.80372457173283,651.9412204112699,67.3312933535522,5893,0.08951694484300728,5872,21,0,0.9964364500254539,0.0035635499745460715,0.0,True,3.0,0.9772050238058398,0.026569831169122163,,0.27429188517743175,0.36930006660518244
13,141,37.36590256790465,35.81904820970796,7.358898943540674,182.25065975451415,672.4861024063996,27.67154907542667,6498,0.09870712838789433,6489,9,0,0.9986149584487535,0.0013850415512465374,0.0,True,12.0,1.9544100476116797,0.05341016224908186,,0.2687959533979826,0.3364707442038019
13,164,37.36590256790465,35.73362321746685,2.0,49.5320458,650.8010670132524,67.64593196024978,3622,0.05501957818112547,3618,4,0,0.9988956377691883,0.0011043622308117063,0.0,True,7.0,1.4927053303604616,0.04084035605766346,,0.3090169943749474,0.34369163192119334
13,222,37.36590256790465,35.38611686189799,9.43650317030929,233.70465361180248,646.9013551633795,75.58555778868674,8916,0.13543748179539333,8695,221,0,0.9752131000448632,0.024786899955136832,0.0,True,3.0,0.9772050238058398,0.02686399721862651,,0.26427884169111276,0.37833392500911667
13,248,37.36590256790465,34.31204959135809,2.0,49.5320458,601.1461152606037,3.9517183064902457,3528,0.053591681894812435,3228,300,0,0.9149659863945578,0.08503401360544217,0.0,True,35.0,3.3377905890622728,0.09313297851048999,,0.28989794855663564,0.4364916731037084
13,261,37.36590256790465,35.60590733551569,2.0,49.5320458,631.2887195766424,81.5607764590531,3637,0.055247433971494564,3625,12,0,0.9967005773989552,0.003299422601044817,0.0,True,2.0,0.7978845608028654,0.0218682957667867,,0.3090169943749474,0.43134152485943783
14,74,37.433433887750766,36.53486042988025,2.0,49.5320458,851.4826178835569,45.01648757459109,3916,0.05948555167235984,3616,300,0,0.923391215526047,0.07660878447395301,0.0,True,4.0,1.1283791670955126,0.03050980632999545,,0.3008613653919205,0.4142135623730951
14,99,37.433433887750766,35.9936009939137,3.4641016151377544,85.79201992842862,899.974033250578,54.62686293957121,4473,0.06794659668806577,4471,2,0,0.9995528727923094,0.000447127207690588,0.0,True,34.0,3.2897623212397704,0.08960629627879091,,0.28172904669025317,0.3958727170952088
14,102,37.433433887750766,36.14334361464908,5.841619252963779,144.67367619198185,863.9723539055951,69.88989084588654,5490,0.08339521927509078,5479,11,0,0.9979963570127505,0.0020036429872495446,0.0,True,33.0,3.2410224072142872,0.08809905835053934,,0.2742918851774318,0.3602425986153711
14,273,37.433433887750766,34.67786514524556,2.0,49.5320458,887.3694804515959,74.23788814298335,3470,0.05271063950538525,3400,70,0,0.9798270893371758,0.020172910662824207,0.0,True,2.0,0.7978845608028654,0.02212925218384357,,0.3090169943749474,0.4259293320260172
14,316,37.433433887750766,34.40030065089142,8.135175045001725,201.47593146002126,850.4959823165557,48.878979862518094,4397,0.06679212735019566,4113,284,0,0.9354105071639754,0.06458949283602457,0.0,True,30.0,3.0901936161855166,0.08603739276629647,,0.2597106754733818,0.3622202079311976
14,324,37.433433887750766,34.87316671200434,4.47213595499958,110.75702147343296,909.2894620089163,34.290498428153214,4831,0.07338475488487496,4812,19,0,0.9960670668598633,0.003932933140136618,0.0,True,6.0,1.381976597885342,0.03822546175376477,,0.2791745113185196,0.2742918851774317
15,99,37.68014636670188,35.9936009939137,11.181782043891005,276.92827016181343,964.2535011337617,8.508116828800434,9652,0.14661760590950387,9548,104,0,0.9892250310816411,0.01077496891835889,0.0,True,4.0,1.1283791670955126,0.030631784252058286,,0.26586267989385887,0.1960914988295706
15,153,37.68014636670188,35.365641503538356,2.0,49.5320458,1004.0740091475479,86.62251891698948,3834,0.05823994001834209,3789,45,0,0.9882629107981221,0.011737089201877934,0.0,True,1.0,0.5641895835477563,0.015447559674487793,,0.3090169943749474,0.3816524151396708
15,157,37.68014636670188,35.60138738531346,9.22446323827975,228.45326779944443,1036.4415625740335,42.76069584274138,8437,0.12816128688960673,8412,25,0,0.9970368614436411,0.0029631385563588953,0.0,True,3.0,0.9772050238058398,0.02666988458818837,,0.2681413794147464,0.3483314773547883
15,209,37.68014636670188,35.49218346678995,5.766114533138578,142.80372457173283,1040.314361889571,30.838462208746066,5338,0.08108628059935057,5325,13,0,0.9975646309479206,0.0024353690520794303,0.0,True,7.0,1.4927053303604616,0.04079972125411901,,0.27669677546737487,0.4597406698132665
15,284,37.68014636670188,34.78223748954251,5.55269276785519,137.518116245366,1011.302617177389,82.58946035688585,5420,0.08233189225336832,5343,77,0,0.9857933579335794,0.014206642066420664,0.0,True,1.0,0.5641895835477563,0.015571929973130127,,0.2742918851774318,0.38561575886039895
16,21,37.47773432074183,37.40382295364701,2.0,49.5320458,1136.4622596665158,51.286354925959465,3497,0.05312077992804963,3494,3,0,0.9991421218187018,0.0008578781812982557,0.0,True,12.0,1.9544100476116797,0.052200037465837575,,0.2989350844248255,0.4641016151377545
16,32,37.47773432074183,37.36567458524123,2.0,49.5320458,1124.2404374587636,13.319301198986572,3694,0.05611328597489715,3678,16,0,0.9956686518678939,0.004331348132106118,0.0,True,1.0,0.5641895835477563,0.015076533573089409,,0.3090169943749474,0.3406791047266229
16,265,37.47773432074183,34.81049869841915,5.65685424949238,140.0977818848906,1137.7104028791987,53.56755438929736,6060,0.0920537393091166,5980,80,0,0.9867986798679867,0.013201320132013201,0.0,True,16.0,2.256758334191025,0.06243777831982255,,0.27669677546737487,0.29723428856904716
17,178,37.152146542045095,35.04623155505863,2.0,49.5320458,683.5155105543458,30.462141169065557,3521,0.05348534919264019,3250,271,0,0.9230332291962511,0.07696677080374893,0.0,True,4.0,1.1283791670955126,0.031257742814607026,,0.3090169943749474,0.4142135623730951
17,207,37.152146542045095,36.41193290667461,4.0,99.0640916,752.1283249976252,9.04397148938419,5042,0.07658992633606698,5011,31,0,0.9938516461721539,0.0061483538278460925,0.0,True,3.0,0.9772050238058398,0.02656745061255156,,0.2791745113185196,0.3333333333333333
17,332,37.152146542045095,34.13724573622004,2.0,49.5320458,698.9238334966296,65.03636602945737,3390,0.051495408623416714,3318,72,0,0.9787610619469026,0.021238938053097345,0.0,True,3.0,0.9772050238058398,0.02741515932669193,,0.3090169943749474,0.3797958971132712
18,46,36.97453452940727,36.90332517531369,2.0,49.5320458,329.2540722531842,31.964058207636665,3507,0.053272683788295694,3405,102,0,0.9709153122326775,0.0290846877673225,0.0,True,8.0,1.5957691216057308,0.043200199030772886,,0.3090169943749474,0.4208072354749903
18,154,36.97453452940727,36.029253131100454,2.0,49.5320458,362.2087534173081,87.54054705942482,3144,0.04775857366136346,3117,27,0,0.9914122137404581,0.008587786259541985,0.0,True,2.0,0.7978845608028654,0.021858716824757044,,0.3090169943749474,0.3797958971132712
18,166,36.97453452940727,35.23991767703222,7.032065437739018,174.15629366534304,363.0022280201898,86.57090254394646,6164,0.0936335394556757,6106,58,0,0.990590525632706,0.009409474367293965,0.0,True,38.0,3.477898169151024,0.09632138894327565,,0.27172660049495756,0.2917982785674072
18,198,36.97453452940727,35.16336853115337,2.0,49.5320458,346.1868608762305,66.31234873583452,3074,0.046695246639640996,2759,315,0,0.8975276512687053,0.10247234873129472,0.0,True,4.0,1.1283791670955126,0.03128394697440054,,0.28989794855663564,0.4142135623730951
18,278,36.97453452940727,34.601265443834954,4.47213595499958,110.75702147343296,392.05674460932323,34.123413440027825,4639,0.07046820076815048,4604,35,0,0.9924552705324423,0.007544729467557664,0.0,True,2.0,0.7978845608028654,0.022294813640955327,,0.280957962249861,0.28330039409901914
19,197,37.00059346501977,34.79223274494799,2.0,49.5320458,395.8459297579391,39.31319316202314,3323,0.050477652759768066,3323,0,0,1.0,0.0,0.0,True,13.0,2.0342144725641096,0.05666901778221619,,0.3090169943749474,
19,303,37.00059346501977,33.97945920679168,2.0,49.5320458,428.6623659601727,81.90367152949666,3062,0.04651296200734571,3031,31,0,0.9898758981058132,0.010124101894186806,0.0,True,48.0,3.9088200952233594,0.11013855155325018,,0.3090169943749474,0.4068781988545112
19,325,37.00059346501977,33.37415112376185,2.0,49.5320458,394.11784568002895,33.996320373806604,3113,0.04728767169460066,3113,0,0,1.0,0.0,0.0,True,12.0,1.9544100476116797,0.055542938280822705,,0.3090169943749474,
20,48,37.51582486891948,37.16545962622503,8.0,198.1281832,1105.807966671601,72.7850686822344,7448,0.11313799511127069,7011,437,0,0.9413265306122449,0.058673469387755105,0.0,True,13.0,2.0342144725641096,0.05447722240761315,,0.2600070273452875,0.35247044508942466
19,119,37.00059346501977,37.292405121338255,2.0,49.5320458,435.0157096050665,72.55599675571344,3064,0.046543342779394925,3062,2,0,0.9993472584856397,0.0006527415143603133,0.0,True,6.0,1.381976597885342,0.03720341416234359,,0.3008613653919205,0.3391945838521814
19,142,37.00059346501977,35.25548216498152,2.0,49.5320458,428.0218335455931,83.01498272720202,3314,0.0503409392855466,3277,37,0,0.9888352444176222,0.011164755582377792,0.0,True,5.0,1.2615662610100802,0.03491931301307119,,0.3090169943749474,0.44151844011225294
19,173,37.00059346501977,35.355076615763174,3.6502815398728847,90.40295620793913,459.5542649722489,20.39981998699062,3755,0.05703989952239816,3748,7,0,0.9981358189081225,0.0018641810918774966,0.0,True,10.0,1.7841241161527712,0.0493153919840933,,0.2801868778094689,0.3699677034698106
19,191,37.00059346501977,35.306562591631184,2.0,49.5320458,420.47635902286515,85.04997878392169,3258,0.04949027766816863,3258,0,0,1.0,0.0,0.0,True,15.0,2.1850968611841584,0.06043929758410596,,0.3090169943749474,
18,325,36.97453452940727,33.37415112376185,4.242640687119286,105.07333641366796,362.6328134050658,86.89667544566055,4527,0.06876687753339453,4464,63,0,0.9860834990059643,0.013916500994035786,0.0,True,9.0,1.692568750643269,0.04811941360178122,,0.280957962249861,0.38561575886039895
18,326,36.97453452940727,34.431205980390885,7.330293345472711,181.54221285769478,394.3317207563232,32.14202679773061,6363,0.09665642627457242,6109,254,0,0.9600817224579601,0.039918277542039915,0.0,True,1.0,0.5641895835477563,0.015802359292677294,,0.2612038749637414,0.39146931960533626
18,330,36.97453452940727,33.601507417777036,2.0,49.5320458,379.45239473962414,59.1982894233596,2664,0.04046718836955225,2663,1,0,0.9996246246246246,0.00037537537537537537,0.0,True,2.0,0.7978845608028654,0.022610634963064764,,0.3090169943749474,0.2708131845707603
19,87,37.00059346501977,36.18149784059765,2.0,49.5320458,450.79861837931,42.81568256916981,3346,0.05082703163833402,3295,51,0,0.9847579199043635,0.015242080095636582,0.0,True,1.0,0.5641895835477563,0.015418788216686269,,0.30484544052339907,0.41421356237309503
20,232,37.51582486891948,35.27007339608747,5.773112505913769,142.9770365257368,1115.7488369070484,86.57605021087888,5580,0.08476235401730538,5576,4,0,0.9992831541218637,0.0007168458781362007,0.0,True,12.0,1.9544100476116797,0.05370298627066049,,0.2742918851774318,0.3671156857877199
21,32,37.40382295364701,37.36567458524123,2.0,49.5320458,1100.0158989393383,70.92780940229223,3865,0.05871084198510489,3848,17,0,0.995601552393273,0.004398447606727037,0.0,True,13.0,2.0342144725641096,0.05441295018750388,,0.3090169943749474,0.3761785115301142
21,91,37.40382295364701,35.91542257303428,2.0,49.5320458,1137.8537568416714,45.92525905878804,3617,0.05494362625100243,3597,20,0,0.9944705557091512,0.00552944429084877,0.0,True,44.0,3.742410318509555,0.10208534721344537,,0.3090169943749474,0.4278112058481354
21,93,37.40382295364701,35.991143858002715,2.0,49.5320458,1097.2828568252353,65.84484957733162,3924,0.05960707476055669,3895,29,0,0.9926095820591233,0.007390417940876657,0.0,True,16.0,2.256758334191025,0.06149626962792816,,0.3090169943749474,0.40149162409079436
20,53,37.51582486891948,38.07522385530623,2.732050807568877,67.66203286421431,1147.7139328819342,43.45628278534956,3965,0.060229880587565565,3957,8,0,0.9979823455233291,0.00201765447667087,0.0,True,17.0,2.326213245840639,0.061547320353425,,0.28989794855663564,0.3822587549834653
20,113,37.51582486891948,35.751064647882906,8.194052389321207,202.93408911772875,1085.2929943181098,36.745440723777406,6654,0.10107682860773298,6493,161,0,0.9758040276525398,0.024195972347460175,0.0,True,6.0,1.381976597885342,0.037724451167492554,,0.26747889038858924,0.3273531727209285
20,121,37.51582486891948,35.630934617603785,2.0,49.5320458,1086.9697034848243,31.310542509746277,3779,0.05740446878698872,3778,1,0,0.9997353797300873,0.0002646202699126753,0.0,True,1.0,0.5641895835477563,0.015426235899122884,,0.3090169943749474,0.4364916731037084
20,159,37.51582486891948,35.68944518992291,2.0,49.5320458,1109.002345496455,75.48032891797422,3705,0.056280380221167825,3664,41,0,0.9889338731443995,0.011066126855600539,0.0,True,1.0,0.5641895835477563,0.015413906214518729,,0.3090169943749474,0.39564392373896
23,174,36.92825927024467,36.34970496468319,7.28538328578604,180.4299692910543,1014.4296265298362,2.40693980596999,11741,0.17835032231490727,11668,73,0,0.9937824716804361,0.006217528319563921,0.0,True,12.0,1.9544100476116797,0.053342367463863366,,0.2687959533979827,0.28778024081032516
23,232,36.92825927024467,35.27007339608747,2.0,49.5320458,1082.9953832071778,33.06545102747764,3587,0.05448791467026423,3573,14,0,0.9960970170058545,0.0039029829941455256,0.0,True,7.0,1.4927053303604616,0.041350133035871255,,0.3090169943749474,0.3424810190538703
24,75,37.6392987012217,36.319868313168186,2.0,49.5320458,574.354564306147,76.77821752193988,3480,0.052862543365631315,3407,73,0,0.9790229885057471,0.020977011494252875,0.0,True,28.0,2.985410660720923,0.08073132192362485,,0.30484544052339907,0.4068781988545112
24,165,37.6392987012217,35.462847412792925,2.0,49.5320458,562.9245807981678,58.24449754796783,3250,0.04936875457997177,3199,51,0,0.9843076923076923,0.015692307692307693,0.0,True,1.0,0.5641895835477563,0.01543565034787929,,0.29581631632448924,0.3761785115301142
22,196,36.99815199889097,35.18118693952102,2.0,49.5320458,257.0612520746644,76.58407714486475,3146,0.047788954433412675,3068,78,0,0.9752066115702479,0.024793388429752067,0.0,True,3.0,0.9772050238058398,0.02707713975157499,,0.3090169943749474,0.41094162271764856
22,218,36.99815199889097,35.39729835410642,11.449489742783179,283.5583251630833,267.75323043871936,63.14017851614986,8743,0.13280954501313638,8253,490,0,0.9439551641313051,0.05604483586869496,0.0,True,1.0,0.5641895835477563,0.015586327063283395,,0.2592192604530755,0.32839873740581915
23,85,36.92825927024467,35.96944507375879,2.0,49.5320458,1036.6593523497252,64.21938586363201,3438,0.05222454715259783,3417,21,0,0.993891797556719,0.006108202443280977,0.0,True,3.0,0.9772050238058398,0.02681030994321632,,0.3090169943749474,0.4364916731037084
23,121,36.92825927024467,35.630934617603785,6.477225575051661,160.41511692019512,1054.2162497849538,87.73316486362647,4941,0.0750556973475817,4581,360,0,0.9271402550091075,0.07285974499089254,0.0,True,17.0,2.326213245840639,0.06411904877102587,,0.2612038749637414,0.35921985558006175
21,281,37.40382295364701,34.692218896429786,3.863703305156273,95.68856453430594,1133.34631886352,56.35698294223568,4018,0.06103497104686972,4010,8,0,0.9980089596814335,0.001991040318566451,0.0,True,70.0,4.720348719413148,0.13094612681314957,,0.2791745113185196,0.4627731245288436
22,34,36.99815199889097,37.06830288837944,5.0,123.8301145,287.61334698685994,10.025565022742532,5470,0.08309141155459865,5226,244,0,0.9553930530164534,0.04460694698354662,0.0,True,18.0,2.393653682408596,0.06463529774853545,,0.26968623182294527,0.39410230168585086
22,130,36.99815199889097,36.047879521380764,2.0,49.5320458,244.28501995877247,83.01905438126438,3438,0.05222454715259783,3288,150,0,0.956369982547993,0.04363001745200698,0.0,True,14.0,2.111004122822376,0.05779928296957599,,0.2989350844248255,0.42480768092719207
22,145,36.99815199889097,36.32813103961761,2.0,49.5320458,273.6882507313981,47.529021143391574,3526,0.05356130112276322,3432,94,0,0.9733408961996597,0.02665910380034033,0.0,True,15.0,2.1850968611841584,0.05959928065729492,,0.29339977411634566,0.4057077327363875
24,203,37.6392987012217,35.33456525733043,5.855156433186538,145.00893830738013,604.6951704299386,56.610780382398346,5864,0.08907642364829368,5636,228,0,0.961118690313779,0.038881309686221006,0.0,True,13.0,2.0342144725641096,0.05575186408436608,,0.26968623182294527,0.3441056646588244
24,238,37.6392987012217,37.57645154720576,2.732050807568877,67.66203286421431,546.1205815084868,19.61391105342906,4191,0.06366290782912667,4112,79,0,0.9811500835122883,0.018849916487711765,0.0,True,3.0,0.9772050238058398,0.025984053089366622,,0.28708594921778513,0.37406669614897287
24,270,37.6392987012217,35.08609678541182,3.6502815398728847,90.40295620793913,612.8416011682899,39.057592071685036,4145,0.06296415007199477,4037,108,0,0.9739445114595898,0.02605548854041013,0.0,True,4.0,1.1283791670955126,0.031031228075009968,,0.27718637277259645,0.40103048993422497
24,290,37.6392987012217,34.97130390185268,4.16227766016838,103.08306384788851,602.8706715611975,58.765927142291574,4600,0.06987577571319081,4299,301,0,0.9345652173913044,0.06543478260869565,0.0,True,19.0,2.4592453796829674,0.06773791406542719,,0.26968623182294527,0.38926726601953365
24,312,37.6392987012217,34.1010155930165,3.23606797749979,80.14453363671647,616.9425554827792,25.407499425608535,3773,0.05731332647084108,3750,23,0,0.993904055128545,0.0060959448714550755,0.0,True,1.0,0.5641895835477563,0.01572866216431028,,0.28330039409901914,0.36602540378443865
