Repository: AmiraliKhosrozadeh/ice-bonded-granular-microCT

# Grain-scale kinematics, ice-bond failure and damage evolution in ice-bonded granular media under in-situ uniaxial compression

Analysis code, per-specimen tables and supplementary material for the paper of

## Results for every specimen

The paper shows one or two specimens per figure.  The same rendering for
every specimen and every scan is in [`supplementary/`](supplementary/README.md):
the void and crack classes (Fig. 11 of the paper), the crack orientation
classes (Fig. 12), the ice-path maps (Fig. 18) and the per-scan tables behind
Tables 2–4, each as one sheet per material, compiled with their text in
[`supplementary/supplementary.pdf`](supplementary/supplementary.pdf).

File: paper/data/bonds/Alumina_75_1800_T7/Alumina_75_1800_T7_throats_scan03_classified.csv (part 1 of 10)
bead_a,bead_b,r_a_vox,r_b_vox,gap_vox,gap_um,dsum_min,z_mid,axis_dip_deg,lens_vox,lens_mm3,binder_vox,pore_vox,crack_vox,binder_frac,pore_frac,crack_frac,connected,bond_area_vox,r_bond_vox,r_bond_over_R,neck_binder_vox,neck_crack_vox,neck_severed,q_crack_med,q_binder_med,q_pore_med,dq_paired,cls
1,140,38.09217778269345,35.127419477335195,10.0,247.660229,11.0,203.6304111140808,80.28181153410958,9494,0.144217524917616,2328,2845,4433,0.2452074994733516,0.299662945017906,0.4669264798820307,True,195.0,7.878478774854901,0.2152013687503808,472,921,0.6611629576453697,0.3077696896900046,0.0833333333333333,0.3115648476058469,0.2244363563566713,cohesive
1,142,38.09217778269345,34.808003044394134,5.708203932499369,141.36950931014945,6.708203932499369,188.8956339150147,78.85743384972217,6548,0.0994666476891246,3152,2289,1129,0.4813683567501527,0.3495723885155772,0.1724190592547342,True,140.0,6.6755811781245455,0.1831430622636835,606,328,0.3511777301927195,0.356789172325331,0.152258812094334,0.3483314773547883,0.2045303602309969,cohesive
1,306,38.09217778269345,35.52153417314591,1.7320508075688772,42.89600996421431,2.732050807568877,167.57176020200552,44.59530006281258,3225,0.0489889949293566,1455,1149,627,0.4511627906976744,0.3562790697674418,0.1944186046511627,True,184.0,7.653039857325812,0.2079243025244222,297,843,0.7394736842105263,0.3726822671238252,0.2108967220595339,0.3660254037844387,0.1617855450642912,cohesive
2,47,38.363088746601086,36.29632607499437,1.0,24.7660229,2.0,629.4335900889646,16.779156352857324,3314,0.0503409392855466,3180,119,15,0.95956547978274,0.0359082679541339,0.0045262522631261,True,1797.0,23.91658139183508,0.6406849410482424,1799,642,0.2630069643588693,0.3203772410170407,0.2989350844248255,0.4068781988545112,0.0214421565922152,intact
2,49,38.363088746601086,36.699556005373374,2.0,49.5320458,3.0,604.3891882569386,72.3042998864283,4462,0.067779502441795,4402,60,0,0.9865531151949798,0.0134468848050201,0.0,True,1980.0,25.104851615652017,0.6689039987494353,1980,184,0.0850277264325323,,0.2843646522044218,0.3797958971132712,,intact
2,70,38.363088746601086,36.52162050261049,1.0,24.7660229,2.0,555.4717932310829,13.799407143971518,3639,0.0552778147435437,3579,60,0,0.9835119538334708,0.0164880461665292,0.0,True,2333.0,27.250999329690345,0.7278121155281714,2333,0,0.0,,0.2989350844248255,0.396764909360816,,intact
2,81,38.363088746601086,36.012877868255195,1.7320508075688772,42.89600996421431,2.732050807568877,620.7879938875649,43.28569368588806,3600,0.0546853896885841,3547,52,1,0.9852777777777778,0.0144444444444444,0.0002777777777777,True,2190.0,26.40262583044538,0.7099773497309161,2191,631,0.2236002834868887,0.2661832955178855,0.2898979485566356,0.355339270094927,-0.02371465303875,intact
2,89,38.363088746601086,35.79819589924081,1.0,24.7660229,2.0,566.496668025286,45.25455662402305,3685,0.0559765725006756,3602,83,0,0.9774762550881954,0.0225237449118046,0.0,True,2598.0,28.75707016205733,0.775527832328878,2598,0,0.0,,0.3090169943749474,0.3956439237389599,,intact
3,252,38.19249480558332,34.67978407640629,1.7320508075688772,42.89600996421431,2.732050807568877,759.3794797162425,57.28383572618476,3617,0.0549436262510024,3551,66,0,0.9817528338401992,0.0182471661598009,0.0,True,2443.0,27.88603686340174,0.765340052245677,2443,43,0.0172968624296057,,0.2843646522044218,0.414213562373095,,intact
3,255,38.19249480558332,35.04234372822224,1.0,24.7660229,2.0,704.9438965334523,23.91969091139457,3498,0.0531359703140742,3436,62,0,0.982275586049171,0.017724413950829,0.0,True,2709.0,29.364970316209902,0.8019399210569678,2709,593,0.179588128407026,,0.3090169943749474,0.4,,intact
4,112,37.65473921112723,35.45518929419597,8.449489742783179,209.26025646308327,9.44948974278318,853.3521709041831,58.13506068645,8881,0.1349058182845321,3750,720,4411,0.422249746650152,0.0810719513568291,0.4966783019930188,False,6.0,1.381976597885342,0.0378054424655802,239,1549,0.866331096196868,0.3224156201423654,0.168456309499694,0.3041291760771312,0.1539593106426713,cohesive
5,31,38.19527690483984,37.10203613363907,1.0,24.7660229,2.0,566.0350777136106,88.98600838781182,4014,0.0609742095027712,3968,46,0,0.9885401096163428,0.0114598903836572,0.0,True,3467.0,33.22018024332803,0.8823735908438498,3467,2,0.0005765350245027,,0.3090169943749474,0.3827822185373187,,intact
3,105,38.19249480558332,35.87299012264121,1.0,24.7660229,2.0,744.4201940543493,81.79770619658508,3558,0.0540473934755506,3503,55,0,0.9845418774592468,0.0154581225407532,0.0,True,3465.0,33.21059703809666,0.896790105952332,3465,0,0.0,,0.304845440523399,0.3797958971132712,,intact
3,165,38.19249480558332,35.19744575829755,3.1815405503520555,78.79410612729761,4.181540550352056,767.4157254316133,43.47343843657168,4287,0.0651211848874889,4254,33,0,0.992302309307208,0.0076976906927921,0.0,True,2777.0,29.73123868816075,0.8102265367630804,2777,0,0.0,,0.2771863727725964,0.3892672660195336,,intact
3,169,38.19249480558332,35.30822230156813,1.8284271247461903,45.2828680424453,2.8284271247461903,766.7425930169502,44.38636792885946,3442,0.0522853086966962,3422,20,0,0.9941894247530504,0.0058105752469494,0.0,True,3087.0,31.346811937569694,0.852966152476347,3087,0,0.0,,0.2898979485566356,0.2931029344062665,,intact
3,241,38.19249480558332,35.33832533165019,1.8284271247461903,45.2828680424453,2.8284271247461903,732.7508035256893,80.69268764973042,3506,0.053257493402271,3380,126,0,0.96406160867085,0.03593839132915,0.0,True,2693.0,29.278123633405,0.7963497096526889,2693,0,0.0,,0.2817290466902531,0.363663749649012,,intact
2,236,38.363088746601086,34.965316634264894,1.414213562373095,35.02444547122265,2.414213562373095,588.0929871725214,83.10764353504294,4026,0.0611564941350665,3834,181,11,0.9523099850968704,0.0449577744659711,0.0027322404371584,True,2043.0,25.50111953372801,0.6955318174798923,2043,366,0.1519302615193026,0.375,0.2817290466902531,0.3874258867227931,0.0932709533097468,intact
2,243,38.363088746601086,37.237909116832206,6.6212327846342935,163.98160277048368,7.621232784634293,593.5562244217024,88.71915642900647,7332,0.1113759103324163,6548,55,729,0.8930714675395527,0.0075013638843426,0.0994271685761047,True,1162.0,19.23216284627303,0.5087806613614884,1162,626,0.3501118568232662,0.3435838933789736,0.2588283628687876,0.2540111516219911,0.084755530510186,cohesive
3,71,38.19249480558332,35.883375888636174,6.713293552551451,166.2615818569116,7.713293552551451,723.7697313305596,68.25153595748098,6679,0.1014565882583481,5205,165,1309,0.7793082796825872,0.0247042970504566,0.1959874232669561,True,1427.0,21.31263023618317,0.5754270597550007,1428,872,0.3791304347826087,0.3284126788115424,0.25,0.2421017236931483,0.0784126788115424,cohesive
3,95,38.19249480558332,36.1488861475314,1.0,24.7660229,2.0,715.3844476605036,51.09420432215535,3959,0.0601387382714179,3795,46,118,0.9585753978277344,0.0116190957312452,0.0298055064410204,True,2451.0,27.931658222104733,0.7514430822779724,2452,751,0.2344676865438651,0.3956439237389599,0.2989350844248255,0.3495151831824591,0.0967088393141344,intact
2,107,38.363088746601086,36.14912973635662,9.74165738677394,241.2621099247976,10.74165738677394,598.2845207923208,82.37526520178304,9331,0.1417414919956051,9062,269,0,0.9711713642696388,0.0288286357303611,0.0,True,1889.0,24.52116177918943,0.6581782767559891,1889,0,0.0,,0.2648713914878122,0.3424321625924286,,intact
2,116,38.363088746601086,36.11938763599711,8.281885242839627,205.10935957933825,9.281885242839628,618.8137988334665,51.67318864940003,7776,0.1181204417273417,7745,31,0,0.9960133744855968,0.0039866255144032,0.0,True,1986.0,25.142860496789307,0.6751349234855352,1986,0,0.0,,0.266756504300101,0.221636875083904,,intact
2,125,38.363088746601086,35.505697131095886,1.414213562373095,35.02444547122265,2.414213562373095,569.0442941027932,52.16938426414048,3255,0.0494447065100948,3182,69,4,0.9775729646697388,0.0211981566820276,0.0012288786482334,True,1777.0,23.783117284086124,0.6439287447735594,1778,285,0.1381483276781386,0.2662619222137302,0.2898979485566356,0.3228287342177362,-0.0236360263429054,intact
2,230,38.363088746601086,36.28031198366947,1.0,24.7660229,2.0,579.8585489446698,70.1234993039769,3749,0.0569487572062505,3718,31,0,0.9917311283008804,0.0082688716991197,0.0,True,3015.0,30.979094674378864,0.8300558219828197,3015,0,0.0,,0.3090169943749474,0.4014916240907943,,intact
5,80,38.19527690483984,35.927756717551866,8.958217307690626,221.8594149854424,9.958217307690626,536.2030360720789,46.31430272991245,9149,0.1389768417391267,8463,680,6,0.9250191277735272,0.0743250628483987,0.0006558093780741,True,1405.0,21.147704132794797,0.5706108641081391,1405,0,0.0,0.447883718994265,0.2572842744474721,0.3190582958142246,0.1905994445467929,intact
5,135,38.19527690483984,35.43156119386541,1.0,24.7660229,2.0,538.3853587340257,43.17864218408415,3306,0.0502194161973497,2948,358,0,0.8917120387174834,0.1082879612825166,0.0,True,2033.0,25.43863201140436,0.6910151968579974,2039,0,0.0,,0.2989350844248255,0.3851040526300558,,intact
5,237,38.19527690483984,34.67568127556212,1.0,24.7660229,2.0,566.0648345779382,88.91319267571201,3654,0.0555056705339128,3653,1,0,0.9997263273125342,0.0002736726874657,0.0,True,4376.0,37.32189788770486,1.024328451817785,4376,0,0.0,,0.3090169943749474,0.4415184401122529,,intact
6,26,39.099786783749664,38.16006163690671,1.0,24.7660229,2.0,132.1631273756193,89.0667541042352,9848,0.1495949215703267,8844,200,877,0.8980503655564581,0.0203086921202274,0.0890536149471974,True,3118.0,31.50381286639856,0.8155287257326699,3339,769,0.1871957156767283,0.3797958971132712,0.2817290466902531,0.39782196186948,0.098066850423018,cohesive
6,420,39.099786783749664,18.66937653742921,12.41640786499874,307.50504152029885,13.41640786499874,122.67117694647224,72.11388556558747,7193,0.1092644466749959,2210,4982,2,0.3072431530654803,0.6926178228833588,0.0002780481023217,True,467.0,12.192240025845548,0.4221020116930004,593,0,0.0,0.1354178670156036,0.1035169464573565,0.3098420285658352,0.0319009205582471,intact
7,37,37.92837231141011,36.8515392203966,1.0,24.7660229,2.0,818.9328654299652,67.36776235114225,4091,0.062143869226666,4081,10,0,0.997555609875336,0.0024443901246638,0.0,True,3349.0,32.64995878756228,0.8732280667027809,3349,343,0.0929035752979414,,0.304845440523399,0.4364916731037084,,intact
7,92,37.92837231141011,35.97036765109257,1.414213562373095,35.02444547122265,2.414213562373095,809.5426946831697,82.20320695105494,3920,0.0595463132164582,3862,58,0,0.985204081632653,0.0147959183673469,0.0,True,4107.0,36.15658588081608,0.9785440428121636,4109,0,0.0,,0.2933997741163456,0.4313146293146641,,intact
7,165,37.92837231141011,35.19744575829755,1.0,24.7660229,2.0,800.1104477885981,83.28025144831325,3565,0.0541537261777228,3556,9,0,0.9974754558204768,0.0025245441795231,0.0,True,2916.0,30.46623751157884,0.8332552938426399,2918,392,0.118429003021148,,0.3090169943749474,0.3900959445746376,,intact
7,166,37.92837231141011,36.25550757246598,1.0,24.7660229,2.0,781.0315780482154,52.28090920877743,3519,0.0534549684205909,3498,21,0,0.9940323955669224,0.0059676044330775,0.0,True,3161.0,31.720301862166483,0.8551804492248163,3162,307,0.0884981262611703,,0.3021694792519622,0.3279344228724749,,intact
7,308,37.92837231141011,32.24215815594783,1.0,24.7660229,2.0,804.6127500291083,89.65855508820611,3207,0.0487155679809136,2185,282,740,0.6813221078889928,0.0879326473339569,0.2307452447770502,True,469.0,12.218319713454786,0.3482464684840462,669,1567,0.7008050089445438,0.4045372666182638,0.25,0.3726822671238252,0.1545372666182637,cohesive
8,68,37.39022373484762,36.49487281894266,1.0,24.7660229,2.0,644.7569681738421,41.33745487773412,3878,0.0589083170034247,3482,396,0,0.8978855079938113,0.1021144920061887,0.0,True,2740.0,29.53250900522315,0.7994172135573434,2745,0,0.0,,0.304845440523399,0.3956439237389599,,intact
8,82,37.39022373484762,36.1339600692361,4.977725364273731,123.27846036151404,5.977725364273731,657.3819965597897,67.58511705778446,5547,0.0842610712784933,5513,34,0,0.9938705606634216,0.0061294393365783,0.0,True,2396.0,27.616489409343156,0.7512219240116002,2396,48,0.0196399345335515,,0.2766967754673748,0.3239265962360449,,intact
9,83,37.92195440759774,35.78875472557764,1.0,24.7660229,2.0,323.8275364678276,26.128761155634425,3032,0.0460572504266075,2966,66,0,0.9782321899736148,0.0217678100263852,0.0,True,2611.0,28.828928402316265,0.7822181808135955,2615,139,0.0504720406681191,,0.3069312174491732,0.4026997478492771,,intact
9,86,37.92195440759774,35.81197604030649,1.0,24.7660229,2.0,349.0503078171845,75.7351015682679,3610,0.0548372935488301,3465,145,0,0.9598337950138504,0.0401662049861495,0.0,True,2576.0,28.63505311343852,0.7767130529863792,2577,222,0.0793140407288317,,0.3090169943749474,0.3874258867227931,,intact
9,123,37.92195440759774,35.936816916895104,8.126822193908446,201.2690645585648,9.126822193908446,382.0856276521304,54.78537328788125,8984,0.1364704280450666,8834,136,14,0.9833036509349956,0.0151380231522707,0.0015583259127337,True,1852.0,24.279825147895533,0.6574662619616021,1856,149,0.0743142144638404,0.4448050666309651,0.266756504300101,0.3579949250393912,0.178048562330864,intact
9,288,37.92195440759774,34.65442381269462,1.7320508075688772,42.89600996421431,2.732050807568877,334.6235248349609,50.867198538780826,3953,0.0600475959552702,3868,85,0,0.9784973437895268,0.021502656210473,0.0,True,3312.0,32.46909827883606,0.894756643278121,3313,0,0.0,,0.2898979485566356,0.3266316347104093,,intact
8,88,37.39022373484762,35.98641292660787,2.863703305156273,70.92254163430594,3.863703305156273,696.6717946994274,51.28051356481605,4717,0.0716530508780698,4694,23,0,0.995124019503922,0.004875980496078,0.0,True,4059.0,35.94467732530098,0.9797308506014586,4060,0,0.0,,0.2817290466902531,0.3126480851423008,,intact
8,224,37.39022373484762,34.64680186200936,1.0,24.7660229,2.0,678.985647539294,79.66385968909424,3565,0.0541537261777228,3445,120,0,0.9663394109396914,0.0336605890603085,0.0,True,2413.0,27.71428792809743,0.7694456482197295,2424,0,0.0,,0.3090169943749474,0.414213562373095,,intact
8,271,37.39022373484762,34.47042952922482,8.856089212204838,219.330108233908,9.856089212204838,647.3686555970519,52.40488341790026,7615,0.11567478957738,6859,756,0,0.9007222586999344,0.0992777413000656,0.0,True,2191.0,26.4086531392399,0.7349961888655193,2191,0,0.0,,0.2566985463483064,0.3430703308172536,,intact
8,290,37.39022373484762,34.86976378144478,3.16227766016838,78.31704094788851,4.16227766016838,703.6671168327865,35.49997975627269,4291,0.0651819464315873,4251,40,0,0.9906781635982288,0.0093218364017711,0.0,True,3153.0,31.680136854778453,0.8768375955679638,3153,0,0.0,,0.2801868778094689,0.2580563186581298,,intact
6,184,39.099786783749664,34.44502822434067,2.863703305156273,70.92254163430594,3.863703305156273,160.24010219741908,45.32412997493837,4363,0.066275654225359,3116,0,1342,0.7141874856749942,0.0,0.3075865230346092,True,2324.0,27.19838553096727,0.7396411433756492,2951,2053,0.4102717825739408,0.3696030018711294,0.23582845781094,,0.1337745440601893,cohesive
6,214,39.099786783749664,36.60917168922732,1.0,24.7660229,2.0,141.64841070528036,76.02709051489286,3565,0.0541537261777228,2267,0,1440,0.6359046283309958,0.0,0.4039270687237026,True,1084.0,18.575465448360347,0.4907071982766885,2737,1625,0.3725355341586428,0.3827822185373187,0.23582845781094,,0.1469537607263786,cohesive
6,300,39.099786783749664,33.74565630114363,1.0,24.7660229,2.0,163.28662366302956,36.54862613748005,3283,0.0498700373187838,2321,210,793,0.7069753274444106,0.0639658848614072,0.2415473652147426,True,401.0,11.297887606083718,0.310187902705658,1200,1787,0.5982591228657516,0.393529818721632,0.25,0.4142135623730951,0.143529818721632,cohesive
6,337,39.099786783749664,27.341592039551568,10.224972160321824,253.2318946743928,11.224972160321824,149.40743397515496,64.25463871358802,8141,0.1236649326263231,6119,162,2076,0.7516275641813045,0.0198992752733079,0.2550055275764648,True,319.0,10.076748170547344,0.3033274850404938,1202,1487,0.5529936779471922,0.3101795336077763,0.2412742924521226,0.3517425531792507,0.0689052411556536,cohesive
9,325,37.92195440759774,29.531587483243364,1.0,24.7660229,2.0,385.3802428907552,42.4787492296336,2059,0.0312770048246651,2059,0,0,1.0,0.0,0.0,True,1690.0,23.193613509986022,0.6876914943182627,1692,199,0.1052353252247488,,0.3090169943749474,,,intact
10,39,38.214358817521145,37.13865082573237,1.0,24.7660229,2.0,886.4830107919456,69.64303340789657,3588,0.0545031050562888,3533,55,0,0.9846711259754738,0.0153288740245261,0.0,True,2843.0,30.08247008509303,0.798441103481163,2843,0,0.0,,0.3090169943749474,0.3613020955135854,,intact
10,46,38.214358817521145,37.41530914801664,1.0,24.7660229,2.0,893.8405580808137,81.15412710477213,3829,0.058163988088219,3679,150,0,0.9608252807521546,0.0391747192478453,0.0,True,2039.0,25.476142917026294,0.6737076494540484,2039,68,0.0322733744660655,,0.3008613653919205,0.4014916240907943,,intact
10,62,38.214358817521145,36.183503729683416,1.7320508075688772,42.89600996421431,2.732050807568877,918.291799613115,61.36166724981873,3828,0.0581487977021944,3772,56,0,0.9853709508881924,0.0146290491118077,0.0,True,1911.0,24.663539739810748,0.6630174280655449,1911,260,0.1197604790419161,,0.2898979485566356,0.3577747210701756,,intact
10,77,38.214358817521145,37.0986829148356,1.0,24.7660229,2.0,885.3645404347612,67.9465488518498,3809,0.0578601803677269,3784,25,0,0.9934365975321606,0.0065634024678393,0.0,True,2388.0,27.5703465376642,0.7321533137817524,2389,0,0.0,,0.304845440523399,0.3874258867227931,,intact
10,106,38.214358817521145,35.68794571215464,4.0197648378370845,99.553588026488,5.0197648378370845,862.0930450752303,19.14134293420321,4852,0.0737037529913917,4542,310,0,0.9361088211046992,0.0638911788953009,0.0,True,1488.0,21.76338922689847,0.5889772819779738,1488,0,0.0,,0.2791745113185196,0.2779262976266636,,intact
10,124,38.214358817521145,35.571728136536315,1.0,24.7660229,2.0,870.6322903285836,38.4021884387329,3604,0.0547461512326825,3567,37,0,0.9897336293007768,0.010266370699223,0.0,True,2275.0,26.910128038865288,0.7294092734751132,2276,0,0.0,,0.3090169943749474,0.3133921657949117,,intact
10,137,38.214358817521145,35.62209440773998,1.0,24.7660229,2.0,882.5857305303582,62.54630570161979,3537,0.0537283953690339,3487,50,0,0.9858637263217416,0.0141362736782584,0.0,True,1789.0,23.86328532249492,0.6463822212503227,1792,0,0.0,,0.304845440523399,0.4105458806138031,,intact
11,211,37.45789433062826,34.91564742455185,1.0,24.7660229,2.0,324.2194844094978,14.380916175421705,3277,0.0497788950026361,3030,185,62,0.9246261824839792,0.0564540738480317,0.018919743667989,True,3428.0,33.032806266468405,0.912842054302368,3428,68,0.0194508009153318,0.394586871230296,0.3090169943749474,0.387425886722793,0.0855698768553486,intact
11,216,37.45789433062826,34.13615312146232,1.0,24.7660229,2.0,345.9609646490597,67.78223722822813,3348,0.0508574124103832,3295,53,0,0.9841696535244924,0.0158303464755077,0.0,True,3217.0,32.00004537267493,0.8939303339174607,3218,0,0.0,,0.3090169943749474,0.3483314773547882,,intact
12,90,37.237909116832206,36.12694969639448,4.855156433186538,120.24291540738012,5.855156433186538,421.4320685600493,63.14178378694463,5961,0.0905498910926805,5928,33,0,0.9944640161046804,0.0055359838953195,0.0,True,1846.0,24.24046307097448,0.6608194567016398,1846,0,0.0,,0.2758872381516119,0.2775144043792301,,intact
12,127,37.237909116832206,35.74085101829175,6.330293345472711,156.77618995769478,7.330293345472711,440.9476339288194,22.179566729492688,5993,0.0910359834454679,5953,40,0,0.9933255464708828,0.0066744535291173,0.0,True,2011.0,25.3006162200766,0.6933693083640006,2011,0,0.0,,0.2661832955178855,0.2191636845034953,,intact
11,149,37.45789433062826,35.74465067204574,10.00566930306458,247.80063508952443,11.00566930306458,384.4982356995873,53.92918452900752,9061,0.1376400877689613,8908,128,25,0.9831144465290806,0.01412647610639,0.0027590773645293,True,3416.0,32.97493853222215,0.9009232815885734,3416,320,0.0856531049250535,0.3951953998861734,0.266978077589994,0.1703060784338271,0.1282173222961793,intact
11,158,37.45789433062826,35.59962931691158,1.0,24.7660229,2.0,394.8574058712841,19.879246569775358,3286,0.0499156084768576,3277,9,0,0.9972611077297626,0.0027388922702373,0.0,True,2758.0,29.62935480389161,0.8111239835293638,2758,143,0.0492933471216821,,0.3090169943749474,0.4026997478492771,,intact
11,162,37.45789433062826,35.147529086805264,1.414213562373095,35.02444547122265,2.414213562373095,332.1821394191558,43.15512423451198,3474,0.0527714010494836,3168,306,0,0.911917098445596,0.0880829015544041,0.0,True,2352.0,27.36174066656352,0.7537106562756742,2353,0,0.0,,0.2857142857142857,0.3761785115301142,,intact
11,209,37.45789433062826,35.23004664088869,1.0,24.7660229,2.0,341.88624699443983,61.831976889423146,3015,0.0457990138641892,2948,67,0,0.9777777777777776,0.0222222222222222,0.0,True,3189.0,31.860480646721395,0.8766373134494495,3189,106,0.0321699544764795,,0.2933997741163456,0.414213562373095,,intact
10,177,38.214358817521145,34.696185580155735,10.194173437483135,252.4691327992791,11.194173437483135,922.1439356117754,57.88986262213185,8802,0.1337057777885881,8581,221,0,0.9748920699840944,0.0251079300159054,0.0,True,1711.0,23.337270947145164,0.6401617527324004,1716,302,0.1496531219028741,,0.2640379757271236,0.3314366652678501,,intact
10,222,38.214358817521145,34.7460882730131,1.0,24.7660229,2.0,921.9511914201646,52.24788512537321,3479,0.0528473529796067,3412,67,0,0.9807415924116124,0.0192584075883874,0.0,True,3480.0,33.282403818227905,0.9123410051730866,3480,0,0.0,,0.3090169943749474,0.3145198591387564,,intact
10,296,38.214358817521145,34.09156944159394,8.00692826708518,198.2997688212889,9.00692826708518,928.429455256331,45.83747621833328,7000,0.1063327021722469,6744,256,0,0.9634285714285714,0.0365714285714285,0.0,True,2649.0,29.03795599729536,0.8031971014391825,2649,0,0.0,,0.2658626798938589,0.3626921543323925,,intact
11,12,37.45789433062826,37.237909116832206,4.155870949147037,102.92439509602023,5.155870949147037,381.5599150212644,56.47599479351961,6124,0.0930259240146914,6048,76,0,0.9875898105813194,0.0124101894186806,0.0,True,3050.0,31.158388162107517,0.8342741285063947,3050,0,0.0,,0.2791745113185196,0.2742918851774318,,intact
12,158,37.237909116832206,35.59962931691158,1.0,24.7660229,2.0,416.80671903018185,69.0783979069603,3320,0.0504320816016942,3296,24,0,0.9927710843373494,0.0072289156626506,0.0,True,2557.0,28.529254791738826,0.7833668024816705,2557,0,0.0,,0.3090169943749474,0.3660254037844386,,intact
12,164,37.237909116832206,35.28318240515082,8.797958971132712,217.8904533523332,9.797958971132712,416.0738913294813,72.28276635274705,8830,0.1341311085972771,8612,218,0,0.9753114382785956,0.0246885617214043,0.0,True,2417.0,27.73724923106511,0.764942960701501,2419,0,0.0,,0.2658626798938589,0.3707952563332529,,intact
12,197,37.237909116832206,35.54069640230208,1.0,24.7660229,2.0,401.7578100995894,87.24591206751931,3541,0.0537891569131323,3494,47,0,0.9867269133013272,0.0132730866986726,0.0,True,3095.0,31.38740348832366,0.8625447894868381,3097,2,0.0006453694740238,,0.3090169943749474,0.4,,intact
12,216,37.237909116832206,34.13615312146232,1.0,24.7660229,2.0,367.9102778079575,2.1835137497046118,3470,0.0527106395053852,2856,389,225,0.8230547550432277,0.1121037463976945,0.0648414985590778,True,2786.0,29.77937781264143,0.8344593786246292,2786,96,0.0333102012491325,0.4026997478492771,0.2708131845707603,0.4,0.1318865632785168,cohesive
13,59,36.9730210523906,36.1257302233565,1.0,24.7660229,2.0,243.21867858540875,45.97442934786892,3349,0.0508726027964078,3305,44,0,0.9868617497760526,0.0131382502239474,0.0,True,2536.0,28.41186145542198,0.7773555897896314,2537,433,0.1457912457912458,,0.3090169943749474,0.39782196186948,,intact
13,132,36.9730210523906,35.387578481028875,2.6502815398728847,65.63693330793913,3.6502815398728847,252.9520651734052,21.7469986789353,4043,0.0614147306974848,3946,97,0,0.9760079149146672,0.0239920850853326,0.0,True,2477.0,28.07941573603784,0.7760968238818825,2477,0,0.0,,0.2817290466902531,0.2714970279031851,,intact
13,228,36.9730210523906,36.83260250807479,1.8284271247461903,45.2828680424453,2.8284271247461903,231.71225488586865,67.6594939658471,3864,0.0586956515990802,3667,197,0,0.949016563146998,0.050983436853002,0.0,True,1984.0,25.13019725725687,0.6809832650941269,1984,2,0.0010070493454179,,0.2817290466902531,0.3956439237389599,,intact
13,254,36.9730210523906,34.03917839330436,1.0,24.7660229,2.0,219.1464598891189,87.35150153681333,3119,0.0473788140107482,3030,67,25,0.971465213209362,0.0214812439884578,0.008015389547932,True,1864.0,24.35835848013133,0.6860330667200036,1869,579,0.2365196078431372,0.3483314773547882,0.304845440523399,0.4142135623730951,0.0434860368313891,intact
13,268,36.9730210523906,34.880035990422705,1.0,24.7660229,2.0,218.13176449940076,88.94034014394101,3214,0.0488219006830859,3200,14,0,0.9956440572495332,0.0043559427504667,0.0,True,3053.0,31.17370819326942,0.867707220158906,3053,0,0.0,,0.3090169943749474,0.414021404230567,,intact
13,286,36.9730210523906,33.42921548808177,1.0,24.7660229,2.0,187.23022647945797,30.85064784892948,3105,0.0471661486064038,2797,0,333,0.900805152979066,0.0,0.1072463768115942,True,3289.0,32.3561619426422,0.9191799446326256,3293,706,0.1765441360340085,0.3816524151396708,0.3021694792519622,,0.0794829358877085,cohesive
13,294,36.9730210523906,36.93876004831719,10.58090860936498,262.04702492234026,11.58090860936498,189.70508505335724,49.72703341985762,8308,0.1262017270924324,7977,331,0,0.9601588830043332,0.0398411169956668,0.0,True,2461.0,27.98858034803317,0.7573509914447224,2484,225,0.0830564784053156,,0.2678233792917253,0.2376914510868253,,intact
14,67,37.587381895757424,36.30405612460664,1.0,24.7660229,2.0,357.9380582062676,77.67190906877823,3630,0.0551411012693223,3508,79,43,0.9663911845730028,0.021763085399449,0.0118457300275482,True,2089.0,25.78661187977084,0.6979594001855586,2090,519,0.1989267918742813,0.4014916240907943,0.3090169943749474,0.3874258867227931,0.0924746297158469,intact
14,174,37.587381895757424,35.35087436343262,1.7320508075688772,42.89600996421431,2.732050807568877,343.66968606262986,54.07937692816034,3845,0.0584070342646127,3759,84,2,0.977633289986996,0.0218465539661898,0.000520156046814,True,1767.0,23.71610357724806,0.6503062944902769,1767,793,0.309765625,0.4065040651785832,0.2898979485566356,0.3289165665865866,0.1166061166219475,intact
14,194,37.587381895757424,35.331696866002474,4.773112505913769,118.21101362573678,5.773112505913769,389.9103551269411,52.67869844932733,5463,0.0829850788524264,5229,234,0,0.957166392092257,0.042833607907743,0.0,True,1651.0,22.92443286298351,0.6287636446390628,1651,0,0.0,,0.2742918851774317,0.3377325925472977,,intact
14,201,37.587381895757424,35.04571322798481,3.1815405503520555,78.79410612729761,4.181540550352056,393.6392698733936,44.02848197707191,4710,0.0715467181758975,4578,132,0,0.9719745222929936,0.0280254777070063,0.0,True,2228.0,26.63070457981699,0.7332939491136174,2233,473,0.1747967479674796,,0.2742918851774317,0.3822173168384947,,intact
14,205,37.587381895757424,37.51378929348208,1.0,24.7660229,2.0,330.79481233734225,25.55596709650161,3589,0.0545182954423134,3456,133,0,0.962942323767066,0.0370576762329339,0.0,True,2551.0,28.495763187794253,0.7588633502396598,2551,320,0.1114594218042493,,0.2933997741163456,0.3660254037844386,,intact
14,250,37.587381895757424,34.05750615556192,2.863703305156273,70.92254163430594,3.863703305156273,401.178577711618,20.5540608049179,4280,0.0650148521853166,4205,75,0,0.9824766355140186,0.0175233644859813,0.0,True,2017.0,25.33833144531632,0.707331175593894,2017,0,0.0,,0.2791745113185196,0.303832434700687,,intact
14,253,37.587381895757424,34.90291406680944,3.685557720282968,91.27660689979976,4.685557720282968,384.3373658428621,61.39738632663987,5031,0.0764228320897963,4630,194,207,0.9202941761081296,0.0385609222818525,0.0411449016100178,True,1702.0,23.275812043510143,0.6421773213763536,1702,522,0.2347122302158273,0.3856157588603989,0.2612038749637415,0.3614056385645054,0.1244118838966574,cohesive
14,293,37.587381895757424,34.40796497310431,1.0,24.7660229,2.0,375.2732886435882,75.13042142219736,2910,0.0442040233316054,2842,68,0,0.9766323024054984,0.0233676975945017,0.0,True,1986.0,25.142860496789307,0.6984579306933986,1988,0,0.0,,0.3090169943749474,0.3516287047744073,,intact
15,72,37.19619887324296,36.04947167458976,5.19114712955712,128.56406868788088,6.19114712955712,333.13077101290344,81.28427400271529,5983,0.0908840795852218,2322,178,3483,0.3880996155774694,0.0297509610563262,0.5821494233662042,True,8.0,1.5957691216057308,0.0435730633543349,1028,2143,0.6758120466729738,0.3470920764022717,0.1365270594958143,0.2565236958429578,0.2105650169064574,cohesive
15,270,37.19619887324296,33.86188563365206,8.288221436384907,205.2662818937795,9.288221436384909,353.04454548173,49.54440722043509,6614,0.1004692131667487,1874,2797,1943,0.2833383731478681,0.4228908376171756,0.2937707892349561,True,93.0,5.440847306724618,0.1531380234770238,157,384,0.7097966728280961,0.3169844364313081,0.104939216876802,0.3240051877532701,0.212045219554506,cohesive
16,89,37.79029589792097,35.79819589924081,5.422466567392307,134.29293118252227,6.422466567392307,531.3463894274832,77.12899012837715,5913,0.0898207525634994,5906,7,0,0.9988161677659394,0.0011838322340605,0.0,True,2057.0,25.58834570424703,0.6954442217616951,2057,0,0.0,,0.2742918851774317,0.39564392373896,,intact
16,125,37.79029589792097,35.505697131095886,8.486832980505138,210.1850999436655,9.486832980505138,533.8940155049903,73.85808050429426,7845,0.1191685783630395,7588,257,0,0.967240280433397,0.0327597195666029,0.0,True,1736.0,23.507147049675357,0.641430617915749,1736,0,0.0,,0.2674788903885893,0.2823299054044593,,intact
16,128,37.79029589792097,37.56246946360691,1.0,24.7660229,2.0,508.77615166642687,69.69709619600324,3502,0.0531967318581726,3403,99,0,0.971730439748715,0.0282695602512849,0.0,True,1710.0,23.33045017513125,0.6192327531231615,1714,957,0.3582927742418569,,0.2898979485566356,0.387425886722793,,intact
16,207,37.79029589792097,35.45411309509949,1.0,24.7660229,2.0,537.83355458287,65.60002912598088,3310,0.0502801777414481,3172,87,51,0.958308157099698,0.0262839879154078,0.0154078549848942,True,2089.0,25.78661187977084,0.7041250583980567,2090,603,0.2239138507240995,0.424807680927192,0.2933997741163456,0.4142135623730951,0.1314079068108464,intact
16,217,37.79029589792097,34.87526049306788,2.146264369941973,53.15443253543696,3.146264369941973,501.81234548526777,57.4577295672401,3898,0.0592121247239169,3853,45,0,0.9884556182657772,0.0115443817342226,0.0,True,1989.0,25.161843406625827,0.6925383814922832,1991,251,0.1119536128456735,,0.2817290466902531,0.3451409985003952,,intact
16,243,37.79029589792097,37.237909116832206,1.0,24.7660229,2.0,558.4059458238995,19.824185963332997,3631,0.0551562916553469,3609,22,0,0.9939410630680252,0.0060589369319746,0.0,True,2401.0,27.645289593840054,0.7369305873278995,2401,606,0.20152976388427,,0.2958163163244892,0.3245951656115701,,intact
16,267,37.79029589792097,34.489037847079096,9.74165738677394,241.2621099247976,10.74165738677394,541.0077448085423,63.50661269268728,8654,0.1314576006569463,3274,311,5069,0.3783221631615437,0.0359371388953085,0.5857406979431476,True,41.0,3.612575996921784,0.0999615190053321,217,2013,0.9026905829596412,0.3275603494755517,0.1284962218472281,0.2953463088285515,0.1990641276283235,cohesive
16,276,37.79029589792097,33.915240552289745,1.0,24.7660229,2.0,501.70181602512935,55.26077686881647,3159,0.0479864294517325,3130,29,0,0.9908198797087686,0.0091801202912314,0.0,True,2137.0,26.081185302335488,0.727452483963917,2139,335,0.1354082457558609,,0.3090169943749474,0.3761785115301142,,intact
17,22,37.65535656817806,37.04918135490456,3.0,74.2980687,4.0,845.4024119316541,89.49027498597445,4155,0.0631160539322408,4076,79,0,0.9809867629362214,0.0190132370637785,0.0,True,2092.0,25.80512123390413,0.6908581982120988,2092,730,0.258681785967399,,0.2769415741199856,0.3699677034698106,,intact
17,39,37.65535656817806,37.13865082573237,1.414213562373095,35.02444547122265,2.414213562373095,859.5169978050519,69.31813677757873,3429,0.0520878336783763,3367,62,0,0.9819189268008166,0.0180810731991834,0.0,True,2073.0,25.68767007844421,0.6868911286744518,2073,0,0.0,,0.2898979485566356,0.3682203060327592,,intact
17,117,37.65535656817806,36.386947061436,6.817337799805944,168.8383440670296,7.817337799805943,873.1300820885069,49.56275981141253,5291,0.080372332456194,5245,46,0,0.9913059913059912,0.0086940086940086,0.0,True,1675.0,23.09045385777095,0.6237097639013939,1675,0,0.0,,0.2714970279031851,0.2675087124844245,,intact
17,130,37.65535656817806,35.891470143632915,1.0,24.7660229,2.0,837.1198094324309,76.49162687109413,3535,0.0536980145969846,3444,91,0,0.9742574257425742,0.0257425742574257,0.0,True,2323.0,27.1925332693544,0.7394617683753176,2323,0,0.0,,0.3090169943749474,0.4045372666182638,,intact
17,136,37.65535656817806,35.20887577372337,2.449489742783178,60.66411906308329,3.449489742783178,870.1171733261442,50.40602693021157,4418,0.0671111254567124,4384,34,0,0.9923042100497964,0.0076957899502037,0.0,True,2538.0,28.423062662817685,0.7801650205946841,2538,117,0.0440677966101694,,0.2833003940990191,0.3726003038964843,,intact
17,157,37.65535656817806,35.54233431821664,9.055385138137416,224.2658756994309,10.055385138137416,852.4316597609295,80.94503755930802,7162,0.1087935447082331,6870,292,0,0.959229265568277,0.0407707344317229,0.0,True,1491.0,21.78531708054836,0.5952460198330548,1491,384,0.2048,,0.2588283628687876,0.3804491183385134,,intact
17,168,37.65535656817806,35.33883511063576,2.146264369941973,53.15443253543696,3.146264369941973,879.3189721489135,28.061323250881497,4140,0.0628881981418717,4081,59,0,0.9857487922705314,0.0142512077294685,0.0,True,2457.0,27.965825400899107,0.7662479646039025,2457,435,0.1504149377593361,,0.2817290466902531,0.4142135623730951,,intact
17,170,37.65535656817806,35.48940368060842,1.0,24.7660229,2.0,830.8166671819397,65.92478054683316,3697,0.0561588571329709,3686,11,0,0.9970246145523396,0.0029753854476602,0.0,True,2755.0,29.613235831910423,0.8097158492607605,2755,0,0.0,,0.3090169943749474,0.3288130902060995,,intact
17,252,37.65535656817806,34.67978407640629,1.0,24.7660229,2.0,812.7492718623893,25.321651359226685,3374,0.051252362447023,3300,74,0,0.978067575577949,0.0219324244220509,0.0,True,2744.0,29.554057719513263,0.8171424692384541,2744,0,0.0,,0.3090169943749474,0.4241077963657325,,intact
17,266,37.65535656817806,34.27490124916269,1.0,24.7660229,2.0,843.4722612925275,86.36187441734386,3315,0.0503561296715712,3244,71,0,0.9785822021116138,0.0214177978883861,0.0,True,2253.0,26.779697040334128,0.7446017254195954,2253,0,0.0,,0.3090169943749474,0.4014916240907943,,intact
18,88,37.679585872100446,35.98641292660787,10.360566425675607,256.5900253552532,11.360566425675607,762.4804522432125,10.657346615938344,10005,0.15197981217619,9764,241,0,0.975912043978011,0.024087956021989,0.0,True,4632.0,38.39806496170502,1.042490852981642,4632,0,0.0,,0.2680288677581011,0.1530988741343153,,intact
18,157,37.679585872100446,35.54233431821664,8.281885242839627,205.10935957933825,9.281885242839628,831.6444743132051,48.17667585315736,8316,0.1263232501806293,8260,56,0,0.9932659932659932,0.0067340067340067,0.0,True,1688.0,23.179885415554555,0.6331406047616838,1688,0,0.0,,0.2639311605905289,0.3245672974635668,,intact
18,169,37.679585872100446,35.30822230156813,1.0,24.7660229,2.0,799.3251997153726,82.34590222537499,3639,0.0552778147435437,3593,46,0,0.9873591646056608,0.0126408353943391,0.0,True,3389.0,32.84436335624222,0.8999958809036083,3389,0,0.0,,0.3090169943749474,0.3693538354541319,,intact
18,190,37.679585872100446,35.50689644530491,4.449489742783178,110.1961648630833,5.449489742783178,837.3612622590049,33.18679048075964,5805,0.0881801908728418,5802,3,0,0.999483204134367,0.000516795865633,0.0,True,2513.0,28.28272872231154,0.7728948796760322,2513,0,0.0,,0.2771863727725964,0.2952058036729073,,intact
18,233,37.679585872100446,34.751821853173944,3.0,74.2980687,4.0,805.4328741027063,88.18817148160444,3461,0.0525739260311637,3432,29,0,0.9916209188095926,0.0083790811904073,0.0,True,2985.0,30.824584510721557,0.8511386283595741,2985,0,0.0,,0.2817290466902531,0.2588283628687876,,intact
19,69,37.1167137850091,34.555475568212586,1.0,24.7660229,2.0,480.34399866394085,69.9256086079834,3071,0.0466496754815671,2239,65,767,0.7290784760664278,0.0211657440573103,0.2497557798762618,True,810.0,16.05711704537494,0.4480710632750657,1401,2273,0.6186717474142623,0.4014916240907943,0.2612038749637414,0.3660254037844386,0.1402877491270529,cohesive
19,70,37.1167137850091,36.52162050261049,1.8284271247461903,45.2828680424453,2.8284271247461903,505.4094359518373,70.15700918420379,4115,0.0625084384912565,3960,155,0,0.9623329283110572,0.0376670716889428,0.0,True,3018.0,30.994503327246274,0.8418034880090223,3018,272,0.0826747720364741,,0.2817290466902531,0.387425886722793,,intact
19,152,37.1167137850091,34.927458287016485,1.0,24.7660229,2.0,460.3880100096685,25.01507408898006,3469,0.0526954491193606,3134,97,238,0.9034303833957912,0.0279619486883828,0.0686076679158258,True,2331.0,27.239316156879124,0.7561837515364,2334,961,0.2916540212443095,0.4176890859898589,0.3021694792519622,0.39564392373896,0.1155196067378966,cohesive
19,230,37.1167137850091,36.28031198366947,3.0,74.2980687,4.0,529.7961916654242,14.398292780285642,4714,0.0716074797199959,4654,60,0,0.9872719558761136,0.0127280441238862,0.0,True,4431.0,37.5557066992538,1.0233577261731583,4431,0,0.0,,0.2791745113185196,0.3090169943749474,,intact
19,301,37.1167137850091,34.0838991498163,1.0,24.7660229,2.0,479.5086488315609,68.80205568516371,3346,0.050827031638334,3239,107,0,0.9680215182307232,0.0319784817692767,0.0,True,2189.0,26.3965971453958,0.7414710648504766,2190,1312,0.3746430611079383,,0.3090169943749474,0.3827822185373187,,intact
20,57,37.15376075740592,36.26924493844157,1.0,24.7660229,2.0,554.5919195147044,78.80318421784754,3547,0.0538802992292799,3459,88,0,0.9751903016633776,0.0248096983366225,0.0,True,2623.0,28.895100474995463,0.787085742435893,2625,0,0.0,,0.3090169943749474,0.39782196186948,,intact
20,181,37.15376075740592,35.12361410898351,8.12403840463596,201.2001211696937,9.12403840463596,585.0728644193509,23.42753429121465,7124,0.1082163100392981,6999,25,100,0.9824536777091522,0.0035092644581695,0.0140370578326782,True,1471.0,21.638711666278937,0.5987686106829375,1472,337,0.1862907683803206,0.3638415711861744,0.266756504300101,0.1820021359817107,0.0970850668860733,intact
20,191,37.15376075740592,35.41596078796825,7.694323451653613,190.5577908036604,8.694323451653613,552.6856827727811,82.71521938219442,5326,0.0809039959670552,5214,76,36,0.978971085242208,0.0142696207285016,0.0067592940292902,True,1417.0,21.23782259843112,0.5853080912030835,1417,390,0.2158273381294964,0.4098925533610436,0.266978077589994,0.3706793556038632,0.1429144757710495,intact
20,199,37.15376075740592,35.93835731265675,1.0,24.7660229,2.0,519.6326254008026,41.267745151462776,3311,0.0502953681274727,2891,105,315,0.8731501057082452,0.0317124735729386,0.095137420718816,True,4654.0,38.48914405776468,1.0531681137183846,4660,224,0.0458640458640458,0.3874258867227931,0.2898979485566356,0.3740666961489728,0.0975279381661575,cohesive
20,264,37.15376075740592,35.10451031227921,1.0,24.7660229,2.0,544.2306004615045,85.01935587429915,3386,0.0514346470793182,3223,163,0,0.9518606024808032,0.0481393975191966,0.0,True,2015.0,25.32576594419877,0.7009790178836376,2015,131,0.0610438024231127,,0.3021694792519622,0.414213562373095,,intact
20,277,37.15376075740592,34.810958385132096,2.4641016151377544,61.02599702842861,3.4641016151377544,569.7133502255417,54.22803077611219,3976,0.0603969748338362,3971,5,0,0.9987424547283702,0.0012575452716297,0.0,True,2933.0,30.55491607216518,0.8491637690309365,2933,111,0.0364651773981603,,0.2801868778094689,0.3021694792519622,,intact
