Repository: AmiraliKhosrozadeh/ice-bonded-granular-microCT

# Grain-scale kinematics, ice-bond failure and damage evolution in ice-bonded granular media under in-situ uniaxial compression

Analysis code, per-specimen tables and supplementary material for the paper of

## Results for every specimen

The paper shows one or two specimens per figure.  The same rendering for
every specimen and every scan is in [`supplementary/`](supplementary/README.md):
the void and crack classes (Fig. 11 of the paper), the crack orientation
classes (Fig. 12), the ice-path maps (Fig. 18) and the per-scan tables behind
Tables 2–4, each as one sheet per material, compiled with their text in
[`supplementary/supplementary.pdf`](supplementary/supplementary.pdf).

File: paper/data/bonds/Alumina_75_1800_T7/T7_bead_quality.csv (part 1 of 5)
bead_id,voxels,volume_mm3,r_eq_vox,cz,cy,cx,r_fit_vox,fill,roughness,sphericity,radius_ok,shape_ok,scan,on_boundary
1,238464,3.622360212971812,38.469045005996286,39.79122215512614,40.67384594739667,41.74588617149758,38.02979099512304,1.0350525494185232,0.0139476484892788,0.9901659008046468,True,True,1,False
2,234360,3.560018868726826,38.24708080178451,39.85952380952381,40.59746543778802,40.85682283666154,37.81972002521926,1.034284345799073,0.0136036008176961,0.987377629639194,True,True,1,False
3,234460,3.5615379073292868,38.25251996121985,40.70316045380875,40.96694958628338,42.24199863516165,37.806660876470914,1.0357982816320284,0.0157140318206187,0.982644977648348,True,True,1,False
4,226731,3.444131413745102,37.827481835382166,39.54608324402045,40.33115453996145,40.210800463985954,37.398515401047646,1.0348066400142046,0.0122962267115569,0.9871673010130602,True,True,1,False
5,222649,3.382124257992657,37.59909397495719,39.347897363114136,39.31754914686345,39.471845820102494,37.163756132980666,1.0355553931767054,0.0117471808267129,0.9944506981025014,True,True,1,False
6,226661,3.443068086723379,37.82358853410111,39.77862534798664,39.69866893731167,38.538178160336365,37.40478089245194,1.0339673995124672,0.0162415035720304,0.9839006325560844,True,True,1,True
7,235323,3.5746472104685223,38.29939576652454,40.449412084666605,41.00513761935722,41.78835472945696,37.86250577740745,1.0350175388950371,0.0157396695338248,0.9856724814327243,True,True,1,False
8,224937,3.416879861216957,37.72744805110875,40.31891151744711,39.84573458346114,39.93348359762956,37.284167758376526,1.0360934522987713,0.0145098816251095,0.982836320096389,True,True,1,True
9,228985,3.478370543844565,37.95242012819042,39.80600039303884,40.17696792366312,38.01809288818045,37.54027175889112,1.0332994262353987,0.0195553832894616,0.979910741359464,True,True,1,True
10,234414,3.5608391495721547,38.25001814000371,39.94395812536794,41.81315109165835,40.614378834028685,37.82107543760985,1.034411440065765,0.0177596007293526,0.9668552248711186,True,True,1,True
11,218464,3.318552492479678,37.36202648420899,39.86411948879449,40.79806741614179,40.467152482788926,36.917546954000215,1.036555986338226,0.0143462817278753,0.9806911630805888,True,True,1,False
12,222625,3.3817596887280663,37.59774295357272,39.24196743402583,40.6317888826502,39.71647838293094,37.14894658742321,1.0366826101493345,0.0151510058560988,0.9854983087226906,True,True,1,False
13,218532,3.319585438729351,37.36590256790465,38.63024637124082,39.3476195705892,39.67591931616423,36.91891791820925,1.0367631214974682,0.0151924988485166,0.9872761091744728,True,True,1,True
14,219719,3.3376164269405595,37.433433887750766,39.6620092026634,39.51180371292424,39.94583081117245,36.98936094573333,1.036450391330356,0.0150377076918978,0.9838784617579696,True,True,1,True
15,224092,3.4040439850261643,37.68014636670188,39.220944969030576,38.22327883190832,40.224711279296,37.24318745731742,1.0356123345489443,0.0150554509154486,0.9900898426639216,True,True,1,True
16,220500,3.3494801184257774,37.47773432074183,39.68679818594104,40.43944671201814,39.44091609977324,37.02963698024925,1.0367442159659537,0.0154351297250078,0.9824545697643908,True,True,1,True
17,214803,3.2629404892435927,37.152146542045095,39.06553446646462,39.21964311485407,39.985735767191336,36.69791976533051,1.037593859239004,0.0156365084658264,0.9851265886363362,True,True,1,False
18,211737,3.2163667656921486,36.97453452940727,39.62690507563629,40.15077194821878,39.634716653206574,36.53526621602416,1.036504799861156,0.0136800365465963,0.9873870370288962,True,True,1,False
19,212185,3.2231720586311727,37.00059346501977,39.5969696255626,38.656648679218605,39.44473926055093,36.55476169934428,1.0370368730557542,0.0145973050541918,0.9788173331430192,True,True,1,False
20,221173,3.3597032482203377,37.51582486891948,40.13005204071021,39.216133976570376,41.59452555239564,37.08702254061834,1.0350887650590996,0.0163488323099833,0.9761358276372316,True,True,1,True
21,219198,3.329702235821739,37.40382295364701,40.23772114709076,39.380528107008274,36.62746922873384,36.97476327805468,1.0352178964652767,0.0173139143551264,0.9734751024598964,True,True,1,True
22,212143,3.222534062418139,36.99815199889097,39.726726783348965,38.77452001715824,38.991920544161246,36.58900365365288,1.0339233568136978,0.0155707897950491,0.9840827039389072,True,True,1,False
23,210943,3.204305599188611,36.92825927024467,38.623144640969365,39.503657386118526,37.01716103402341,36.49638503946904,1.0359217690381273,0.0152289968834168,0.982564393222324,True,True,1,True
24,223364,3.392985384000251,37.6392987012217,39.8498146523164,40.61226518149746,39.97878798732114,37.19412630699796,1.0363381465718242,0.0152284130437515,0.9855180515934662,True,True,1,False
25,212743,3.231648294032903,37.03299955578703,38.33726609101122,39.23629919668332,39.75309175860075,36.59240312083695,1.036558637144487,0.0149897411347113,0.9798538207915136,True,True,1,False
26,224587,3.411563226108345,37.707870033715466,39.864266409008536,40.08780116391421,40.23379803817674,37.26703400919011,1.0359087835750886,0.0157417724318282,0.990284609536756,True,True,1,False
27,215118,3.267725460841344,37.170298383798624,38.45468068687883,40.03812791119292,38.92597086250337,36.72376133828923,1.0369233953002202,0.0150730235696469,0.9839772513780908,True,True,1,False
28,207646,3.1542228964654826,36.73485416444828,39.00665555801701,38.20033133313428,38.6738824730551,36.29708789850501,1.036620064626118,0.013845907628396,0.986459773323044,True,True,1,False
29,214932,3.264900049040768,37.159582297628006,39.61658105819515,38.93770587906873,39.88591740643552,36.71314996007902,1.0369254311804423,0.0163187566105938,0.9817933231121898,True,True,1,False
30,211242,3.2088475246099684,36.94569895252556,38.91671163878395,40.915774325181545,38.70859488169966,36.50350690726085,1.0367830618233134,0.0149198732000993,0.9779703000064368,True,True,1,True
31,226951,3.447473298670515,37.83971271072362,40.27635040162855,39.937268397142994,40.149455168736864,37.39370997129859,1.036210110625993,0.0158568962398962,0.9838399940156612,True,True,1,False
32,218528,3.3195246771852527,37.36567458524123,39.79407673158588,40.47907819592913,39.87798817542832,36.92190639467431,1.0364924213314486,0.0187983971443347,0.9725535115548896,True,True,1,True
33,209859,3.1878392207379376,36.86489460303017,38.49185881949309,39.09280516918503,39.45165563545047,36.44098050362741,1.035306231909455,0.0138477116477868,0.9874829712852968,True,True,1,True
34,213352,3.2408992391218887,37.06830288837944,39.499967190370846,39.359073268589,39.25504799580037,36.62005714175064,1.03717265035997,0.0254250785567841,0.9823430969337744,True,True,1,False
35,217668,3.306460945204091,37.31659357227989,39.19891761765625,39.11493650881158,38.29720951173346,36.87656550003664,1.0362262239166042,0.015734726511658,0.9797991342258237,True,True,1,False
36,216104,3.2827031814616063,37.227002240939015,39.43779384000296,40.60830896235146,40.539393070003335,36.81327081264072,1.0340962881410978,0.0159878976701749,0.9859830388799764,True,True,1,False
37,204214,3.1020894916290325,36.53134264676992,38.43034267973792,43.9114409394067,38.90942834477558,36.06845061609986,1.038997355702055,0.0330970676976958,0.9759104439748888,True,True,1,True
38,205976,3.1288549518043896,36.6361085307293,38.18334174855323,37.98772672544374,39.166155280226825,36.21274047275222,1.0354850526168602,0.0128070252880634,0.9867641839591472,True,True,1,True
39,208504,3.167256247674595,36.78538117103105,38.68606357671796,38.9455550013429,38.57948048958293,36.371603740019225,1.0345188991456344,0.0156750228873689,0.9781358286588314,True,True,1,True
40,210301,3.1945533713608136,36.8907577734414,38.38979367668247,39.4779482741404,39.11050827147755,36.457468398497824,1.0360797950145446,0.0139872838326023,0.9846767117507684,True,True,1,False
41,209617,3.1841631473199827,36.85071883754194,38.94921690511743,38.30686919476951,39.55154400644986,36.425379703741726,1.0354416470657437,0.0149411523269082,0.9850214454510268,True,True,1,True
42,216714,3.2919693169366164,37.26199640778509,39.88564652029864,40.22879924693375,39.28393643234863,36.83078926137883,1.0355361918709591,0.0156994060965268,0.979991041042985,True,True,1,True
43,204597,3.1079074094764567,36.55416636174651,38.26939788950962,38.62361129439826,36.9642907765021,36.13714712961948,1.0350207589040656,0.0159315804542794,0.9803591937444366,True,True,1,True
44,206477,3.1364653352027174,36.66578808715585,38.55399390731171,39.60635324999879,38.68066176862314,36.24568786564728,1.035175616757298,0.0141047583999416,0.9883708900145728,True,True,1,True
45,204126,3.1007527376588677,36.52609452464983,38.64317137454317,37.5050605998256,38.87020761686409,36.093800392691705,1.0363629517082928,0.0154688200013627,0.9844326008805016,True,True,1,True
46,210516,3.197819304356104,36.90332517531369,39.88123943073211,38.98552129054324,38.90759372209238,36.47918224222823,1.0352880895406291,0.0136034013569029,0.9921581791936652,True,True,1,False
47,211624,3.214650252071368,36.96795582424679,39.69633878955128,39.65958492420519,37.91643669905115,36.54833273353208,1.0348409345221463,0.018463992011534,0.9679368796658144,True,True,1,True
48,215034,3.266449468415277,37.16545962622503,39.4858813024917,39.06747770120074,39.40165276188882,36.73551724546857,1.0355237087756717,0.0171118044589643,0.981820362412238,True,True,1,False
49,209376,3.1805022642880525,36.83659080249594,38.30876509246523,39.1778570609812,39.44663189668348,36.43182504576545,1.033702356307664,0.0142331524300856,0.9888375450340284,True,True,1,True
50,208496,3.1671347245863983,36.78491069754183,38.88622323689663,38.82465371038293,39.42051646074745,36.36080802657538,1.035400906546349,0.0146766077435631,0.9918692186460644,True,True,1,False
51,213525,3.2435271759041457,37.07831933048345,34.18168364360145,38.83758810443742,40.48558716777895,36.769799246364144,1.025383547987828,0.0245428508213015,0.9601797822604904,True,True,1,True
52,199528,3.0309073427177258,36.24975536332333,38.89004049556954,38.50989836012991,39.24531394090052,35.80971508473881,1.0373197416264364,0.0150534699401662,0.9783836751745494,True,True,1,True
53,231215,3.512245104679438,38.07522385530623,44.2978137231581,49.45812771662738,46.42647319594317,41.82535695379416,0.7544117219888322,0.2732261016224778,0.6710941895054185,True,False,1,True
54,212581,3.2291874514969168,37.02359717925622,38.686387776894456,40.87128200544733,39.95837821818507,36.60360056671829,1.0348190471504402,0.0170017573905398,0.9838415572788664,True,True,1,True
55,204938,3.113087331110848,36.57446325767553,38.33952219695713,39.61430774185364,39.387263465047965,36.135075983103874,1.0369240978375294,0.0148690549786191,0.9870797363292666,True,True,1,False
56,197723,3.0034886959433105,36.140114762562334,38.32374584646197,39.00764706179858,38.23213283229568,35.70086738168693,1.0373666422677223,0.0163052333340444,0.985156025873512,True,True,1,True
57,219777,3.3384974693299867,37.43672740985917,40.375926507323335,41.22423183499638,41.3208889010224,36.98092260341275,1.0374338307620985,0.0171701259848767,0.9819624157387348,True,True,1,False
58,198170,3.010278798496309,36.16732871468511,38.64895796538325,37.89370237674724,38.363147802391886,35.75015957554392,1.035417130865275,0.012931740753598,0.9911152923363814,True,True,1,True
59,197945,3.0068609616407733,36.15363553760913,38.32580767384879,38.33677536689484,38.332991487534414,35.73441646044469,1.035609065069328,0.0142789362938387,0.984959722765,True,True,1,True
60,203079,3.084848403491104,36.46353774965553,39.04621846670508,38.851323869036186,38.36010124138882,36.03140624538042,1.0364128051523451,0.0178902055656154,0.9671846887952352,True,True,1,True
61,201055,3.0541030621773,36.34199432422642,39.12748252965606,38.20821168337022,37.8940439183308,35.90547514136021,1.0369175717334382,0.0155432985566858,0.9876662346346142,True,True,1,True
62,205786,3.1259687784597143,36.6248402243277,38.786720185046605,38.49627768652872,39.034613627749216,36.18772446181605,1.036676829012236,0.0151479462177037,0.9860771531293752,True,True,1,False
63,210533,3.1980775409185225,36.90431851175298,40.16664845891143,39.274664779393255,38.91637415512057,36.470794356000255,1.0360862301626927,0.0167723206645733,0.9774565995890854,True,True,1,False
64,203163,3.086124395917171,36.46856455360579,38.87481972603279,39.73467609751776,39.17503679311686,36.043365837356674,1.0358097343955228,0.0150762730979732,0.9840719471650426,True,True,1,False
65,199691,3.0333833756397364,36.25962382264942,38.19899745106189,38.4097981381234,38.04363241207666,35.83130346317908,1.036291798764671,0.0142858122791843,0.9968546849147348,True,True,1,True
66,195159,2.964540546176219,35.98321730809904,38.165321609559385,38.067468064501256,38.75371876264994,35.5498203668899,1.0370214584171549,0.0149877287289976,0.9735439627767248,True,True,1,True
67,198052,3.008486332945406,36.16014869728839,38.09209197584473,39.09469230303153,37.668627431179694,35.72355786974092,1.0371140218443082,0.0143942637108275,0.9948660829126228,True,True,1,False
68,200685,3.0484826193481958,36.31968733548496,38.73185838503127,38.787687171437824,37.87874529735655,35.90079453473782,1.0354142144627017,0.0145471536505774,0.9799547068145492,True,True,1,True
69,197704,3.003200078608843,36.1389571090498,37.83447982843038,38.09871322785578,38.925772872577184,35.68644678827853,1.0385249183162686,0.0161022543658634,0.9721822526157742,True,True,1,False
70,201473,3.060452643535585,36.36716229364056,39.27222506241531,38.25678378740576,39.31748671037806,35.91965359740183,1.0378433924802295,0.0159027766898099,0.9825940552382462,True,True,1,False
71,194126,2.9488488774128,35.91961713261117,37.87494204794824,37.25887825432966,38.44314002245964,35.472819175164844,1.0382644436029156,0.0141256623997524,0.9789085123168488,True,True,1,True
72,199827,3.035449268139083,36.26785352048308,37.533716664915154,37.36739779909622,38.09310553628889,35.82649163044656,1.037415459123985,0.0157610064510276,0.9871139981173276,True,True,1,True
73,193572,2.940433403555168,35.885415243508945,37.44474924059265,38.77046783625731,38.33074514909181,35.45426330605102,1.036927830359816,0.0134109485592095,0.9932046138065156,True,True,1,False
74,204273,3.1029857244044843,36.53486042988025,39.30322656445051,39.30725059112071,38.87352709364429,36.11352738920266,1.035410648606109,0.0162035925455152,0.9883698118779874,True,True,1,False
75,200688,3.0485281905062696,36.319868313168186,38.85931395997768,38.778242844614525,39.79883700071753,35.891795741677804,1.0362086969158966,0.015444230031262,0.9902785730417988,True,True,1,False
76,201108,3.054908152636604,36.34518740816804,38.35488891540864,38.983630685999564,38.963169043499015,35.9301907298126,1.035052002504787,0.0149555232954841,0.9878858258335655,True,True,1,True
77,213377,3.241278998772504,37.06975068572565,39.13909184213856,39.82474212309668,40.52498629186838,36.63045064068492,1.0364114704836664,0.0167765753993664,0.9824109941506476,True,True,1,False
78,198405,3.013848539212092,36.18161941596451,38.1154406390968,38.95606965550263,38.3811295078249,35.72925607151543,1.038465521901451,0.0153623576389213,0.9859289880754168,True,True,1,False
79,198323,3.0126029275580746,36.17663415581315,38.24892725503346,38.11264452433656,38.92488011980456,35.75126854926083,1.0361201149034918,0.0159756040833482,0.9813192008690144,True,True,1,False
80,198190,3.010582606216802,36.16854538428099,37.61604016347949,38.86984711640345,38.508643221151424,35.73898774339162,1.0364930292612204,0.0155668982952387,0.987080058343706,True,True,1,True
81,196964,2.991959192950634,36.09381173401473,38.35755772628501,38.85112507869459,39.75628033549278,35.66699302940365,1.0363316346469351,0.0160950012839632,0.988354275469733,True,True,1,False
82,201087,3.0545891545300874,36.34392229107731,37.98540930045204,39.73715854331707,37.62711662116397,35.914768219811506,1.036277769445049,0.017638060092571,0.9782322285553312,True,True,1,True
83,196104,2.9788954609694724,36.04120319399272,38.23859788683556,37.91897156610778,37.88457145188267,35.63065492851771,1.0349668207420162,0.01369960418053,0.9899772939418204,True,True,1,False
84,190163,2.888649377597284,35.673506791197624,37.5578161892692,37.96433060059002,37.90128468734717,35.23026901498732,1.0382203390812772,0.0142081072730688,0.9847738616434188,True,True,1,True
85,194935,2.961137899706707,35.96944507375879,38.69556005848104,38.7138020365763,37.95430271629005,35.5257071442984,1.0379418400246696,0.0160635918099392,0.9840731040793108,True,True,1,False
86,200204,3.04117604367036,36.29064722228676,38.88189047171885,38.82542306847016,38.32335018281353,35.87637993636323,1.035042772537968,0.0148084179935599,0.9900406532678048,True,True,1,True
87,198403,3.013818158440043,36.18149784059765,38.00026713305746,38.76858212829443,38.2958977434817,35.744346399569494,1.0371403832587762,0.0156159495759849,0.986337506818681,True,True,1,True
88,197985,3.0074685770817573,36.1560706383052,38.226108038487766,38.50901330908907,39.107179836856325,35.73141567911231,1.0360793281029903,0.0160721226912213,0.9883599595125462,True,True,1,True
89,195400,2.968201429208149,35.99802299334317,38.42029170931423,38.10636642784033,39.52916069600819,35.5667235433142,1.0368224026812147,0.0153580234761422,0.994087780267712,True,True,1,False
90,201747,3.064614809306328,36.38364107515797,38.34646859680689,38.692644748125126,39.2526481186833,35.96695267443567,1.0351601520935685,0.0177291168159521,0.9820053807663784,True,True,1,True
91,194058,2.947815931163127,35.91542257303428,38.46979253625205,38.28188479732864,36.46832905626153,35.46629470213645,1.0384736623247506,0.0201549699709223,0.9763575606515916,True,True,1,True
92,196818,2.9897413965910413,36.08489132367293,38.56346472375494,38.52806145779349,37.97034824050646,35.649049747270894,1.0371279331806358,0.0155570420120292,0.9822385079187091,True,True,1,False
93,195288,2.966500105973393,35.991143858002715,38.327992503379626,37.81193416902216,38.30384355413543,35.555270525030345,1.037229801502637,0.015391995202155,0.9916105353656994,True,True,1,False
94,193750,2.943137292267548,35.89641140513762,37.4013935483871,37.67229935483871,38.35510709677419,35.47859980683258,1.0357470065153964,0.0154196157438604,0.9910013177923384,True,True,1,True
95,193494,2.939248553445249,35.88059457654834,38.72121099362254,37.85243986893651,38.28158495870673,35.452560404486455,1.0366593674141242,0.0144241330177172,0.9882133612545332,True,True,1,True
96,198569,3.016339762520128,36.19158581700373,38.25219445129905,37.29891876375466,38.74103208456506,35.76264928807279,1.0364152345283906,0.0178350950810816,0.9770803576786196,True,True,1,False
97,192623,2.9260177272178165,35.8266755774945,38.82267434314698,38.33323123406862,37.42030806290007,35.40486043444723,1.0361696632348556,0.0138097063236599,0.9919228973873252,True,True,1,True
98,193665,2.9418461094554567,35.89116126961165,37.94929904732399,37.908687682338055,39.94686701262489,35.44667140234608,1.0380927382398288,0.0152978172017291,0.9908403039840298,True,True,1,False
99,195328,2.967107721414377,35.9936009939137,39.28605729849279,37.79339367627785,38.68135136795544,35.578904848117915,1.0353761722428698,0.0160693181625163,0.983964606773717,True,True,1,False
100,189467,2.8780768689241576,35.62993169385695,37.96003525679934,38.100809111877005,38.56687444251506,35.19134937140958,1.0378562626207148,0.0145997091060416,0.9939122592996232,True,True,1,True
101,190037,2.8867353889581837,35.665626087151345,37.99862132111115,37.99075443203166,37.935454674616,35.23190066923986,1.037388281784004,0.014582717279958,0.991064485456945,True,True,1,True
102,197776,3.0042937864026147,36.14334361464908,38.28269860852682,38.06958882776475,39.54751840465982,35.731486472439826,1.0349794542431672,0.0167440594516565,0.98270780446275,True,True,1,True
103,192402,2.9226606519063782,35.81296879399418,37.1353416284654,39.6334393613372,38.31439382127005,35.35409613016815,1.039445581519236,0.0171543539533039,0.976831026073341,True,True,1,True
104,192641,2.9262911541662597,35.82779150528109,38.63749669073562,38.06272288868932,48.85940168499956,35.36151904083852,1.0400815103082452,0.0306564720833886,0.9831737013679518,True,True,1,True
105,204978,3.113694946551832,36.57684264942452,38.652430992594326,39.080940393603214,39.24613860999717,36.14827789141744,1.0359905769133655,0.0170606918563693,0.9922776011161504,True,True,1,False
106,194165,2.94944130246776,35.92202239391426,38.910225838848405,38.54335745371205,37.98445136868128,35.49021586563834,1.0369466552414577,0.0154539172442767,0.9935936043757936,True,True,1,False
107,188068,2.8568255188757328,35.54201934611102,37.66553055277878,37.54834953314759,37.36190633175234,35.12562107993165,1.0359868925459226,0.0138092072889582,0.9877055683345902,True,True,1,False
108,193932,2.9459019425240265,35.90764771016112,37.62907101458243,39.24119794567168,37.7388259802405,35.47546459376016,1.0369948311839778,0.0153143068956693,0.9908288103454096,True,True,1,True
109,188873,2.869053779625541,35.592658122246405,38.67156237259957,37.58847479523278,37.62868700131835,35.16415544298465,1.0370046307073255,0.0149376873599942,0.97890692483911,True,True,1,True
110,192310,2.921263136392114,35.8072597084671,38.47557069315168,37.83356559721283,39.09012011855858,35.371281581848805,1.0374349429541432,0.0150002124262591,0.9962520167451492,True,True,1,False
111,203731,3.0947525351791474,36.50251901463472,37.347173478753845,38.93198874987115,39.32546347880293,36.16186591777415,1.0285277483849236,0.0263573206289064,0.9549640854446856,True,True,1,True
112,196500,2.9849108538352165,36.065446657252224,37.98833078880407,37.73481933842239,38.876111959287535,35.6361468947716,1.0365773716830289,0.0164055245876175,0.981523965621389,True,True,1,False
113,191406,2.90753102742587,35.751064647882906,37.45593659550902,38.32300450351609,36.838719789348296,35.30658025914875,1.0382453020517597,0.015816501276435,0.9857106680967912,True,True,1,False
114,191535,2.9094905872230443,35.75909444083849,37.80885477850001,38.86143002584384,37.49567964079672,35.333982449680576,1.0365297457527607,0.0151281687794061,0.9868508901111078,True,True,1,True
115,198901,3.021382970680297,36.211744915612826,38.68223890277073,38.22745486448032,38.79263553224971,35.80848331507534,1.034166766382863,0.0171402527101202,0.9767701400000104,True,True,1,True
116,191467,2.908457640973371,35.754862131266286,38.30479926044697,38.44576349971536,38.18476290953532,35.32355942036186,1.0370792510324542,0.0153505976666203,0.9806172170491396,True,True,1,True
117,198499,3.0152764354984054,36.18733253685068,38.67189759142364,39.434803198001,38.735877762608375,35.789403602561535,1.033728118992278,0.0170328718459917,0.987544010009274,True,True,1,False
118,193396,2.937759895614837,35.874536004404135,37.97076981943784,39.51048108544127,37.64986349252311,35.45524461317831,1.035899014768189,0.0178957081420538,0.9868528181576576,True,True,1,True
119,217245,3.3000354119156823,37.292405121338255,38.434449584570416,39.27200165711524,38.89109070404382,36.90947189830666,1.0314488272327351,0.032436820276496,0.9542703504809082,True,True,1,True
120,189551,2.8793528613502244,35.63519641378069,37.753375081112736,38.89205543626781,37.65172433804095,35.2167851202311,1.0360682099819822,0.0137522084706598,0.9910222320637698,True,True,1,True
121,189483,2.878319915100551,35.630934617603785,37.80935492893822,38.04277428581984,38.39502224473964,35.19343207365118,1.037759645239244,0.0143303927008653,0.9937125323427092,True,True,1,True
122,200630,3.0476471481168423,36.31636909160694,38.71223147086677,38.34551662263869,38.19515526092808,35.92751796705538,1.0328223279813613,0.019005213343235,0.9847601982737506,True,True,1,True
123,191420,2.9077436928302145,35.7519362727754,37.86209904921116,38.43123498067077,38.51105422630864,35.32992119297582,1.0362646813513976,0.0148965365690171,0.9840388331450431,True,True,1,False
124,187859,2.85365072819659,35.52884851529956,38.10407273540262,37.111684827450375,38.3771232679829,35.09417997205668,1.0376194408796011,0.0153227245364298,0.9888463592961624,True,True,1,True
125,192748,2.9279165254708923,35.83442364163843,37.807878680972046,38.14439579139602,38.44927055014838,35.41515534857339,1.035938127735197,0.0146673276703895,0.989265445784402,True,True,1,True
126,193260,2.935694003115491,35.86612479803742,37.84244541032805,38.67810203870434,38.00604367173756,35.435056736834454,1.0369408136331677,0.0163922030955549,0.9922270627972954,True,True,1,True
127,188978,2.870648770158125,35.59925256537631,37.32364084708273,38.42266824709755,38.213617458116815,35.18877450302348,1.0354048918909693,0.0150811853025724,0.9807869509630808,True,True,1,True
128,306818,4.660683859297778,41.84055228225114,55.30203573453969,58.59405250017926,77.31802241067994,49.32880772883986,0.6102255241688529,0.3344091698850613,0.5755308851575613,True,False,1,True
129,189987,2.885975869656953,35.66249785821882,36.91085705864086,37.58292935832452,37.323401074810384,35.25272048337554,1.0352789011292989,0.0142628780505363,0.978755469874772,True,True,1,True
130,196213,2.9805512130461542,36.04787952138077,37.843313134196,37.99117285806751,37.59936395651664,35.67310204139348,1.0318499330568136,0.0184604898233305,0.9738470839600806,True,True,1,False
131,190139,2.8882848083326933,35.6720059731562,37.33164684783237,38.07074298276524,38.07279937309021,35.2416761313543,1.0370815998674128,0.014994359342994,0.9933683385374554,True,True,1,True
132,184771,2.8067428161526045,35.33309924883801,36.69178063657176,37.9223038247344,37.96704569440009,34.91753147095713,1.0361308393699649,0.0139322487780068,0.984715399869412,True,True,1,True
133,191198,2.904371427132752,35.73810978281465,37.642595633845545,38.04410087971632,38.37354470235044,35.31553289976799,1.036328504701947,0.0153014694820524,0.993553300073163,True,True,1,False
134,193339,2.9368940436114346,35.871011199549,38.04135223622756,38.83944780928835,46.574177998231086,35.38065345869943,1.0421573823242514,0.0382945976698393,0.9797863247393094,True,True,1,True
135,185402,2.816327949734131,35.37327484282928,37.535263913010645,37.16051606778783,38.09020938285455,34.94847262475259,1.0369103386245246,0.0383114078132554,0.980839003025411,True,True,1,True
136,189337,2.876102118740959,35.62178084455826,37.9412212087442,37.99235226078368,38.269788789301614,35.18560936968058,1.0376518188938768,0.0155685010649312,0.9912688761602738,True,True,1,False
137,189102,2.872532378025176,35.60703714377713,37.56339964675149,37.13360514431365,38.67517001406648,35.180020896310765,1.0368578822326804,0.0155039550548872,0.993226458491392,True,True,1,False
138,193621,2.941177732470374,35.88844294895827,38.29637281080048,38.61319794856963,38.499088425325766,35.46590689119442,1.0361691092754393,0.0156472774776946,0.9867156802096796,True,True,1,True
139,204459,3.105811136205061,36.54594595847623,37.73687634195609,39.87754513129772,38.69197736465502,36.09724108970927,1.0377568120031382,0.0178980788651184,0.9778666909459244,True,True,1,False
140,187567,2.849215135477405,35.51043079491728,37.46004361108297,37.406302814460965,38.22426119733216,35.070121661688844,1.0381401924919695,0.0166879191410872,0.9768979567701798,True,True,1,True
141,192500,2.92414930973679,35.81904820970796,37.34195844155844,37.57785974025974,38.353542857142855,35.41669524327552,1.034470287714453,0.0187771697076186,0.9915863821560992,True,True,1,True
142,183556,2.7882864971327077,35.25548216498152,37.44669746562357,37.12353178321602,37.53788489616248,34.831587158215385,1.036955651911332,0.0134649670692761,0.9900932686152132,True,True,1,True
143,192165,2.9190605304185464,35.798257995737906,38.49843103582859,37.3555746363802,38.6106627117321,35.39502576824568,1.0345678599616044,0.0158625997697647,0.984782583817256,True,True,1,True
144,188358,2.861230730822869,35.56027850816313,37.95626944435596,37.90359315771032,38.383025939965385,35.14138271258429,1.0361888719390595,0.0163370718670325,0.9855855840615402,True,True,1,True
145,200825,3.050609273391641,36.32813103961761,38.64977467944728,38.729625295655424,37.79677331009585,35.95936337018121,1.0310819480269469,0.0172648621864993,0.9726725471237022,True,True,1,True
146,190479,2.8934495395810598,35.69325579558376,52.28185784259682,44.55270134765512,37.04070264963592,35.121071101387905,1.0496759243488598,0.1109633153160853,0.8673943933995465,True,True,1,True
147,195472,2.9692951370019207,36.002443906642085,38.02061676352624,40.650466562986,39.09607514119669,35.593310648019305,1.0348819023251543,0.0177617764540845,0.9855377432300744,True,True,1,False
148,192355,2.9219467037632216,35.81005242339135,37.68577369966988,38.26998518364482,38.82125237191651,35.40149482108206,1.0350231631534583,0.0158862813177496,0.9891603065837066,True,True,1,True
149,185685,2.820626828979095,35.39126376714951,37.14698548617282,38.09516654549371,37.93405498559388,34.95260535423344,1.0381247671345777,0.0165619854301002,0.982437758384404,True,True,1,False
150,182959,2.779217836676017,35.21721885099203,37.16280150197585,37.27742281057505,37.73327357495395,34.802400684695144,1.0361856181889404,0.0138125085128596,0.9883131096985563,True,True,1,True
151,192457,2.923496123137732,35.816380965084186,37.89648077232837,38.58208327054874,36.94149342450521,35.41038663118884,1.0347920809221185,0.0188078657895422,0.9744636074433292,True,True,1,True
152,188898,2.8694335392761565,35.59422844939045,37.55532615485606,38.34783322216222,37.47147137608656,35.18315068817857,1.0354629531137458,0.0163734760324224,0.9822529098523788,True,True,1,True
153,185282,2.8145051034111783,35.36564150353836,37.927073326065134,37.35004479658035,37.82636737513628,34.93055069125677,1.0378350250380983,0.0157207419825873,0.9831031444662716,True,True,1,False
154,195909,2.9759333356946738,36.02925313110045,38.79060175897993,38.95319765809637,38.05778192936516,35.6282551874652,1.034146617121794,0.0238370015941192,0.9862634084446544,True,True,1,False
155,190641,2.8959103821170458,35.7033718170402,37.43515822934207,38.418189161827726,38.74596230611464,35.27539774374469,1.0368404699592826,0.0163394576918797,0.9822071248851608,True,True,1,True
156,187760,2.852146879980154,35.52260629097952,37.4924158500213,38.21100873455475,38.39313485300384,35.0967169081287,1.0368477493261632,0.0148907024201622,0.98956161080197,True,True,1,True
157,189012,2.8711652432829613,35.60138738531346,37.66218017903625,37.966996804435695,39.87693373965674,35.18643527464832,1.0357977319404903,0.0172057266139246,0.9862487607306992,True,True,1,False
158,190399,2.892234308699091,35.68825811374741,38.59773948392586,38.86431651426741,38.72185253073808,35.2735832828682,1.0356841122077276,0.0210068994749394,0.9878319970707438,True,True,1,True
159,190418,2.8925229260335583,35.68944518992291,37.874638952199895,37.63407345944186,40.10914409352057,35.262798190857346,1.0367381380038547,0.0166996452262539,0.983999478279916,True,True,1,True
160,202542,3.0766911661958902,36.431369308821246,39.47168982235783,38.737229809126006,41.25395720393795,35.99471831987624,1.03683618852383,0.0171166978409961,0.9901271077100964,True,True,1,False
161,185579,2.8190166480604866,35.384528008489525,39.35802542313516,38.57630443099704,39.24168144024917,34.9530118171038,1.0374959485526474,0.0169418994247723,0.9849292281835056,True,True,1,False
162,199488,3.0302997272767414,36.24733283428811,38.203746591273664,38.6174857635547,38.34904856432467,35.871971030813924,1.0317214180525682,0.0201813564470118,0.9685718324873644,True,True,1,True
163,223310,3.3921651031549223,37.63626525813539,39.99531592852985,40.002879405311006,40.64752138283104,37.31739221354261,1.0258543420435398,0.0364050886203167,0.9376573207173754,True,True,1,False
164,191126,2.90327771933898,35.73362321746685,37.97188765526407,38.38261147096679,38.23466718290552,35.3216073559168,1.0354038748606436,0.0173254983904488,0.9892408443212098,True,True,1,True
165,186814,2.837776774800876,35.462847412792925,37.99934694401919,39.43366664168639,38.77121628999968,35.01245469670698,1.039089916887066,0.0327604960523913,0.98931674120561,True,True,1,True
166,183313,2.784595233328728,35.23991767703222,36.37755096474336,37.302979057677305,38.31968272844807,34.74798540113824,1.0430755474263096,0.069295890055582,0.9470458762236276,True,True,1,True
167,183093,2.7812533484033146,35.22581450301618,37.27091696569503,36.90393952799944,38.63410397994462,34.78645065063648,1.038371536447973,0.0147970620959193,0.9939749696071566,True,True,1,False
168,186822,2.837898297889073,35.463353618126746,38.382438899059,38.1029429082228,39.10526597509929,35.030325171907506,1.0375449038996638,0.0169953953119988,0.9818503645687768,True,True,1,False
169,185183,2.8130012551947425,35.35934151706443,38.112931532592086,39.34729969813644,37.531836075665694,34.93430534730156,1.036946070971548,0.0158419018108112,0.9896687724185432,True,True,1,True
170,190713,2.8970040899108174,35.7078659870906,37.38778164047548,37.57085253758265,38.25829911961954,35.32793450553009,1.0326114796151469,0.0169989672578269,0.9828747737903376,True,True,1,True
171,190658,2.896168618679464,35.70443304255554,37.81718574620525,37.57215013269834,38.15093518236843,35.28883555295927,1.035748802629801,0.0171128004672318,0.9948037894411506,True,True,1,False
172,192653,2.9264734387985545,35.828535418520794,38.72706368444821,38.57410473753328,38.38656548301869,35.41886356772643,1.035102361505772,0.0180593246745706,0.9905581744525024,True,True,1,False
173,185116,2.811983499331094,35.355076615763174,37.51156031893515,38.00468895179239,38.13821063549342,34.94254002433856,1.035838226746508,0.0181579330566,0.9850101423650012,True,True,1,False
174,201183,3.05604743158845,36.34970496468319,38.23610841870337,38.99659016914948,35.85233344765711,35.95846232632907,1.0329976531281324,0.0266880249678034,0.969573736772185,True,True,1,True
175,190309,2.8908671739568765,35.68263404805846,37.65243367365705,37.71828972880946,38.384227755912754,35.27251944231604,1.0352882221802504,0.016499143645223,0.9886175118725709,True,True,1,False
176,185595,2.8192596942368806,35.38554489110793,37.00380936986449,38.31249764271667,37.7082087340715,35.003584956637134,1.0330945859627192,0.0190605922359309,0.966099264629644,True,True,1,True
177,188030,2.856248284206797,35.53962537564978,37.30510024996011,38.25800670105834,37.74611498165186,35.109717002743444,1.037185770784986,0.0172069837585942,0.9836110854741672,True,True,1,False
178,180307,2.73893293293876,35.04623155505863,36.96548664222687,37.71816956635072,37.39345116939442,34.61182373677764,1.0381270994835554,0.0167799327912715,0.9729757129252772,True,True,1,True
179,181236,2.75304480155562,35.10631831867022,36.97035357213799,37.6476638195502,36.45676355690922,34.68247870160085,1.0371115583481134,0.0158876264205638,0.9803190985251452,True,True,1,True
180,185016,2.810464460728633,35.34870917682051,36.52114952220349,38.27038742595235,37.175011890863495,34.91952192145864,1.0373273067186282,0.0181702585116141,0.9718691019497308,True,True,1,True
181,192972,2.931319171940404,35.848299796755015,38.62183632858653,38.159634558381526,38.45982836888253,35.43744712976333,1.03518603307541,0.0185684851229488,0.9881851753510916,True,True,1,True
182,189897,2.8846087349147385,35.65686566275596,38.1041564637672,37.58898771439254,38.64443882736431,35.22421508436152,1.0373027314867007,0.0149213360994195,0.992449481185678,True,True,1,True
183,183229,2.783319240902661,35.234534161139976,37.52562640193419,37.87647151924641,37.88407402758297,34.81225695329554,1.0368335954668109,0.0160442906146011,0.9894872983855644,True,True,1,False
184,178169,2.706455887618151,34.9071595516202,36.15524586207477,36.117298744450494,36.80302970774938,34.48046389538241,1.0375863094580504,0.0145367669372636,0.9842623545121256,True,True,1,False
185,176646,2.683320929702675,34.80741191602223,36.9229023017787,36.99853379074533,37.70036683536565,34.37768292449604,1.0379714147863206,0.0141528549239163,0.9858403080865,True,True,1,False
186,187349,2.8459036313240405,35.496668112865294,37.37699694153692,38.20923517072416,38.397605538326864,35.07515181658545,1.03648755424572,0.0176062349592891,0.9799527774648888,True,True,1,False
187,186658,2.8354070745810374,35.452973518955936,37.87300303228364,37.39578801872944,37.76145678192202,35.035545346708346,1.0361708088789616,0.0159877370397454,0.990955963598322,True,True,1,False
188,188801,2.867960071831769,35.588134805712386,37.81605499970869,37.82314712316143,38.84824762580707,35.12906319988036,1.039718988454049,0.0177809371125518,0.9736750068975464,True,True,1,False
189,181951,2.7639059275632136,35.15242409752567,37.0627806387434,37.06075811619612,38.02832081164709,34.7373136086897,1.0362800778371424,0.0154046348684917,0.9849786724499516,True,True,1,True
190,185808,2.8224952464601216,35.39907657667317,37.11374106604667,38.50221196073366,37.94691294239215,34.979406358231444,1.0364264677266424,0.0165246217759409,0.9905738851276906,True,True,1,False
191,184355,2.800423615566368,35.306562591631184,37.355748420167615,37.13994195980581,38.25861517181525,34.89487272754097,1.0358132343079998,0.0173361363077488,0.9766569620946902,True,True,1,True
192,180741,2.7455255604734394,35.07432785233011,37.18108232221798,37.84510985332603,37.34957203954831,34.65034762771413,1.0371588642941003,0.0156483298880653,0.986777324302638,True,True,1,True
193,185929,2.824333283169099,35.406758985089084,37.54406251848824,37.4833673068752,37.71667141758413,34.97481976591505,1.037509468300599,0.0157530438859234,0.9858877534169606,True,True,1,True
194,180737,2.745464798929341,35.07406910575093,36.87605194287833,36.473284385598966,37.697864853350445,34.64931012433332,1.0372290784006517,0.0164358513227111,0.983652625981685,True,True,1,True
195,183328,2.784823089119097,35.2408788460853,37.23798328678652,38.14764793157619,36.2771207889684,34.82125989514902,1.0365893664159893,0.0177984338273467,0.9848236999898488,True,True,1,True
196,182398,2.7706960301162127,35.18118693952102,37.39577736597989,37.94831631925789,37.72167457976513,34.764057845482434,1.0364302281640445,0.0146355144934357,0.9920356688723824,True,True,1,False
197,176415,2.6798119505309907,34.79223274494799,37.09488989031545,37.344528526485846,38.23907830966755,34.342815964055134,1.0397745709823734,0.0245771668075581,0.9854140944138884,True,True,1,False
198,182121,2.766488293187397,35.16336853115337,36.74681667682475,39.48687411116785,36.80884137469045,34.746735382792934,1.0364047539524686,0.0161349314955009,0.9782907432056336,True,True,1,True
199,182937,2.778883648183476,35.215807223484674,37.224262997644,38.23078983475185,37.8514843908012,34.78003074476806,1.0380614394805638,0.017105914421759,0.9904702516609796,True,True,1,False
200,180903,2.747986403009426,35.08480388217968,37.19286026212943,38.257502639536106,37.9663687169367,34.66476280192151,1.0367939665749086,0.0172025514204402,0.9781405565173906,True,True,1,True
201,181405,2.7556119767937783,35.117226976652994,37.08757751991401,36.09138667622172,38.24271657341309,34.714518795136414,1.03520698869584,0.016742327625574,0.9708416019289404,True,True,1,False
202,192251,2.9203669036166624,35.80359748877235,38.60870944754514,38.91877285423743,37.83446640069492,35.37502566286741,1.0367873923316482,0.1070042444607971,0.913541665308906,True,True,1,True
203,184794,2.8070921950311702,35.33456525733043,37.54052620756085,38.28227648083812,37.92250289511564,34.90924373954296,1.0369980394240477,0.0164757154415218,0.9889109539907748,True,True,1,False
204,185109,2.8118771666289217,35.35463096968926,37.238454100016746,37.40756527235305,37.93420093026271,34.92617595261307,1.0372556583095112,0.0167333636666977,0.99419171801667,True,True,1,False
205,174186,2.645952580082142,34.645078173503784,36.68841353495689,35.8844223990447,36.6941430424948,34.233743531620284,1.036481270333167,0.0141482153912924,0.9920231504651948,True,True,1,True
206,175841,2.6710926689528667,34.75445734720734,36.852230139728505,38.14822481673785,37.5764867124277,34.323997634430384,1.0380970227470183,0.015014799459492,0.9939850592207444,True,True,1,True
