Repository: AmiraliKhosrozadeh/ice-bonded-granular-microCT

# Grain-scale kinematics, ice-bond failure and damage evolution in ice-bonded granular media under in-situ uniaxial compression

Analysis code, per-specimen tables and supplementary material for the paper of

## Results for every specimen

The paper shows one or two specimens per figure.  The same rendering for
every specimen and every scan is in [`supplementary/`](supplementary/README.md):
the void and crack classes (Fig. 11 of the paper), the crack orientation
classes (Fig. 12), the ice-path maps (Fig. 18) and the per-scan tables behind
Tables 2–4, each as one sheet per material, compiled with their text in
[`supplementary/supplementary.pdf`](supplementary/supplementary.pdf).

File: paper/data/bonds/Alumina_75_1800_T7/Alumina_75_1800_T7_throats_scan03_classified.csv (part 2 of 10)
bead_a,bead_b,r_a_vox,r_b_vox,gap_vox,gap_um,dsum_min,z_mid,axis_dip_deg,lens_vox,lens_mm3,binder_vox,pore_vox,crack_vox,binder_frac,pore_frac,crack_frac,connected,bond_area_vox,r_bond_vox,r_bond_over_R,neck_binder_vox,neck_crack_vox,neck_severed,q_crack_med,q_binder_med,q_pore_med,dq_paired,cls
21,29,38.20787310561795,37.37729815582664,1.0,24.7660229,2.0,926.5534668945749,46.06867418323479,3522,0.0535005395786647,3507,15,0,0.995741056218058,0.004258943781942,0.0,True,3486.0,33.31108318918336,0.8814184749006472,3486,0,0.0,,0.2989350844248255,0.4415184401122529,,intact
22,233,37.04918135490456,34.751821853173944,1.414213562373095,35.02444547122265,2.414213562373095,825.8627978849463,59.1067039782857,3318,0.050401700829645,3313,5,0,0.9984930681133212,0.0015069318866787,0.0,True,2342.0,27.30351174194334,0.7605328762000183,2342,737,0.2393634296849626,,0.2933997741163456,0.3203772410170407,,intact
22,251,37.04918135490456,34.78953722195827,1.0,24.7660229,2.0,880.7474835663006,8.760161976471855,3296,0.0500675123371036,3022,274,0,0.9168689320388348,0.083131067961165,0.0,True,1813.0,24.022818811521944,0.6687986447257982,1816,958,0.3453496755587599,,0.2898979485566356,0.4142135623730951,,intact
23,156,36.69169617503545,37.75420907774324,3.16227766016838,78.31704094788851,4.16227766016838,223.55806721275096,55.470141970079055,6358,0.0965804743444494,3616,1765,1034,0.5687323057565272,0.2776030198175527,0.1626297577854671,True,2202.0,26.47486297182116,0.7112510186269241,3031,147,0.0462555066079295,0.3412253527198434,0.1951941016011038,0.3740666961489728,0.1460312511187396,cohesive
24,211,37.04222317398294,34.91564742455185,2.0,49.5320458,3.0,285.3139425223817,84.56726819990728,3758,0.0570854706804719,2044,213,1501,0.543906333155934,0.0566790846194784,0.3994145822245875,True,71.0,4.753945931439391,0.1321313677544035,955,743,0.4375736160188457,0.3816524151396708,0.1963718637785512,0.3288130902060995,0.1852805513611195,cohesive
22,147,37.04918135490456,35.344505410162014,1.8284271247461903,45.2828680424453,2.8284271247461903,816.8081252817738,41.752371570261,3342,0.0507662700942355,3328,14,0,0.9958108916816276,0.0041891083183722,0.0,True,2029.0,25.41359398170419,0.7020942050976596,2031,0,0.0,,0.2898979485566356,0.3963978462119574,,intact
22,170,37.04918135490456,35.48940368060842,8.38083151964686,207.55986533661596,9.38083151964686,830.4594055164554,69.60279318722243,6774,0.1028996749306857,4800,1974,0,0.70859167404783,0.2914083259521701,0.0,True,877.0,16.708015147921802,0.4606655930700054,890,0,0.0,,0.2084350675793456,0.3538893678645229,,intact
22,173,37.04918135490456,35.37359282714499,1.0,24.7660229,2.0,855.3490029378603,73.51236340856317,3683,0.0559461917286264,3613,70,0,0.9809937550909584,0.0190062449090415,0.0,True,2060.0,25.60699837034026,0.7071532031062991,2061,616,0.2301083302203959,,0.3090169943749474,0.3483848516374013,,intact
22,220,37.04918135490456,34.98372744803911,1.7320508075688772,42.89600996421431,2.732050807568877,852.8673287908598,78.01704237644107,3414,0.0518599778880072,3292,122,0,0.964264792032806,0.0357352079671939,0.0,True,1706.0,23.30314712285761,0.6470139137822881,1709,0,0.0,,0.2857142857142857,0.3704152082810797,,intact
25,150,36.6043616079748,35.73094320350623,5.741657386773941,142.19801832479757,6.741657386773941,183.22551916258936,44.65843754883375,6012,0.0913246007799354,3092,0,2967,0.5143047238855623,0.0,0.4935129740518962,True,1.0,0.5641895835477563,0.0155992868217846,1641,3635,0.6889689158453374,0.3364707442038019,0.1809073112342927,,0.1555634329695091,cohesive
25,156,36.6043616079748,37.75420907774324,1.0,24.7660229,2.0,207.1905057457552,84.03778448163129,2508,0.0380974881497136,2181,102,259,0.8696172248803827,0.0406698564593301,0.1032695374800638,True,1213.0,19.649679181628848,0.5285114816065968,2062,1571,0.4324249931186347,0.3797958971132712,0.2708131845707603,0.414213562373095,0.1089827125425109,cohesive
25,248,36.6043616079748,34.23067849662357,10.015099296692402,248.0341785276579,11.015099296692402,247.23498222788507,29.191271019889843,7112,0.1080340254070028,4268,2844,0,0.6001124859392576,0.3998875140607424,0.0,True,930.0,17.205469890442554,0.4857897973950786,981,3,0.0030487804878048,,0.1967542279556572,0.2782648450059398,,intact
26,214,38.16006163690671,36.60917168922732,1.0,24.7660229,2.0,141.04426581836202,75.09727269390001,3228,0.0490345660874304,2903,3,389,0.8993184634448576,0.0009293680297397,0.1205080545229244,True,1374.0,20.91310076522677,0.5594039108039651,2949,719,0.1960196292257361,0.3900959445746376,0.2898979485566356,0.3451409985003952,0.1001979960180019,cohesive
27,280,36.68974547007718,33.43306035734198,1.0,24.7660229,2.0,680.5363501740021,58.92948871053788,3454,0.0524675933289915,3182,132,140,0.9212507237984944,0.0382165605095541,0.0405327156919513,True,2995.0,30.87617380959715,0.8806314420899589,3028,85,0.0273048506264054,0.3827822185373187,0.304845440523399,0.381289057825295,0.0779367780139196,intact
28,134,36.901104582828935,35.69706558777912,1.0,24.7660229,2.0,843.2398011834296,17.1940098871236,3792,0.0576019438053086,3745,47,0,0.9876054852320676,0.0123945147679324,0.0,True,3068.0,31.25019569237719,0.8609086322406809,3069,0,0.0,,0.3090169943749474,0.3567891723253309,,intact
28,173,36.901104582828935,35.37359282714499,1.8284271247461903,45.2828680424453,2.8284271247461903,871.9106028729536,80.33958129026652,4181,0.0635110039688806,4149,32,0,0.9923463286295144,0.0076536713704855,0.0,True,2284.0,26.963304323539017,0.7461339940474957,2284,0,0.0,,0.2898979485566356,0.4206322727489686,,intact
28,220,36.901104582828935,34.98372744803911,1.0,24.7660229,2.0,869.4289287259531,76.03523842763825,3161,0.0480168102237817,3152,9,0,0.9971527997469156,0.0028472002530844,0.0,True,4534.0,37.98969628672105,1.0569600070960146,4534,540,0.1064249113125739,,0.3090169943749474,0.407669683062202,,intact
26,286,38.16006163690671,33.42921548808177,1.0,24.7660229,2.0,144.27361520669783,69.85783663523152,2887,0.0438546444530395,2779,3,137,0.9625909248354694,0.0010391409767925,0.0474541046068583,True,4108.0,36.16098743733379,1.0102347415577315,4138,585,0.1238619521490578,0.420449861343358,0.3008613653919205,0.4,0.1195884959514375,intact
26,373,38.16006163690671,24.05832055691892,15.61324772583615,386.678050721431,16.61324772583615,140.22922465311802,76.36976534035193,9692,0.1472252213504881,6054,155,3913,0.6246388774246802,0.0159925711927362,0.4037350392075939,True,1073.0,18.480976918853813,0.5940680637204935,2550,1438,0.3605817452357071,0.3325198264369536,0.2179029269326099,0.3886395080618028,0.1146168995043436,cohesive
26,418,38.16006163690671,27.522001409434225,1.0,24.7660229,2.0,96.68297600781489,19.3536244954229,11513,0.1748869143012969,11492,21,0,0.9981759749847998,0.0018240250152002,0.0,True,1875.0,24.430125595146,0.7438903244531071,1959,0,0.0,,0.3090169943749474,0.4068781988545112,,intact
26,434,38.16006163690671,25.11724344430033,1.0,24.7660229,2.0,95.87690744020736,15.793500139550869,9522,0.144642855726305,9513,9,0,0.999054820415879,0.0009451795841209,0.0,True,1958.0,24.96499062983726,0.7890661777646312,2036,0,0.0,,0.2898979485566356,0.4305008740430604,,intact
28,251,36.901104582828935,34.78953722195827,1.7320508075688772,42.89600996421431,2.732050807568877,897.3090835013938,59.10215802979218,3420,0.0519511202041549,3381,39,0,0.98859649122807,0.0114035087719298,0.0,True,2752.0,29.59710808132768,0.825689583360692,2752,323,0.105040650406504,,0.2898979485566356,0.3451409985003952,,intact
29,35,37.37729815582664,37.32813350360647,1.0,24.7660229,2.0,889.995007852903,75.79920466796179,3922,0.0595766939885074,3906,16,0,0.9959204487506376,0.0040795512493625,0.0,True,2696.0,29.294426998176625,0.7842649817411931,2696,40,0.0146198830409356,,0.3090169943749474,0.316389931697937,,intact
29,94,37.37729815582664,36.27420477734615,1.0,24.7660229,2.0,922.7323201671938,50.84620056236542,3643,0.0553385762876422,3624,19,0,0.994784518254186,0.0052154817458138,0.0,True,3839.0,34.95699719740774,0.9492541443214196,3851,493,0.1134898710865561,,0.3090169943749474,0.4364916731037084,,intact
29,103,37.37729815582664,35.9784228158241,1.0,24.7660229,2.0,883.7696309849171,65.11882356096689,3769,0.0572525649267426,3719,50,0,0.9867338816662244,0.0132661183337755,0.0,True,2264.0,26.84499175488981,0.7319126960871779,2265,659,0.225376196990424,,0.304845440523399,0.414213562373095,,intact
29,210,37.37729815582664,34.63884494515007,3.7320508075688767,92.42805576421428,4.732050807568877,918.7556453277188,59.10940266318588,5208,0.0791115304161517,5164,44,0,0.9915514592933948,0.0084485407066052,0.0,True,1668.0,23.04215463350949,0.6399163754493535,1668,373,0.1827535521803037,,0.2742918851774317,0.3715555634923438,,intact
30,105,36.771379434889,35.87299012264121,2.146264369941973,53.15443253543696,3.146264369941973,733.9247821312249,65.23004572733211,4490,0.068204833250484,4483,7,0,0.9984409799554566,0.0015590200445434,0.0,True,3075.0,31.285825864361584,0.8613420711039412,3076,148,0.0459057071960297,,0.2898979485566356,0.3516287047744073,,intact
30,223,36.771379434889,35.02594056245611,10.0,247.660229,11.0,676.1894441118998,2.142761207093803,7997,0.1214775170387797,7926,71,0,0.9911216706264848,0.008878329373515,0.0,True,2500.0,28.209479177387816,0.7858086953226369,2500,0,0.0,,0.2690361463607812,0.1527821261581414,,intact
30,241,36.771379434889,35.33832533165019,1.0,24.7660229,2.0,722.2553916025649,83.30485596686265,3444,0.0523156894687454,3387,57,0,0.9834494773519163,0.0165505226480836,0.0,True,3747.0,34.53559241609536,0.957862538139826,3747,0,0.0,,0.3090169943749474,0.3874258867227931,,intact
21,320,38.20787310561795,56.63873169070335,1.0,24.7660229,2.0,989.9403689108292,43.34081522941257,11680,0.1774237087674062,10990,690,0,0.9409246575342466,0.0590753424657534,0.0,True,4558.0,38.090109756020894,0.8031939538124248,7140,0,0.0,,0.2402530733520421,0.358897938283739,,intact
22,28,37.04918135490456,36.901104582828935,2.449489742783178,60.66411906308329,3.449489742783178,861.6067502012629,64.77469866776951,4319,0.0656072772402763,4276,43,0,0.9900439916647372,0.0099560083352627,0.0,True,1917.0,24.702227669065127,0.66807659648171,1917,0,0.0,,0.2817290466902531,0.3145198591387564,,intact
22,134,37.04918135490456,35.69706558777912,3.47213595499958,85.99099857343296,4.47213595499958,826.6782012483362,62.02578523669492,4185,0.063571765512979,4166,19,0,0.9954599761051374,0.0045400238948626,0.0,True,1663.0,23.007593110180903,0.6325437827276078,1663,0,0.0,,0.2791745113185196,0.3613020955135854,,intact
22,136,37.04918135490456,35.20887577372337,3.1815405503520555,78.79410612729761,4.181540550352056,869.7599116606598,49.84717562319161,4218,0.064073048251791,4097,121,0,0.9713134186818396,0.0286865813181602,0.0,True,1778.0,23.789808272341748,0.658467974858307,1779,110,0.058231868713605,,0.2742918851774318,0.3273531727209286,,intact
21,35,38.20787310561795,37.32813350360647,1.0,24.7660229,2.0,917.3741381163492,18.04470093392493,3790,0.0575715630332593,3766,24,0,0.9936675461741424,0.0063324538258575,0.0,True,3679.0,34.22078420010514,0.9060787228835612,3693,0,0.0,,0.3090169943749474,0.2933997741163456,,intact
21,210,38.20787310561795,34.63884494515007,1.0,24.7660229,2.0,946.134775591165,77.69737054652879,3553,0.0539714415454276,3516,37,0,0.9895862651280608,0.0104137348719392,0.0,True,2962.0,30.705600187529114,0.8430194526026527,2962,0,0.0,,0.3090169943749474,0.3660254037844386,,intact
21,239,38.20787310561795,34.780987678636315,4.196152422706632,103.92200699264292,5.196152422706632,929.781872442518,52.45388168381963,5155,0.0783064399568475,5031,124,0,0.975945683802134,0.0240543161978661,0.0,True,2566.0,28.579418607585545,0.7831172674981913,2566,0,0.0,,0.2742918851774318,0.2916488613364906,,intact
21,315,38.20787310561795,61.7560654121121,1.0,24.7660229,2.0,985.5636465597396,39.05906783297473,21186,0.3218235183173175,20064,1122,0,0.9470404984423676,0.0529595015576324,0.0,True,2512.0,28.27710087851444,0.5657460339760241,4803,0,0.0,,0.2402530733520421,0.3516287047744073,,intact
30,255,36.771379434889,35.04234372822224,7.324233081729782,181.3921242270573,8.324233081729782,694.448484610328,54.403575808767016,6866,0.1042971904449496,6535,331,0,0.9517914360617536,0.0482085639382464,0.0,True,2219.0,26.57686282166937,0.7401611182671889,2219,0,0.0,,0.2674788903885893,0.3164309725825327,,intact
31,45,37.10203613363907,36.2812188191707,1.0,24.7660229,2.0,557.8519725113006,76.46790748988316,3216,0.0488522814551351,3134,82,0,0.974502487562189,0.0254975124378109,0.0,True,3295.0,32.38566156458118,0.8826444557523996,3295,0,0.0,,0.2958163163244892,0.4020956859700357,,intact
31,68,37.10203613363907,36.49487281894266,3.1815405503520555,78.79410612729761,4.181540550352056,591.8242095550405,49.80900343083285,4610,0.0700276795734368,4573,37,0,0.9919739696312364,0.0080260303687635,0.0,True,1787.0,23.84994269616667,0.6481234887604619,1787,507,0.2210113339145597,,0.2771863727725964,0.3797958971132713,,intact
31,80,37.10203613363907,35.927756717551866,1.0,24.7660229,2.0,536.8704287349847,35.51990604911763,3240,0.0492168507197257,2831,399,10,0.8737654320987654,0.1231481481481481,0.0030864197530864,True,1999.0,25.225016600220457,0.6908144091718891,2000,4,0.0019960079840319,0.4036185072337704,0.2933997741163456,0.3956439237389599,0.1102187331174248,intact
31,128,37.10203613363907,37.56246946360691,3.1815405503520555,78.79410612729761,4.181540550352056,530.9716028475718,24.523272499261445,5072,0.0770456379168051,5000,72,0,0.9858044164037856,0.0141955835962145,0.0,True,1786.0,23.84326858306659,0.6386774650777586,1787,547,0.2343616109682947,,0.2785504044725916,0.2871313003805287,,intact
31,135,37.10203613363907,35.43156119386541,2.6502815398728847,65.63693330793913,3.6502815398728847,539.0527513969314,43.95086018509276,4019,0.0610501614328943,3922,97,0,0.9758646429460064,0.0241353570539935,0.0,True,1455.0,21.520708268953776,0.5933997226632299,1458,207,0.1243243243243243,,0.2791745113185196,0.3597752501562546,,intact
31,195,37.10203613363907,34.80774032315204,5.19114712955712,128.56406868788088,6.19114712955712,596.8469414112628,40.68036672368277,5054,0.0767722109683622,5038,16,0,0.996834190740008,0.003165809259992,0.0,True,1844.0,24.22732816723524,0.6738257121906885,1844,185,0.0911779201577131,,0.2725338062053596,0.2907996720626526,,intact
31,271,37.10203613363907,34.47042952922482,1.0,24.7660229,2.0,594.4358969782502,41.60724308962712,2877,0.0437027405927934,2874,3,0,0.9989572471324296,0.0010427528675703,0.0,True,3367.0,32.73758370406746,0.914809442454452,3367,0,0.0,,0.303832434700687,0.3797958971132712,,intact
32,48,36.98931352238181,36.56428786555387,7.0990195135927845,175.81447984118574,8.099019513592784,208.3372677887716,53.03564895694996,6706,0.1018667286810125,4248,2458,0,0.6334625708320907,0.3665374291679093,0.0,True,885.0,16.784047463965738,0.45637595297186,918,57,0.0584615384615384,,0.2123999406704181,0.3421683735373143,,intact
32,51,36.98931352238181,36.02962094355748,1.0,24.7660229,2.0,183.8734351416337,89.23331702472896,3175,0.0482294756281262,2787,141,256,0.8777952755905511,0.0444094488188976,0.0806299212598425,True,1265.0,20.066439794405365,0.5496229146911379,1346,798,0.3722014925373134,0.414213562373095,0.2817290466902531,0.3740666961489728,0.1324845156828418,cohesive
32,140,36.98931352238181,35.127419477335195,1.0,24.7660229,2.0,197.03813949633243,67.72804809267966,3349,0.0508726027964078,3261,88,0,0.9737234995521052,0.0262765004478948,0.0,True,1892.0,24.54062559633988,0.6805806246502092,1990,490,0.1975806451612903,,0.3090169943749474,0.4109416227176485,,intact
32,232,36.98931352238181,34.98541792920483,1.0,24.7660229,2.0,219.87278482854907,7.902124884807975,3097,0.0470446255182069,3051,46,0,0.9851469163706812,0.0148530836293186,0.0,True,1923.0,24.74085510105561,0.6874872500968592,1929,162,0.0774748923959827,,0.304845440523399,0.39564392373896,,intact
32,389,36.98931352238181,27.703290779975152,1.0,24.7660229,2.0,151.3990983706028,31.94739957399308,4577,0.0695263968346248,3672,0,1057,0.8022722307188115,0.0,0.2309372951715097,True,642.0,14.295277084757526,0.4419447087937593,732,821,0.5286542176432711,0.387425886722793,0.2898979485566356,,0.0975279381661574,cohesive
32,408,36.98931352238181,19.62427927103071,1.8284271247461903,45.2828680424453,2.8284271247461903,151.60643280586697,14.683903775155974,1828,0.027768025652981,1078,0,837,0.5897155361050328,0.0,0.4578774617067834,True,286.0,9.541311620975604,0.3370678718728417,583,1479,0.7172647914645974,0.387425886722793,0.2171292729553324,,0.1702966137674606,cohesive
33,142,36.28200470660481,34.808003044394134,7.803118619434352,193.2522144203276,8.803118619434352,160.64131403876985,58.70987233762175,7623,0.1157963126655768,2881,2377,2434,0.3779351961170143,0.3118194936376754,0.3192968647514102,True,14.0,2.111004122822376,0.0593896157731875,246,846,0.7747252747252747,0.3412253527198434,0.1303639547600728,0.337386354243376,0.2108613979597705,cohesive
33,294,36.28200470660481,36.93876004831719,12.05272180389176,298.4979842025126,13.05272180389176,150.99494461781177,73.7124833962481,8943,0.1358476222180577,2654,5553,770,0.2967684222296768,0.6209325729620933,0.08610086100861,True,30.0,3.0901936161855166,0.0844075755430508,1032,911,0.4688625836335564,0.2335008008487048,0.1135041612651109,0.3090169943749474,0.1199966395835939,mixed
33,306,36.28200470660481,35.52153417314591,5.0,123.8301145,6.0,139.31744032576063,88.88894419217674,7000,0.1063327021722469,2131,391,4663,0.3044285714285714,0.0558571428571428,0.6661428571428571,True,38.0,3.477898169151024,0.0968726116682202,1294,1657,0.5615045747204338,0.3364707442038019,0.1238993430992954,0.3232117085825545,0.2125714011045065,cohesive
33,324,36.28200470660481,29.220734704607864,10.190632664367213,252.38144193120635,11.190632664367213,131.45903611204994,76.42292675123443,7853,0.1192901014512364,2581,3216,2155,0.3286642047625111,0.4095250222844773,0.2744174200942315,False,51.0,4.029119531035698,0.1230214054328848,545,280,0.3393939393939394,0.3203772410170407,0.1122877097629422,0.3399683035624423,0.2080895312540985,cohesive
34,40,37.36635852488565,36.60145119194824,5.81864367245563,144.10466243897622,6.81864367245563,598.7197725341539,25.248367957069146,5784,0.0878611927663251,5731,42,11,0.9908367911479944,0.0072614107883817,0.0019017980636237,True,1440.0,21.40948939383325,0.5788866663970123,1526,866,0.3620401337792642,0.3383654224414442,0.2687959533979827,0.3861916231004925,0.0695694690434615,intact
34,125,37.36635852488565,35.505697131095886,1.0,24.7660229,2.0,553.5755816397277,77.17752097530365,3602,0.0547157704606333,3529,37,36,0.9797334813992228,0.0102720710716268,0.0099944475291504,True,1705.0,23.296316359960496,0.6393758526571295,1705,824,0.3258204824041123,0.384539150931232,0.3090169943749474,0.4270509831248423,0.0755221565562845,intact
32,240,36.98931352238181,35.04318616391138,1.414213562373095,35.02444547122265,2.414213562373095,183.58845969099917,89.66898242847992,3494,0.0530752087699758,3379,114,1,0.9670864338866628,0.0326273611906124,0.0002862049227246,True,2224.0,26.60678836073137,0.7387439968515845,2240,322,0.1256830601092896,0.2240092377397958,0.2898979485566356,0.4241077963657325,-0.0658887108168397,intact
32,254,36.98931352238181,34.03917839330436,6.69041575982343,165.69498991830795,7.69041575982343,202.0983677120699,61.79532798990954,6504,0.0987982707040419,6308,161,41,0.9698646986469864,0.0247539975399754,0.0063038130381303,True,1462.0,21.57241418109485,0.6074298805809425,1537,483,0.2391089108910891,0.389422155555816,0.2685019276956926,0.2870859492177852,0.1209202278601234,intact
32,298,36.98931352238181,39.55405973910419,1.0,24.7660229,2.0,172.84136314235775,72.8308049848824,3527,0.0535764915087878,3467,58,2,0.9829883753898496,0.0164445704564785,0.0005670541536716,True,2021.0,25.363443772040124,0.6627208258876706,2098,529,0.201370384468976,0.4047473899544748,0.3090169943749474,0.3797958971132713,0.0957303955795274,intact
32,354,36.98931352238181,27.69810542239137,2.6502815398728847,65.63693330793913,3.6502815398728847,154.44072913570255,32.44844685959631,3037,0.0461332023567305,2355,15,813,0.7754362858083635,0.0049390846229832,0.2676983865656898,True,1120.0,18.881394877652596,0.5837733267352208,1823,1166,0.3900970224155236,0.3797958971132712,0.2402530733520421,0.4415184401122529,0.139542823761229,cohesive
34,191,37.36635852488565,35.41596078796825,1.0,24.7660229,2.0,559.8151439228193,87.0930343837796,3462,0.0525891164171883,3428,29,5,0.9901790872328134,0.0083766608896591,0.0014442518775274,True,1495.0,21.81451993156776,0.59944558341974,1497,1376,0.4789418726070309,0.39564392373896,0.3090169943749474,0.407669683062202,0.0866269293640126,intact
34,225,37.36635852488565,34.428789303158176,2.23606797749979,55.37851073671648,3.23606797749979,527.0398375061335,24.32250424671437,3762,0.0571462322245704,3691,57,14,0.9811270600744284,0.0151515151515151,0.0037214247740563,True,1574.0,22.38347070615472,0.6235371437569919,1588,790,0.3322119428090833,0.373690108648028,0.2817290466902531,0.3567891723253309,0.0919610619577748,intact
34,243,37.36635852488565,37.237909116832206,1.0,24.7660229,2.0,578.0875119586369,64.44050335335643,3534,0.05368282421096,3384,148,2,0.9575551782682512,0.0418788907753254,0.0005659309564233,True,1852.0,24.279825147895533,0.650896414250665,1855,452,0.1959254442999566,0.3245656527641301,0.2933997741163456,0.3887609156487154,0.0311658786477844,intact
34,264,37.36635852488565,35.10451031227921,1.0,24.7660229,2.0,551.3600616115427,74.04332506133224,3064,0.0465433427793949,3046,18,0,0.9941253263707572,0.0058746736292428,0.0,True,1430.0,21.33502137901016,0.5887888946646389,1431,1125,0.4401408450704225,,0.303832434700687,0.3605068722393068,,intact
34,267,37.36635852488565,34.489037847079096,1.0,24.7660229,2.0,560.6893109432797,88.43580903337464,3415,0.0518751682740318,3354,31,30,0.9821376281112738,0.0090775988286969,0.0087847730600292,True,1856.0,24.306031118985995,0.6765262554022815,1856,649,0.2590818363273453,0.357492874236502,0.3090169943749474,0.414213562373095,0.0484758798615546,intact
35,92,37.32813350360647,35.97036765109257,1.0,24.7660229,2.0,847.7457672111013,24.30227168370978,3785,0.0574956111031363,3714,71,0,0.9812417437252312,0.0187582562747688,0.0,True,3479.0,33.27762152007574,0.908002783026686,3479,0,0.0,,0.3090169943749474,0.4270509831248423,,intact
35,103,37.32813350360647,35.9784228158241,1.0,24.7660229,2.0,874.5903022066915,80.44532846388759,3056,0.046421819691198,2991,65,0,0.9787303664921466,0.0212696335078534,0.0,True,2104.0,25.87902626705061,0.7060494331307483,2104,0,0.0,,0.303832434700687,0.3827822185373187,,intact
35,239,37.32813350360647,34.780987678636315,1.0,24.7660229,2.0,893.2234134008462,70.5446033580237,3260,0.0495206584402178,3227,33,0,0.9898773006134968,0.010122699386503,0.0,True,2058.0,25.594564770010084,0.7098842518223026,2059,0,0.0,,0.3021694792519622,0.4068781988545112,,intact
35,321,37.32813350360647,30.89203760418681,2.0,49.5320458,3.0,870.3470851381614,72.49469529221209,3988,0.0605792594661315,3950,38,0,0.9904714142427282,0.0095285857572718,0.0,True,2738.0,29.521728749706018,0.8654838670240023,2815,15,0.0053003533568904,,0.2857142857142857,0.414213562373095,,intact
36,44,37.119717227368014,36.912204873973074,1.0,24.7660229,2.0,486.8191622281598,89.05711486870081,3772,0.0572981360848164,3676,47,49,0.9745493107104984,0.0124602332979851,0.0129904559915164,True,2812.0,29.918011296689148,0.8082462388517989,2812,789,0.219105803943349,0.3816524151396708,0.2989350844248255,0.4142135623730951,0.0827173307148452,intact
36,52,37.119717227368014,36.49433507523701,1.0,24.7660229,2.0,450.00013392062,12.041437356416887,3378,0.0513131239911214,2478,754,146,0.7335701598579041,0.2232089994079336,0.0432208407341622,True,1409.0,21.177786230693734,0.5753734665669072,1463,628,0.3003347680535629,0.4013498739246386,0.25,0.4,0.1513498739246386,intact
36,63,37.119717227368014,36.12487654324112,1.0,24.7660229,2.0,471.6868483882326,66.97243330864126,3411,0.0518144067299334,3184,33,194,0.9334506009967752,0.0096745822339489,0.0568748167692758,True,1523.0,22.01785540550926,0.6012144862040144,1541,924,0.3748478701825558,0.4041849114726528,0.2958163163244892,0.3585701736362872,0.1083685951481635,intact
37,75,36.8515392203966,35.91974048718082,1.0,24.7660229,2.0,816.1337225448472,61.820834660696114,3504,0.0532271126302218,3435,69,0,0.9803082191780822,0.0196917808219178,0.0,True,1988.0,25.15551736167189,0.6913583892644543,1989,473,0.1921202274573517,,0.3090169943749474,0.414213562373095,,intact
37,97,36.8515392203966,35.55253639531664,5.0,123.8301145,6.0,831.1032279129479,86.65175490526731,4291,0.0651819464315873,4076,215,0,0.94989512934048,0.0501048706595199,0.0,True,1787.0,23.84994269616667,0.6588011101129431,1789,0,0.0,,0.2687959533979827,0.3637753569896289,,intact
37,166,36.8515392203966,36.25550757246598,6.082762530298219,150.64583612062765,7.082762530298219,795.5549094593662,7.003983650969149,11224,0.1704968927401856,11178,46,0,0.9959016393442623,0.0040983606557377,0.0,True,2599.0,28.76260409266991,0.7868626994102024,2599,0,0.0,,0.2682079019934025,0.2878800389161554,,intact
37,246,36.8515392203966,35.20508799540666,1.0,24.7660229,2.0,861.6894706370049,38.81240005733597,3476,0.0528017818215328,3458,18,0,0.9948216340621404,0.0051783659378596,0.0,True,2773.0,29.70981848459616,0.8246241777489216,2775,531,0.160617059891107,,0.3090169943749474,0.3571784405696134,,intact
38,168,36.71969253499012,35.33883511063576,1.0,24.7660229,2.0,937.0603303028248,47.93925823298451,3363,0.0510852682007523,3345,18,0,0.9946476360392508,0.0053523639607493,0.0,True,2571.0,28.60724938505144,0.7940003860677817,2597,503,0.162258064516129,,0.3090169943749474,0.3647357197245781,,intact
38,204,36.71969253499012,35.89869627857463,1.0,24.7660229,2.0,945.3959682860892,64.23755149624664,3435,0.052178975994524,3425,10,0,0.9970887918486172,0.0029112081513828,0.0,True,3898.0,35.22459277755268,0.9701287333153528,3898,328,0.0776147657359205,,0.3090169943749474,0.3827822185373187,,intact
38,213,36.71969253499012,34.43382366462048,4.0197648378370845,99.553588026488,5.0197648378370845,959.6725313536992,87.64176243489845,4713,0.0715922893339713,4594,119,0,0.9747506895820072,0.0252493104179927,0.0,True,1863.0,24.351823709127043,0.6844868675445813,1916,0,0.0,,0.2742918851774318,0.3827822185373187,,intact
38,242,36.71969253499012,35.17694303615556,6.817337799805944,168.8383440670296,7.817337799805943,956.507882423687,83.41574669625331,4822,0.0732480414106535,4811,11,0,0.9977187888842804,0.0022812111157196,0.0,True,1906.0,24.63125337992984,0.6851851462661519,1969,0,0.0,,0.269128646713734,0.3949890143851358,,intact
36,74,37.119717227368014,36.27051527030274,1.0,24.7660229,2.0,470.6112041808137,64.96591709121533,3495,0.0530903991560004,3136,63,296,0.8972818311874106,0.0180257510729613,0.084692417739628,True,3312.0,32.46909827883606,0.8848343212393163,3314,513,0.1340475568330285,0.4007458120453971,0.2898979485566356,0.4,0.1108478634887615,cohesive
36,135,37.119717227368014,35.43156119386541,1.0,24.7660229,2.0,498.80513549723145,69.9036609315824,3488,0.0529840664538281,3311,177,0,0.9492545871559632,0.0507454128440367,0.0,True,2957.0,30.67967296835918,0.8457376254690565,2957,329,0.1001217285453438,,0.304845440523399,0.3827822185373187,,intact
36,196,37.119717227368014,35.00192404304678,1.0,24.7660229,2.0,468.8639352819666,62.13595864917711,3008,0.0456926811620169,2794,62,152,0.9288563829787234,0.0206117021276595,0.050531914893617,True,1088.0,18.609705966725112,0.5160644056046753,1295,1732,0.5721836802114305,0.4142135623730951,0.303832434700687,0.4041849114726528,0.110381127672408,intact
36,264,37.119717227368014,35.10451031227921,1.0,24.7660229,2.0,513.6263307582506,40.9278744272313,3666,0.0556879551662081,3562,55,49,0.9716312056737588,0.0150027277686852,0.0133660665575559,True,2777.0,29.73123868816075,0.8233037500287531,2789,772,0.2167930356641393,0.3740666961489728,0.3090169943749474,0.3797958971132712,0.0650497017740254,intact
39,170,37.13865082573237,35.48940368060842,5.0,123.8301145,6.0,844.5739913898533,43.47288039990345,5796,0.0880434773986204,5702,94,0,0.9837819185645272,0.0162180814354727,0.0,True,2027.0,25.40106571178744,0.6994835779215263,2027,81,0.0384250474383301,,0.2742918851774318,0.2489725718061353,,intact
40,66,36.60145119194824,36.52269436786943,1.7320508075688772,42.89600996421431,2.732050807568877,619.3341887066383,64.47869374437407,3744,0.0568728052761274,3700,41,3,0.9882478632478632,0.0109508547008547,0.000801282051282,True,1963.0,24.9968459326128,0.6836824072608044,1964,574,0.2261623325453112,0.4142135623730951,0.2898979485566356,0.4142135623730951,0.1243156138164594,intact
40,71,36.60145119194824,35.883375888636174,2.6502815398728847,65.63693330793913,3.6502815398728847,672.1421090704407,16.543277066116527,4437,0.0673997427911799,3910,392,135,0.8812260536398467,0.0883479828713094,0.0304259634888438,True,1515.0,21.95995167500245,0.6059185779829109,1515,607,0.2860508953817153,0.3699677034698106,0.2612038749637414,0.4,0.1087638285060692,intact
40,85,36.60145119194824,35.88275785654397,2.23606797749979,55.37851073671648,3.23606797749979,654.6607036834795,60.1579013837325,3766,0.0572069937686688,3703,63,0,0.983271375464684,0.0167286245353159,0.0,True,2261.0,26.827199866209494,0.7402219109064706,2263,533,0.1906294706723891,,0.2817290466902531,0.3704152082810797,,intact
39,124,37.13865082573237,35.571728136536315,4.196152422706632,103.92200699264292,5.196152422706632,857.4236015496035,65.83842747601899,5766,0.0875877658178822,5647,119,0,0.9793617759278528,0.020638224072147,0.0,True,2098.0,25.84210017033432,0.7108228712091971,2098,206,0.0894097222222222,,0.2742918851774318,0.3237365023284355,,intact
39,130,37.13865082573237,35.891470143632915,2.863703305156273,70.92254163430594,3.863703305156273,850.8771336403445,54.27977405755965,4816,0.0731568990945058,4749,67,0,0.9860880398671096,0.0139119601328903,0.0,True,2192.0,26.414679072721466,0.7233913547480472,2192,0,0.0,,0.2771863727725964,0.4142135623730951,,intact
39,136,37.13865082573237,35.20887577372337,1.0,24.7660229,2.0,883.8744975340577,73.01539100056844,3553,0.0539714415454276,3533,20,0,0.994370954123276,0.0056290458767238,0.0,True,3562.0,33.67224100927443,0.9308470542661992,3562,0,0.0,,0.3090169943749474,0.4020956859700357,,intact
39,144,37.13865082573237,35.41665866066437,3.16227766016838,78.31704094788851,4.16227766016838,884.4073627959876,73.23971024418213,4090,0.0621286788406414,4042,48,0,0.9882640586797066,0.0117359413202934,0.0,True,3209.0,31.960231926001168,0.8809894727826454,3209,9,0.0027967681789931,,0.2801868778094689,0.3259264862803842,,intact
40,183,36.60145119194824,35.20123518136818,5.572595368400839,138.0110245062491,6.572595368400839,657.5424492107591,56.474437954604575,5664,0.0860383464433723,5405,105,154,0.9542725988700564,0.0185381355932203,0.0271892655367231,True,1307.0,20.39683851096082,0.5681358049729116,1310,767,0.3692826191622532,0.2916487993034694,0.2742918851774317,0.2658626798938589,0.0173569141260376,intact
40,195,36.60145119194824,34.80774032315204,1.0,24.7660229,2.0,631.3781286153082,83.04003108517786,3253,0.0494143257380455,3157,96,0,0.9704887795880726,0.0295112204119274,0.0,True,2712.0,29.381225490616288,0.8228975813121564,2712,375,0.1214771622934888,,0.3090169943749474,0.4,,intact
40,212,36.60145119194824,35.04312136260408,1.0,24.7660229,2.0,640.4692252703844,82.47727709186384,3414,0.0518599778880072,3217,58,139,0.9422964264792032,0.0169888693614528,0.0407147041593438,True,1298.0,20.32649089898599,0.5674258404852313,1303,1478,0.5314635023372888,0.3816524151396708,0.2989350844248255,0.4013498739246386,0.0827173307148452,intact
40,243,36.60145119194824,37.237909116832206,3.414213562373095,84.55649127122264,4.414213562373095,615.1325842090899,58.075820015848805,5136,0.07801782262238,5106,30,0,0.9941588785046728,0.0058411214953271,0.0,True,1993.0,25.18713169783917,0.6822142443410117,1993,933,0.3188653451811346,,0.2801868778094689,0.4170409888650807,,intact
40,255,36.60145119194824,35.04234372822224,1.7320508075688772,42.89600996421431,2.732050807568877,653.3162742733334,61.93416152840384,3724,0.0565689975556353,3548,127,49,0.9527389903329752,0.0341031149301826,0.0131578947368421,True,1748.0,23.58825303088947,0.6584869787306163,1748,521,0.2296165711767298,0.2989350844248254,0.2898979485566356,0.3726822671238252,0.0090371358681898,intact
41,76,36.80236896214927,36.15260052047513,6.082762530298219,150.64583612062765,7.082762530298219,753.3507751800175,11.85640422887428,6539,0.0993299342149032,6245,294,0,0.9550389967884998,0.0449610032115002,0.0,True,1968.0,25.028660691489268,0.6861399811139752,1968,194,0.0897317298797409,,0.2742918851774317,0.2349754290854105,,intact
41,101,36.80236896214927,35.95769344875828,1.0,24.7660229,2.0,696.8123004320164,62.28245088530372,3417,0.051905549046081,3086,302,29,0.9031314018144572,0.0883816213052385,0.0084869768803043,True,2319.0,27.16911161705901,0.7468138623527637,2328,287,0.1097514340344168,0.4142135623730951,0.2898979485566356,0.4045372666182638,0.1243156138164594,intact
41,118,36.80236896214927,35.367613765187755,1.0,24.7660229,2.0,711.3508339719874,86.11152254079707,3281,0.0498396565467345,3276,5,0,0.9984760743675708,0.0015239256324291,0.0,True,2811.0,29.912691120369555,0.8289510400295282,2832,636,0.1833910034602076,,0.3090169943749474,0.3827822185373187,,intact
41,202,36.80236896214927,35.42090874601483,3.2426406871192857,80.30731351366796,4.242640687119286,741.0631305752465,45.3221054554558,4201,0.0638148116893727,4149,24,28,0.9876219947631516,0.00571292549393,0.0066650797429183,True,2066.0,25.64426300082948,0.7101384432994422,2073,209,0.0915863277826468,0.2435336266397794,0.2779262976266636,0.2867933259629073,-0.0343926709868842,intact
41,280,36.80236896214927,33.43306035734198,1.0,24.7660229,2.0,706.145904348456,77.48812020606381,2871,0.0436115982766458,1461,345,1065,0.5088819226750261,0.1201671891327063,0.3709508881922675,True,162.0,7.1809610472257885,0.2044825842684207,205,1771,0.896255060728745,0.3827822185373187,0.2171292729553324,0.3660254037844386,0.1656529455819862,cohesive
42,55,36.51063958923491,36.73497210471272,1.0,24.7660229,2.0,218.6561432357996,59.95065465849288,3442,0.0522853086966962,3364,78,0,0.9773387565368972,0.0226612434631028,0.0,True,3107.0,31.44819257720605,0.8587051660817695,3116,85,0.0265542018119337,,0.3090169943749474,0.39782196186948,,intact
42,131,36.51063958923491,35.29129871201796,1.0,24.7660229,2.0,265.7644904152364,37.03812637281126,3319,0.0504168912156696,2996,79,244,0.9026815305815004,0.0238023501054534,0.0735161193130461,True,2139.0,26.09338702712104,0.7268156722355706,2287,228,0.0906560636182902,0.39564392373896,0.2898979485566356,0.393529818721632,0.1057459751823243,cohesive
42,184,36.51063958923491,34.44502822434067,8.906071389742918,220.5679679874079,9.906071389742918,212.3315601225694,52.64885545419664,7842,0.1191230072049657,7300,361,196,0.9308849783218568,0.0460341749553685,0.0249936240754909,True,1185.0,19.42156572287085,0.5474281708939118,1195,361,0.2320051413881748,0.3621397202275677,0.2713010500451303,0.2149851662190087,0.0908386701824374,intact
42,208,36.51063958923491,34.475451737689326,6.211102550927978,153.82430801053073,7.211102550927978,274.536964832462,18.448113609863,4845,0.0735974202892194,4028,117,700,0.8313725490196079,0.0241486068111455,0.1444788441692466,True,1857.0,24.312578198194025,0.6849955461337687,1859,112,0.0568239472349061,0.2674788903885892,0.2674788903885893,0.2825983534202392,-5.551115123125783e-17,mixed
42,229,36.51063958923491,34.36044493346854,5.324555320336759,131.868058995777,6.324555320336759,198.57325327679484,3.5507136041670133,5702,0.0866155811123074,5580,115,8,0.9786039985969835,0.0201683619782532,0.0014030164854437,True,2097.0,25.835940689810563,0.7290968062308699,2097,364,0.147907354733848,0.2180528659090128,0.2817290466902531,0.2517564787261065,-0.0636761807812403,intact
42,284,36.51063958923491,34.27503672629357,1.0,24.7660229,2.0,257.4457694821176,55.2165881220012,3046,0.046269915830952,2629,114,303,0.8630991464215364,0.0374261326329612,0.0994747209455023,True,1920.0,24.721548929484133,0.6984901527051139,1925,211,0.0987827715355805,0.3874258867227931,0.2898979485566356,0.3939624398991109,0.0975279381661575,cohesive
42,289,36.51063958923491,31.50101825059321,1.0,24.7660229,2.0,245.71527826714643,75.40725344585856,2762,0.0419558461999637,2748,14,0,0.994931209268646,0.005068790731354,0.0,True,2793.0,29.8167656212294,0.8768133748908111,2793,0,0.0,,0.3090169943749474,0.3211751638541403,,intact
42,292,36.51063958923491,34.39586185030302,1.0,24.7660229,2.0,224.74151784230855,70.25359720176247,3023,0.045920536952386,2948,75,0,0.9751902084022496,0.0248097915977505,0.0,True,1816.0,24.04268606686374,0.6781518077680075,1817,0,0.0,,0.3090169943749474,0.4,,intact
43,229,36.41979395030452,34.36044493346854,1.0,24.7660229,2.0,166.24287948091563,80.15797981064685,2927,0.0444622598940238,1984,18,971,0.6778271267509395,0.0061496412709258,0.3317389818927229,True,1888.0,24.514670406003766,0.6926981539652293,2176,2725,0.5560089777596409,0.3874258867227931,0.25,0.4020956859700357,0.1374258867227931,cohesive
43,312,36.41979395030452,32.17611391030266,4.449489742783178,110.1961648630833,5.449489742783178,156.4419425026693,63.91723763538572,5209,0.0791267208021763,1986,0,3375,0.3812631983106162,0.0,0.6479170666154732,True,3655.0,34.10898172038789,0.9944902774579584,3758,859,0.186051548624648,0.339056738914926,0.1482675827043134,,0.1907891562106126,cohesive
43,327,36.41979395030452,29.59504986651764,1.0,24.7660229,2.0,192.09046022867372,52.8386764156585,2653,0.0403000941232815,1826,0,885,0.6882774217866566,0.0,0.3335846211835658,True,2896.0,30.361578193306386,0.919840946001588,2994,1015,0.2531803442254926,0.4045372666182638,0.25,,0.1545372666182637,cohesive
44,54,36.912204873973074,36.253025263998246,1.0,24.7660229,2.0,459.1723551771782,39.52109270455821,3521,0.0534853491926401,3513,7,1,0.9977279182050554,0.0019880715705765,0.000284010224368,True,2335.0,27.26267749578444,0.745235884432369,2335,495,0.1749116607773851,0.39564392373896,0.3090169943749474,0.3797958971132712,0.0866269293640126,intact
44,57,36.912204873973074,36.26924493844157,1.7320508075688772,42.89600996421431,2.732050807568877,524.5995734624938,6.028640407103223,4107,0.0623869154030597,3926,181,0,0.9559289018748478,0.0440710981251521,0.0,True,3287.0,32.3463227567852,0.8840033325302582,3287,0,0.0,,0.2833003940990191,0.4,,intact
44,74,36.912204873973074,36.27051527030274,7.803118619434352,193.2522144203276,8.803118619434352,471.22312783185714,66.93161292890674,7462,0.1133506605156152,6289,264,909,0.8428035379254891,0.03537925489145,0.1218172071830608,True,3074.0,31.280738324550025,0.8548667844781316,3087,437,0.1240068104426787,0.3552435190021288,0.2474401533514073,0.2821637000552462,0.1078033656507215,cohesive
38,251,36.71969253499012,34.78953722195827,1.7320508075688772,42.89600996421431,2.732050807568877,938.8461033856964,52.85867909359226,3689,0.0560373340447741,3669,20,0,0.9945784765519112,0.0054215234480889,0.0,True,2990.0,30.85038994388133,0.8628365890316043,2990,470,0.1358381502890173,,0.2898979485566356,0.2973757003746573,,intact
38,305,36.71969253499012,63.81862609077063,1.0,24.7660229,2.0,987.871028018996,53.05158154735589,16690,0.2535275427506858,14268,2422,0,0.8548831635710006,0.1451168364289994,0.0,True,2693.0,29.278123633405,0.5824271587908397,4061,0,0.0,,0.25,0.3753612022949537,,intact
39,117,37.13865082573237,36.386947061436,1.0,24.7660229,2.0,886.8874062964204,68.11061893809755,4101,0.062295773086912,4050,51,0,0.9875640087783468,0.0124359912216532,0.0,True,3004.0,30.922530590107066,0.8411364607346808,3004,0,0.0,,0.304845440523399,0.4285714285714285,,intact
39,122,37.13865082573237,35.97946787816941,6.164414002968976,152.66801836261033,7.164414002968976,833.7376950970424,11.601071255594947,6188,0.0939981087202662,5799,389,0,0.937136393018746,0.062863606981254,0.0,True,1888.0,24.514670406003766,0.6705498128385405,1891,108,0.0540270135067533,,0.2714970279031851,0.2412742924521226,,intact
44,264,36.912204873973074,35.10451031227921,9.839639641948532,243.6887407002452,10.839639641948532,514.238254409294,49.568011695308336,9131,0.1387034147906837,8847,284,0,0.9688971635089256,0.0311028364910743,0.0,True,1714.0,23.35772131264129,0.6486749986369884,1714,0,0.0,,0.2684174228519758,0.2211865543352784,,intact
