Repository: AmiraliKhosrozadeh/ice-bonded-granular-microCT

# Grain-scale kinematics, ice-bond failure and damage evolution in ice-bonded granular media under in-situ uniaxial compression

Analysis code, per-specimen tables and supplementary material for the paper of

## Results for every specimen

The paper shows one or two specimens per figure.  The same rendering for
every specimen and every scan is in [`supplementary/`](supplementary/README.md):
the void and crack classes (Fig. 11 of the paper), the crack orientation
classes (Fig. 12), the ice-path maps (Fig. 18) and the per-scan tables behind
Tables 2–4, each as one sheet per material, compiled with their text in
[`supplementary/supplementary.pdf`](supplementary/supplementary.pdf).

File: paper/data/bonds/Alumina_75_1800_T7/Alumina_75_1800_T7_throats_scan03_v1.csv (part 2 of 9)
bead_a,bead_b,r_a_vox,r_b_vox,gap_vox,gap_um,z_mid,axis_dip_deg,lens_vox,lens_mm3,binder_vox,pore_vox,crack_vox,binder_frac,pore_frac,crack_frac,connected,bond_area_vox,r_bond_vox,r_bond_over_R,q_crack_med,q_binder_med,q_pore_med
26,286,38.16006163690671,33.42921548808177,2.0,49.5320458,144.27361520669785,69.85783663523152,2887,0.04385464445303954,2779,108,137,0.9625909248354694,0.03740907516453065,0.04745410460685833,True,5.0,1.2615662610100802,0.03524455928804807,0.420449861343358,0.3008613653919205,0.41733171185822654
26,373,38.16006163690671,24.05832055691892,16.61324772583615,411.444073621431,140.22922465311802,76.36976534035193,9692,0.14722522135048813,6054,3638,3913,0.6246388774246802,0.37536112257531984,0.4037350392075939,True,2.0,0.7978845608028654,0.025647872306202302,0.3325198264369536,0.21790292693260993,0.341850757508417
26,418,38.16006163690671,27.522001409434225,2.0,49.5320458,96.68297600781487,19.3536244954229,11513,0.17488691430129694,11492,21,0,0.9981759749847998,0.0018240250152002084,0.0,True,4.0,1.1283791670955126,0.03435882232564475,,0.3090169943749474,0.4068781988545112
26,434,38.16006163690671,25.117243444300332,2.0,49.5320458,95.87690744020736,15.793500139550867,9522,0.144642855726305,9513,9,0,0.999054820415879,0.000945179584120983,0.0,True,2.0,0.7978845608028654,0.025218664409898582,,0.28989794855663564,0.4305008740430604
28,251,36.901104582828935,34.78953722195827,2.732050807568877,67.66203286421431,897.3090835013938,59.10215802979218,3420,0.05195112020415491,3381,39,0,0.9885964912280701,0.011403508771929825,0.0,True,6.0,1.381976597885342,0.03855389108242184,,0.28989794855663564,0.34514099850039526
29,35,37.37729815582664,37.328133503606466,2.0,49.5320458,889.995007852903,75.79920466796179,3922,0.05957669398850748,3906,16,0,0.9959204487506375,0.00407955124936257,0.0,True,6.0,1.381976597885342,0.0369980218891042,,0.3090169943749474,0.316389931697937
29,94,37.37729815582664,36.27420477734615,2.0,49.5320458,922.7323201671938,50.84620056236542,3643,0.05533857628764221,3624,19,0,0.9947845182541861,0.00521548174581389,0.0,True,4.0,1.1283791670955126,0.030641035746937575,,0.3090169943749474,0.43649167310370846
29,103,37.37729815582664,35.9784228158241,2.0,49.5320458,883.7696309849171,65.11882356096689,3769,0.057252564926742654,3719,50,0,0.9867338816662244,0.013266118333775537,0.0,True,2.0,0.7978845608028654,0.021753846877497617,,0.30484544052339907,0.41421356237309503
29,210,37.37729815582664,34.63884494515007,4.732050807568877,117.19407866421429,918.7556453277188,59.10940266318588,5208,0.0791115304161517,5164,44,0,0.9915514592933948,0.008448540706605223,0.0,True,10.0,1.7841241161527712,0.04954789410621948,,0.27429188517743175,0.3715555634923438
30,105,36.771379434889,35.87299012264121,3.1462643699419726,77.92045543543696,733.9247821312249,65.23004572733211,4490,0.06820483325048408,4483,7,0,0.9984409799554566,0.0015590200445434299,0.0,True,10.0,1.7841241161527712,0.04911940531715528,,0.2898979485566356,0.3516287047744073
30,223,36.771379434889,35.02594056245611,11.0,272.4262519,676.1894441118998,2.142761207093803,7997,0.12147751703877978,7926,71,0,0.9911216706264849,0.008878329373515069,0.0,True,3.0,0.9772050238058398,0.027221211706564382,,0.2690361463607812,0.15278212615814146
30,241,36.771379434889,35.33832533165019,2.0,49.5320458,722.2553916025649,83.30485596686265,3444,0.05231568946874547,3387,57,0,0.9834494773519163,0.016550522648083623,0.0,True,3.0,0.9772050238058398,0.02710328733059212,,0.3090169943749474,0.38742588672279316
21,320,38.20787310561795,56.638731690703345,2.0,49.5320458,989.9403689108292,43.34081522941257,11680,0.17742370876740626,10990,690,0,0.9409246575342466,0.059075342465753425,0.0,True,6.0,1.381976597885342,0.029141298222600018,,0.2402530733520421,0.35889793828373906
22,28,37.04918135490456,36.901104582828935,3.449489742783178,85.43014196308329,861.6067502012629,64.77469866776951,4319,0.06560727724027633,4276,43,0,0.9900439916647372,0.009956008335262792,0.0,True,4.0,1.1283791670955126,0.030517236080618088,,0.28172904669025317,0.31451985913875646
22,134,37.04918135490456,35.69706558777912,4.47213595499958,110.75702147343296,826.6782012483362,62.025785236694915,4185,0.06357176551297904,4166,19,0,0.9954599761051374,0.004540023894862605,0.0,True,12.0,1.9544100476116797,0.05373225780710164,,0.2791745113185196,0.3613020955135854
22,136,37.04918135490456,35.20887577372337,4.1815405503520555,103.5601290272976,869.7599116606598,49.84717562319161,4218,0.06407304825179105,4097,121,0,0.9713134186818397,0.028686581318160265,0.0,True,10.0,1.7841241161527712,0.04938201183507655,,0.2742918851774318,0.3273531727209286
21,35,38.20787310561795,37.328133503606466,2.0,49.5320458,917.3741381163493,18.04470093392493,3790,0.057571563033259394,3766,24,0,0.9936675461741424,0.0063324538258575196,0.0,True,4.0,1.1283791670955126,0.0298765904566026,,0.3090169943749474,0.29339977411634566
21,210,38.20787310561795,34.63884494515007,2.0,49.5320458,946.134775591165,77.69737054652879,3553,0.0539714415454276,3516,37,0,0.9895862651280608,0.010413734871939206,0.0,True,4.0,1.1283791670955126,0.030979547117253176,,0.3090169943749474,0.36602540378443865
21,239,38.20787310561795,34.780987678636315,5.196152422706632,128.68802989264293,929.7818724425179,52.45388168381963,5155,0.07830643995684754,5031,124,0,0.9759456838021339,0.02405431619786615,0.0,True,1.0,0.5641895835477563,0.015459607876753373,,0.2742918851774318,0.29164886133649065
21,315,38.20787310561795,61.7560654121121,2.0,49.5320458,985.5636465597397,39.05906783297473,21186,0.32182351831731754,20064,1122,0,0.9470404984423676,0.0529595015576324,0.0,True,5.0,1.2615662610100802,0.02524042729241452,,0.24025307335204216,0.3516287047744073
30,255,36.771379434889,35.04234372822224,8.324233081729782,206.15814712705733,694.448484610328,54.403575808767016,6866,0.1042971904449496,6535,331,0,0.9517914360617535,0.048208563938246435,0.0,True,1.0,0.5641895835477563,0.015712584132876854,,0.2674788903885893,0.3164309725825327
31,45,37.10203613363907,36.2812188191707,2.0,49.5320458,557.8519725113006,76.46790748988316,3216,0.04885228145513515,3134,82,0,0.974502487562189,0.025497512437810944,0.0,True,7.0,1.4927053303604616,0.040682450821249855,,0.29581631632448924,0.40209568597003575
31,68,37.10203613363907,36.49487281894266,4.1815405503520555,103.5601290272976,591.8242095550405,49.80900343083285,4610,0.07002767957343689,4573,37,0,0.9919739696312364,0.008026030368763558,0.0,True,3.0,0.9772050238058398,0.02655559962268117,,0.27718637277259645,0.3797958971132713
31,80,37.10203613363907,35.927756717551866,2.0,49.5320458,536.8704287349847,35.51990604911763,3240,0.04921685071972571,2831,409,10,0.8737654320987654,0.12623456790123458,0.0030864197530864196,True,65.0,4.54864184146723,0.12456948496994273,0.40361850723377046,0.29339977411634566,0.4
31,128,37.10203613363907,37.56246946360691,4.1815405503520555,103.5601290272976,530.9716028475718,24.523272499261445,5072,0.07704563791680517,5000,72,0,0.9858044164037855,0.014195583596214511,0.0,True,8.0,1.5957691216057308,0.04274505292283329,,0.2785504044725916,0.28713130038052875
31,135,37.10203613363907,35.43156119386541,3.6502815398728847,90.40295620793913,539.0527513969314,43.95086018509276,4019,0.06105016143289432,3922,97,0,0.9758646429460065,0.02413535705399353,0.0,True,1.0,0.5641895835477563,0.01555664145541607,,0.2791745113185196,0.35977525015625467
31,195,37.10203613363907,34.80774032315204,6.19114712955712,153.3300915878809,596.8469414112628,40.68036672368277,5054,0.07677221096836226,5038,16,0,0.9968341907400079,0.0031658092599920855,0.0,True,1.0,0.5641895835477563,0.015691596090185722,,0.27253380620535966,0.2907996720626526
31,271,37.10203613363907,34.47042952922482,2.0,49.5320458,594.4358969782502,41.60724308962712,2877,0.04370274059279348,2874,3,0,0.9989572471324296,0.0010427528675703858,0.0,True,23.0,2.7057581899030048,0.07560891370288268,,0.30383243470068705,0.3797958971132712
32,48,36.98931352238181,36.56428786555387,8.099019513592784,200.58050274118577,208.3372677887716,53.03564895694996,6706,0.10186672868101253,4248,2458,0,0.6334625708320907,0.3665374291679093,0.0,True,4.0,1.1283791670955126,0.0306818196744501,,0.21239994067041817,0.34216837353731433
32,51,36.98931352238181,36.029620943557475,2.0,49.5320458,183.8734351416337,89.23331702472896,3175,0.048229475628126274,2787,388,256,0.8777952755905511,0.12220472440944882,0.08062992125984252,True,65.0,4.54864184146723,0.12458800925365485,0.41421356237309503,0.28172904669025317,0.39564392373896
32,140,36.98931352238181,35.127419477335195,2.0,49.5320458,197.03813949633243,67.72804809267966,3349,0.05087260279640784,3261,88,0,0.9737234995521051,0.026276500447894893,0.0,True,7.0,1.4927053303604616,0.041396920472432354,,0.3090169943749474,0.41094162271764856
32,232,36.98931352238181,34.98541792920483,2.0,49.5320458,219.87278482854907,7.902124884807975,3097,0.04704462551820695,3051,46,0,0.9851469163706813,0.014853083629318696,0.0,True,4.0,1.1283791670955126,0.03135486980884423,,0.30484544052339907,0.39564392373896
33,306,36.28200470660481,35.52153417314591,6.0,148.5961374,139.31744032576063,88.88894419217674,7000,0.1063327021722469,2131,4869,4663,0.30442857142857144,0.6955714285714286,0.6661428571428571,True,4.0,1.1283791670955126,0.03142962546693437,0.3364707442038019,0.12389934309929541,0.33996830356244234
33,324,36.28200470660481,29.220734704607864,11.190632664367211,277.1474648312064,131.45903611204994,76.42292675123443,7853,0.11929010145123642,2581,5272,2155,0.3286642047625111,0.6713357952374889,0.2744174200942315,False,,,,0.32037724101704074,0.11228770976294225,0.3349814812274482
34,40,37.36635852488565,36.60145119194824,6.81864367245563,168.87068533897622,598.7197725341539,25.248367957069142,5784,0.08786119276632515,5731,53,11,0.9908367911479945,0.009163208852005533,0.0019017980636237897,True,11.0,1.8712051592547776,0.050595121483742435,0.33836542244144424,0.2687959533979827,0.38085275449922107
34,125,37.36635852488565,35.505697131095886,2.0,49.5320458,553.5755816397277,77.17752097530365,3602,0.054715770460633334,3529,73,36,0.9797334813992227,0.020266518600777345,0.009994447529150472,True,1.0,0.5641895835477563,0.015484387766175113,0.384539150931232,0.3090169943749474,0.40269974784927715
32,389,36.98931352238181,27.703290779975152,2.0,49.5320458,151.39909837060281,31.94739957399308,4577,0.06952639683462486,3672,905,1057,0.8022722307188115,0.19772776928118854,0.2309372951715097,True,1.0,0.5641895835477563,0.017442166369153297,0.38742588672279304,0.28989794855663564,0.38742588672279316
32,408,36.98931352238181,19.62427927103071,2.8284271247461903,70.0488909424453,151.60643280586697,14.683903775155974,1828,0.027768025652981046,1078,750,837,0.5897155361050328,0.4102844638949672,0.4578774617067834,True,5.0,1.2615662610100802,0.04456760995945391,0.38742588672279304,0.21712927295533244,0.4
33,142,36.28200470660481,34.808003044394134,8.803118619434352,218.01823732032756,160.64131403876985,58.709872337621746,7623,0.11579631266557687,2881,4742,2434,0.3779351961170143,0.6220648038829857,0.3192968647514102,True,1.0,0.5641895835477563,0.01587254246824381,0.3412253527198434,0.13036395476007281,0.3402553650728045
33,294,36.28200470660481,36.93876004831719,13.052721803891759,323.2640071025126,150.99494461781177,73.7124833962481,8943,0.1358476222180577,2654,6289,770,0.29676842222967686,0.7032315777703232,0.08610086100861009,True,2.0,0.7978845608028654,0.02179394229146536,0.23350080084870484,0.11350416126511091,0.2993169602999833
32,240,36.98931352238181,35.04318616391138,2.414213562373095,59.790468371222644,183.58845969099914,89.66898242847992,3494,0.05307520876997581,3379,115,1,0.9670864338866628,0.03291356611333715,0.00028620492272467084,True,1.0,0.5641895835477563,0.015664861999926234,0.22400923773979586,0.28989794855663564,0.4211646096066227
32,254,36.98931352238181,34.03917839330436,7.69041575982343,190.46101281830795,202.0983677120699,61.79532798990954,6504,0.09879827070404197,6308,196,41,0.9698646986469864,0.03013530135301353,0.006303813038130381,True,1.0,0.5641895835477563,0.01588628924340596,0.389422155555816,0.2685019276956926,0.29534630882855156
32,298,36.98931352238181,39.55405973910419,2.0,49.5320458,172.84136314235775,72.8308049848824,3527,0.05357649150878783,3467,60,2,0.9829883753898497,0.01701162461015027,0.0005670541536716756,True,1.0,0.5641895835477563,0.0147416963613658,0.4047473899544748,0.3090169943749474,0.3797958971132713
32,354,36.98931352238181,27.698105422391375,3.6502815398728847,90.40295620793913,154.44072913570255,32.44844685959631,3037,0.046133202356730546,2355,682,813,0.7754362858083635,0.22456371419163648,0.26769838656568984,True,1.0,0.5641895835477563,0.01744356453700626,0.3797958971132712,0.24025307335204216,0.3874258867227931
34,191,37.36635852488565,35.41596078796825,2.0,49.5320458,559.8151439228193,87.0930343837796,3462,0.05258911641718839,3428,34,5,0.9901790872328134,0.009820912767186597,0.0014442518775274408,True,2.0,0.7978845608028654,0.021925230422327392,0.39564392373896,0.3090169943749474,0.4045806535764982
34,225,37.36635852488565,34.428789303158176,3.23606797749979,80.14453363671647,527.0398375061335,24.32250424671437,3762,0.0571462322245704,3691,71,14,0.9811270600744285,0.018872939925571503,0.003721424774056353,True,3.0,0.9772050238058398,0.027222035287017957,0.373690108648028,0.28172904669025317,0.3577747210701756
34,243,37.36635852488565,37.237909116832206,2.0,49.5320458,578.0875119586369,64.44050335335643,3534,0.05368282421096008,3384,150,2,0.9575551782682513,0.042444821731748725,0.0005659309564233164,True,2.0,0.7978845608028654,0.021389783346836246,0.3245656527641301,0.29339977411634566,0.3851040526300559
34,264,37.36635852488565,35.10451031227921,2.0,49.5320458,551.3600616115427,74.04332506133224,3064,0.046543342779394925,3046,18,0,0.9941253263707572,0.00587467362924282,0.0,True,2.0,0.7978845608028654,0.02201945619268443,,0.30383243470068705,0.3605068722393068
34,267,37.36635852488565,34.489037847079096,2.0,49.5320458,560.6893109432797,88.43580903337464,3415,0.05187516827403188,3354,61,30,0.9821376281112738,0.01786237188872621,0.008784773060029283,True,3.0,0.9772050238058398,0.0271992104461373,0.35749287423650206,0.3090169943749474,0.4
35,92,37.328133503606466,35.97036765109257,2.0,49.5320458,847.7457672111013,24.30227168370978,3785,0.057495611103136356,3714,71,0,0.9812417437252312,0.018758256274768823,0.0,True,1.0,0.5641895835477563,0.015394300692643482,,0.3090169943749474,0.4270509831248423
35,103,37.328133503606466,35.9784228158241,2.0,49.5320458,874.5903022066915,80.44532846388759,3056,0.046421819691198074,2991,65,0,0.9787303664921466,0.021269633507853405,0.0,True,25.0,2.8209479177387813,0.07696304558207881,,0.30383243470068705,0.3827822185373187
35,239,37.328133503606466,34.780987678636315,2.0,49.5320458,893.2234134008462,70.5446033580237,3260,0.04952065844021784,3227,33,0,0.9898773006134969,0.010122699386503068,0.0,True,2.0,0.7978845608028654,0.022129920534916973,,0.30216947925196225,0.4068781988545112
35,321,37.328133503606466,30.892037604186815,3.0,74.2980687,870.3470851381614,72.49469529221209,3988,0.06057925946613152,3950,38,0,0.9904714142427282,0.009528585757271816,0.0,True,24.0,2.763953195770684,0.08103038004414909,,0.2857142857142857,0.41421356237309503
36,44,37.119717227368014,36.912204873973074,2.0,49.5320458,486.8191622281598,89.05711486870081,3772,0.05729813608481647,3676,96,49,0.9745493107104984,0.02545068928950159,0.012990455991516436,True,2.0,0.7978845608028654,0.021555149134468085,0.3816524151396708,0.2989350844248255,0.41421356237309503
36,52,37.119717227368014,36.494335075237004,2.0,49.5320458,450.00013392062004,12.041437356416887,3378,0.05131312399112143,2478,900,146,0.7335701598579041,0.2664298401420959,0.04322084073416223,True,30.0,3.0901936161855166,0.08395662294157287,0.4013498739246386,0.25,0.4
36,63,37.119717227368014,36.12487654324112,2.0,49.5320458,471.6868483882326,66.97243330864126,3411,0.051814406729933454,3184,227,194,0.9334506009967751,0.06654939900322486,0.056874816769275874,True,1.0,0.5641895835477563,0.015405630764086475,0.4041849114726528,0.29581631632448924,0.4
37,75,36.851539220396596,35.91974048718082,2.0,49.5320458,816.1337225448472,61.820834660696114,3504,0.053227112630221875,3435,69,0,0.9803082191780822,0.019691780821917807,0.0,True,5.0,1.2615662610100802,0.03467209223417622,,0.3090169943749474,0.41421356237309503
37,97,36.851539220396596,35.552536395316636,6.0,148.5961374,831.1032279129479,86.65175490526731,4291,0.06518194643158735,4076,215,0,0.94989512934048,0.05010487065951993,0.0,True,5.0,1.2615662610100802,0.034847935016970054,,0.2687959533979827,0.3637753569896289
37,166,36.851539220396596,36.25550757246598,7.082762530298219,175.41185902062765,795.5549094593662,7.003983650969149,11224,0.1704968927401856,11178,46,0,0.9959016393442623,0.004098360655737705,0.0,True,9.0,1.692568750643269,0.04630384689013355,,0.26820790199340255,0.28788003891615543
37,246,36.851539220396596,35.20508799540666,2.0,49.5320458,861.6894706370049,38.81240005733597,3476,0.05280178182153289,3458,18,0,0.9948216340621404,0.005178365937859608,0.0,True,2.0,0.7978845608028654,0.022146042401159617,,0.3090169943749474,0.35717844056961345
36,74,37.119717227368014,36.27051527030274,2.0,49.5320458,470.61120418081373,64.96591709121533,3495,0.05309039915600042,3136,359,296,0.8972818311874106,0.10271816881258941,0.08469241773962805,True,3.0,0.9772050238058398,0.026630383650490662,0.40074581204539717,0.28989794855663564,0.4
36,135,37.119717227368014,35.43156119386541,2.0,49.5320458,498.80513549723145,69.9036609315824,3488,0.052984066453828166,3311,177,0,0.9492545871559633,0.0507454128440367,0.0,True,5.0,1.2615662610100802,0.03477723035245262,,0.30484544052339907,0.3827822185373187
36,196,37.119717227368014,35.00192404304678,2.0,49.5320458,468.86393528196663,62.13595864917711,3008,0.045692681162016954,2794,214,152,0.9288563829787234,0.0711436170212766,0.05053191489361702,True,1.0,0.5641895835477563,0.0156455003965417,0.4142135623730951,0.30383243470068705,0.41421356237309503
36,264,37.119717227368014,35.10451031227921,2.0,49.5320458,513.6263307582506,40.9278744272313,3666,0.05568795516620816,3562,104,49,0.9716312056737588,0.028368794326241134,0.01336606655755592,True,2.0,0.7978845608028654,0.022094651282074832,0.37406669614897287,0.3090169943749474,0.37406669614897287
38,168,36.71969253499012,35.33883511063576,2.0,49.5320458,937.0603303028249,47.93925823298451,3363,0.05108526820075233,3345,18,0,0.9946476360392507,0.0053523639607493305,0.0,True,21.0,2.5854414729132054,0.07175948655593013,,0.3090169943749474,0.3647357197245781
38,204,36.71969253499012,35.89869627857463,2.0,49.5320458,945.3959682860891,64.23755149624664,3435,0.052178975994524014,3425,10,0,0.9970887918486172,0.002911208151382824,0.0,True,4.0,1.1283791670955126,0.031076954075432112,,0.3090169943749474,0.3827822185373187
38,213,36.71969253499012,34.433823664620476,5.0197648378370845,124.31961092648802,959.6725313536992,87.64176243489845,4713,0.07159228933397138,4594,119,0,0.9747506895820072,0.025249310417992787,0.0,True,27.0,2.9316150714175193,0.08240253547536032,,0.2742918851774318,0.3827822185373187
38,242,36.71969253499012,35.17694303615556,7.8173377998059435,193.60436696702962,956.507882423687,83.41574669625331,4822,0.07324804141065351,4811,11,0,0.9977187888842803,0.0022812111157196184,0.0,True,30.0,3.0901936161855166,0.08596212024768808,,0.269128646713734,0.39498901438513584
39,124,37.13865082573237,35.571728136536315,5.196152422706632,128.68802989264293,857.4236015496035,65.83842747601899,5766,0.08758776581788223,5647,119,0,0.9793617759278529,0.02063822407214707,0.0,True,23.0,2.7057581899030048,0.07442563849948006,,0.2742918851774318,0.32373650232843554
39,130,37.13865082573237,35.891470143632915,3.863703305156273,95.68856453430594,850.8771336403445,54.27977405755965,4816,0.07315689909450586,4749,67,0,0.9860880398671097,0.013911960132890365,0.0,True,11.0,1.8712051592547776,0.05124475036922674,,0.27718637277259645,0.4142135623730951
39,136,37.13865082573237,35.20887577372337,2.0,49.5320458,883.8744975340577,73.01539100056844,3553,0.0539714415454276,3533,20,0,0.9943709541232761,0.005629045876723895,0.0,True,2.0,0.7978845608028654,0.022056996232096976,,0.3090169943749474,0.40209568597003575
39,144,37.13865082573237,35.41665866066437,4.16227766016838,103.08306384788851,884.4073627959876,73.23971024418213,4090,0.0621286788406414,4042,48,0,0.9882640586797066,0.0117359413202934,0.0,True,4.0,1.1283791670955126,0.031103972268413254,,0.2801868778094689,0.32592648628038423
39,170,37.13865082573237,35.48940368060842,6.0,148.5961374,844.5739913898533,43.47288039990345,5796,0.08804347739862044,5702,94,0,0.9837819185645272,0.01621808143547274,0.0,True,10.0,1.7841241161527712,0.049130439422606545,,0.2742918851774318,0.24897257180613536
40,66,36.60145119194824,36.52269436786943,2.732050807568877,67.66203286421431,619.3341887066383,64.47869374437407,3744,0.05687280527612748,3700,44,3,0.9882478632478633,0.011752136752136752,0.0008012820512820513,True,1.0,0.5641895835477563,0.015431006522633017,0.4142135623730951,0.28989794855663564,0.4142135623730951
40,71,36.60145119194824,35.883375888636174,3.6502815398728847,90.40295620793913,672.1421090704407,16.543277066116527,4437,0.06739974279117993,3910,527,135,0.8812260536398467,0.11877394636015326,0.030425963488843813,True,1.0,0.5641895835477563,0.015567108490733466,0.3699677034698106,0.2612038749637414,0.4
40,85,36.60145119194824,35.88275785654397,3.23606797749979,80.14453363671647,654.6607036834795,60.1579013837325,3766,0.05720699376866883,3703,63,0,0.983271375464684,0.016728624535315983,0.0,True,8.0,1.5957691216057308,0.044030807331791544,,0.28172904669025317,0.3704152082810797
40,183,36.60145119194824,35.20123518136818,6.5725953684008385,162.7770474062491,657.5424492107591,56.474437954604575,5664,0.08603834644337234,5405,259,154,0.9542725988700564,0.0457274011299435,0.027189265536723163,True,1.0,0.5641895835477563,0.015714999313937158,0.2916487993034694,0.2742918851774317,0.27669677546737487
40,195,36.60145119194824,34.80774032315204,2.0,49.5320458,631.3781286153082,83.04003108517786,3253,0.04941432573804559,3157,96,0,0.9704887795880726,0.02951122041192745,0.0,True,2.0,0.7978845608028654,0.022346830817546612,,0.3090169943749474,0.4
40,212,36.60145119194824,35.043121362604076,2.0,49.5320458,640.4692252703844,82.47727709186384,3414,0.05185997788800727,3217,197,139,0.9422964264792033,0.05770357352079672,0.040714704159343876,True,2.0,0.7978845608028654,0.022273412551811436,0.3816524151396708,0.2989350844248255,0.392280956059262
40,243,36.60145119194824,37.237909116832206,4.414213562373095,109.32251417122265,615.1325842090899,58.075820015848805,5136,0.07801782262238001,5106,30,0,0.9941588785046729,0.005841121495327103,0.0,True,9.0,1.692568750643269,0.04584462117670868,,0.2801868778094689,0.4170409888650807
40,255,36.60145119194824,35.04234372822224,2.732050807568877,67.66203286421431,653.3162742733334,61.934161528403834,3724,0.056568997555635346,3548,176,49,0.9527389903329753,0.047261009667024706,0.013157894736842105,True,1.0,0.5641895835477563,0.01574985200536649,0.29893508442482547,0.28989794855663564,0.34998009106459776
41,76,36.80236896214927,36.15260052047513,7.082762530298219,175.41185902062765,753.3507751800175,11.85640422887428,6539,0.09932993421490321,6245,294,0,0.9550389967884998,0.044961003211500226,0.0,True,1.0,0.5641895835477563,0.015466789652543922,,0.2742918851774317,0.23497542908541058
41,101,36.80236896214927,35.95769344875828,2.0,49.5320458,696.8123004320164,62.28245088530372,3417,0.05190554904608109,3086,331,29,0.9031314018144572,0.09686859818554287,0.008486976880304361,True,10.0,1.7841241161527712,0.04904130252327302,0.4142135623730951,0.28989794855663564,0.40453726661826384
41,118,36.80236896214927,35.367613765187755,2.0,49.5320458,711.3508339719874,86.11152254079707,3281,0.049839656546734584,3276,5,0,0.9984760743675709,0.0015239256324291375,0.0,True,79.0,5.014626706796775,0.13896710286719527,,0.3090169943749474,0.3827822185373187
41,202,36.80236896214927,35.42090874601483,4.242640687119286,105.07333641366796,741.0631305752465,45.3221054554558,4201,0.06381481168937274,4149,52,28,0.9876219947631516,0.01237800523684837,0.006665079742918353,True,9.0,1.692568750643269,0.04687044964872708,0.2435336266397794,0.27792629762666365,0.2588283628687876
41,280,36.80236896214927,33.43306035734198,2.0,49.5320458,706.145904348456,77.48812020606381,2871,0.04361159827664583,1461,1410,1065,0.5088819226750261,0.49111807732497387,0.3709508881922675,True,18.0,2.393653682408596,0.0681608614228069,0.3827822185373187,0.21712927295533244,0.3797958971132712
42,55,36.51063958923491,36.73497210471272,2.0,49.5320458,218.65614323579962,59.95065465849288,3442,0.05228530869669626,3364,78,0,0.9773387565368972,0.02266124346310285,0.0,True,85.0,5.201570947860099,0.14203092383457863,,0.3090169943749474,0.39782196186948005
42,131,36.51063958923491,35.29129871201796,2.0,49.5320458,265.7644904152364,37.03812637281126,3319,0.05041689121566963,2996,323,244,0.9026815305815005,0.09731846941849955,0.0735161193130461,True,13.0,2.0342144725641096,0.05666182614818393,0.39564392373896,0.28989794855663564,0.39564392373895996
42,184,36.51063958923491,34.44502822434067,9.906071389742918,245.3339908874079,212.3315601225694,52.64885545419664,7842,0.11912300720496574,7300,542,196,0.9308849783218567,0.06911502167814333,0.024993624075490946,True,4.0,1.1283791670955126,0.03180518771411311,0.36213972022756774,0.2713010500451303,0.2474401533514073
42,208,36.51063958923491,34.475451737689326,7.211102550927978,178.59033091053072,274.536964832462,18.448113609862997,4845,0.07359742028921946,4028,817,700,0.8313725490196079,0.16862745098039217,0.14447884416924664,True,5.0,1.2615662610100802,0.03554404073890971,0.26747889038858924,0.2674788903885893,0.2692803301885514
42,229,36.51063958923491,34.36044493346854,6.324555320336759,156.634081895777,198.57325327679484,3.5507136041670133,5702,0.0866155811123074,5580,122,8,0.9786039985969835,0.021396001403016486,0.0014030164854437039,True,61.0,4.406461512053774,0.1243514627080998,0.21805286590901288,0.28172904669025317,0.25
42,284,36.51063958923491,34.27503672629357,2.0,49.5320458,257.44576948211756,55.2165881220012,3046,0.04626991583095201,2629,417,303,0.8630991464215364,0.13690085357846357,0.0994747209455023,True,11.0,1.8712051592547776,0.052869598954281234,0.38742588672279316,0.28989794855663564,0.38742588672279316
42,289,36.51063958923491,31.501018250593212,2.0,49.5320458,245.71527826714643,75.40725344585856,2762,0.0419558461999637,2748,14,0,0.9949312092686459,0.005068790731354091,0.0,True,2.0,0.7978845608028654,0.023463170466508414,,0.3090169943749474,0.32117516385414036
42,292,36.51063958923491,34.39586185030302,2.0,49.5320458,224.74151784230858,70.25359720176247,3023,0.04592053695238605,2948,75,0,0.9751902084022495,0.02480979159775058,0.0,True,1.0,0.5641895835477563,0.01591362067211401,,0.3090169943749474,0.4
43,229,36.419793950304516,34.36044493346854,2.0,49.5320458,166.24287948091563,80.15797981064685,2927,0.04446225989402381,1984,943,971,0.6778271267509395,0.32217287324906047,0.33173898189272294,True,19.0,2.4592453796829674,0.06948960383480055,0.38742588672279316,0.25,0.39352981872163206
43,312,36.419793950304516,32.17611391030266,5.449489742783178,134.96218776308328,156.4419425026693,63.91723763538572,5209,0.0791267208021763,1986,3223,3375,0.3812631983106162,0.6187368016893837,0.6479170666154732,True,2.0,0.7978845608028654,0.02326332825638042,0.339056738914926,0.1482675827043134,0.3430703308172536
43,327,36.419793950304516,29.59504986651764,2.0,49.5320458,192.09046022867375,52.8386764156585,2653,0.040300094123281574,1826,827,885,0.6882774217866566,0.31172257821334337,0.3335846211835658,True,2.0,0.7978845608028654,0.024172883390191267,0.40453726661826384,0.25000000000000006,0.40453726661826384
44,54,36.912204873973074,36.253025263998246,2.0,49.5320458,459.1723551771782,39.521092704558214,3521,0.05348534919264019,3513,8,1,0.9977279182050554,0.002272081794944618,0.00028401022436807724,True,4.0,1.1283791670955126,0.030844683054168535,0.39564392373896,0.3090169943749474,0.38771991042611564
44,57,36.912204873973074,36.269244938441574,2.732050807568877,67.66203286421431,524.5995734624938,6.028640407103223,4107,0.06238691540305972,3926,181,0,0.9559289018748478,0.044071098125152176,0.0,True,4.0,1.1283791670955126,0.030837846749084,,0.28330039409901914,0.4
44,74,36.912204873973074,36.27051527030274,8.803118619434352,218.01823732032756,471.22312783185714,66.93161292890674,7462,0.1133506605156152,6289,1173,909,0.8428035379254891,0.15719646207451085,0.12181720718306084,True,1.0,0.5641895835477563,0.015418655727348936,0.35524351900212886,0.2474401533514073,0.3333333333333333
38,251,36.71969253499012,34.78953722195827,2.732050807568877,67.66203286421431,938.8461033856963,52.85867909359226,3689,0.056037334044774116,3669,20,0,0.9945784765519111,0.005421523448088913,0.0,True,43.0,3.6996385101659595,0.10347303481636154,,0.28989794855663564,0.2973757003746573
38,305,36.71969253499012,63.81862609077063,2.0,49.5320458,987.871028018996,53.051581547355894,16690,0.25352754275068584,14268,2422,0,0.8548831635710006,0.1451168364289994,0.0,True,1.0,0.5641895835477563,0.011223374157426878,,0.25,0.3753612022949537
39,117,37.13865082573237,36.386947061436,2.0,49.5320458,886.8874062964204,68.11061893809755,4101,0.062295773086912073,4050,51,0,0.9875640087783467,0.012435991221653255,0.0,True,2.0,0.7978845608028654,0.021703585791367268,,0.30484544052339907,0.42857142857142855
39,122,37.13865082573237,35.97946787816941,7.164414002968976,177.43404126261032,833.7376950970424,11.601071255594949,6188,0.09399810872026626,5799,389,0,0.937136393018746,0.06286360698125404,0.0,True,78.0,4.982787485166879,0.1362941928346136,,0.27149702790318514,0.24127429245212265
45,231,36.2812188191707,34.6967805044918,3.23606797749979,80.14453363671647,512.5963096309633,10.237478914987694,3662,0.05562719362210974,3301,361,7,0.901419989077007,0.0985800109229929,0.0019115237575095577,True,2.0,0.7978845608028654,0.02248258808097648,0.2449655295864104,0.2708131845707603,0.3699677034698106
45,271,36.2812188191707,34.47042952922482,8.194052389321207,202.93408911772875,585.5853991130346,22.143730464331945,7326,0.11128476801626869,7197,129,0,0.9823914823914824,0.01760851760851761,0.0,True,3.0,0.9772050238058398,0.027623526705523052,,0.27149702790318514,0.1983555576735248
46,62,37.41530914801664,36.183503729683416,2.0,49.5320458,912.4406581230032,50.58904677514194,3261,0.04953584882624245,3249,12,0,0.9963201471941122,0.0036798528058877645,0.0,True,1.0,0.5641895835477563,0.015331485970711952,,0.2989350844248255,0.36935668110646747
46,77,37.41530914801664,37.0986829148356,8.79385036540706,217.7886995288446,879.5133989446495,78.26201866481496,8376,0.12723467334210573,7710,666,0,0.920487106017192,0.07951289398280802,0.0,True,4.0,1.1283791670955126,0.0302863700053469,,0.2568080306030585,0.35337239550595406
44,264,36.912204873973074,35.10451031227921,10.839639641948533,268.4547636002452,514.238254409294,49.568011695308336,9131,0.13870341479068377,8847,284,0,0.9688971635089256,0.031102836491074363,0.0,True,1.0,0.5641895835477563,0.01566829539749566,,0.26841742285197584,0.2211865543352784
45,128,36.2812188191707,37.56246946360691,9.856089212204838,244.09613113390796,522.1211049823562,49.62241675690691,9363,0.14222758434839253,9103,260,0,0.9722311225034711,0.027768877496528892,0.0,True,4.0,1.1283791670955126,0.03056128948420042,,0.2674788903885893,0.2129967979969869
45,155,36.2812188191707,35.11187031708458,3.1462643699419726,77.92045543543696,569.7099783417826,56.3349093070829,3753,0.057009518750348945,3723,30,0,0.9920063948840927,0.007993605115907274,0.0,True,6.0,1.381976597885342,0.03871457628756782,,0.2898979485566356,0.3333333333333333
45,207,36.2812188191707,35.45411309509949,2.0,49.5320458,551.1785078987994,86.60535605722775,3173,0.04819909485607706,3128,45,0,0.9858178380081941,0.014182161991805862,0.0,True,1.0,0.5641895835477563,0.015729754599086845,,0.30216947925196225,0.420449861343358
46,97,37.41530914801664,35.552536395316636,2.0,49.5320458,858.3698377877408,35.72776904181319,3632,0.05517148204137153,3584,48,0,0.986784140969163,0.013215859030837005,0.0,True,1.0,0.5641895835477563,0.015464060350053833,,0.3090169943749474,0.37512260383954354
46,106,37.41530914801664,35.68794571215464,9.45791845713346,234.2350250956999,856.2419035851185,39.30428018275509,8952,0.13598433569227916,8346,606,0,0.9323056300268097,0.06769436997319035,0.0,True,2.0,0.7978845608028654,0.021828974984192544,,0.26889823853821654,0.2775144043792301
46,137,37.41530914801664,35.62209440773998,2.0,49.5320458,876.7345890402464,72.00485384924738,3617,0.05494362625100243,3590,27,0,0.9925352502073541,0.007464749792645839,0.0,True,1.0,0.5641895835477563,0.015449332974085121,,0.3090169943749474,0.4211646096066227
46,246,37.41530914801664,35.20508799540666,6.6332495807108,164.27921101729905,888.9560805117978,88.61229507628818,6056,0.09199297776501818,6028,28,0,0.9953764861294584,0.004623513870541612,0.0,True,1.0,0.5641895835477563,0.015538047318400014,,0.27429188517743175,0.31423420205978303
46,279,37.41530914801664,35.36595962513484,13.385308147766896,331.5008481111515,893.7339992331933,82.17412575734888,11030,0.16754995785141188,2069,8961,7284,0.18757932910244787,0.8124206708975521,0.6603807796917498,False,,,,0.2791745113185196,0.07065666533701108,0.30760468905357813
47,49,36.29632607499437,36.699556005373374,2.0,49.5320458,641.2106531360714,47.48584573314833,3516,0.05340939726251716,3493,23,0,0.9934584755403868,0.006541524459613196,0.0,True,2.0,0.7978845608028654,0.021861084161553176,,0.3090169943749474,0.4364916731037084
47,58,36.29632607499437,36.065507836871355,2.0,49.5320458,674.6279702298872,76.83286035633346,3109,0.047226910150502226,3014,95,0,0.9694435509810229,0.030556449018977163,0.0,True,15.0,2.1850968611841584,0.060393628603872394,,0.3090169943749474,0.38742588672279304
47,81,36.29632607499437,36.012877868255195,4.16227766016838,103.08306384788851,657.6094587666977,76.93598350276588,4695,0.07131886238552845,4527,168,67,0.9642172523961662,0.03578274760383387,0.014270500532481363,True,6.0,1.381976597885342,0.038224085524989564,0.38208552579183985,0.27429188517743175,0.37850171267959337
47,116,36.29632607499437,36.11938763599711,2.0,49.5320458,655.6352637125993,73.00531751322212,3460,0.05255873564513918,3216,244,109,0.9294797687861271,0.07052023121387284,0.0315028901734104,True,2.0,0.7978845608028654,0.02203622721961132,0.4068781988545112,0.30484544052339907,0.40149162409079436
47,188,36.29632607499437,35.18317993471944,2.414213562373095,59.790468371222644,696.6446601767675,34.13287886583259,3578,0.054351201196042774,3549,29,4,0.9918949133594187,0.00810508664058133,0.0011179429849077697,True,1.0,0.5641895835477563,0.01578605155640233,0.40498217996585195,0.29581631632448924,0.41986841535706637
47,224,36.29632607499437,34.64680186200936,3.23606797749979,80.14453363671647,675.829181216283,75.18795656232909,3695,0.056128476360921754,3680,15,0,0.9959404600811907,0.0040595399188092015,0.0,True,2.0,0.7978845608028654,0.022493639172813835,,0.28172904669025317,0.32793442287247493
47,256,36.29632607499437,33.97256561883531,2.0,49.5320458,674.4861716467882,76.52296175680117,2959,0.04494835224681122,2629,330,247,0.8884758364312267,0.11152416356877323,0.0834741466711727,True,1.0,0.5641895835477563,0.016058018561214842,0.4068781988545112,0.28989794855663564,0.4072739409583566
48,51,36.56428786555387,36.029620943557475,2.0,49.5320458,208.83468225028213,48.488155348818836,3229,0.04904975647345503,3052,177,0,0.9451842675751007,0.05481573242489935,0.0,True,19.0,2.4592453796829674,0.06775349116823709,,0.2989350844248255,0.38742588672279316
48,78,36.56428786555387,35.76239245812201,2.0,49.5320458,244.26351564859726,72.8069498558177,3151,0.04786490636353571,3145,6,0,0.9980958425896541,0.001904157410345922,0.0,True,1.0,0.5641895835477563,0.01560114693562317,,0.3090169943749474,0.31467262018161946
48,121,36.56428786555387,35.688632988439416,2.0,49.5320458,227.31468902876304,80.54300526561195,3236,0.04915608917562728,3125,111,46,0.965698393077874,0.03430160692212608,0.014215080346106305,True,9.0,1.692568750643269,0.04685122014827789,0.30693121744917323,0.3090169943749474,0.36602540378443865
48,162,36.56428786555387,35.147529086805264,5.841619252963779,144.67367619198185,269.0260959366825,22.05575427571097,5243,0.07964319392701293,5085,158,0,0.9698645813465573,0.030135418653442686,0.0,True,6.0,1.381976597885342,0.038542506845236996,,0.28172904669025317,0.25824569976124334
49,89,36.699556005373374,35.79819589924081,5.55269276785519,137.518116245366,578.2737310723928,15.638888680459091,5178,0.07865581883541349,5069,109,0,0.9789494013132484,0.021050598686751642,0.0,True,1.0,0.5641895835477563,0.015564333202774746,,0.28172904669025317,0.21551468935838852
49,107,36.699556005373374,36.14912973635662,2.8284271247461903,70.0488909424453,610.0615838394276,80.77245512879364,3635,0.05521705319944535,3474,161,0,0.9557083906464925,0.044291609353507566,0.0,True,4.0,1.1283791670955126,0.030978710339290085,,0.2857142857142857,0.36602540378443865
49,224,36.699556005373374,34.64680186200936,2.0,49.5320458,650.784779384257,14.4490000524103,3361,0.051054887428703115,3286,75,0,0.9776852127343053,0.022314787265694733,0.0,True,12.0,1.9544100476116797,0.05478654008504541,,0.3090169943749474,0.38742588672279316
49,243,36.699556005373374,37.237909116832206,2.414213562373095,59.790468371222644,605.3332874688092,73.09218976921224,3933,0.05974378823477815,3397,536,0,0.8637172641749301,0.13628273582506992,0.0,True,7.0,1.4927053303604616,0.040377508963643345,,0.2612038749637415,0.3516287047744073
48,219,36.56428786555387,35.16607140079059,2.0,49.5320458,246.62505659562788,68.5774851241851,3203,0.04865480643681526,3091,112,0,0.9650327817670934,0.03496721823290665,0.0,True,5.0,1.2615662610100802,0.03517523887830298,,0.3090169943749474,0.394586871230296
48,232,36.56428786555387,34.98541792920483,2.0,49.5320458,244.8340319371975,71.77574964904532,3042,0.04620915428685358,3004,38,0,0.9875082182774491,0.012491781722550954,0.0,True,4.0,1.1283791670955126,0.03154112667723005,,0.30484544052339907,0.4072739409583566
48,240,36.56428786555387,35.04318616391138,2.0,49.5320458,208.54970679964754,46.418694332389,3492,0.0530448279979266,2850,642,0,0.8161512027491409,0.18384879725085912,0.0,True,15.0,2.1850968611841584,0.061029854517282045,,0.27429188517743175,0.40361850723377046
49,82,36.699556005373374,36.1339600692361,2.0,49.5320458,629.1811284047526,69.35673969449171,3482,0.05289292413768053,3450,32,0,0.9908098793796669,0.009190120620333142,0.0,True,3.0,0.9772050238058398,0.02683393790311611,,0.3090169943749474,0.39396243989911095
51,219,36.029620943557475,35.16607140079059,5.766114533138578,142.80372457173283,222.16122394848998,9.60460232538029,5013,0.07614940514135339,4362,651,632,0.8701376421304609,0.1298623578695392,0.1260722122481548,True,5.0,1.2615662610100802,0.03543939863407286,0.25,0.2857142857142857,0.25824569976124334
51,362,36.029620943557475,26.537589161156795,2.0,49.5320458,154.48358917743434,33.073655132948076,1659,0.025200850414822513,1038,621,310,0.6256781193490054,0.3743218806509946,0.18685955394816153,True,1.0,0.5641895835477563,0.018034672877486866,0.39396243989911095,0.25000000000000006,0.4
52,63,36.494335075237004,36.12487654324112,2.0,49.5320458,435.4797437317362,53.50658817725034,3305,0.050204225811325144,2934,371,0,0.8877458396369138,0.11225416036308623,0.0,True,50.0,3.989422804014327,0.10987237991438645,,0.28989794855663564,0.3827822185373187
52,74,36.494335075237004,36.27051527030274,2.414213562373095,59.790468371222644,434.4040995243173,57.07026870560035,3286,0.049915608476857616,2977,309,0,0.9059646987218503,0.09403530127814973,0.0,True,5.0,1.2615662610100802,0.03467515579347056,,0.2843646522044218,0.3761785115301142
50,248,36.290586799405354,34.23067849662357,2.0,49.5320458,284.7547861832418,86.8146841368326,3631,0.055156291655346926,3274,357,13,0.9016799779675021,0.09832002203249793,0.0035802809143486644,True,3.0,0.9772050238058398,0.027713768881026203,0.44151844011225294,0.2989350844248255,0.41421356237309503
