Repository: AmiraliKhosrozadeh/ice-bonded-granular-microCT

# Grain-scale kinematics, ice-bond failure and damage evolution in ice-bonded granular media under in-situ uniaxial compression

Analysis code, per-specimen tables and supplementary material for the paper of

## Results for every specimen

The paper shows one or two specimens per figure.  The same rendering for
every specimen and every scan is in [`supplementary/`](supplementary/README.md):
the void and crack classes (Fig. 11 of the paper), the crack orientation
classes (Fig. 12), the ice-path maps (Fig. 18) and the per-scan tables behind
Tables 2–4, each as one sheet per material, compiled with their text in
[`supplementary/supplementary.pdf`](supplementary/supplementary.pdf).

File: paper/data/bonds/Alumina_75_1800_T7/T7_throats_scan01.csv (part 2 of 9)
bead_a,bead_b,r_a_vox,r_b_vox,gap_vox,gap_um,dsum_min,z_mid,axis_dip_deg,lens_vox,lens_mm3,binder_vox,pore_vox,crack_vox,binder_frac,pore_frac,crack_frac,connected,bond_area_vox,r_bond_vox,r_bond_over_R,neck_binder_vox,neck_crack_vox,neck_severed,q_crack_med,q_binder_med,q_pore_med,dq_paired
23,85,36.92825927024467,35.96944507375879,1.0,24.7660229,2.0,1036.6593523497252,64.21938586363201,3438,0.05222454715259783,3417,21,0,0.993891797556719,0.006108202443280977,0.0,True,1958.0,24.96499062983726,0.6849321485359193,1958,0,0.0,,0.3090169943749474,0.4364916731037084,
23,121,36.92825927024467,35.630934617603785,5.477225575051661,135.6490940201951,6.477225575051661,1054.2162497849538,87.73316486362647,4941,0.0750556973475817,4581,360,0,0.9271402550091075,0.07285974499089254,0.0,True,1763.0,23.68924501418361,0.6529632909317881,1763,0,0.0,,0.2612038749637414,0.35921985558006175,
23,174,36.92825927024467,36.34970496468319,6.28538328578604,155.6639463910543,7.28538328578604,1014.4296265298362,2.40693980596999,11741,0.17835032231490727,11668,73,0,0.9937824716804361,0.006217528319563921,0.0,True,2546.0,28.467823419150456,0.7769818312059847,2546,0,0.0,,0.2687959533979827,0.28778024081032516,
23,232,36.92825927024467,35.27007339608747,1.0,24.7660229,2.0,1082.9953832071778,33.06545102747764,3587,0.05448791467026423,3573,14,0,0.9960970170058545,0.0039029829941455256,0.0,True,2815.0,29.93396615230549,0.8292148875694033,2815,0,0.0,,0.3090169943749474,0.3424810190538703,
24,75,37.6392987012217,36.319868313168186,1.0,24.7660229,2.0,574.354564306147,76.77821752193988,3480,0.052862543365631315,3407,73,0,0.9790229885057471,0.020977011494252875,0.0,True,2063.0,25.625637459332797,0.692967173476871,2063,0,0.0,,0.30484544052339907,0.4068781988545112,
24,165,37.6392987012217,35.462847412792925,1.0,24.7660229,2.0,562.9245807981678,58.24449754796783,3250,0.04936875457997177,3199,51,0,0.9843076923076923,0.015692307692307693,0.0,True,1756.0,23.642169108157916,0.6468255821459503,1756,0,0.0,,0.29581631632448924,0.3761785115301142,
24,203,37.6392987012217,35.33456525733043,4.855156433186538,120.24291540738012,5.855156433186538,604.6951704299386,56.610780382398346,5864,0.08907642364829368,5636,228,0,0.961118690313779,0.038881309686221006,0.0,True,1519.0,21.988922600099762,0.6026520018890348,1519,0,0.0,,0.26968623182294527,0.3441056646588244,
24,238,37.6392987012217,37.57645154720576,1.7320508075688772,42.89600996421431,2.732050807568877,546.1205815084868,19.61391105342906,4191,0.06366290782912667,4112,79,0,0.9811500835122883,0.018849916487711765,0.0,True,2535.0,28.406259195394057,0.7553274175042335,2535,0,0.0,,0.28708594921778513,0.37406669614897287,
24,270,37.6392987012217,35.08609678541182,2.6502815398728847,65.63693330793913,3.6502815398728847,612.8416011682899,39.057592071685036,4145,0.06296415007199477,4037,108,0,0.9739445114595898,0.02605548854041013,0.0,True,2221.0,26.588837079011167,0.7312118937571961,2222,0,0.0,,0.27718637277259645,0.40103048993422497,
24,290,37.6392987012217,34.97130390185268,3.16227766016838,78.31704094788851,4.16227766016838,602.8706715611975,58.765927142291574,4600,0.06987577571319081,4299,301,0,0.9345652173913044,0.06543478260869565,0.0,True,1787.0,23.84994269616667,0.6569272762145305,1788,0,0.0,,0.26968623182294527,0.38926726601953365,
24,312,37.6392987012217,34.1010155930165,2.23606797749979,55.37851073671648,3.23606797749979,616.9425554827792,25.407499425608535,3773,0.05731332647084108,3750,23,0,0.993904055128545,0.0060959448714550755,0.0,True,2005.0,25.262844689355557,0.7042858659844075,2005,0,0.0,,0.28330039409901914,0.36602540378443865,
24,329,37.6392987012217,34.44046676852528,1.0,24.7660229,2.0,589.9220262733174,78.87293256274619,3166,0.04809276215390481,3125,41,0,0.9870499052432091,0.012950094756790903,0.0,True,1958.0,24.96499062983726,0.6927045466127513,1959,0,0.0,,0.3090169943749474,0.40149162409079436,
25,26,37.03299955578703,37.707870033715466,4.0,99.0640916,5.0,1061.1007662500099,88.91024030157003,5666,0.08606872721542155,5549,117,0,0.9793505118249206,0.02064948817507942,0.0,True,2070.0,25.669076033243712,0.6868819208078624,2070,0,0.0,,0.27253380620535966,0.3524704450894247,
25,33,37.03299955578703,36.86489460303017,2.23606797749979,55.37851073671648,3.23606797749979,1077.414562455252,63.89667017630845,4068,0.061794490348100056,4060,8,0,0.9980334316617503,0.0019665683382497543,0.0,True,1827.0,24.115392637437726,0.6526679254380451,1827,0,0.0,,0.28172904669025317,0.4235028915036208,
25,217,37.03299955578703,34.99757157984569,1.0,24.7660229,2.0,1071.4846719635093,72.7756540243667,2887,0.04385464445303954,2850,37,0,0.9871839279528922,0.012816072047107724,0.0,True,1672.0,23.06976657227589,0.6405548702046465,1675,0,0.0,,0.2989350844248255,0.4068781988545112,
25,219,37.03299955578703,35.50247751859002,9.198039027185569,227.7988451823715,10.198039027185569,1049.0501557646546,74.36569873007257,8666,0.13163988528924167,6309,2357,0,0.7280175398107547,0.2719824601892453,0.0,True,896.0,16.88803298257901,0.4656489117804303,898,0,0.0,,0.21239994067041817,0.3608833931394961,
25,275,37.03299955578703,34.80583547552976,1.0,24.7660229,2.0,1095.569072968052,13.228966525722477,3200,0.04860923527874144,3046,154,0,0.951875,0.048125,0.0,True,1837.0,24.18129981865374,0.6732096868807061,1837,0,0.0,,0.30216947925196225,0.4142135623730951,
25,284,37.03299955578703,34.78223748954251,1.414213562373095,35.02444547122265,2.414213562373095,1038.3607777383795,54.0410006694529,3119,0.047378814010748296,3117,2,0,0.9993587688361655,0.0006412311638345624,0.0,True,2288.0,26.986904594423443,0.7515648685358902,2296,0,0.0,,0.2989350844248255,0.37198770054687413,
25,158,37.03299955578703,35.68825811374741,3.3166247903554,82.13960550864952,4.3166247903554,1041.4675027874687,61.22197496405295,4242,0.06443761751638162,4212,30,0,0.9929278642149929,0.007072135785007072,0.0,True,1697.0,23.24159798408648,0.6391968106410575,1697,0,0.0,,0.27669677546737487,0.3715890735918233,
25,161,37.03299955578703,35.384528008489525,1.0,24.7660229,2.0,1034.3476457570732,46.72220554366755,2454,0.03727720730438484,2439,15,0,0.9938875305623472,0.006112469437652812,0.0,True,2005.0,25.262844689355557,0.6976997293074578,2005,0,0.0,,0.29339977411634566,0.3430703308172536,
25,167,37.03299955578703,35.22581450301618,3.8989794855663558,96.56221522616659,4.898979485566356,1087.3040915283532,45.2910344273515,5361,0.08143565947791652,5293,68,0,0.987315799291177,0.01268420070882298,0.0,True,1791.0,23.876620492757535,0.6608638905511811,1792,0,0.0,,0.27669677546737487,0.3241813973714994,
25,169,37.03299955578703,35.35934151706443,1.0,24.7660229,2.0,1067.7250988118017,78.23099785710554,3703,0.056249999449118605,3691,12,0,0.9967593842830138,0.0032406157169862274,0.0,True,2030.0,25.41985580118611,0.7022802529788349,2033,0,0.0,,0.3090169943749474,0.40125853844407355,
26,36,37.707870033715466,37.227002240939015,1.414213562373095,35.02444547122265,2.414213562373095,1079.1510301245057,63.63449450861017,3740,0.056812043732029055,3732,8,0,0.9978609625668449,0.0021390374331550803,0.0,True,2108.0,25.903614421069328,0.6913634102458012,2108,0,0.0,,0.28989794855663564,0.31780920727738804,
26,157,37.707870033715466,35.60138738531346,10.0,247.660229,11.0,1064.2632232940223,86.7555807223118,9192,0.13963002833818478,8866,326,0,0.9645343777197564,0.03546562228024369,0.0,True,1529.0,22.061183467235296,0.601866237469454,1529,0,0.0,,0.26049761706712177,0.3937998008548472,
26,160,37.707870033715466,36.431369308821246,7.694323451653613,190.55779080366042,8.694323451653613,1090.1679781156831,47.885834817513484,7096,0.10779097923060914,7023,73,0,0.9897125140924464,0.010287485907553552,0.0,True,1745.0,23.568002702620237,0.6357767603665799,1745,0,0.0,,0.2711923793731366,0.2585688584788905,
26,167,37.707870033715466,35.22581450301618,2.1462643699419726,53.15443253543696,3.1462643699419726,1088.0675916873518,46.76505161622285,4267,0.06481737716699679,4240,27,0,0.9936723693461448,0.006327630653855168,0.0,True,2431.0,27.817464537818594,0.7628152811560991,2431,0,0.0,,0.28172904669025317,0.3761785115301142,
26,296,37.707870033715466,34.303598480494024,1.0,24.7660229,2.0,1057.2487501923092,82.64190337641416,3491,0.053029637611901985,3439,52,0,0.9851045545688915,0.014895445431108566,0.0,True,2315.0,27.14566975625165,0.7539262930291497,2315,0,0.0,,0.3090169943749474,0.4142135623730951,
27,47,37.170298383798624,36.96795582424679,1.0,24.7660229,2.0,702.575509738215,86.73029583223827,3844,0.05839184387858815,3776,68,0,0.9823100936524454,0.01768990634755463,0.0,True,2499.0,28.20383671724989,0.7608443716007878,2500,0,0.0,,0.3090169943749474,0.40453726661826384,
27,64,37.170298383798624,36.46856455360579,1.0,24.7660229,2.0,663.6647502064559,6.968997205417014,3458,0.05252835487308997,2834,624,0,0.8195488721804511,0.18045112781954886,0.0,True,1549.0,22.204999745523345,0.6030782893646353,1563,0,0.0,,0.27429188517743175,0.4142135623730951,
27,67,37.170298383798624,36.160148697288385,1.0,24.7660229,2.0,684.7733863313617,65.00933354610682,3684,0.055961382114651084,3470,214,0,0.9419109663409337,0.05808903365906623,0.0,True,1583.0,22.44737289370274,0.6122251748685231,1583,0,0.0,,0.28989794855663564,0.4068781988545112,
26,204,37.707870033715466,35.35463096968926,1.8284271247461903,45.2828680424453,2.8284271247461903,1093.5513602545125,33.64543614023298,3784,0.05748042071711175,3749,35,0,0.9907505285412262,0.009249471458773785,0.0,True,2494.0,28.17560746714033,0.7712741031360901,2494,0,0.0,,0.28172904669025317,0.4364916731037084,
26,219,37.707870033715466,35.50247751859002,1.0,24.7660229,2.0,1049.8136559236532,70.78085281834414,3696,0.05614366674694636,3689,7,0,0.9981060606060606,0.001893939393939394,0.0,True,2761.0,29.64546501159066,0.8098708994766161,2761,0,0.0,,0.3090169943749474,0.4270509831248423,
26,244,37.707870033715466,35.9025243335125,1.0,24.7660229,2.0,1054.9334125507994,79.19355583022067,3724,0.056568997555635346,3650,74,0,0.9801288936627283,0.01987110633727175,0.0,True,2271.0,26.88646037550106,0.7305071683591241,2271,0,0.0,,0.3090169943749474,0.41421356237309503,
26,272,37.707870033715466,34.74035279998909,1.0,24.7660229,2.0,1028.415606702315,23.70686347855022,3513,0.05336382610444334,3473,40,0,0.9886137204668375,0.01138627953316254,0.0,True,2845.0,30.093049466494495,0.8307463810553134,2845,0,0.0,,0.30484544052339907,0.42877592858395136,
16,281,37.47773432074183,34.692218896429786,1.0,24.7660229,2.0,1157.5708573829452,85.0489593503331,3694,0.05611328597489715,3673,21,0,0.9943151055766107,0.00568489442338928,0.0,True,3225.0,32.03980934622934,0.8878988531367377,3225,0,0.0,,0.3090169943749474,0.4305008740430604,
16,338,37.47773432074183,60.87639952298429,6.0,148.5961374,7.0,1203.3596449871852,22.358743597830074,9321,0.14158958813535905,5668,3653,0,0.6080892608089261,0.39191073919107394,0.0,True,1708.0,23.31680264534386,0.4741397587292404,2314,0,0.0,,0.12729683913915313,0.2597106754733818,
17,41,37.152146542045095,36.85071883754194,1.0,24.7660229,2.0,723.507375685791,75.74505292861761,3029,0.046011679268533695,2969,60,0,0.980191482337405,0.019808517662594914,0.0,True,3133.0,31.57950084174568,0.8534669753600265,3133,0,0.0,,0.29581631632448924,0.3904778527222126,
17,105,37.152146542045095,36.57684264942452,1.0,24.7660229,2.0,727.8589827295295,68.7328849688136,3291,0.04999156040698065,3280,11,0,0.9966575508963841,0.003342449103615922,0.0,True,3061.0,31.214524849957005,0.8467368179670771,3064,0,0.0,,0.2989350844248255,0.44151844011225294,
28,38,36.73485416444828,36.6361085307293,7.944271909999159,196.74802004686592,8.94427190999916,295.59499865328513,26.803125393745468,7970,0.1210673766161154,6907,1063,0,0.866624843161857,0.13337515683814305,0.0,True,1704.0,23.28948359361322,0.6348419793909548,1737,0,0.0,,0.25728427444747204,0.31028189933406525,
28,120,36.73485416444828,35.63519641378069,1.0,24.7660229,2.0,318.8800153195649,69.16209005337556,3037,0.046133202356730546,2782,255,0,0.9160355614092854,0.08396443859071452,0.0,True,1737.0,23.513916566604646,0.6498245165985367,1772,0,0.0,,0.28989794855663564,0.40269974784927715,
28,127,36.73485416444828,35.59925256537631,1.0,24.7660229,2.0,323.66514820254986,76.69887626628899,3182,0.04833580833029852,3057,125,0,0.9607165304839723,0.03928346951602765,0.0,True,2411.0,27.70280013986166,0.7659678509153228,2413,0,0.0,,0.30383243470068705,0.39564392373896,
28,245,36.73485416444828,34.842778591540295,1.0,24.7660229,2.0,329.93881046659493,86.69430169896906,3122,0.047424385168822115,3046,76,0,0.9756566303651505,0.024343369634849454,0.0,True,2104.0,25.879026267050612,0.7231037202717614,2104,0,0.0,,0.3090169943749474,0.4030144453545291,
27,86,37.170298383798624,36.29064722228676,1.0,24.7660229,2.0,682.6682855792989,61.09837103703471,3557,0.05403220308952603,3270,287,0,0.9193140286758504,0.08068597132414956,0.0,True,2746.0,29.56482618688446,0.8049127585538557,2746,0,0.0,,0.29339977411634566,0.40453726661826384,
27,156,37.170298383798624,35.52260629097952,1.0,24.7660229,2.0,709.97354826845,74.95510600077634,3431,0.05211821445042559,3274,157,0,0.9542407461381521,0.04575925386184786,0.0,True,2852.0,30.130048048354833,0.8289680590741036,2853,0,0.0,,0.3090169943749474,0.4,
27,226,37.170298383798624,35.0523855173558,1.0,24.7660229,2.0,686.1851817199208,67.43612524760906,3155,0.04792566790763414,2903,252,0,0.9201267828843106,0.07987321711568938,0.0,True,1034.0,18.1420071192258,0.5023908317795377,1231,0,0.0,,0.28989794855663564,0.4068781988545112,
27,252,37.170298383798624,35.161502021492026,1.0,24.7660229,2.0,730.1217426236055,35.240975471111916,3708,0.056325951379241644,3649,59,0,0.9840884573894283,0.015911542610571736,0.0,True,2787.0,29.784721801524764,0.823558148273223,2790,0,0.0,,0.3090169943749474,0.38742588672279316,
28,247,36.73485416444828,37.268185251592925,1.0,24.7660229,2.0,311.2346373324671,55.64672783046638,3698,0.05617404751899557,3698,0,0,1.0,0.0,0.0,True,1857.0,24.312578198194025,0.6570697201100075,1866,0,0.0,,0.3090169943749474,,
28,249,36.73485416444828,34.25809377795667,1.0,24.7660229,2.0,354.11567592108696,51.93285118125378,3152,0.04788009674956032,3044,108,0,0.9657360406091371,0.03426395939086294,0.0,True,1763.0,23.68924501418361,0.667368962714499,1763,0,0.0,,0.2989350844248255,0.4030144453545291,
29,72,37.159582297628006,36.26785352048308,1.0,24.7660229,2.0,761.0751488615551,73.80696951870864,3485,0.05293849529575435,3438,47,0,0.9865136298421808,0.013486370157819226,0.0,True,3328.0,32.54743156102575,0.8865196284846388,3328,0,0.0,,0.3008613653919205,0.40269974784927715,
29,74,37.159582297628006,36.53486042988025,2.4641016151377544,61.02599702842861,3.4641016151377544,798.4599038113229,46.46869186121098,4316,0.06556170608220252,4311,5,0,0.9988415199258572,0.0011584800741427247,0.0,True,1804.0,23.96311821686732,0.6503371850024858,1806,0,0.0,,0.28172904669025317,0.33971422738143603,
29,316,37.159582297628006,34.40030065089142,1.7320508075688772,42.89600996421431,2.732050807568877,797.4732682443216,45.77559046816057,3596,0.05462462814448569,3580,16,0,0.9955506117908788,0.004449388209121246,0.0,True,3379.0,32.79587024939312,0.9165993262729802,3379,0,0.0,,0.28989794855663564,0.3463454103851993,
30,65,36.94569895252556,36.25962382264942,6.032065437739018,149.39027076534305,7.032065437739018,988.0578545449229,14.373077793456549,6817,0.10355286152974387,6702,115,0,0.9831304092709403,0.016869590729059705,0.0,True,2103.0,25.872875577417208,0.706857769260218,2103,0,0.0,,0.2713447036381609,0.1987625491245426,
30,112,36.94569895252556,36.065446657252224,1.0,24.7660229,2.0,928.952521213794,56.942571579840866,3550,0.05392587038735378,3358,192,0,0.9459154929577465,0.054084507042253524,0.0,True,2445.0,27.897449197361542,0.76419699935856,2446,0,0.0,,0.3090169943749474,0.4,
30,140,36.94569895252556,35.510430794917276,1.0,24.7660229,2.0,946.6883776249334,86.53735214644301,3657,0.0555512416919867,3650,7,0,0.9980858627290129,0.0019141372709871479,0.0,True,2781.0,29.75264347040649,0.8212595283273886,2781,0,0.0,,0.3090169943749474,0.38742588672279316,
29,94,37.159582297628006,35.89641140513762,1.0,24.7660229,2.0,740.0089873032912,30.295791068072106,3380,0.05134350476317064,3083,297,0,0.9121301775147929,0.0878698224852071,0.0,True,2083.0,25.749553256723427,0.7049265077821711,2083,0,0.0,,0.2989350844248255,0.40269974784927715,
29,156,37.159582297628006,35.52260629097952,2.4641016151377544,61.02599702842861,3.4641016151377544,745.5544984541082,47.26120456107643,3984,0.06051849792203309,3919,65,0,0.9836847389558233,0.01631526104417671,0.0,True,1456.0,21.528102431092233,0.5923900435344521,1456,0,0.0,,0.2801868778094689,0.40149162409079436,
29,163,37.159582297628006,37.63626525813539,3.0,74.2980687,4.0,736.8059484933625,27.81292548929226,4763,0.07235180863520171,4665,98,0,0.9794247323115683,0.02057526768843166,0.0,True,1747.0,23.581504853657716,0.6305565248412147,1747,0,0.0,,0.27429188517743175,0.3189459828173758,
29,220,37.159582297628006,34.82631807415661,5.19114712955712,128.56406868788088,6.19114712955712,803.7611119201247,36.050843729566864,5416,0.08227113070926989,5409,7,0,0.9987075332348597,0.001292466765140325,0.0,True,1848.0,24.253590861306396,0.6738428146635438,1848,0,0.0,,0.2758872381516119,0.4463593566567285,
30,253,36.94569895252556,35.51364896558651,3.6855577202829677,91.27660689979977,4.685557720282968,974.5151760605202,48.63855654343654,4992,0.07583040703483665,4912,80,0,0.9839743589743589,0.016025641025641024,0.0,True,2072.0,25.68147355921802,0.7088519093006806,2073,0,0.0,,0.27669677546737487,0.29840904752456426,
31,110,37.839712710723624,35.8072597084671,5.0,123.8301145,6.0,746.3759605473902,75.58167303716235,5645,0.08574972910890481,5626,19,0,0.9966341895482728,0.003365810451727192,0.0,True,2073.0,25.68767007844421,0.6975893029854026,2073,0,0.0,,0.2711923793731366,0.38883113727099095,
31,163,37.839712710723624,37.63626525813539,1.414213562373095,35.02444547122265,2.414213562373095,719.1358331650792,63.908916193610025,3932,0.05972859784875354,3884,48,0,0.987792472024415,0.012207527975584944,0.0,True,1698.0,23.24844482411838,0.616048852886956,1699,0,0.0,,0.28989794855663564,0.41421356237309503,
31,177,37.839712710723624,35.53962537564978,7.79385036540706,193.0226766288446,8.79385036540706,751.7907253257943,68.13847151879526,6678,0.10144139787232354,6416,262,0,0.9607666966157532,0.03923330338424678,0.0,True,1659.0,22.979906465843346,0.6263318003439645,1659,0,0.0,,0.2640379757271236,0.33836542244144424,
31,308,37.839712710723624,34.475317831118815,8.851841083363698,219.22489897774616,9.851841083363698,754.3814896183675,64.43330964030119,7127,0.10826188119737194,2878,4249,0,0.4038164725691034,0.5961835274308966,0.0,True,139.0,6.651697090182843,0.18396444114986807,209,0,0.0,,0.1329928290410277,0.3366585397732337,
32,89,37.36567458524123,35.99802299334317,1.0,24.7660229,2.0,1055.10718422045,25.62678397237346,3981,0.060472926763959274,3947,34,0,0.9914594323034414,0.008540567696558653,0.0,True,3467.0,33.22018024332803,0.9056299325083454,3531,0,0.0,,0.3090169943749474,0.41421356237309503,
32,93,37.36567458524123,35.991143858002715,1.0,24.7660229,2.0,1085.0610346174826,85.82055202460968,3260,0.04952065844021784,3238,22,0,0.9932515337423313,0.006748466257668712,0.0,True,2075.0,25.700058634784586,0.7006862942036854,2075,0,0.0,,0.30383243470068705,0.3211026280005056,
32,265,37.36567458524123,34.81049869841915,1.0,24.7660229,2.0,1101.264042152021,68.79379025759842,3215,0.048837091069110536,3211,4,0,0.998755832037325,0.001244167962674961,0.0,True,2075.0,25.700058634784586,0.7121479974777964,2075,0,0.0,,0.30484544052339907,0.47948446775235865,
31,227,37.839712710723624,34.94669093427095,1.0,24.7660229,2.0,714.5241128319149,55.18504904847432,3045,0.0462547254449274,3035,10,0,0.9967159277504105,0.003284072249589491,0.0,True,1974.0,25.0667851015403,0.6887765804119135,1975,0,0.0,,0.29339977411634566,0.3516287047744073,
31,243,37.839712710723624,35.47492912111168,1.0,24.7660229,2.0,749.1353597680718,69.98016778410239,3432,0.052133404836450195,3333,99,0,0.9711538461538461,0.028846153846153848,0.0,True,2106.0,25.891323262882167,0.7063070245168794,2107,0,0.0,,0.2989350844248255,0.4270509831248423,
31,298,37.839712710723624,33.969255702664874,1.0,24.7660229,2.0,718.2198123285322,60.079536823388025,3347,0.050842222024358626,3326,21,0,0.9937257245294293,0.00627427547057066,0.0,True,2107.0,25.897469571161718,0.7212878876653863,2107,0,0.0,,0.3090169943749474,0.4270509831248423,
31,300,37.839712710723624,37.253225358335015,1.0,24.7660229,2.0,773.4517519759493,14.386823274610538,3811,0.057890561139776135,3801,10,0,0.9973760167934925,0.0026239832065074785,0.0,True,2298.0,27.045815174447064,0.7203291246794629,2346,0,0.0,,0.30383243470068705,0.384539150931232,
32,336,37.36567458524123,30.912703688944195,1.414213562373095,35.02444547122265,2.414213562373095,1075.462249256634,69.24683444412659,3575,0.05430563003796895,3567,8,0,0.9977622377622377,0.0022377622377622378,0.0,True,2644.0,29.010538413996088,0.8497723334171322,2703,0,0.0,,0.2989350844248255,0.4173317118582265,
33,158,36.86489460303017,35.68825811374741,1.0,24.7660229,2.0,1058.5447991517094,11.3935577471976,3533,0.053667633824935466,3528,5,0,0.9985847721483159,0.001415227851684121,0.0,True,3108.0,31.453253031430968,0.8670402829829763,3108,0,0.0,,0.30901699437494745,0.3516287047744073,
33,169,36.86489460303017,35.35934151706443,1.0,24.7660229,2.0,1084.8023951760424,74.92404171688317,3411,0.051814406729933454,3409,2,0,0.999413661682791,0.0005863383172090296,0.0,True,2258.0,26.809396170055738,0.7423933463408882,2259,0,0.0,,0.2989350844248255,0.5,
33,217,36.86489460303017,34.99757157984569,1.0,24.7660229,2.0,1088.5619683277503,80.56514266584524,3428,0.05207264329235177,3401,27,0,0.9921236872812136,0.007876312718786464,0.0,True,4588.0,38.2152555638613,1.063566492878521,4588,0,0.0,,0.3090169943749474,0.439607805437114,
33,275,36.86489460303017,34.80583547552976,1.414213562373095,35.02444547122265,2.414213562373095,1112.646369332293,60.82194994613582,3092,0.04696867358808392,3076,16,0,0.9948253557567918,0.00517464424320828,0.0,True,2753.0,29.602484974474283,0.8260690226547525,2753,0,0.0,,0.29339977411634566,0.4176890859898589,
34,84,37.06830288837944,35.673506791197624,6.348469228349534,157.22633428924988,7.348469228349534,342.02889168982006,67.45349586894301,5728,0.08701053114894718,5609,119,0,0.9792248603351955,0.02077513966480447,0.0,True,1690.0,23.193613509986026,0.6376969066937537,1690,0,0.0,,0.2692803301885514,0.2865345999226436,
34,145,37.06830288837944,36.32813103961761,1.0,24.7660229,2.0,312.5748709349091,67.68978402927117,3456,0.052497974101040755,3419,37,0,0.9892939814814815,0.01070601851851852,0.0,True,2622.0,28.88959192466898,0.7872205876653376,2623,0,0.0,,0.3090169943749474,0.4068781988545112,
34,148,37.06830288837944,35.81005242339135,8.281885242839627,205.10935957933825,9.281885242839627,346.59287044502037,60.946531151035074,7682,0.11669254544102867,7570,112,0,0.9854204634209841,0.014579536579015881,0.0,True,1930.0,24.78584435387901,0.68019768689472,1930,0,0.0,,0.2647281296856081,0.3861703088521442,
35,317,37.31659357227989,34.37688314831693,1.0,24.7660229,2.0,472.5722657335866,50.40153900206467,3165,0.0480775717678802,3161,4,0,0.9987361769352291,0.001263823064770932,0.0,True,1603.0,22.588730543184948,0.6301474437128373,1603,0,0.0,,0.3090169943749474,0.3590148092807359,
35,318,37.31659357227989,32.73617840351093,1.0,24.7660229,2.0,468.81988262356913,56.11500725054568,3440,0.052254927924647046,3413,27,0,0.9921511627906977,0.007848837209302326,0.0,True,2619.0,28.87305996799348,0.8243231253710153,2620,0,0.0,,0.3090169943749474,0.3333333333333333,
35,343,37.31659357227989,28.476484252796663,1.0,24.7660229,2.0,436.8118503851202,65.80393739768974,2627,0.0399051440866418,2490,137,0,0.9478492577084127,0.052150742291587365,0.0,True,3579.0,33.75249742836501,1.026019713444702,3587,0,0.0,,0.2989350844248255,0.42857142857142855,
36,136,37.227002240939015,35.62178084455826,4.0,99.0640916,5.0,1084.1895075243738,71.56936009744034,5109,0.07760768219971563,5069,40,0,0.9921706791935799,0.007829320806420043,0.0,True,2279.0,26.933774904622243,0.739443371978144,2279,0,0.0,,0.27792629762666365,0.29480708435740666,
34,185,37.06830288837944,34.80741191602223,1.0,24.7660229,2.0,357.7114347460748,31.878800951298622,3205,0.04868518720886447,3201,4,0,0.9987519500780031,0.0012480499219968799,0.0,True,2636.0,28.96661630188228,0.8060195681033663,2637,0,0.0,,0.3090169943749474,0.4220725360276889,
34,218,37.06830288837944,35.39729835410642,1.0,24.7660229,2.0,306.63985064223033,57.372784558501365,3121,0.04740919478279751,3117,4,0,0.9987183595001602,0.001281640499839795,0.0,True,1786.0,23.84326858306659,0.6580575659141159,1788,0,0.0,,0.3090169943749474,0.4234419168375366,
34,320,37.06830288837944,33.5971370217625,1.0,24.7660229,2.0,350.2541667078745,47.205906495345175,3432,0.052133404836450195,3428,4,0,0.9988344988344988,0.0011655011655011655,0.0,True,2994.0,30.871018759254923,0.8737232457198444,2997,0,0.0,,0.3090169943749474,0.47546729782144626,
35,80,37.31659357227989,36.16854538428099,3.2426406871192857,80.30731351366796,4.242640687119286,477.40747889056786,43.36430407774403,5259,0.07988624010340663,5226,33,0,0.9937250427837993,0.006274957216200799,0.0,True,1891.0,24.534139372995096,0.6677306383675183,1891,0,0.0,,0.27669677546737487,0.41986841535706637,
35,97,37.31659357227989,35.8266755774945,1.0,24.7660229,2.0,454.5107959804016,81.67917810319182,3542,0.05380434729915693,3523,19,0,0.9946357989836251,0.005364201016374929,0.0,True,2815.0,29.93396615230549,0.8185022764298421,2816,0,0.0,,0.3090169943749474,0.42480768092719207,
35,185,37.31659357227989,34.80741191602223,1.0,24.7660229,2.0,419.0609099597175,35.346324119236336,2993,0.04546482537164785,2985,8,0,0.9973270965586368,0.0026729034413631807,0.0,True,1948.0,24.901157769991823,0.6905095633944116,1948,0,0.0,,0.30484544052339907,0.42324300214581256,
35,201,37.31659357227989,35.117226976652994,1.0,24.7660229,2.0,439.6432475687851,74.69649008831357,3210,0.048761139138987504,3156,54,0,0.983177570093458,0.016822429906542057,0.0,True,1659.0,22.979906465843346,0.6345076455084735,1668,0,0.0,,0.3090169943749474,0.41421356237309503,
35,233,37.31659357227989,34.904089842928464,7.613903745752154,188.56611452569362,8.613903745752154,482.98047294520654,32.84058770973168,7660,0.11635835694848731,7530,130,0,0.9830287206266318,0.016971279373368148,0.0,True,1870.0,24.3975303496827,0.6756383129031711,1877,0,0.0,,0.2708131845707603,0.25792656646318124,
36,147,37.227002240939015,36.002443906642085,6.164414002968976,152.66801836261033,7.164414002968976,1057.7292053017645,16.323565925471943,6311,0.09586652620129288,6082,229,0,0.9637141498970052,0.036285850102994774,0.0,True,1931.0,24.792264725532835,0.6771119004660605,1931,0,0.0,,0.269128646713734,0.2687959533979827,
36,160,37.227002240939015,36.431369308821246,1.0,24.7660229,2.0,1107.4547418311804,72.42268482959119,4069,0.06180968073412466,4046,23,0,0.9943475055296142,0.005652494470385844,0.0,True,3025.0,31.030427095126594,0.8425499082385726,3025,0,0.0,,0.3090169943749474,0.39352981872163206,
36,167,37.227002240939015,35.22581450301618,1.0,24.7660229,2.0,1105.354355402849,75.77063569736463,3727,0.05661456871370917,3720,7,0,0.998121813791253,0.0018781862087469815,0.0,True,3556.0,33.64386950500135,0.9287111534641139,3556,0,0.0,,0.3090169943749474,0.4211646096066227,
36,168,37.227002240939015,35.463353618126746,2.863703305156273,70.92254163430594,3.863703305156273,1110.910116369531,68.03284813621114,3930,0.05969821707670433,3903,27,0,0.9931297709923664,0.006870229007633588,0.0,True,3185.0,31.84049289027061,0.876058247726945,3185,0,0.0,,0.27669677546737487,0.3273531727209286,
36,219,37.227002240939015,35.50247751859002,4.155870949147037,102.92439509602025,5.155870949147037,1067.1004196391505,42.104500799881116,4507,0.0684630698129024,4477,30,0,0.9933436875970713,0.006656312402928777,0.0,True,1996.0,25.206081266687335,0.6931462001385987,1996,0,0.0,,0.27718637277259645,0.33048466194171255,
36,244,37.227002240939015,35.9025243335125,2.449489742783178,60.66411906308329,3.449489742783178,1072.2201762662967,50.805323887496286,4609,0.07001248918741228,4581,28,0,0.9939249294857887,0.0060750705142113256,0.0,True,2249.0,26.7559140009708,0.7317403859775082,2249,0,0.0,,0.2843646522044218,0.40762202615366,
37,90,36.531342646769914,36.38364107515797,4.449489742783178,110.1961648630833,5.449489742783178,243.3884056382724,50.27547557253636,5497,0.08350155197726303,5084,413,0,0.9248681098781153,0.07513189012188466,0.0,True,2520.0,28.32209231647889,0.7768524621630417,2521,0,0.0,,0.26747889038858924,0.36904443083571475,
37,135,36.531342646769914,35.37327484282928,1.0,24.7660229,2.0,303.4828032963743,16.268151061011086,2929,0.04449264066607302,2847,82,0,0.9720040969614203,0.02799590303857972,0.0,True,2369.0,27.4604464706858,0.7638020318975448,2405,0,0.0,,0.3090169943749474,0.4142135623730951,
37,162,36.531342646769914,36.24733283428811,1.0,24.7660229,2.0,281.3170446355058,69.26240664938148,3546,0.053865108843255356,3519,27,0,0.9923857868020305,0.007614213197969543,0.0,True,2929.0,30.534073698612882,0.839093965279979,2931,0,0.0,,0.3090169943749474,0.42705098312484235,
37,216,36.531342646769914,34.5910264940758,1.0,24.7660229,2.0,248.81398487377294,57.14806815077852,3147,0.04780414481943728,3105,42,0,0.9866539561487131,0.01334604385128694,0.0,True,3997.0,35.66909888231845,1.0030346095946803,3997,0,0.0,,0.3090169943749474,0.4211646096066227,
38,71,36.6361085307293,35.91961713261117,1.0,24.7660229,2.0,251.02914189825074,76.97059187496342,3539,0.05375877614108311,3539,0,0,1.0,0.0,0.0,True,5200.0,40.68428945128219,1.1214632361354315,5214,0,0.0,,0.3090169943749474,,
38,83,36.6361085307293,36.041203193992715,1.0,24.7660229,2.0,239.71096981769438,58.25721730353829,3196,0.048548473734643015,3138,58,0,0.9818523153942428,0.018147684605757195,0.0,True,3835.0,34.93878093916325,0.9614769756894689,3835,0,0.0,,0.30484544052339907,0.39782196186948,
38,107,36.6361085307293,35.54201934611102,1.0,24.7660229,2.0,245.424436150666,67.70555282058187,3219,0.04889785261320897,3176,43,0,0.9866418142280211,0.013358185771978875,0.0,True,3915.0,35.30132015108699,0.9781722299952883,3918,0,0.0,,0.3090169943749474,0.3827822185373187,
38,120,36.6361085307293,35.63519641378069,1.0,24.7660229,2.0,282.468358414833,51.961536774597974,2719,0.041302659600905615,2565,154,0,0.9433615299742553,0.05663847002574476,0.0,True,1619.0,22.701182914807703,0.6282211987797287,1626,0,0.0,,0.2898979485566356,0.4068781988545112,
38,127,36.6361085307293,35.59925256537631,1.8284271247461903,45.2828680424453,2.8284271247461903,287.25349129781796,41.78511136869865,3653,0.05549048014788827,3653,0,0,1.0,0.0,0.0,True,2879.0,30.272333281779478,0.8381582876426303,2879,0,0.0,,0.28989794855663564,,
39,126,36.78538117103105,35.86612479803742,1.7320508075688772,42.89600996421431,2.732050807568877,941.764254493523,69.81559344275253,4011,0.06092863834469747,4009,2,0,0.99950137122912,0.0004986287708800798,0.0,True,3028.0,31.045810270703488,0.8546501509251937,3028,0,0.0,,0.28989794855663564,0.3721796717078052,
40,201,36.8907577734414,35.117226976652994,1.0,24.7660229,2.0,415.2386855982983,65.91831930592342,3180,0.048305427558249306,3132,48,0,0.9849056603773585,0.01509433962264151,0.0,True,2204.0,26.486883341553696,0.7356651747296392,2205,0,0.0,,0.3090169943749474,0.4041849114726528,
40,245,36.8907577734414,34.842778591540295,3.0,74.2980687,4.0,364.13037952592765,17.161590570486812,3977,0.06041216521986084,3977,0,0,1.0,0.0,0.0,True,2489.0,28.147349905656394,0.7847751925247937,2489,0,0.0,,0.28172904669025317,,
40,263,36.8907577734414,35.007249465653935,1.0,24.7660229,2.0,404.46009944704656,83.5130636321868,3498,0.053135970314074236,3498,0,0,1.0,0.0,0.0,True,2508.0,28.254578293596012,0.7859627652720887,2512,0,0.0,,0.3090169943749474,,
40,280,36.8907577734414,34.98249199309273,4.55269276785519,112.752093345366,5.55269276785519,438.40950997092176,10.37594403440367,5182,0.07871658037951192,5132,50,0,0.990351215746816,0.0096487842531841,0.0,True,1751.0,23.608485989317856,0.6569477814348259,1751,0,0.0,,0.28172904669025317,0.36156601695145096,
39,267,36.78538117103105,35.08616142807222,6.894954260780955,170.7605951169537,7.894954260780955,905.7750723136623,55.543210822700075,6227,0.09459053377522592,5977,250,0,0.9598522563031957,0.04014774369680424,0.0,True,2217.0,26.564883166870207,0.7392323082599775,2217,0,0.0,,0.2658626798938589,0.34337256720302517,
39,277,36.78538117103105,35.38967537586831,1.0,24.7660229,2.0,935.8345673910736,78.60694344853609,3546,0.053865108843255356,3524,22,0,0.9937958262831359,0.006204173716864072,0.0,True,3702.0,34.327586554437424,0.9512313033556504,3702,0,0.0,,0.3090169943749474,0.4183787889535884,
40,55,36.8907577734414,36.57446325767553,9.633758019665983,238.58987172810637,10.633758019665983,430.3646579368198,45.091117453623575,8815,0.13390325280690807,5518,3297,0,0.62597844583097,0.37402155416903005,0.0,True,821.0,16.165779181867237,0.4400933926277867,825,0,0.0,,0.20269706847261595,0.33333333333333337,
40,69,36.8907577734414,36.1389571090498,1.0,24.7660229,2.0,405.61213675255647,81.95022870169582,3338,0.05070550855013716,3205,133,0,0.9601557819053326,0.03984421809466747,0.0,True,1609.0,22.630965663659147,0.6197741754866114,1612,0,0.0,,0.29339977411634566,0.39564392373896,
40,303,36.8907577734414,33.97945920679168,6.834654549917682,169.2672110968505,7.834654549917682,417.0587779857326,65.27479232466828,5731,0.087056102307021,5663,68,0,0.9881347059849939,0.011865294015006108,0.0,True,1279.0,20.177173846430236,0.5694119393498681,1279,0,0.0,,0.26968623182294527,0.2774808102366574,
40,330,36.8907577734414,33.601507417777036,1.0,24.7660229,2.0,399.33383904014727,88.26866759603116,3100,0.04709019667628077,3087,13,0,0.9958064516129033,0.004193548387096774,0.0,True,2105.0,25.885175495191827,0.7344117946834391,2109,0,0.0,,0.3090169943749474,0.4142135623730951,
41,63,36.85071883754194,36.90431851175298,8.438793109825916,208.99534340631084,9.438793109825916,693.0579326820144,18.609479235586793,7806,0.1185761533080799,7778,28,0,0.9964130156290033,0.0035869843709966692,0.0,True,2755.0,29.613235831910423,0.8030159537894537,2755,0,0.0,,0.2680748568360903,0.19003748278705318,
41,110,36.85071883754194,35.8072597084671,1.0,24.7660229,2.0,744.7123937991346,71.4876286779478,3082,0.04681676972783785,3054,28,0,0.990914990266061,0.009085009733939001,0.0,True,3137.0,31.599653684155328,0.8698192357263436,3137,0,0.0,,0.30484544052339907,0.436403720705399,
41,332,36.85071883754194,34.13724573622004,5.422466567392307,134.29293118252227,6.422466567392307,708.365674715956,49.68634368522745,6204,0.09424115489665996,5895,309,0,0.9501934235976789,0.049806576402321084,0.0,True,2032.0,25.43237481489809,0.7165263849330934,2032,0,0.0,,0.269128646713734,0.3430703308172536,
42,82,37.26199640778509,36.34392229107731,1.0,24.7660229,2.0,774.4355279103754,84.49301724670457,3737,0.056766472573955236,3669,68,0,0.9818035857639819,0.018196414236018196,0.0,True,2665.0,29.125518822500005,0.7913906744825439,2666,0,0.0,,0.3090169943749474,0.38864816943931535,
42,214,37.26199640778509,36.01269379192217,1.0,24.7660229,2.0,743.5201723572108,42.11176646589479,3511,0.05333344533239412,3206,305,0,0.9131301623469097,0.08686983765309028,0.0,True,4199.0,36.5593108808924,0.9978700907844562,4199,0,0.0,,0.28989794855663564,0.40269974784927715,
42,221,37.26199640778509,35.16600705157999,8.565401897601228,212.13093954369546,9.565401897601228,807.3980801194284,27.37963814484665,8341,0.1267030098312445,8197,144,0,0.9827358829876514,0.01726411701234864,0.0,True,1408.0,21.17026971360491,0.5845879688091155,1408,0,0.0,,0.2659858398756301,0.34800825929830126,
43,56,36.55416636174651,36.140114762562334,8.899494936611665,220.40509539855856,9.899494936611665,279.7965718679858,58.793512868896514,8680,0.13185255069358615,8142,538,0,0.9380184331797236,0.061981566820276494,0.0,True,2060.0,25.60699837034026,0.7045120461828825,2062,0,0.0,,0.2603471070980069,0.35477269450245924,
43,66,36.55416636174651,35.983217308099036,1.0,24.7660229,2.0,315.21735974953447,67.35090428743051,3276,0.049763704616611545,3276,0,0,1.0,0.0,0.0,True,2912.0,30.445334430207833,0.8394384492492865,2912,0,0.0,,0.3090169943749474,,
43,150,36.55416636174651,35.21721885099203,6.483314773547883,160.56592214959517,7.483314773547883,274.71609969574274,48.0551425541343,6136,0.09320820864698671,5265,871,0,0.8580508474576272,0.1419491525423729,0.0,True,1669.0,23.049060719273285,0.6422910927789187,1672,0,0.0,,0.25265030858707205,0.355536096278095,
43,151,36.55416636174651,35.816380965084186,1.0,24.7660229,2.0,265.582939330919,7.395398373381796,3224,0.048973804543332,2999,225,0,0.9302109181141439,0.06978908188585609,0.0,True,3453.0,33.15303963428737,0.9162025398140438,3453,0,0.0,,0.30216947925196225,0.4,
42,236,37.26199640778509,35.47695247697016,8.438793109825916,208.99534340631084,9.438793109825916,777.1853635061968,81.28390817506067,6780,0.10299081724683343,6621,159,0,0.9765486725663717,0.023451327433628318,0.0,True,1339.0,20.64502210219441,0.5676469736977799,1339,0,0.0,,0.26533119314590375,0.35902039183346857,
42,252,37.26199640778509,35.161502021492026,1.0,24.7660229,2.0,765.3372255403153,81.30062549705455,3452,0.05243721255694233,3356,96,0,0.9721900347624566,0.027809965237543453,0.0,True,1989.0,25.161843406625827,0.6948530229093208,1990,0,0.0,,0.30484544052339907,0.4068781988545112,
42,306,37.26199640778509,34.88324072794575,1.414213562373095,35.02444547122265,2.414213562373095,795.9787731597573,48.91720231784207,2871,0.04361159827664583,2868,3,0,0.9989550679205852,0.0010449320794148381,0.0,True,2949.0,30.638143781175756,0.8493462631090813,2949,0,0.0,,0.29339977411634566,0.43210403685012,
43,46,36.55416636174651,36.90332517531369,1.0,24.7660229,2.0,299.57531866012084,87.38295112000614,3486,0.05295368568177895,3457,29,0,0.9916810097532989,0.00831899024670109,0.0,True,2750.0,29.586351363515988,0.8055366646597049,2752,0,0.0,,0.3090169943749474,0.4068781988545112,
43,198,36.55416636174651,35.16336853115337,1.0,24.7660229,2.0,316.5081072831672,65.87618687536013,2976,0.045206588809229536,2976,0,0,1.0,0.0,0.0,True,2648.0,29.03247455203703,0.8096339227329266,2649,0,0.0,,0.3008613653919205,,
43,254,36.55416636174651,34.502880649600016,5.0990195135927845,126.28243404118575,6.0990195135927845,338.96602704705066,12.990860918162062,5590,0.08491425787755146,5590,0,0,1.0,0.0,0.0,True,2664.0,29.120053859730724,0.8196246560902194,2664,0,0.0,,0.27669677546737487,,
44,49,36.66578808715585,36.83659080249594,1.0,24.7660229,2.0,439.4313794998885,63.8827350080534,3555,0.05400182231747682,3470,85,0,0.9760900140646976,0.02390998593530239,0.0,True,3514.0,33.44459507977097,0.9100275551620152,3544,0,0.0,,0.3090169943749474,0.407669683062202,
44,193,36.66578808715585,35.406758985089084,1.0,24.7660229,2.0,486.5490282129,30.829948048570877,3275,0.04974851423058694,3063,212,0,0.935267175572519,0.06473282442748092,0.0,True,2248.0,26.749964937194992,0.7423066347407161,2408,0,0.0,,0.30383243470068705,0.40361850723377046,
44,205,36.66578808715585,34.645078173503784,8.22446323827975,203.68724489944444,9.22446323827975,427.6212037211343,46.46488535556165,7393,0.11230252387991733,7056,337,0,0.9544163397808738,0.0455836602191262,0.0,True,1410.0,21.185300080932176,0.5941675144849435,1624,0,0.0,,0.2658626798938589,0.3425326481886458,
44,240,36.66578808715585,34.522722681428306,7.0670198723450905,175.0219759932536,8.06701987234509,491.8987890359085,24.215416963083847,5960,0.09053470070665592,5371,589,0,0.9011744966442953,0.0988255033557047,0.0,True,1820.0,24.069150231250354,0.6762088424491157,1837,0,0.0,,0.2658626798938589,0.2865345999226436,
44,254,36.66578808715585,34.502880649600016,7.3484692283495345,181.9923571892499,8.348469228349535,416.1083250559517,7.359578562288669,6821,0.1036136230738423,6505,316,0,0.9536724820407565,0.04632751795924351,0.0,True,2038.0,25.469894935836805,0.7157614548066595,2268,0,0.0,,0.28259835342023926,0.2,
44,319,36.66578808715585,34.32123967379236,1.0,24.7660229,2.0,476.2250444537592,54.9583008732165,3085,0.046862340885911666,2797,288,0,0.906645056726094,0.09335494327390599,0.0,True,1924.0,24.747287144606645,0.697234070087965,1924,0,0.0,,0.29581631632448924,0.40269974784927715,
