Repository: AmiraliKhosrozadeh/ice-bonded-granular-microCT

# Grain-scale kinematics, ice-bond failure and damage evolution in ice-bonded granular media under in-situ uniaxial compression

Analysis code, per-specimen tables and supplementary material for the paper of

## Results for every specimen

The paper shows one or two specimens per figure.  The same rendering for
every specimen and every scan is in [`supplementary/`](supplementary/README.md):
the void and crack classes (Fig. 11 of the paper), the crack orientation
classes (Fig. 12), the ice-path maps (Fig. 18) and the per-scan tables behind
Tables 2–4, each as one sheet per material, compiled with their text in
[`supplementary/supplementary.pdf`](supplementary/supplementary.pdf).

File: paper/data/bonds/Alumina_75_1800_T7/Alumina_75_1800_T7_throats_scan01_v1.csv (part 3 of 9)
bead_a,bead_b,r_a_vox,r_b_vox,gap_vox,gap_um,z_mid,axis_dip_deg,lens_vox,lens_mm3,binder_vox,pore_vox,crack_vox,binder_frac,pore_frac,crack_frac,connected,bond_area_vox,r_bond_vox,r_bond_over_R,q_crack_med,q_binder_med,q_pore_med
48,160,37.16545962622503,36.431369308821246,2.0,49.5320458,1105.9787855624247,70.5897337411486,3640,0.05529300512956839,3640,0,0,1.0,0.0,0.0,True,1.0,0.5641895835477563,0.015331899260107749,,0.3090169943749474,
49,154,36.83659080249594,36.029253131100454,3.6502815398728847,90.40295620793913,393.5496834257226,42.46731861083851,2603,0.03954057482205124,2496,107,0,0.958893584325778,0.041106415674222054,0.0,True,5.0,1.2615662610100802,0.034627095300227693,,0.2791745113185196,0.36256867851363983
49,254,36.83659080249594,34.502880649600016,2.414213562373095,59.790468371222644,399.9857106485285,50.19996500304831,3411,0.051814406729933454,3393,18,0,0.9947229551451188,0.005277044854881266,0.0,True,2.0,0.7978845608028654,0.02236867037453846,,0.30484544052339907,0.3542089385498691
49,263,36.83659080249594,35.007249465653935,2.0,49.5320458,415.919585154938,78.13411957521645,3041,0.04619396390082897,3041,0,0,1.0,0.0,0.0,True,4.0,1.1283791670955126,0.03141199476208263,,0.3090169943749474,
49,285,36.83659080249594,34.41938788721628,2.0,49.5320458,436.30935842501765,68.54994093355678,3237,0.04917127956165189,3227,10,0,0.9969107198022861,0.0030892801977139327,0.0,True,20.0,2.5231325220201604,0.07081883003831213,,0.3090169943749474,0.4176890859898589
49,326,36.83659080249594,34.431205980390885,2.414213562373095,59.790468371222644,425.6726507647377,86.2834497974711,4288,0.06513637527351353,4247,41,0,0.9904384328358209,0.009561567164179104,0.0,True,6.0,1.381976597885342,0.038782638450167134,,0.28989794855663564,0.4270509831248423
50,70,36.78491069754183,36.36716229364056,2.0,49.5320458,857.5792241496559,41.73683328172425,3558,0.05404739347555064,3541,17,0,0.9952220348510399,0.00477796514896009,0.0,True,3.0,0.9772050238058398,0.026717083572563423,,0.3090169943749474,0.36602540378443865
50,74,36.78491069754183,36.53486042988025,10.498655478055456,260.00994198873184,827.5947249006736,86.91796289114433,7517,0.11418613174696857,7315,202,0,0.9731275774910203,0.026872422508979647,0.0,True,15.0,2.1850968611841584,0.05960457398009846,,0.26697807758999403,0.3438647858294584
50,88,36.78491069754183,36.156070638305195,2.0,49.5320458,825.0561656376922,82.71366083101965,3002,0.04560153884586931,2886,116,0,0.9613590939373751,0.038640906062624915,0.0,True,5.0,1.2615662610100802,0.034591425503349524,,0.2898979485566356,0.38510405263005587
50,102,36.78491069754183,36.14334361464908,2.0,49.5320458,840.0844609227117,73.96384630704492,3767,0.057222184154693434,3766,1,0,0.9997345367666578,0.0002654632333421821,0.0,True,1.0,0.5641895835477563,0.01547245546650757,,0.3090169943749474,0.2612038749637414
50,110,36.78491069754183,35.8072597084671,5.39834563766817,133.695551684605,793.1808969650242,21.269749260332027,4998,0.07592154935098429,4977,21,0,0.9957983193277311,0.004201680672268907,0.0,True,1.0,0.5641895835477563,0.015544089132264176,,0.2808687448721165,0.35214585439363855
50,273,36.78491069754183,34.67786514524556,2.0,49.5320458,863.4815874687125,20.22378506115317,3391,0.05151059900944132,3375,16,0,0.9952816278383958,0.004718372161604247,0.0,True,8.0,1.5957691216057308,0.04466014936549065,,0.3090169943749474,0.4425424270714059
50,300,36.78491069754183,37.253225358335015,2.0,49.5320458,820.2566883935833,75.0188291824849,3866,0.0587260323711295,3746,120,0,0.9689601655457838,0.031039834454216243,0.0,True,2.0,0.7978845608028654,0.02155334003008123,,0.29460804522041745,0.3516287047744073
52,65,36.249755363323324,36.25962382264942,10.680544149919662,264.5146010013714,1009.5445189733157,65.28006714046568,8783,0.13341716045412064,8090,693,0,0.921097574860526,0.07890242513947399,0.0,True,4.0,1.1283791670955126,0.031123674751136268,,0.25633472327031936,0.3455749449464523
52,113,36.249755363323324,35.751064647882906,6.741657386773941,166.96404122479757,1022.1729885455393,40.14104944898199,5997,0.09109674498956638,5739,258,0,0.9569784892446224,0.04302151075537769,0.0,True,5.0,1.2615662610100802,0.03504310814276086,,0.2758872381516119,0.25
52,121,36.249755363323324,35.630934617603785,3.1462643699419726,77.92045543543696,1023.8496977122539,31.931107989304223,3781,0.05743484955903793,3777,4,0,0.9989420788151283,0.0010579211848717272,0.0,True,11.0,1.8712051592547776,0.05206419581535138,,0.28436465220442186,0.3100652291911865
52,195,36.249755363323324,35.2408788460853,2.0,49.5320458,965.5640118911781,43.65909178662068,3420,0.05195112020415491,3341,79,0,0.9769005847953216,0.023099415204678363,0.0,True,16.0,2.256758334191025,0.06313437722710875,,0.3090169943749474,0.37406669614897287
54,123,37.02359717925622,35.7519362727754,3.4641016151377544,85.79201992842862,503.2742434130528,52.106145837536545,4143,0.06293376929994556,4123,20,0,0.9951725802558532,0.004827419744146753,0.0,True,34.0,3.2897623212397704,0.09040847013256575,,0.2801868778094689,0.34354431651934725
54,188,37.02359717925622,35.588134805712386,2.0,49.5320458,537.7512213883016,72.29296137519283,3461,0.05257392603116379,3435,26,0,0.9924877203120486,0.007512279687951459,0.0,True,5.0,1.2615662610100802,0.03474827625021361,,0.3090169943749474,0.41421356237309503
54,193,37.02359717925622,35.406758985089084,2.0,49.5320458,522.1152251476913,82.75009802945755,3298,0.05009789310915289,3294,4,0,0.9987871437234688,0.001212856276531231,0.0,True,11.0,1.8712051592547776,0.05166908623254569,,0.3090169943749474,0.3391945838521814
54,215,37.02359717925622,35.56248093238742,2.0,49.5320458,557.7477657143643,33.98047007122227,3053,0.046376248533124255,2947,106,0,0.9652800524074681,0.034719947592531934,0.0,True,24.0,2.763953195770684,0.0761565652168033,,0.3008613653919205,0.4041849114726528
54,248,37.02359717925622,34.31204959135809,2.0,49.5320458,546.1741859634305,56.79745455581361,3410,0.05179921634390885,3405,5,0,0.998533724340176,0.001466275659824047,0.0,True,9.0,1.692568750643269,0.04745365962926961,,0.3090169943749474,0.42705098312484235
54,285,37.02359717925622,34.41938788721628,8.79385036540706,217.7886995288446,487.9981697672323,15.89723522793037,6861,0.10422123851482656,6829,32,0,0.9953359568576009,0.004664043142399067,0.0,True,18.0,2.393653682408596,0.06700878134309408,,0.267982878680112,0.21757100493244047
55,69,36.57446325767553,36.1389571090498,2.0,49.5320458,435.5870010126938,47.59819306147986,3255,0.049444706510094805,3122,133,0,0.9591397849462365,0.04086021505376344,0.0,True,14.0,2.111004122822376,0.05806367276290034,,0.3090169943749474,0.4068781988545112
55,123,36.57446325767553,35.7519362727754,2.0,49.5320458,470.10081062308416,74.72941065050567,3245,0.04929280264984874,3243,2,0,0.9993836671802774,0.0006163328197226503,0.0,True,1.0,0.5641895835477563,0.0156012075040517,,0.30484544052339907,0.4461145936614179
51,56,37.07831933048345,36.140114762562334,4.47213595499958,110.75702147343296,234.7527147450317,52.4263905854297,4864,0.07388603762368699,4655,209,0,0.95703125,0.04296875,0.0,True,1.0,0.5641895835477563,0.015411134928965722,,0.2742918851774318,0.3786695003500701
51,162,37.07831933048345,36.24733283428811,11.0,272.4262519,252.69271511743756,4.195317616558852,9733,0.147848027177497,9659,74,0,0.9923969998972567,0.007603000102743245,0.0,True,47.0,3.8678889139475245,0.10549892976760475,,0.2694233545043003,0.15374298146460008
51,328,37.07831933048345,37.30950611713614,2.0,49.5320458,214.87891917626695,84.499533398846,3384,0.05140426630726907,3181,203,0,0.9400118203309693,0.059988179669030736,0.0,True,13.0,2.0342144725641096,0.054692134373426675,,0.30383243470068705,0.39564392373896
51,460,37.07831933048345,33.70850901773904,25.0,619.1505725,177.10070544513184,19.225853888171937,38655,0.587184371781172,16897,21758,0,0.43712326995214074,0.5628767300478593,0.0,False,,,,,0.3015724667857082,0.2876130494611182
55,125,36.57446325767553,35.83442364163843,2.0,49.5320458,457.5737004389646,85.63476850796275,3431,0.05211821445042559,3419,12,0,0.9965024774118333,0.0034975225881667153,0.0,True,14.0,2.111004122822376,0.05830787388729703,,0.30484544052339907,0.44151844011225294
55,199,36.57446325767553,35.215807223484674,5.841619252963779,144.67367619198185,496.7818925973006,19.8785225553748,5103,0.07751653988356799,5064,39,0,0.9923574368018813,0.007642563198118754,0.0,True,2.0,0.7978845608028654,0.022228208793620658,,0.2801868778094689,0.21331887166009167
55,263,36.57446325767553,35.007249465653935,2.0,49.5320458,434.4349637071839,43.864243884556636,3168,0.04812314292595402,3136,32,0,0.98989898989899,0.010101010101010102,0.0,True,8.0,1.5957691216057308,0.04458594411602134,,0.3090169943749474,0.42063227274896875
55,274,36.57446325767553,35.190250031736774,2.0,49.5320458,473.218868412532,69.25231422721642,3437,0.05220935676657323,3390,47,0,0.9863252836776258,0.013674716322374164,0.0,True,34.0,3.2897623212397704,0.09168189129308821,,0.3090169943749474,0.40149162409079436
52,335,36.249755363323324,31.642088056267887,2.0,49.5320458,971.6578548269987,52.775310717714554,3099,0.04707500629025616,3096,3,0,0.9990319457889641,0.000968054211035818,0.0,True,11.0,1.8712051592547776,0.0551231212765925,,0.3090169943749474,0.4641016151377546
53,159,38.07522385530623,35.68944518992291,2.0,49.5320458,1138.586226337679,10.699771105656994,3438,0.05222454715259783,3418,20,0,0.9941826643397323,0.005817335660267597,0.0,True,10.0,1.7841241161527712,0.048373405296750605,,0.3090169943749474,0.41126026964970386
53,241,38.07522385530623,38.70404802258226,2.0,49.5320458,1182.1425204924212,81.98070857081483,19363,0.2941314445944595,18711,652,0,0.9663275318907194,0.03367246810928059,0.0,True,1.0,0.5641895835477563,0.014696403593018081,,0.2857142857142857,0.4
53,465,38.07522385530623,26.730426473417413,2.0,49.5320458,1206.4494143425486,37.36466229506342,26066,0.39595260211739824,24263,1803,0,0.9308294329778255,0.06917056702217449,0.0,True,3.0,0.9772050238058398,0.03015801921125744,,0.28989794855663564,0.40453726661826384
55,280,36.57446325767553,34.98249199309273,2.0,49.5320458,468.3843742310591,77.30997965067786,3178,0.04827504678620009,3132,46,0,0.9855254877281309,0.0144745122718691,0.0,True,3.0,0.9772050238058398,0.02731264963360353,,0.3090169943749474,0.42410779636573254
55,304,36.57446325767553,34.87656897857619,2.0,49.5320458,456.51699606057787,83.90354538501278,3195,0.04853328334861841,3098,97,0,0.9696400625978091,0.030359937402190923,0.0,True,20.0,2.5231325220201604,0.0706255023350107,,0.30484544052339907,0.4270509831248423
56,151,36.140114762562334,35.816380965084186,2.0,49.5320458,244.11011330939516,66.67494019867466,3688,0.05602214365874951,3435,253,0,0.9313991323210412,0.06860086767895879,0.0,True,13.0,2.0342144725641096,0.056540120582401876,,0.30383243470068705,0.407669683062202
56,162,36.140114762562334,36.24733283428811,2.0,49.5320458,276.2637462188678,61.25233929769587,3195,0.04853328334861841,3077,118,0,0.9630672926447574,0.03693270735524257,0.0,True,4.0,1.1283791670955126,0.03117610040292698,,0.2989350844248255,0.41421356237309503
56,198,36.140114762562334,35.16336853115337,4.0,99.0640916,295.0352812616434,13.603218600400641,3965,0.060229880587565565,3912,53,0,0.9866330390920555,0.013366960907944515,0.0,True,19.0,2.4592453796829674,0.06897967016710141,,0.2785504044725916,0.3550392228080413
56,328,36.140114762562334,37.30950611713614,5.55269276785519,137.518116245366,238.4499502776972,60.57272711969671,5325,0.08088880558103068,5180,145,0,0.9727699530516432,0.027230046948356807,0.0,True,1.0,0.5641895835477563,0.015362627520483191,,0.27429188517743175,0.40149162409079436
57,62,37.436727409859174,36.6248402243277,7.032065437739018,174.15629366534304,816.581323346185,30.97353674966789,6351,0.09647414164227715,6282,69,0,0.9891355692017005,0.01086443079829948,0.0,True,20.0,2.5231325220201604,0.068136081982026,,0.27013511384464434,0.3316128774121265
57,177,37.436727409859174,35.53962537564978,2.0,49.5320458,774.3405133786417,78.88512434165058,3680,0.05590062057055265,3647,33,0,0.9910326086956521,0.008967391304347826,0.0,True,1.0,0.5641895835477563,0.015462257622164655,,0.3090169943749474,0.40149162409079436
58,148,36.167328714685105,35.81005242339135,2.0,49.5320458,338.66736583252657,40.3975248459026,3150,0.0478497159775111,3139,11,0,0.9965079365079365,0.003492063492063492,0.0,True,5.0,1.2615662610100802,0.03505451965777911,,0.3090169943749474,0.3430703308172536
58,333,36.167328714685105,35.707803575808725,2.0,49.5320458,347.59404775654957,15.667955612648937,2790,0.04238117700865269,2728,62,0,0.9777777777777777,0.022222222222222223,0.0,True,2.0,0.7978845608028654,0.022201964306043945,,0.3090169943749474,0.39153490523087653
59,120,36.15363553760913,35.63519641378069,3.0,74.2980687,343.53959137748075,1.0846955876663529,3118,0.04736362362472369,3118,0,0,1.0,0.0,0.0,True,25.0,2.8209479177387813,0.07859016064361994,,0.2857142857142857,
59,249,36.15363553760913,34.25809377795667,2.0,49.5320458,378.77525197900286,85.79075856434726,4062,0.06170334803195241,4062,0,0,1.0,0.0,0.0,True,5.0,1.2615662610100802,0.03583398031189068,,0.3090169943749474,
57,236,37.436727409859174,35.47695247697016,2.0,49.5320458,782.4305034997092,88.34957112449638,3552,0.053956251159402994,3498,54,0,0.9847972972972973,0.015202702702702704,0.0,True,20.0,2.5231325220201604,0.0692087555020227,,0.3090169943749474,0.41094162271764856
57,252,37.436727409859174,35.161502021492026,2.0,49.5320458,770.5823655338277,73.29038450550058,3170,0.048153523698003235,3159,11,0,0.9965299684542587,0.003470031545741325,0.0,True,24.0,2.763953195770684,0.0761438183112792,,0.3090169943749474,0.39564392373896
57,276,37.436727409859174,34.51818173795656,2.414213562373095,59.790468371222644,748.1119818514014,28.95109981701068,3023,0.04592053695238605,3005,18,0,0.9940456500165399,0.005954349983460139,0.0,True,5.0,1.2615662610100802,0.03506546741427931,,0.28989794855663564,0.35096508541286314
57,300,37.436727409859174,37.253225358335015,2.0,49.5320458,796.0015400287966,67.39897643594794,3660,0.05559681285006052,3551,109,0,0.9702185792349727,0.029781420765027322,0.0,True,1.0,0.5641895835477563,0.015107509447723459,,0.2989350844248255,0.40149162409079436
57,308,37.436727409859174,34.475317831118815,2.0,49.5320458,776.931277671215,82.93441462369398,3462,0.05258911641718839,3399,63,0,0.9818024263431543,0.018197573656845753,0.0,True,1.0,0.5641895835477563,0.015691101029240685,,0.3090169943749474,0.38742588672279316
58,109,36.167328714685105,35.592658122246405,2.0,49.5320458,327.1602601689914,62.326808494483856,3431,0.05211821445042559,3412,19,0,0.9944622559020694,0.005537744097930632,0.0,True,9.0,1.692568750643269,0.04717305075569447,,0.3090169943749474,0.4068781988545112
58,130,36.167328714685105,36.047879521380764,4.242640687119286,105.07333641366796,275.24613554978964,23.982110233233488,3882,0.05896907854752321,3882,0,0,1.0,0.0,0.0,True,1.0,0.5641895835477563,0.015625229015568703,,0.2791745113185196,
58,145,36.167328714685105,36.32813103961761,5.123105625617661,126.8789512431658,304.6493663224153,81.09082611099227,5650,0.08582568103902785,5650,0,0,1.0,0.0,0.0,True,10.0,1.7841241161527712,0.04922029937321366,,0.2791745113185196,
59,263,36.15363553760913,35.007249465653935,2.0,49.5320458,394.92810644562974,67.92263351590637,2914,0.04426478487570392,2875,39,0,0.9866163349347975,0.013383665065202471,0.0,True,1.0,0.5641895835477563,0.01585673319048479,,0.30484544052339907,0.407669683062202
59,285,36.15363553760913,34.41938788721628,2.0,49.5320458,415.3178797157094,11.70241585125493,3445,0.05233087985477008,3125,320,0,0.9071117561683599,0.09288824383164006,0.0,True,8.0,1.5957691216057308,0.04522320411298657,,0.2989350844248255,0.40269974784927715
60,114,36.46353774965553,35.75909444083849,6.414213562373095,158.85455997122264,1143.4275366226025,46.077402157783816,5113,0.07766844374381406,5088,25,0,0.9951105026403285,0.004889497359671426,0.0,True,3.0,0.9772050238058398,0.027060908586891967,,0.2750090872762362,0.2658626798938589
60,168,36.46353774965553,35.463353618126746,2.0,49.5320458,1148.214328682882,52.07362835109638,3324,0.05049284314579267,3321,3,0,0.9990974729241877,0.0009025270758122744,0.0,True,3.0,0.9772050238058398,0.027172174557332604,,0.2989350844248255,0.44499443206436484
60,388,36.46353774965553,26.218158804703336,8.840676900366725,218.94840656598333,1199.9284555660279,35.99327365150026,4579,0.06955677760667407,2883,1696,0,0.6296134527189343,0.37038654728106574,0.0,True,19.0,2.4592453796829674,0.07846773507638738,,0.1680743603534397,0.32549696263601924
61,138,36.34199432422642,35.88844294895827,5.39834563766817,133.695551684605,632.2119276702283,57.472574651908914,5876,0.08925870828058896,5823,53,0,0.9909802586793737,0.009019741320626277,0.0,True,1.0,0.5641895835477563,0.01562193459839983,,0.27792629762666365,0.41089346321725684
61,171,36.34199432422642,35.70443304255554,2.0,49.5320458,628.9723341379306,48.27872001409808,3463,0.052604306803213,3411,52,0,0.9849841178169217,0.015015882183078255,0.0,True,94.0,5.4700209598571305,0.15184711191881148,,0.3090169943749474,0.4142135623730951
61,214,36.34199432422642,36.01269379192217,6.414213562373095,158.85455997122264,684.6410903618894,38.325615327971946,5011,0.07611902436930418,5000,11,0,0.9978048293753742,0.002195170624625823,0.0,True,1.0,0.5641895835477563,0.015595107884152063,,0.2742918851774317,0.34654620645552786
62,139,36.6248402243277,36.54594595847623,2.0,49.5320458,834.7617982635013,63.5174153256973,3063,0.04652815239337032,3020,43,0,0.9859614756774404,0.014038524322559582,0.0,True,5.0,1.2615662610100802,0.034482785461899666,,0.29581631632448924,0.4270509831248423
62,220,36.6248402243277,34.82631807415661,2.0,49.5320458,843.8461814835505,77.3196882423373,3341,0.05075107970821098,3280,61,0,0.9817419934151451,0.018258006584854835,0.0,True,11.0,1.8712051592547776,0.052377181946803276,,0.3090169943749474,0.3797958971132712
62,235,36.6248402243277,35.224852511664466,6.928203230275509,171.58403985685723,876.0734773103212,52.02014956945349,6599,0.10024135737637961,6395,204,0,0.9690862251856341,0.030913774814365812,0.0,True,55.0,4.1841419359420025,0.11646930631468132,,0.27195617308673,0.2850394689593537
62,255,36.6248402243277,35.066240216631456,2.0,49.5320458,859.911273787877,76.93438278496784,3497,0.05312077992804963,3367,130,0,0.9628252788104089,0.03717472118959108,0.0,True,2.0,0.7978845608028654,0.022258963204215047,,0.3090169943749474,0.40074581204539717
61,215,36.34199432422642,35.56248093238742,10.3166247903554,255.50176580864954,620.9683130907451,39.11645904875214,8030,0.1219787997775918,7965,65,0,0.9919053549190535,0.00809464508094645,0.0,True,2.0,0.7978845608028654,0.02219290407044519,,0.26747889038858935,0.2266950946887815
61,222,36.34199432422642,35.38611686189799,2.0,49.5320458,655.1499732425871,86.79234533249979,3695,0.056128476360921754,3658,37,0,0.9899864682002706,0.010013531799729363,0.0,True,2.0,0.7978845608028654,0.02224747167069454,,0.3090169943749474,0.4211646096066227
62,98,36.6248402243277,35.89116126961165,3.6502815398728847,90.40295620793913,888.8680096161853,12.655615529908681,4390,0.0666857946480234,4007,383,0,0.912756264236902,0.08724373576309795,0.0,True,9.0,1.692568750643269,0.04668124871128557,,0.2612038749637415,0.39410230168585086
62,106,36.6248402243277,35.92202239391426,3.1462643699419726,77.92045543543696,869.3484730119476,62.45731127931228,4111,0.062447676947158144,4073,38,0,0.9907565069326199,0.009243493067380199,0.0,True,2.0,0.7978845608028654,0.021996390526259277,,0.2898979485566356,0.3755892557650571
63,189,36.90431851175298,35.15242409752567,2.0,49.5320458,616.1147145488275,3.9924498586221926,3102,0.04712057744832998,3087,15,0,0.995164410058027,0.004835589941972921,0.0,True,33.0,3.2410224072142872,0.08995750542842178,,0.30484544052339907,0.30484544052339907
63,203,36.90431851175298,35.33456525733043,2.0,49.5320458,639.8535873332362,68.39367886438939,3503,0.05321192224419727,3343,160,0,0.9543248644019412,0.04567513559805881,0.0,True,1.0,0.5641895835477563,0.015620108011392514,,0.30484544052339907,0.39564392373895996
63,332,36.90431851175298,34.13724573622004,8.385164807134505,207.66718363376722,668.474390492853,67.7790828598726,6548,0.09946664768912467,6284,264,0,0.9596823457544288,0.04031765424557117,0.0,True,4.0,1.1283791670955126,0.03176673202625062,,0.2658626798938589,0.3518872795840229
64,67,36.46856455360579,36.160148697288385,2.0,49.5320458,647.9834558509388,54.67190612425104,3451,0.05242202217091772,3282,169,0,0.9510286873370037,0.04897131266299623,0.0,True,1.0,0.5641895835477563,0.015536268186351496,,0.3008613653919205,0.41421356237309503
62,267,36.6248402243277,35.08616142807222,2.414213562373095,59.790468371222644,867.3254006178267,65.36249229238722,3486,0.05295368568177895,3398,88,0,0.9747561675272519,0.025243832472748137,0.0,True,1.0,0.5641895835477563,0.015735091423838027,,0.29339977411634566,0.39782196186948005
62,300,36.6248402243277,37.253225358335015,3.863703305156273,95.68856453430594,831.2069368676582,58.22249579645318,4600,0.06987577571319081,4576,24,0,0.9947826086956522,0.0052173913043478265,0.0,True,20.0,2.5231325220201604,0.06830532180615934,,0.27718637277259645,0.41421356237309503
63,144,36.90431851175298,35.56027850816313,2.0,49.5320458,663.0614589516338,74.356567777241,3469,0.05269544911936064,3469,0,0,1.0,0.0,0.0,True,7.0,1.4927053303604616,0.0411981958569426,,0.3090169943749474,
63,155,36.90431851175298,35.7033718170402,2.0,49.5320458,638.8009033441267,66.92477067369587,3555,0.05400182231747682,3523,32,0,0.9909985935302391,0.0090014064697609,0.0,True,3.0,0.9772050238058398,0.026917397299947472,,0.3090169943749474,0.32837375653928724
64,86,36.46856455360579,36.29064722228676,2.732050807568877,67.66203286421431,645.8783550988758,59.92160284529606,3797,0.05767789573543164,3528,269,0,0.9291545957334738,0.0708454042665262,0.0,True,2.0,0.7978845608028654,0.0219321936378434,,0.28172904669025317,0.4026997478492772
64,138,36.46856455360579,35.88844294895827,2.732050807568877,67.66203286421431,619.0855962684166,78.17191025568714,3773,0.05731332647084108,3742,31,0,0.991783726477604,0.008216273522395972,0.0,True,13.0,2.0342144725641096,0.056227158716922465,,0.2857142857142857,0.4403389552322883
64,171,36.46856455360579,35.70443304255554,2.414213562373095,59.790468371222644,615.8460027361191,72.80767112928471,3445,0.05233087985477008,3440,5,0,0.9985486211901307,0.001451378809869376,0.0,True,2.0,0.7978845608028654,0.022110334539999832,,0.2989350844248255,0.38742588672279304
64,225,36.46856455360579,35.03080476304226,6.422466567392307,159.05895408252226,606.3174891659503,58.230323794627324,5843,0.08875742554177694,5419,424,0,0.9274345370528838,0.0725654629471162,0.0,True,15.0,2.1850968611841584,0.06112212966542562,,0.2612038749637415,0.3685759316223556
65,159,36.25962382264942,35.68944518992291,2.0,49.5320458,1063.536818201631,5.868088244498261,3122,0.047424385168822115,3101,21,0,0.9932735426008968,0.006726457399103139,0.0,True,30.0,3.0901936161855166,0.08589947468661585,,0.3090169943749474,0.35388936786452296
65,253,36.25962382264942,35.51364896558651,2.0,49.5320458,1013.6563189666592,67.84148694942192,3543,0.05381953768518154,3520,23,0,0.9935083262771662,0.006491673722833756,0.0,True,11.0,1.8712051592547776,0.05214211604299252,,0.3090169943749474,0.4
66,120,35.983217308099036,35.63519641378069,5.449489742783178,134.96218776308328,317.459348345336,72.49237819061071,4988,0.07576964549073822,4711,277,0,0.9444667201283079,0.055533279871692064,0.0,True,13.0,2.0342144725641096,0.05680702397189923,,0.26968623182294527,0.3914563591869194
66,150,35.983217308099036,35.21721885099203,10.442387549448897,258.6164091803263,288.6640615557676,9.01456814912922,7435,0.11294052009295082,7390,45,0,0.9939475453934096,0.00605245460659045,0.0,True,33.0,3.2410224072142872,0.0910393975669618,,0.26802886775810114,0.21089672205953394
64,294,36.46856455360579,34.69235113383544,3.23606797749979,80.14453363671647,598.317910148894,40.263192626066854,4148,0.0630097212300686,3874,274,0,0.9339440694310511,0.06605593056894889,0.0,True,28.0,2.985410660720923,0.08390590907609137,,0.27429188517743175,0.3733744816363991
64,307,36.46856455360579,34.90049694486924,7.164414002968976,177.43404126261032,588.9437473651926,15.335968513740719,6460,0.09812989371895928,6422,38,0,0.9941176470588236,0.0058823529411764705,0.0,True,1.0,0.5641895835477563,0.015810480667727757,,0.2692803301885514,0.2585797250046157
65,113,36.25962382264942,35.751064647882906,2.0,49.5320458,1039.8274670232854,69.45473732696895,3432,0.052133404836450195,3159,273,0,0.9204545454545454,0.07954545454545454,0.0,True,19.0,2.4592453796829674,0.06830223212459137,,0.30216947925196225,0.39564392373896
65,136,36.25962382264942,35.62178084455826,5.855156433186538,145.00893830738013,1049.570109329903,55.145042896951985,5159,0.07836720150094596,5147,12,0,0.9976739678232216,0.0023260321767784456,0.0,True,42.0,3.656366395715726,0.10173330397878999,,0.2742918851774318,0.38562612815009534
66,247,35.983217308099036,37.268185251592925,4.1815405503520555,103.5601290272976,309.8139703582383,60.45347271508913,4589,0.06970868146692015,4577,12,0,0.9973850512094138,0.0026149487905861844,0.0,True,18.0,2.393653682408596,0.06535448056323637,,0.2791745113185196,0.375
66,254,35.983217308099036,34.502880649600016,3.4641016151377544,85.79201992842862,352.9139889070756,50.47095854514469,3541,0.053789156913132324,3478,63,0,0.9822084157017792,0.017791584298220843,0.0,True,4.0,1.1283791670955126,0.03201707002628203,,0.2843646522044218,0.3761785115301142
67,134,36.160148697288385,35.871011199549,2.732050807568877,67.66203286421431,643.5667221060362,48.382767307964095,2424,0.03682149572364664,2378,46,0,0.981023102310231,0.018976897689768978,0.0,True,2.0,0.7978845608028654,0.02215387235039922,,0.28330039409901914,0.356789172325331
67,156,36.160148697288385,35.52260629097952,2.0,49.5320458,694.292253912933,46.519623525063565,3245,0.04929280264984874,3040,205,0,0.9368258859784283,0.06317411402157165,0.0,True,10.0,1.7841241161527712,0.04977833556884842,,0.29581631632448924,0.4211646096066227
67,163,36.160148697288385,37.63626525813539,2.0,49.5320458,685.5437039521873,63.65330548002445,3819,0.058012084227972986,3626,193,0,0.9494632102644671,0.05053678973553286,0.0,True,31.0,3.141274657157109,0.08513353125951553,,0.2989350844248255,0.41421356237309503
67,312,36.160148697288385,34.1010155930165,2.732050807568877,67.66203286421431,660.0636941445434,75.6402788811449,3666,0.05568795516620816,3657,9,0,0.997545008183306,0.0024549918166939444,0.0,True,3.0,0.9772050238058398,0.027816362956020108,,0.28989794855663564,0.3704152082810797
67,329,36.160148697288385,34.44046676852528,6.0990195135927845,151.04845694118575,633.0431649350817,21.002345928410882,5257,0.07985585933135741,5184,73,0,0.9861137530911166,0.013886246908883394,0.0,True,42.0,3.656366395715726,0.10357888161715013,,0.2742918851774318,0.28436465220442186
68,76,36.31968733548496,36.34518740816804,11.06225774829855,273.96812872006427,398.04337365021996,50.614780364685394,9110,0.13838441668416704,6406,2704,0,0.7031833150384194,0.2968166849615807,0.0,True,8.0,1.5957691216057308,0.04392133413111306,,0.21804383511130704,0.3271305693867113
68,84,36.31968733548496,35.673506791197624,7.4031242374328485,183.34594439580695,391.14483728715027,32.533682489198675,6084,0.09241830857370716,5894,190,0,0.9687705456936226,0.031229454306377382,0.0,True,2.0,0.7978845608028654,0.022165555243982383,,0.2658626798938589,0.3836422236662738
68,122,36.31968733548496,36.31636909160694,9.018397960625059,223.3498504141535,464.222044927949,15.155641869538796,7382,0.11213542963364666,6533,849,0,0.8849905174749391,0.11500948252506096,0.0,True,2.0,0.7978845608028654,0.021969379948476097,,0.27253380620535966,0.2588283628687876
68,299,36.31968733548496,34.85476988985947,2.0,49.5320458,433.724567729343,75.21659480819052,4412,0.06701998314056476,4365,47,0,0.9893472348141432,0.010652765185856755,0.0,True,2.0,0.7978845608028654,0.022420530957522992,,0.3090169943749474,0.44151844011225294
68,318,36.31968733548496,32.73617840351093,9.288221436384907,230.0323047937795,456.5863530072566,36.90557399600445,6071,0.09222083355538728,6035,36,0,0.9940701696590347,0.005929830340965244,0.0,True,2.0,0.7978845608028654,0.023108379056995865,,0.269128646713734,0.20991366558572694
69,230,36.1389571090498,35.35755929539476,2.0,49.5320458,397.14004243102545,67.70692270684742,3294,0.05003713156505447,2936,358,0,0.891317547055252,0.10868245294474803,0.0,True,2.0,0.7978845608028654,0.022319536697126833,,0.2843646522044218,0.41421356237309503
69,274,36.1389571090498,35.190250031736774,6.0990195135927845,151.04845694118575,448.46634722826866,12.768548519051103,5187,0.07879253230963496,5136,51,0,0.9901677270098322,0.009832272990167727,0.0,True,3.0,0.9772050238058398,0.027399856607885013,,0.27792629762666365,0.21712927295533246
69,299,36.1389571090498,34.85476988985947,2.0,49.5320458,426.77587845104256,63.51788575529212,3058,0.04645220046324729,2932,126,0,0.9587965990843689,0.041203400915631135,0.0,True,4.0,1.1283791670955126,0.03178813720014583,,0.30484544052339907,0.41421356237309503
69,320,36.1389571090498,33.5971370217625,2.0,49.5320458,392.4214230269043,58.51464277707329,3060,0.0464825812352965,3044,16,0,0.9947712418300654,0.00522875816993464,0.0,True,2.0,0.7978845608028654,0.022882972462041778,,0.3090169943749474,0.4093754144956795
68,320,36.31968733548496,33.5971370217625,2.732050807568877,67.66203286421431,399.3701123052047,45.79682739106521,3116,0.04733324285267448,2976,140,0,0.9550706033376123,0.044929396662387676,0.0,True,12.0,1.9544100476116797,0.055906716747471635,,0.28172904669025317,0.3900959445746376
69,76,36.1389571090498,36.34518740816804,3.6502815398728847,90.40295620793913,391.0946843719195,59.007602177090796,3961,0.06016911904346714,3413,548,0,0.8616510982075234,0.13834890179247664,0.0,True,2.0,0.7978845608028654,0.02201542326579674,,0.2553967929896867,0.4012610570125097
69,125,36.1389571090498,35.83442364163843,7.89920048531124,195.63178011090926,432.82117925470124,56.61299454330352,7024,0.10669727143683745,7020,4,0,0.9994305239179955,0.0005694760820045558,0.0,True,3.0,0.9772050238058398,0.0271546233791858,,0.26688735915939243,0.26885656053048845
69,201,36.1389571090498,35.117226976652994,2.0,49.5320458,420.4610286741722,74.60654658421662,2979,0.045252159967303356,2915,64,0,0.9785162806310842,0.021483719368915744,0.0,True,5.0,1.2615662610100802,0.03540931295149743,,0.3090169943749474,0.4068781988545112
70,81,36.36716229364056,36.09381173401473,2.414213562373095,59.790468371222644,880.3148913943501,82.54786359088538,2713,0.04121151728475798,2697,16,0,0.9941024695908588,0.005897530409141172,0.0,True,1.0,0.5641895835477563,0.015572232946590782,,0.2898979485566356,0.401656803400581
70,92,36.36716229364056,36.08489132367293,2.0,49.5320458,891.4178448930851,80.36467782292672,3508,0.0532878741743203,3444,64,0,0.9817559863169898,0.018244013683010263,0.0,True,1.0,0.5641895835477563,0.015574150224305992,,0.3090169943749474,0.4270509831248423
70,117,36.36716229364056,36.18733253685068,2.0,49.5320458,876.9720613269194,76.77868863600678,3502,0.05319673185817266,3281,221,0,0.9368932038834952,0.06310679611650485,0.0,True,3.0,0.9772050238058398,0.026937132594993037,,0.3090169943749474,0.40453726661826384
70,212,36.36716229364056,35.25925912428014,2.0,49.5320458,917.4487857877498,29.035687726143674,3237,0.04917127956165189,3230,7,0,0.9978375038616002,0.002162496138399753,0.0,True,1.0,0.5641895835477563,0.01575367224493496,,0.30216947925196225,0.36602540378443865
70,273,36.36716229364056,34.67786514524556,3.23606797749979,80.14453363671647,891.1745883814718,80.93440556429422,3874,0.05884755545932636,3870,4,0,0.9989674754775426,0.0010325245224574084,0.0,True,1.0,0.5641895835477563,0.015882591755857357,,0.28251472039463615,0.45055967520508067
70,314,36.36716229364056,33.98517876129603,2.0,49.5320458,894.0838533915601,75.58812795657371,3192,0.04848771219054458,2936,256,0,0.9197994987468672,0.08020050125313283,0.0,True,1.0,0.5641895835477563,0.01603897112982191,,0.3030009569763247,0.4142135623730951
71,127,35.91961713261117,35.59925256537631,5.123105625617661,126.8789512431658,279.0992914475155,18.359967381720082,4592,0.06975425262499396,4592,0,0,1.0,0.0,0.0,True,9.0,1.692568750643269,0.047332088937946326,,0.2791745113185196,
71,184,35.91961713261117,34.9071595516202,4.3166247903554,106.90562840864953,232.0150939550115,73.13675287884037,4320,0.06562246762630095,4108,212,0,0.950925925925926,0.049074074074074076,0.0,True,3.0,0.9772050238058398,0.027594225504925497,,0.2708131845707603,0.38243387216457925
72,243,36.26785352048308,35.47492912111168,2.0,49.5320458,756.2640428997152,81.02209903297785,3179,0.0482902371722247,3153,26,0,0.9918213274614659,0.00817867253853413,0.0,True,6.0,1.381976597885342,0.038525871091152936,,0.30484544052339907,0.4142135623730951
72,291,36.26785352048308,34.59235657030694,3.0,74.2980687,714.1457166419527,10.897630598615377,3364,0.05110045858677694,2978,386,0,0.8852556480380499,0.11474435196195006,0.0,True,19.0,2.4592453796829674,0.06941117946255158,,0.2612038749637415,0.4068781988545112
72,316,36.26785352048308,34.40030065089142,8.0,198.1281832,786.9318360476816,22.816866671797158,7108,0.10797326386290441,7020,88,0,0.9876195835678109,0.012380416432189083,0.0,True,34.0,3.2897623212397704,0.09310452097735283,,0.2692044884511427,0.21967574758877728
73,87,35.885415243508945,36.18149784059765,2.0,49.5320458,470.72250818682505,78.30996458924513,3645,0.05536895705969142,3638,7,0,0.998079561042524,0.0019204389574759945,0.0,True,12.0,1.9544100476116797,0.05423876128371867,,0.3090169943749474,0.43405783005789966
71,192,35.91961713261117,35.07432785233011,2.0,49.5320458,237.02801218508313,80.43833425683506,3317,0.05038651044362042,3215,102,0,0.9692493216762135,0.030750678323786553,0.0,True,17.0,2.326213245840639,0.06553272244088024,,0.3090169943749474,0.4305008740430604
71,210,35.91961713261117,34.76940621085617,2.0,49.5320458,270.3241738887764,39.153354842692636,3087,0.04689272165796088,3087,0,0,1.0,0.0,0.0,True,15.0,2.1850968611841584,0.06182280523433182,,0.3090169943749474,
72,163,36.26785352048308,37.63626525813539,11.015099296692402,272.8002014276579,726.2645162967225,54.24311314468455,11487,0.17449196426465716,11218,269,0,0.9765822233829546,0.023417776617045357,0.0,True,7.0,1.4927053303604616,0.04039572773560553,,0.26393116059052896,0.3618162034940812
72,239,36.26785352048308,34.96681364338909,2.732050807568877,67.66203286421431,772.4310773581662,54.093467729441016,3462,0.05258911641718839,3460,2,0,0.9994222992489891,0.0005777007510109763,0.0,True,8.0,1.5957691216057308,0.04480316074011367,,0.28989794855663564,0.3860959908126188
73,123,35.885415243508945,35.7519362727754,11.59110991546882,287.06569360291786,471.6534241449019,78.6563207566336,9036,0.13726032811834613,6843,2193,0,0.7573041168658698,0.24269588313413015,0.0,True,7.0,1.4927053303604616,0.041673939607360974,,0.23630681346468205,0.33149928096757275
73,182,35.885415243508945,35.65686566275596,2.414213562373095,59.790468371222644,473.77445285217993,73.80300601751858,3178,0.04827504678620009,3172,6,0,0.9981120201384519,0.0018879798615481435,0.0,True,31.0,3.141274657157109,0.08781589340918063,,0.29581631632448924,0.394265306997091
73,242,35.885415243508945,35.39259790565092,2.414213562373095,59.790468371222644,498.61236471216193,18.807696263828056,2918,0.044325546419802346,2875,43,0,0.9852638793694312,0.014736120630568882,0.0,True,5.0,1.2615662610100802,0.035398468763994995,,0.2989350844248255,0.356789172325331
73,280,35.885415243508945,34.98249199309273,2.0,49.5320458,469.93698775287686,79.54238311039934,3157,0.04795604867968335,3152,5,0,0.9984162179284131,0.0015837820715869496,0.0,True,1.0,0.5641895835477563,0.015922287126784666,,0.3090169943749474,0.4142135623730951
74,220,36.53486042988025,34.82631807415661,7.082762530298219,175.41185902062765,830.6044346732524,82.29296308015633,5756,0.08743586195763617,4697,1059,0,0.8160180681028492,0.18398193189715079,0.0,True,4.0,1.1283791670955126,0.0316244543812202,,0.2402530733520421,0.36819686922745715
74,243,36.53486042988025,35.47492912111168,2.0,49.5320458,793.6487978494828,30.16054792045448,3422,0.051981500976204124,3416,6,0,0.9982466393921683,0.0017533606078316774,0.0,True,6.0,1.381976597885342,0.038383020044982355,,0.3090169943749474,0.40126106129673556
74,300,36.53486042988025,37.253225358335015,7.0,173.3621603,817.9651900573601,79.58838323539727,6693,0.10166925366269264,6641,52,0,0.9922306887793216,0.00776931122067832,0.0,True,95.0,5.499039842323396,0.14904953241656396,,0.2687959533979827,0.3725016300775402
74,316,36.53486042988025,34.40030065089142,2.0,49.5320458,824.3165909974493,88.42114682769913,2966,0.04505468494898347,2910,56,0,0.9811193526635199,0.018880647336480108,0.0,True,5.0,1.2615662610100802,0.035569560759115604,,0.30484544052339907,0.43349627357338444
73,319,35.885415243508945,34.32123967379236,2.0,49.5320458,480.1704221203997,62.226238313995125,3186,0.048396569874396944,3146,40,0,0.9874450721908349,0.012554927809165096,0.0,True,2.0,0.7978845608028654,0.022729599116856358,,0.30484544052339907,0.4352747515808041
73,326,35.885415243508945,34.431205980390885,2.0,49.5320458,445.7406428388014,57.80026894421906,3831,0.05819436886026827,3792,39,0,0.9898198903680501,0.010180109631949883,0.0,True,21.0,2.5854414729132054,0.07353713611126818,,0.3090169943749474,0.4270509831248423
73,330,35.885415243508945,33.601507417777036,3.449489742783178,85.43014196308329,430.86131682210237,24.23644440062694,4048,0.06149068262760792,4048,0,0,1.0,0.0,0.0,True,11.0,1.8712051592547776,0.053857764528614044,,0.28330039409901914,
74,106,36.53486042988025,35.92202239391426,2.8284271247461903,70.0488909424453,856.1067262016495,36.88833912601957,3055,0.04640662930517347,2987,68,0,0.9777414075286416,0.02225859247135843,0.0,True,2.0,0.7978845608028654,0.022023706505376845,,0.28989794855663564,0.3069312174491733
75,78,36.319868313168186,36.18161941596451,7.082762530298219,175.41185902062765,564.4873772995372,88.04098393656399,6465,0.09820584564908232,6235,230,0,0.9644238205723125,0.03557617942768755,0.0,True,1.0,0.5641895835477563,0.01556353121071342,,0.26675650430010106,0.37097733108336906
75,80,36.319868313168186,36.16854538428099,2.8284271247461903,70.0488909424453,535.7376770617286,36.7454535045152,3763,0.05716142261059501,3574,189,0,0.9497741163964921,0.05022588360350784,0.0,True,4.0,1.1283791670955126,0.03113267650758978,,0.28172904669025317,0.40149162409079436
75,155,36.319868313168186,35.7033718170402,8.48528137423857,210.1466728273359,595.1472360946599,43.31902545500977,7356,0.11174047959700688,7125,231,0,0.9685970636215334,0.031402936378466556,0.0,True,3.0,0.9772050238058398,0.02713582510420758,,0.26747889038858924,0.28354479159019547
75,189,36.319868313168186,35.15242409752567,2.0,49.5320458,572.4610472993606,79.28650191000803,3328,0.0505536046898911,3175,153,0,0.9540264423076923,0.045973557692307696,0.0,True,2.0,0.7978845608028654,0.02232710142324983,,0.3090169943749474,0.420449861343358
60,202,36.46353774965553,35.80359748877235,11.364087933439295,281.44326199717125,1171.827463957125,88.9336073292819,8483,0.12886004464673864,8467,16,0,0.9981138748084404,0.0018861251915595898,0.0,True,4.0,1.1283791670955126,0.03122800325134515,,0.26697807758999403,0.3179972832629261
60,246,36.46353774965553,35.960032080478044,2.0,49.5320458,1173.6060198719126,86.1311934290373,3187,0.04841176026042155,3185,2,0,0.9993724505804832,0.0006275494195167869,0.0,True,10.0,1.7841241161527712,0.04926915699784915,,0.29581631632448924,0.3703924611196776
60,310,36.46353774965553,33.19305831739146,8.94427190999916,221.5140429468659,1146.2099719528512,51.26093748943093,7143,0.10850492737376566,7125,18,0,0.997480050398992,0.00251994960100798,0.0,True,22.0,2.6462837142006137,0.07598085073389087,,0.2658626798938589,0.3648756316370183
60,327,36.46353774965553,76.24081536605512,2.0,49.5320458,1206.7054238537858,42.475336381252106,16146,0.24526397275329978,12807,3339,0,0.7931995540691192,0.2068004459308807,0.0,True,8.0,1.5957691216057308,0.028317790351316704,,0.25824569976124334,0.3377053396747006
