Repository: AmiraliKhosrozadeh/ice-bonded-granular-microCT

# Grain-scale kinematics, ice-bond failure and damage evolution in ice-bonded granular media under in-situ uniaxial compression

Analysis code, per-specimen tables and supplementary material for the paper of

## Results for every specimen

The paper shows one or two specimens per figure.  The same rendering for
every specimen and every scan is in [`supplementary/`](supplementary/README.md):
the void and crack classes (Fig. 11 of the paper), the crack orientation
classes (Fig. 12), the ice-path maps (Fig. 18) and the per-scan tables behind
Tables 2–4, each as one sheet per material, compiled with their text in
[`supplementary/supplementary.pdf`](supplementary/supplementary.pdf).

File: paper/data/bonds/Alumina_75_1800_T7/Alumina_75_1800_T7_throats_scan03_classified.csv (part 3 of 10)
bead_a,bead_b,r_a_vox,r_b_vox,gap_vox,gap_um,dsum_min,z_mid,axis_dip_deg,lens_vox,lens_mm3,binder_vox,pore_vox,crack_vox,binder_frac,pore_frac,crack_frac,connected,bond_area_vox,r_bond_vox,r_bond_over_R,neck_binder_vox,neck_crack_vox,neck_severed,q_crack_med,q_binder_med,q_pore_med,dq_paired,cls
45,128,36.2812188191707,37.56246946360691,8.856089212204838,219.330108233908,9.856089212204838,522.1211049823562,49.62241675690691,9363,0.1422275843483925,9103,260,0,0.9722311225034712,0.0277688774965288,0.0,True,2408.0,27.685559519911603,0.7498422726094693,2408,74,0.0298146655922643,,0.2674788903885893,0.2129967979969869,,intact
45,155,36.2812188191707,35.11187031708458,2.146264369941973,53.15443253543696,3.146264369941973,569.7099783417826,56.3349093070829,3753,0.0570095187503489,3723,30,0,0.9920063948840928,0.0079936051159072,0.0,True,3084.0,31.331576548121717,0.8777201526698114,3085,0,0.0,,0.2898979485566356,0.3333333333333333,,intact
45,207,36.2812188191707,35.45411309509949,1.0,24.7660229,2.0,551.1785078987994,86.60535605722775,3173,0.048199094856077,3128,45,0,0.985817838008194,0.0141821619918058,0.0,True,3377.0,32.78616302104687,0.9140868842770288,3377,8,0.0023633677991137,,0.3021694792519622,0.420449861343358,,intact
45,231,36.2812188191707,34.6967805044918,2.23606797749979,55.37851073671648,3.23606797749979,512.5963096309633,10.237478914987694,3662,0.0556271936221097,3301,354,7,0.901419989077007,0.0966684871654833,0.0019115237575095,True,3380.0,32.80072278626208,0.9242504184061172,3386,50,0.0145518044237485,0.2449655295864104,0.2708131845707603,0.3722409522150263,-0.0258476549843499,intact
45,271,36.2812188191707,34.47042952922482,7.194052389321207,178.16806621772872,8.194052389321207,585.5853991130346,22.143730464331945,7326,0.1112847680162686,7197,129,0,0.9823914823914824,0.0176085176085176,0.0,True,2605.0,28.79578534280277,0.813996168711334,2605,0,0.0,,0.2714970279031851,0.1983555576735248,,intact
46,62,37.41530914801664,36.183503729683416,1.0,24.7660229,2.0,912.4406581230032,50.58904677514194,3261,0.0495358488262424,3249,12,0,0.9963201471941122,0.0036798528058877,0.0,True,2071.0,25.67527554451228,0.6977089586261986,2185,586,0.2114760014435222,,0.2989350844248255,0.3693566811064674,,intact
46,77,37.41530914801664,37.0986829148356,7.79385036540706,193.0226766288446,8.79385036540706,879.5133989446495,78.26201866481496,8376,0.1272346733421057,7710,666,0,0.920487106017192,0.079512893982808,0.0,True,1089.0,18.61825625707596,0.4997251050882239,1089,0,0.0,,0.2568080306030585,0.353372395505954,,intact
46,279,37.41530914801664,35.36595962513484,12.385308147766896,306.7348252111516,13.385308147766896,893.7339992331933,82.17412575734888,11030,0.1675499578514118,2069,1677,7284,0.1875793291024478,0.1520398912058023,0.6603807796917498,False,68.0,4.652426491681278,0.1278468092163165,574,1261,0.6871934604904633,0.2791745113185196,0.070656665337011,0.4398185544153,0.2085178459815085,mixed
47,49,36.29632607499437,36.699556005373374,1.0,24.7660229,2.0,641.2106531360714,47.48584573314833,3516,0.0534093972625171,3493,23,0,0.9934584755403868,0.0065415244596131,0.0,True,2132.0,26.05065598682386,0.713756865302137,2133,440,0.1710066070734551,,0.3090169943749474,0.4364916731037084,,intact
47,58,36.29632607499437,36.06550783687136,1.0,24.7660229,2.0,674.6279702298872,76.83286035633346,3109,0.0472269101505022,3014,95,0,0.9694435509810228,0.0305564490189771,0.0,True,2955.0,30.6692959435508,0.8476649715899952,2958,141,0.0454985479186834,,0.3090169943749474,0.387425886722793,,intact
47,81,36.29632607499437,36.012877868255195,3.16227766016838,78.31704094788851,4.16227766016838,657.6094587666977,76.93598350276588,4695,0.0713188623855284,4527,101,67,0.9642172523961662,0.0215122470713525,0.0142705005324813,True,1197.0,19.519655062577243,0.5398940659863122,1208,817,0.4034567901234568,0.3820855257918398,0.2742918851774317,0.3753612022949537,0.1077936406144081,intact
46,97,37.41530914801664,35.55253639531664,1.0,24.7660229,2.0,858.3698377877408,35.72776904181319,3632,0.0551714820413715,3584,48,0,0.986784140969163,0.013215859030837,0.0,True,2441.0,27.87461985704259,0.764024746776681,2458,10,0.0040518638573743,,0.3090169943749474,0.3751226038395435,,intact
46,106,37.41530914801664,35.68794571215464,8.45791845713346,209.46900219569991,9.45791845713346,856.2419035851185,39.30428018275509,8952,0.1359843356922791,8346,606,0,0.9323056300268096,0.0676943699731903,0.0,True,1198.0,19.527806933913016,0.5342527352924287,1198,41,0.033091202582728,,0.2688982385382165,0.2775144043792301,,intact
46,137,37.41530914801664,35.62209440773998,1.0,24.7660229,2.0,876.7345890402464,72.00485384924738,3617,0.0549436262510024,3590,27,0,0.992535250207354,0.0074647497926458,0.0,True,2705.0,29.34328274285537,0.8035138521991617,2706,0,0.0,,0.3090169943749474,0.4211646096066227,,intact
46,246,37.41530914801664,35.20508799540666,5.6332495807108,139.51318811729905,6.6332495807108,888.9560805117978,88.61229507628818,6056,0.0919929777650181,6028,28,0,0.9953764861294584,0.0046235138705416,0.0,True,1771.0,23.74293175729344,0.6538915426309717,1776,196,0.0993914807302231,,0.2742918851774317,0.314234202059783,,intact
47,116,36.29632607499437,36.11938763599711,1.0,24.7660229,2.0,655.6352637125993,73.00531751322212,3460,0.0525587356451391,3216,135,109,0.9294797687861271,0.0390173410404624,0.0315028901734104,True,2353.0,27.36755674499387,0.7558458059038626,2354,436,0.1562724014336917,0.4068781988545112,0.304845440523399,0.4,0.1020327583311121,intact
47,188,36.29632607499437,35.18317993471944,1.414213562373095,35.02444547122265,2.414213562373095,696.6446601767675,34.13287886583259,3578,0.0543512011960427,3549,25,4,0.9918949133594188,0.0069871436556735,0.0011179429849077,True,2084.0,25.75573339679963,0.7206466534141832,2086,678,0.2452966714905933,0.4049821799658519,0.2958163163244892,0.4270509831248423,0.1091658636413627,intact
47,224,36.29632607499437,34.64680186200936,2.23606797749979,55.37851073671648,3.23606797749979,675.829181216283,75.18795656232909,3695,0.0561284763609217,3680,15,0,0.9959404600811907,0.0040595399188092,0.0,True,1731.0,23.473270180870447,0.6617489491502067,1732,832,0.3244929797191888,,0.2817290466902531,0.3279344228724749,,intact
47,256,36.29632607499437,33.97256561883531,1.0,24.7660229,2.0,674.4861716467882,76.52296175680117,2959,0.0449483522468112,2629,83,247,0.8884758364312267,0.0280500168976005,0.0834741466711727,True,1027.0,18.080493718666894,0.5146087630767212,1058,1518,0.5892857142857143,0.4068781988545112,0.2898979485566356,0.414213562373095,0.1169802502978755,cohesive
48,51,36.56428786555387,36.02962094355748,1.0,24.7660229,2.0,208.83468225028213,48.48815534881884,3229,0.049049756473455,3052,177,0,0.9451842675751008,0.0548157324248993,0.0,True,1620.0,22.70819269818144,0.6256225369512355,1663,716,0.3009667927700714,,0.2989350844248255,0.3874258867227931,,intact
48,78,36.56428786555387,35.76239245812201,1.0,24.7660229,2.0,244.2635156485973,72.8069498558177,3151,0.0478649063635357,3145,6,0,0.998095842589654,0.0019041574103459,0.0,True,2399.0,27.63377312194109,0.7641377427603372,2404,887,0.2695229413552112,,0.3090169943749474,0.3146726201816194,,intact
48,121,36.56428786555387,35.688632988439416,1.0,24.7660229,2.0,227.31468902876304,80.54300526561195,3236,0.0491560891756272,3125,76,46,0.965698393077874,0.0234857849196538,0.0142150803461063,True,1926.0,24.76014621907514,0.6853742638061584,1981,825,0.2940128296507484,0.3069312174491732,0.3090169943749474,0.4034390994272556,-0.0020857769257741,intact
48,162,36.56428786555387,35.147529086805264,4.841619252963779,119.90765329198184,5.841619252963779,269.0260959366825,22.05575427571097,5243,0.0796431939270129,5085,158,0,0.9698645813465572,0.0301354186534426,0.0,True,2724.0,29.44615645486938,0.8212358215503471,2731,420,0.1332910187242145,,0.2817290466902531,0.2582456997612433,,intact
48,219,36.56428786555387,35.16607140079059,1.0,24.7660229,2.0,246.62505659562788,68.5774851241851,3203,0.0486548064368152,3091,112,0,0.9650327817670934,0.0349672182329066,0.0,True,1902.0,24.60539378919935,0.6860524341676922,1903,321,0.1443345323741007,,0.3090169943749474,0.394586871230296,,intact
48,232,36.56428786555387,34.98541792920483,1.0,24.7660229,2.0,244.8340319371975,71.77574964904532,3042,0.0462091542868535,3004,38,0,0.9875082182774492,0.0124917817225509,0.0,True,1576.0,22.39768694811261,0.6260734883344087,1580,599,0.2748967416245984,,0.304845440523399,0.4072739409583566,,intact
48,240,36.56428786555387,35.04318616391138,1.0,24.7660229,2.0,208.54970679964757,46.418694332389,3492,0.0530448279979266,2850,642,0,0.8161512027491409,0.1838487972508591,0.0,True,2205.0,26.49289148121168,0.7399476616172862,2498,763,0.2339773075743637,,0.2742918851774317,0.4036185072337704,,intact
49,82,36.699556005373374,36.1339600692361,1.0,24.7660229,2.0,629.1811284047526,69.35673969449171,3482,0.0528929241376805,3450,32,0,0.9908098793796668,0.0091901206203331,0.0,True,3304.0,32.429860683500394,0.8905202558195808,3313,241,0.0678109172763083,,0.3090169943749474,0.3939624398991109,,intact
49,89,36.699556005373374,35.79819589924081,4.55269276785519,112.752093345366,5.55269276785519,578.2737310723928,15.638888680459091,5178,0.0786558188354134,5069,109,0,0.9789494013132484,0.0210505986867516,0.0,True,2302.0,27.069343508757026,0.7467636663926451,2302,410,0.1511799410029498,,0.2817290466902531,0.2155146893583885,,intact
49,107,36.699556005373374,36.14912973635662,1.8284271247461903,45.2828680424453,2.8284271247461903,610.0615838394276,80.77245512879364,3635,0.0552170531994453,3474,161,0,0.9557083906464924,0.0442916093535075,0.0,True,2820.0,29.96053869739811,0.8225416393541272,2821,235,0.0768979057591623,,0.2857142857142857,0.3660254037844386,,intact
49,224,36.699556005373374,34.64680186200936,1.0,24.7660229,2.0,650.784779384257,14.4490000524103,3361,0.0510548874287031,3286,75,0,0.9776852127343052,0.0223147872656947,0.0,True,2216.0,26.558891313141824,0.7445058754788574,2216,32,0.0142348754448398,,0.3090169943749474,0.3874258867227931,,intact
49,243,36.699556005373374,37.237909116832206,1.414213562373095,35.02444547122265,2.414213562373095,605.3332874688092,73.09218976921224,3933,0.0597437882347781,3397,536,0,0.8637172641749301,0.1362827358250699,0.0,True,2544.0,28.456639830654,0.7697488623290019,2544,301,0.1057996485061511,,0.2612038749637415,0.3516287047744073,,intact
50,248,36.29058679940536,34.23067849662357,1.0,24.7660229,2.0,284.7547861832418,86.8146841368326,3631,0.0551562916553469,3274,344,13,0.901679977967502,0.0947397411181492,0.0035802809143486,True,2690.0,29.26181118513338,0.8298719843525303,2694,104,0.037169406719085,0.4415184401122529,0.2989350844248255,0.4072739409583566,0.1425833556874274,intact
51,91,36.02962094355748,36.08042946413903,8.657737169873558,214.41771701126973,9.657737169873558,181.6066121252652,86.09357170172959,7926,0.1203989996310327,1359,371,6224,0.1714610143830431,0.0468079737572546,0.7852636891244007,False,2.0,0.7978845608028654,0.0221296353640519,271,1124,0.8057347670250896,0.2980733538795447,0.0833333333333333,0.4474455305197083,0.2147400205462114,mixed
51,121,36.02962094355748,35.688632988439416,6.834654549917682,169.2672110968505,7.834654549917682,202.85085638162516,62.43279633509031,6783,0.1030363884049072,6682,59,52,0.985109833407047,0.0086982161285566,0.0076662243844906,True,1882.0,24.47568601281472,0.6825510848611156,2272,1494,0.3967073818374934,0.1867124514937587,0.2711923793731366,0.2041350519664496,-0.0844799278793779,intact
51,140,36.02962094355748,35.127419477335195,1.0,24.7660229,2.0,197.5355539578429,68.7346092935669,3176,0.0482446660141508,3092,84,0,0.9735516372795968,0.026448362720403,0.0,True,2057.0,25.58834570424703,0.719207700401602,2351,641,0.2142379679144385,,0.304845440523399,0.396764909360816,,intact
51,219,36.02962094355748,35.16607140079059,4.766114533138578,118.03770167173282,5.766114533138578,222.16122394849,9.60460232538029,5013,0.0761494051413533,4362,83,632,0.8701376421304609,0.016556951924995,0.1260722122481548,True,1986.0,25.142860496789307,0.7063028581892932,2050,9,0.0043710539096648,0.25,0.2857142857142857,0.3008613653919205,-0.0357142857142857,mixed
51,362,36.02962094355748,26.537589161156795,1.0,24.7660229,2.0,154.48358917743434,33.07365513294808,1659,0.0252008504148225,1038,327,310,0.6256781193490054,0.1971066907775768,0.1868595539481615,True,271.0,9.287732724180174,0.2968881849977315,1794,1272,0.4148727984344422,0.3939624398991109,0.25,0.4,0.1439624398991109,cohesive
52,63,36.49433507523701,36.12487654324112,1.0,24.7660229,2.0,435.4797437317362,53.50658817725034,3305,0.0502042258113251,2934,371,0,0.8877458396369138,0.1122541603630862,0.0,True,1811.0,24.00956484151358,0.6612455383749799,1825,496,0.2137009909521758,,0.2898979485566356,0.3827822185373187,,intact
52,74,36.49433507523701,36.27051527030274,1.414213562373095,35.02444547122265,2.414213562373095,434.4040995243173,57.07026870560035,3286,0.0499156084768576,2977,309,0,0.9059646987218504,0.0940353012781497,0.0,True,1791.0,23.87662049275753,0.6562679749734714,1794,164,0.0837589376915219,,0.2843646522044218,0.3761785115301142,,intact
52,119,36.49433507523701,35.85628610321958,1.414213562373095,35.02444547122265,2.414213562373095,405.0624433429437,76.70520453422736,2946,0.0447508772284913,2927,19,0,0.993550577053632,0.0064494229463679,0.0,True,1865.0,24.364891498481366,0.6735226623247392,1865,401,0.176963812886143,,0.2898979485566356,0.4014916240907943,,intact
52,143,36.49433507523701,35.647537337143106,1.414213562373095,35.02444547122265,2.414213562373095,399.28179932544464,67.11144603938955,3303,0.0501738450392759,3287,16,0,0.9951559188616408,0.004844081138359,0.0,True,1915.0,24.68933842860029,0.6844662497105747,1924,476,0.1983333333333333,,0.2933997741163456,0.4253526177384017,,intact
52,186,36.49433507523701,34.98808335608436,4.766114533138578,118.03770167173282,5.766114533138578,396.07919573857146,63.01480732209116,4582,0.0696023487647479,4231,351,0,0.9233958969882148,0.0766041030117852,0.0,True,1615.0,22.673122109379246,0.6343691947457836,1620,0,0.0,,0.269128646713734,0.3288130902060995,,intact
52,244,36.49433507523701,34.63983975967772,2.863703305156273,70.92254163430594,3.863703305156273,387.5817311942908,45.488243458961264,4993,0.0758455974208612,4532,461,0,0.9076707390346485,0.0923292609653514,0.0,True,1735.0,23.500375582719457,0.6607337650927467,1761,212,0.1074505828687278,,0.2661832955178855,0.3816524151396708,,intact
52,275,36.49433507523701,34.78394761156285,6.0,148.5961374,7.0,375.2406711024032,10.136358693701688,6606,0.1003476900785518,6497,109,0,0.9834998486224644,0.0165001513775355,0.0,True,1878.0,24.449661884229787,0.6860339773241383,1878,176,0.0856864654333008,,0.2727272727272727,0.2222222222222222,,intact
53,133,37.03601659058115,35.53073966544048,1.0,24.7660229,2.0,352.32773859514214,42.79166053253428,3422,0.0519815009762041,3326,96,0,0.9719462302746932,0.0280537697253068,0.0,True,2439.0,27.86319817254052,0.767932855486521,2441,20,0.008126777732629,,0.3090169943749474,0.3875315872982903,,intact
53,143,37.03601659058115,35.647537337143106,1.0,24.7660229,2.0,381.9632587999173,85.56795693932126,3617,0.0549436262510024,3566,51,0,0.9858999170583356,0.0141000829416643,0.0,True,2193.0,26.4207036318311,0.7270063777592263,2194,0,0.0,,0.3090169943749474,0.414213562373095,,intact
53,174,37.03601659058115,35.35087436343262,1.0,24.7660229,2.0,350.31508029405137,37.59865367067079,3589,0.0545182954423134,3532,57,0,0.984118138757314,0.0158818612426859,0.0,True,2912.0,30.445334430207836,0.8411836460706474,2912,168,0.0545454545454545,,0.304845440523399,0.4364916731037084,,intact
53,293,37.03601659058115,34.40796497310431,1.0,24.7660229,2.0,381.9186828750097,85.60215439606863,3322,0.0504624623737434,3271,51,0,0.9846478025285972,0.0153521974714027,0.0,True,1899.0,24.585981246698665,0.6882589886114513,1899,710,0.2721349175929475,,0.3090169943749474,0.4014916240907943,,intact
54,119,36.253025263998246,35.85628610321958,4.242640687119285,105.07333641366796,5.242640687119285,413.6227409484584,63.568597929834986,5597,0.0850205905797236,5583,14,0,0.9974986599964266,0.0025013400035733,0.0,True,2391.0,27.58765915886021,0.7651621860142197,2391,292,0.1088333954528512,,0.2771863727725964,0.3027135438189877,,intact
54,143,36.253025263998246,35.647537337143106,1.0,24.7660229,2.0,407.8420969309593,50.49574259214618,3495,0.0530903991560004,3333,64,98,0.953648068669528,0.0183118741058655,0.0280400572246065,True,2024.0,25.38226171238474,0.7060379166485636,2076,890,0.3000674308833446,0.3516287047744073,0.3090169943749474,0.3991718357941185,0.0426117103994598,intact
54,164,36.253025263998246,35.28318240515082,1.0,24.7660229,2.0,429.7760894769767,88.19648366769509,3563,0.0541233454056736,3496,67,0,0.9811956216671344,0.0188043783328655,0.0,True,3151.0,31.670087643786594,0.8854281957539312,3151,258,0.0756820181871516,,0.3090169943749474,0.4270509831248423,,intact
53,175,37.03601659058115,35.391200234235704,1.414213562373095,35.02444547122265,2.414213562373095,349.1927255121483,37.236974833238506,3200,0.0486092352787414,3195,5,0,0.9984375,0.0015625,0.0,True,2129.0,26.032321212010476,0.7188546613623462,2129,168,0.0731388767958206,,0.2958163163244892,0.3451409985003952,,intact
53,196,37.03601659058115,35.00192404304678,6.817337799805944,168.8383440670296,7.817337799805943,415.3382900999429,26.484588406599773,6412,0.0974007551897781,6381,31,0,0.9951653150343108,0.0048346849656893,0.0,True,1671.0,23.06286668680011,0.6402977787522751,1671,405,0.1950867052023121,,0.2674788903885892,0.3380788308512194,,intact
53,197,37.03601659058115,35.54069640230208,1.0,24.7660229,2.0,389.5811701160427,73.80710821194661,3111,0.0472572909225514,3108,3,0,0.9990356798457088,0.0009643201542912,0.0,True,2477.0,28.07941573603784,0.7737858213223646,2478,0,0.0,,0.3090169943749474,0.3288130902060995,,intact
53,201,37.03601659058115,35.04571322798481,1.0,24.7660229,2.0,400.2846641048151,55.03898301583338,3278,0.0497940853886607,3274,4,0,0.9987797437461868,0.0012202562538133,0.0,True,2925.0,30.513217088461644,0.8466283249657088,2925,609,0.1723259762308998,,0.3030009569763247,0.4263320575632834,,intact
55,229,36.73497210471272,34.36044493346854,1.0,24.7660229,2.0,180.2792083997562,56.15721653902292,3053,0.0463762485331242,3034,19,0,0.9937766131673764,0.0062233868326236,0.0,True,2537.0,28.41746261101221,0.7994175657131549,2608,289,0.0997583707283396,,0.3090169943749474,0.4211646096066227,,intact
55,240,36.73497210471272,35.04318616391138,1.0,24.7660229,2.0,192.081498530318,76.67007232390537,3147,0.0478041448194372,3118,2,34,0.9907848744836352,0.0006355258976803,0.0108039402605656,True,2205.0,26.49289148121168,0.7381881095935654,2410,1583,0.3964437766090659,0.3744038111608787,0.3090169943749474,0.4323257308872271,0.0653868167859312,intact
55,292,36.73497210471272,34.39586185030302,2.146264369941973,53.15443253543696,3.146264369941973,206.44747296526992,80.43311835562143,4967,0.0754506473842214,4868,99,0,0.9800684517817596,0.0199315482182403,0.0,True,2415.0,27.72577095652805,0.7795710921669292,2424,0,0.0,,0.2833003940990191,0.4045372666182638,,intact
56,97,36.152783174863934,35.55253639531664,1.0,24.7660229,2.0,795.4100482266963,27.637315553551627,2378,0.0361227379665147,2344,34,0,0.9857022708158116,0.0142977291841883,0.0,True,2555.0,28.518095294033667,0.7954248154803072,2555,0,0.0,,0.2973757003746574,0.3117684267568519,,intact
56,106,36.152783174863934,35.68794571215464,6.158776208911124,152.5283926258681,7.158776208911124,793.282114024074,38.00908353380068,6367,0.0967171878186708,5901,463,3,0.926810114653683,0.07271870582692,0.0004711795193968,True,2062.0,25.619425936405687,0.7132284522529406,2062,371,0.1524866420057542,0.1850295167994048,0.2742918851774317,0.2588283628687876,-0.0892623683780269,intact
56,178,36.152783174863934,35.175270914247015,1.0,24.7660229,2.0,737.1338156438981,46.789721864755016,3135,0.047621860187142,3081,24,30,0.9827751196172247,0.0076555023923444,0.0095693779904306,True,2370.0,27.46624164780438,0.7701385380145235,2372,760,0.2426564495530012,0.3244997998398398,0.3090169943749474,0.4022686333091319,0.0154828054648924,intact
56,313,36.152783174863934,31.530822147961786,1.0,24.7660229,2.0,744.1622557789873,57.61007717799453,2922,0.0443863079639007,2916,6,0,0.997946611909651,0.002053388090349,0.0,True,2865.0,30.1986394381694,0.892347246992328,2865,49,0.01681537405628,,0.3090169943749474,0.3211842494733852,,intact
57,66,36.26924493844157,36.52269436786943,1.414213562373095,35.02444547122265,2.414213562373095,582.335796837227,56.769035134818445,3560,0.0540777742475998,3534,26,0,0.9926966292134832,0.0073033707865168,0.0,True,2386.0,27.558798748031897,0.7571936950893289,2386,0,0.0,,0.304845440523399,0.2605168553318565,,intact
54,180,36.253025263998246,35.45829091433329,9.6878320578688,239.9290705965328,10.6878320578688,396.562838198528,33.963015615233935,9124,0.1385970820885115,9009,115,0,0.9873958790004383,0.0126041209995615,0.0,True,2288.0,26.986904594423443,0.752654003095201,2288,0,0.0,,0.2694233545043003,0.1983555576735248,,intact
54,199,36.253025263998246,35.93835731265675,6.5630027024141775,162.5394752207514,7.5630027024141775,461.3815486465669,40.56811403893206,6775,0.1029148653167103,6711,21,43,0.9905535055350554,0.0030996309963099,0.0063468634686346,True,2436.0,27.846056861676377,0.7714509922873021,2436,388,0.1373937677053824,0.3813570972530608,0.269128646713734,0.3436748035887967,0.1122284505393267,intact
55,78,36.73497210471272,35.76239245812201,1.414213562373095,35.02444547122265,2.414213562373095,227.7953073792677,42.70967355595003,3505,0.0532423030162464,3359,80,85,0.9583452211126962,0.0228245363766048,0.0242510699001426,True,2617.0,28.86203340277639,0.7962229682917968,2617,522,0.166294998407136,0.3827822185373187,0.2898979485566356,0.4026997478492771,0.092884269980683,intact
55,146,36.73497210471272,35.93120876083818,6.117215614703381,151.4991019979815,7.117215614703381,173.35649973878435,47.44748158302388,7033,0.1068339849110589,6730,303,0,0.9569173894497368,0.043082610550263,0.0,True,2537.0,28.41746261101221,0.782137227318745,2538,296,0.1044460127028934,,0.2682079019934025,0.3840883782110749,,intact
59,110,36.1257302233565,35.67632048470627,1.0,24.7660229,2.0,270.73160344885,87.21702513870619,3366,0.0511308393588261,3204,162,0,0.9518716577540108,0.0481283422459893,0.0,True,1878.0,24.449661884229787,0.6810296263999127,1879,413,0.1801919720767888,,0.304845440523399,0.3726822671238252,,intact
59,132,36.1257302233565,35.387578481028875,2.6502815398728847,65.63693330793913,3.6502815398728847,278.6985387245928,75.23085892446375,3942,0.0598805017089996,3922,20,0,0.9949264332825976,0.0050735667174023,0.0,True,1976.0,25.079480359432697,0.7013933717737427,1976,0,0.0,,0.2775563351996301,0.4150551006080436,,intact
59,175,36.1257302233565,35.391200234235704,1.0,24.7660229,2.0,294.097327473912,46.21822755686622,3172,0.0481839044700524,3164,8,0,0.9974779319041616,0.0025220680958385,0.0,True,2295.0,27.028155482603687,0.7558533429683683,2295,37,0.0158662092624356,,0.3090169943749474,0.3831738261041174,,intact
59,205,36.1257302233565,37.51378929348208,1.0,24.7660229,2.0,282.3448085305274,69.5622426607377,3263,0.0495662295982916,3233,30,0,0.9908060067422616,0.0091939932577382,0.0,True,1941.0,24.85637723166306,0.6750825479239946,1941,201,0.0938375350140056,,0.3090169943749474,0.4036185072337704,,intact
57,237,36.26924493844157,34.67568127556212,1.0,24.7660229,2.0,564.2650225754779,86.11835425946964,2923,0.0444014983499253,2898,25,0,0.9914471433458776,0.0085528566541224,0.0,True,4391.0,37.38580894180337,1.0539389054836694,4391,0,0.0,,0.303832434700687,0.4211646096066227,,intact
57,264,36.26924493844157,35.10451031227921,1.0,24.7660229,2.0,551.4067419925844,73.1676660295843,3175,0.0482294756281262,3123,52,0,0.9836220472440944,0.0163779527559055,0.0,True,2521.0,28.32771122186429,0.7937850859144256,2521,0,0.0,,0.3090169943749474,0.3467362379275918,,intact
58,82,36.06550783687136,36.1339600692361,7.944271909999159,196.74802004686592,8.94427190999916,662.5984454985684,60.17825724627794,6910,0.1049655674300323,6887,23,0,0.996671490593343,0.003328509406657,0.0,True,3456.0,33.16743834924821,0.9187723763388712,3505,0,0.0,,0.266756504300101,0.4163250964468658,,intact
58,107,36.06550783687136,36.14912973635662,7.4852813742385695,185.38064992733587,8.48528137423857,643.4789009332434,10.84508543566874,7843,0.1191381975909903,7036,807,0,0.8971056993497386,0.1028943006502613,0.0,True,3.0,0.9772050238058398,0.0270639044006811,2903,0,0.0,,0.2598751755617592,0.3025822873792978,,intact
58,185,36.06550783687136,34.80360194035368,1.0,24.7660229,2.0,711.6510645321432,36.96836906976498,3582,0.0544119627401412,3324,258,0,0.9279731993299832,0.0720268006700167,0.0,True,3289.0,32.3561619426422,0.9131245487449424,3289,77,0.022875816993464,,0.2989350844248255,0.3956439237389599,,intact
58,224,36.06550783687136,34.64680186200936,2.23606797749979,55.37851073671648,3.23606797749979,684.2020964780727,88.16227910561771,3226,0.0490041853153812,3166,60,0,0.981401115933044,0.0185988840669559,0.0,True,2992.0,30.860706075232656,0.8728524412976753,2992,123,0.0394863563402889,,0.2838325231517205,0.380724156126471,,intact
59,65,36.1257302233565,35.89462035503366,1.0,24.7660229,2.0,258.41391804980765,73.06945530483169,3548,0.0538954896153045,3446,77,26,0.9712514092446448,0.0217023675310033,0.0073280721533258,True,1875.0,24.430125595146,0.6784228457359469,1875,305,0.1399082568807339,0.381289057825295,0.3090169943749474,0.4364916731037084,0.0722720634503475,intact
59,86,36.1257302233565,35.81197604030649,3.47213595499958,85.99099857343296,4.47213595499958,304.45243614127645,22.902142964382328,4227,0.0642097617260125,4185,42,0,0.9900638750887154,0.0099361249112846,0.0,True,2278.0,26.9278651349615,0.7486439736142447,2278,405,0.1509504286246738,,0.2801868778094689,0.2850424131830522,,intact
59,227,36.1257302233565,34.56746719738423,2.449489742783178,60.66411906308329,3.449489742783178,242.77861174088716,45.28229953558642,3893,0.0591361727937938,3834,45,14,0.9848445928589776,0.0115592088363729,0.0035961983046493,True,2438.0,27.857485574187805,0.7881235137347085,2459,277,0.1012426900584795,0.268007367820692,0.2898979485566356,0.3203772410170408,-0.0218905807359435,intact
60,109,36.419913939939455,35.74813816771244,5.572595368400839,138.0110245062491,6.572595368400839,915.3868186461802,45.16679749302856,5593,0.0849598290356252,5517,60,16,0.98641158591096,0.0107276953334525,0.0028607187555873,True,2153.0,26.178639860651685,0.7254911029495832,2158,451,0.1728631659639708,0.2585797250046157,0.2742918851774317,0.2952176543494299,-0.015712160172816,intact
60,144,36.419913939939455,35.41665866066437,1.0,24.7660229,2.0,919.4577719028229,49.87951423362984,3132,0.0475762890290681,3112,20,0,0.9936143039591316,0.0063856960408684,0.0,True,4090.0,36.08167726827155,1.004548963349854,4090,0,0.0,,0.304845440523399,0.3262171113561574,,intact
60,145,36.419913939939455,37.33892430877008,11.090536506409418,274.66848109102165,12.090536506409418,948.6619807086156,82.87928222263444,9619,0.1461163231706918,9610,9,0,0.9990643518037218,0.0009356481962781,0.0,True,1878.0,24.449661884229787,0.6629622283850858,1935,304,0.1357748995087092,,0.2630818304726545,0.3745077442719077,,intact
61,131,36.8465577620311,35.29129871201796,1.0,24.7660229,2.0,296.05712754910485,87.66008410517988,3511,0.0533334453323941,3507,4,0,0.9988607234406152,0.0011392765593847,0.0,True,3237.0,32.09936294659024,0.8899450168203347,3320,0,0.0,,0.3090169943749474,0.4403109978207467,,intact
61,133,36.8465577620311,35.53073966544048,1.0,24.7660229,2.0,311.5174956788952,67.40476993886999,3439,0.0522397375386224,3364,67,8,0.9781913346903168,0.0194824076766501,0.0023262576330328,True,1938.0,24.837160856752256,0.6863246277367921,1938,551,0.2213740458015267,0.3239578856703263,0.3090169943749474,0.3827822185373187,0.0149408912953789,intact
61,161,36.8465577620311,35.20714248479177,9.3166247903554,230.7357429086495,10.3166247903554,278.39409742260455,62.55138351400642,8070,0.122586415218576,2619,379,5072,0.3245353159851301,0.0469640644361833,0.6285006195786865,False,559.0,13.339236349084567,0.3702581908601633,583,1155,0.6645569620253164,0.325150584336374,0.1122877097629422,0.2222222222222222,0.2128628745734317,cohesive
61,180,36.8465577620311,35.45829091433329,1.0,24.7660229,2.0,329.87375715123903,30.020931701764,2846,0.0432318386260306,2582,66,198,0.9072382290934644,0.0231904427266338,0.0695713281799016,True,2520.0,28.32209231647889,0.783407830455416,2527,356,0.1234824835241068,0.393962439899111,0.2989350844248255,0.3203772410170407,0.0950273554742854,intact
61,216,36.8465577620311,34.13615312146232,1.0,24.7660229,2.0,314.923394908164,60.75624017006176,3277,0.0497788950026361,3243,34,0,0.9896246566981995,0.0103753433018004,0.0,True,2068.0,25.65667251667837,0.7228992017165878,2068,472,0.1858267716535433,,0.3090169943749474,0.3516287047744073,,intact
61,248,36.8465577620311,34.23067849662357,5.513233075965879,136.54085661240842,6.513233075965879,290.1831618194168,78.95415765041044,5768,0.0876181465899314,1389,2032,2347,0.2408113730929265,0.3522884882108183,0.4069001386962552,False,3.0,0.9772050238058398,0.0274969899012316,6,560,0.9893992932862192,0.3288130902060995,0.1160661948397176,0.3234518715067226,0.2127468953663818,cohesive
62,137,36.183503729683416,35.62209440773998,1.0,24.7660229,2.0,901.1858305725476,9.136839653644904,3482,0.0528929241376805,3362,120,0,0.9655370476737508,0.0344629523262492,0.0,True,3387.0,32.83467046438108,0.9145434705951824,3388,0,0.0,,0.3090169943749474,0.387425886722793,,intact
62,222,36.183503729683416,34.7460882730131,1.0,24.7660229,2.0,940.551291462354,84.09037368913643,3511,0.0533334453323941,3468,43,0,0.9877527769866136,0.0122472230133865,0.0,True,3004.0,30.922530590107066,0.8719218514306831,3004,0,0.0,,0.3090169943749474,0.4026997478492771,,intact
63,102,36.12487654324112,35.85783342555458,3.414213562373095,84.55649127122264,4.414213562373095,434.7797873051982,54.35721560183946,4347,0.0660326080489653,4207,140,0,0.9677938808373592,0.0322061191626409,0.0,True,2298.0,27.045815174447064,0.7514530971721222,2298,0,0.0,,0.2742918851774317,0.3266316347104093,,intact
63,128,36.12487654324112,37.56246946360691,1.0,24.7660229,2.0,476.20359675898817,59.10951882815669,3714,0.0564170936953892,3429,116,169,0.9232633279483036,0.0312331717824448,0.0455035002692514,True,2334.0,27.25683903817476,0.7397970076338937,2335,369,0.1364644970414201,0.4026997478492771,0.2933997741163456,0.414213562373095,0.1092999737329314,intact
63,135,36.12487654324112,35.43156119386541,1.0,24.7660229,2.0,484.2847453083476,42.07062660533973,3153,0.0478952871355849,2656,161,336,0.842372343799556,0.0510624801776086,0.1065651760228354,True,1980.0,25.104851615652017,0.7016797484493437,1984,624,0.2392638036809816,0.4,0.2817290466902531,0.3816524151396708,0.1182709533097468,cohesive
63,250,36.12487654324112,34.05750615556192,2.23606797749979,55.37851073671648,3.23606797749979,446.82922693617945,73.51956035428347,3934,0.0597589786208027,3871,63,0,0.9839857651245552,0.0160142348754448,0.0,True,1619.0,22.701182914807703,0.6469196981308778,1620,723,0.3085787451984635,,0.2870859492177851,0.3740666961489728,,intact
65,78,35.89462035503366,35.76239245812201,9.838393244542416,243.6578723935428,10.838393244542416,251.5456001813968,84.9437350868417,7546,0.1146266529416821,5930,69,1556,0.7858468062549695,0.0091439173071826,0.2062019613040021,True,1047.0,18.255696394123916,0.5095299309147956,1049,848,0.4470216130732736,0.3307825116568342,0.2402530733520421,0.4617779392590527,0.090529438304792,cohesive
65,110,35.89462035503366,35.67632048470627,1.0,24.7660229,2.0,260.1803693620613,70.49323226144544,2986,0.0453584926694756,2976,10,0,0.9966510381781648,0.0033489618218352,0.0,True,1608.0,22.623931952327283,0.6322099915658868,1608,100,0.0585480093676815,,0.303832434700687,0.3921665818657675,,intact
65,175,35.89462035503366,35.391200234235704,1.0,24.7660229,2.0,283.54609338712334,13.309660591140686,2744,0.0416824192515207,2550,131,63,0.9293002915451894,0.0477405247813411,0.0229591836734693,True,1502.0,21.86553107171316,0.6134608787825211,1516,925,0.3789430561245391,0.3874258867227931,0.3090169943749474,0.3333333333333333,0.0784088923478457,intact
65,232,35.89462035503366,34.98541792920483,1.0,24.7660229,2.0,252.11611646999697,83.20200463119639,3240,0.0492168507197257,3113,126,1,0.9608024691358024,0.0388888888888888,0.0003086419753086,True,1942.0,24.862779389459288,0.7015453149095716,1949,1216,0.3842022116903633,0.2898979485566356,0.304845440523399,0.392280956059262,-0.0149474919667634,intact
63,293,36.12487654324112,34.40796497310431,4.55269276785519,112.752093345366,5.55269276785519,420.9239378681496,19.810873349474196,4620,0.0701795834336829,4519,101,0,0.978138528138528,0.0218614718614718,0.0,True,1481.0,21.71213811300476,0.6156603830563993,1481,323,0.1790465631929046,,0.2833003940990191,0.236691819076534,,intact
64,150,37.46464228507629,35.73094320350623,6.89920048531124,170.8657572109093,7.89920048531124,142.82567256090528,73.04111219480811,7177,0.1090214004986022,2873,30,4515,0.4003065347638289,0.0041800195067576,0.6290929357670336,True,8.0,1.5957691216057308,0.0436028788062539,1294,2677,0.6741374968521783,0.3282629624997999,0.1343715892188287,0.2021926808460321,0.1938913732809712,cohesive
64,229,37.46464228507629,34.36044493346854,1.0,24.7660229,2.0,145.51786421744745,65.87324040276074,3032,0.0460572504266075,2157,0,962,0.7114116094986808,0.0,0.3172823218997361,True,958.0,17.462556255144076,0.4862522812401219,1260,2532,0.6677215189873418,0.3874258867227931,0.2553967929896867,,0.1320290937331064,cohesive
64,381,37.46464228507629,29.10292372940969,1.0,24.7660229,2.0,106.62299403747777,51.5944623892839,4012,0.060943828730722,4003,9,0,0.9977567298105684,0.0022432701894317,0.0,True,3683.0,34.239382453760776,1.028710662075577,4656,3,0.0006439150032195,,0.2989350844248255,0.4449944320643648,,intact
65,284,35.89462035503366,34.27503672629357,1.0,24.7660229,2.0,262.90201740720795,65.10506383007575,2934,0.044568592596196,2903,31,0,0.9894342194955692,0.0105657805044308,0.0,True,1477.0,21.68279737242081,0.6180106409039526,1477,636,0.3009938476100331,,0.3090169943749474,0.4142135623730951,,intact
65,292,35.89462035503366,34.39586185030302,1.0,24.7660229,2.0,230.19776576739892,57.94197395243476,3810,0.0578753707537515,3701,109,0,0.9713910761154856,0.0286089238845144,0.0,True,2534.0,28.400655830274864,0.8080939250725071,2535,0,0.0,,0.3090169943749474,0.3740666961489728,,intact
66,181,36.52269436786943,35.12361410898351,1.0,24.7660229,2.0,612.8167417418737,74.063854190339,3634,0.0552018628134207,3564,67,3,0.9807374793615852,0.0184369840396257,0.0008255365987892,True,3068.0,31.25019569237719,0.8723462898991737,3068,458,0.1298922291548497,0.4387496113528984,0.304845440523399,0.4340578300578996,0.1339041708294993,intact
66,223,36.52269436786943,35.02594056245611,1.0,24.7660229,2.0,618.6265776969365,64.03048503434573,3192,0.0484877121905445,2868,324,0,0.8984962406015038,0.1015037593984962,0.0,True,3101.0,31.41781273507013,0.8782225619165195,3101,0,0.0,,0.2958163163244892,0.3761785115301142,,intact
66,237,36.52269436786943,34.67568127556212,2.863703305156273,70.92254163430594,3.863703305156273,584.8327583669206,61.2490341797732,4002,0.060791924870476,3759,243,0,0.93928035982009,0.06071964017991,0.0,True,2700.0,29.3161507141752,0.8235061670786805,2700,0,0.0,,0.2742918851774317,0.3577747210701756,,intact
66,255,36.52269436786943,35.04234372822224,1.0,24.7660229,2.0,636.8856181953647,21.99628515787393,3208,0.0487307583669382,3196,12,0,0.9962593516209476,0.0037406483790523,0.0,True,3004.0,30.922530590107066,0.8641798121755158,3004,0,0.0,,0.3090169943749474,0.4390050566079807,,intact
66,264,36.52269436786943,35.10451031227921,1.0,24.7660229,2.0,571.9744777840272,30.63850275525382,3245,0.0492928026498487,3223,22,0,0.9932203389830508,0.0067796610169491,0.0,True,2145.0,26.129958014972605,0.7296098774664169,2146,337,0.1357229158276278,,0.3090169943749474,0.3266316347104093,,intact
66,267,36.52269436786943,34.489037847079096,1.0,24.7660229,2.0,581.3037271157641,52.83964783972242,3345,0.0508118412523094,3302,43,0,0.9871449925261584,0.0128550074738415,0.0,True,2972.0,30.757389059187485,0.8662621823133844,2972,0,0.0,,0.3090169943749474,0.3797958971132712,,intact
60,206,36.419913939939455,35.83547711957012,1.0,24.7660229,2.0,949.1601896241214,81.19606977712834,3063,0.0465281523933703,3056,7,0,0.9977146588312112,0.0022853411687887,0.0,True,2856.0,30.15116971098976,0.8345721826114605,2856,421,0.1284711626487641,,0.2989350844248255,0.4068781988545112,,intact
60,265,36.419913939939455,33.15799151000595,7.840676900366725,194.1823836659833,8.840676900366725,915.6922523437622,45.72842695500903,6931,0.105284565536549,6904,27,0,0.9961044582311356,0.0038955417688645,0.0,True,2435.0,27.8403407460744,0.8002638356540593,2435,0,0.0,,0.2674788903885893,0.2171292729553324,,intact
60,310,36.419913939939455,50.5431073627362,2.0,49.5320458,3.0,978.0190048813764,24.92708977558896,11049,0.1678385751858794,7864,3185,0,0.7117386188795366,0.2882613811204634,0.0,True,2130.0,26.038434238092623,0.5988392272496053,3848,0,0.0,,0.2222222222222222,0.3577747210701756,,intact
61,78,36.8465577620311,35.76239245812201,2.146264369941973,53.15443253543696,3.146264369941973,276.38198939017485,56.11168191916568,3998,0.0607311633263775,3852,146,0,0.9634817408704353,0.0365182591295647,0.0,True,2211.0,26.528911744592182,0.7307339291962083,2298,203,0.0811675329868052,,0.2833003940990191,0.3875315872982903,,intact
68,243,36.49487281894266,37.237909116832206,6.082762530298219,150.64583612062765,7.082762530298219,605.7231361835688,73.9538289581369,6427,0.0976286109801472,6352,28,47,0.9883304807841916,0.0043566205072351,0.0073128987085732,True,1934.0,24.811515872260838,0.6730117926073363,1979,987,0.3327714093054619,0.2727272727272727,0.2708131845707603,0.3070220171386849,0.0019140881565123,intact
68,271,36.49487281894266,34.47042952922482,1.0,24.7660229,2.0,619.5576361567746,85.82601407868907,2917,0.0443103560337777,2858,59,0,0.9797737401439836,0.0202262598560164,0.0,True,1558.0,22.269414062214253,0.6276141529830123,1561,0,0.0,,0.304338937612043,0.3956439237389599,,intact
69,291,34.555475568212586,35.56902366956583,1.0,24.7660229,2.0,477.2728929021893,75.43531290826834,3976,0.0603969748338362,3905,71,0,0.9821428571428572,0.0178571428571428,0.0,True,3013.0,30.96881797989328,0.8832524528947892,3055,815,0.210594315245478,,0.3090169943749474,0.3585701736362872,,intact
69,297,34.555475568212586,34.0288045111776,6.330293345472711,156.77618995769478,7.330293345472711,440.91371916602486,46.15915137620063,5751,0.0873599100275131,5728,23,0,0.996000695531212,0.003999304468788,0.0,True,2018.0,25.344611859700866,0.7390793292679617,2020,829,0.290979290979291,,0.2714970279031851,0.1717674328313023,,intact
67,72,36.30405612460664,36.04947167458976,6.4031242374328485,158.57992149580696,7.403124237432848,344.5928106147476,82.23404022747219,6624,0.1006211170269947,6436,84,104,0.9716183574879228,0.0126811594202898,0.0157004830917874,True,1518.0,21.98168344843029,0.6076188436709352,1547,845,0.3532608695652174,0.382550092039609,0.2642788416911127,0.4022641306466326,0.1182712503484962,intact
67,84,36.30405612460664,36.14175972156397,1.7320508075688772,42.89600996421431,2.732050807568877,318.123230543544,31.78117975427279,3704,0.0562651898351432,3504,148,52,0.9460043196544276,0.0399568034557235,0.0140388768898488,True,1950.0,24.9139374258344,0.6877950682130752,1975,491,0.1991078669910786,0.4001430960374328,0.2817290466902531,0.4270509831248423,0.1184140493471797,intact
67,194,36.30405612460664,35.331696866002474,1.8284271247461903,45.2828680424453,2.8284271247461903,381.9832535829828,30.496755232206787,3871,0.0588019843012525,3834,37,0,0.9904417463187808,0.0095582536812193,0.0,True,2310.0,27.11633893217439,0.7570616012294622,2310,589,0.2031735081062435,,0.2898979485566356,0.3483314773547882,,intact
67,253,36.30405612460664,34.90291406680944,1.0,24.7660229,2.0,376.4102642989038,41.0323909858215,3601,0.0547005800746087,3501,100,0,0.9722299361288532,0.0277700638711469,0.0,True,2017.0,25.33833144531632,0.7116812125892369,2022,1070,0.3460543337645537,,0.3090169943749474,0.3789154633348925,,intact
