Repository: AmiraliKhosrozadeh/ice-bonded-granular-microCT

# Grain-scale kinematics, ice-bond failure and damage evolution in ice-bonded granular media under in-situ uniaxial compression

Analysis code, per-specimen tables and supplementary material for the paper of

## Results for every specimen

The paper shows one or two specimens per figure.  The same rendering for
every specimen and every scan is in [`supplementary/`](supplementary/README.md):
the void and crack classes (Fig. 11 of the paper), the crack orientation
classes (Fig. 12), the ice-path maps (Fig. 18) and the per-scan tables behind
Tables 2–4, each as one sheet per material, compiled with their text in
[`supplementary/supplementary.pdf`](supplementary/supplementary.pdf).

File: paper/data/bonds/Alumina_75_1800_T7/T7_bead_quality.csv (part 3 of 5)
bead_id,voxels,volume_mm3,r_eq_vox,cz,cy,cx,r_fit_vox,fill,roughness,sphericity,radius_ok,shape_ok,scan,on_boundary
412,151980,2.3086348680197264,33.10543333395763,29.593821555467823,53.72345045400711,76.67226608764311,34.68793533008644,0.8692855857053915,0.4165386507160579,0.393754029116666,True,False,1,False
413,76512,1.162246815514708,26.33582827643389,46.36772009619406,57.18317388122125,47.66654903805939,29.406691307998045,0.7182943613539998,0.3738970944412511,0.4122541681536665,False,False,1,False
414,159010,2.4154232817727115,33.608201787563864,67.44288409533992,59.16722218728382,60.06378844097856,34.68331022977521,0.909859233295476,0.3683424760392583,0.4695193091942269,True,False,1,False
415,76514,1.162277196286757,26.33605774456795,25.64488851713412,42.39034686462608,52.74398149358287,30.002944495353464,0.6763331297959216,0.3506564634515328,0.5284887997342266,False,False,1,False
416,89418,1.358293937548282,27.74036136408069,43.84678700038024,46.70318056767094,38.92352770135767,28.09231757273624,0.9628832559838536,0.3445605055906268,0.7722547154791904,True,False,1,False
417,47948,0.728348629107842,22.536888832136157,44.94508634353883,58.07631183782431,31.39907816801535,23.979337730026167,0.8301763060363924,0.4383918871582289,0.5742603939395605,False,False,1,False
418,125920,1.9127734082184755,31.093434941826207,37.799404383735705,49.84621188055908,46.2165581321474,31.81640873757437,0.9333674123928362,0.3369651012667495,0.5796215354327776,True,False,1,False
419,41671,0.6329985760313858,21.507095873336777,23.215185620695447,34.02176573636342,45.45439274315471,22.600820133032904,0.8617329835496815,0.3061425247321677,0.6168075829960207,False,False,1,False
420,91074,1.3834492168050303,27.91056323794024,41.309550475437554,50.672980213892,32.79787864813229,27.26669125142869,1.0725276086377211,0.3088491672727443,0.721331941854091,True,False,1,False
421,21514,0.3268059649333885,17.25351232101556,26.297713117040068,37.49330668401971,34.52059124291159,19.900733175391675,0.6516663928446993,0.5079854791394789,0.32974619813252,False,False,1,False
422,113639,1.7262202774502808,30.047817397178747,36.74809704414857,54.68601448446396,67.74477072131927,32.84557631818996,0.7656109469114066,0.3747582354635637,0.5263496408955227,True,False,1,False
423,49990,0.759367397370089,22.8523837912875,43.95973194638928,41.01500300060012,50.55405081016203,23.261559646192588,0.9481521568768494,0.4793758198774161,0.6607486818722429,False,False,1,False
424,196672,2.987523600231449,36.07596650078702,55.94936239017247,68.09421269931663,56.25272534982102,37.01283478695973,0.9259699199743328,0.3245007325200755,0.5855925997808465,True,False,1,False
425,54354,0.8256582419814725,23.498905435800594,44.62552893991243,41.66289509511719,28.27306178018177,24.380658345201105,0.8953784034109473,0.3551174276463683,0.4325830955301712,False,False,1,False
426,100466,1.5261173223481366,28.8387766834514,46.77164413831545,51.59714729361177,58.32483626301436,30.573603215792517,0.8392486031656377,0.3823348222326916,0.4553048999284082,True,False,1,False
427,8832,0.1341614893693263,12.823015001998764,14.189085144927535,23.61401721014493,27.065896739130437,15.30879663873606,0.5876886310004397,0.4480786543842128,0.2685723650259324,False,False,1,False
428,56180,0.8533958868624044,23.759157793206825,33.427198291206835,65.95024919900321,43.10229619081524,31.41334566743048,0.4326637856013857,0.4364055243140482,0.2802435536442895,False,False,1,True
429,55427,0.8419575261858755,23.652529230898544,42.275966586681584,30.750572825518248,37.65709852598914,24.82815955743475,0.8645680466626294,0.2872999853721169,0.647715777257248,False,False,1,False
430,84296,1.2804887803302465,27.200243124408995,43.44099364145392,53.480188858308814,60.79366755243428,29.431216654144173,0.789393799074024,0.3775294580591743,0.5080994303213066,True,False,1,False
431,27478,0.4174014271841429,18.719697936731546,30.326843292816072,24.476017177378267,21.730256932818985,19.14653063461816,0.9346009906507226,0.3609615468783588,0.5895562313002399,False,False,1,False
432,44040,0.668984600523679,21.907167743821656,45.021866485013625,28.614554950045413,40.30737965485922,23.720994518807704,0.787698505533851,0.3862838023041173,0.6328126504129931,False,False,1,False
433,36027,0.5472640373085056,20.488641498446324,45.46881505537514,43.24959058483915,29.31337607905182,22.72772828059199,0.7326075744183365,0.4987087996107954,0.4155029998481638,False,False,1,False
434,197250,2.9963036433536714,36.11127319531098,63.770610899873255,53.279381495564,32.39151837769328,36.24506386488311,0.9889669871511908,0.3158292950949945,0.5681379698125516,True,False,1,False
435,27548,0.4184647542058654,18.735580554352047,21.85857412516335,25.05357920720197,25.254973137795847,18.3964269655657,1.0563334273576064,0.3104938119175842,0.7988753509642417,False,False,1,False
436,30598,0.4647954315809158,19.40296693834282,31.12118439113668,31.25903653833584,46.59503889143081,20.480190672016143,0.8503592575683563,0.4331273900408568,0.6149820886289441,False,False,1,False
437,108656,1.6505265838896654,29.602044099192,34.100104918274184,72.8713738771904,61.23237557060816,39.83784521227223,0.4102773901951739,0.3961572984861246,0.2621259212958383,True,False,1,False
438,72210,1.0968977748368498,25.832686802586217,49.37511425010386,35.555698656695746,48.51131422240687,27.29151204679921,0.8480587556330615,0.3813725568816774,0.5943304721000691,False,False,1,False
439,62745,0.9531207711139472,24.650751941454065,59.44250537891465,27.440369750577734,39.611076579807154,27.886219053700216,0.6907511405738139,0.4248366365147666,0.3962531801211517,False,False,1,False
440,147255,2.2368602940534594,32.758736815559296,33.89129061831517,52.67120301517775,52.19939560626125,36.26563066487522,0.737047941881311,0.3531813992560917,0.4692421271599293,True,False,1,False
441,120816,1.835241677948883,30.667516989469675,64.48113660442326,34.08777810885975,45.83542742683088,30.54079012106062,1.0125000145198408,0.3422956928181834,0.5403758387034502,True,False,1,False
442,60810,0.9237273741563334,24.39469904895088,38.840601874691664,37.84237789837198,21.696267061338595,26.41665437505576,0.7875043326168346,0.4054350735335199,0.6252171632764226,False,False,1,False
443,49764,0.7559343701285278,22.81789395139077,27.772445944859736,70.95679607748573,34.185616108029905,25.87277129184395,0.6859584710281219,0.5453941431795019,0.3265624095507942,False,False,1,False
444,185784,2.8221306771955312,35.397552396840204,61.905815355466565,45.808885587564056,39.92614541618223,37.61294550792574,0.8335039560944101,0.3507408009252338,0.4889355557678426,True,False,1,False
445,27967,0.4248295259501756,18.83009124010057,21.565559409303823,31.17813852039904,43.83516287052598,20.177794996178843,0.8127110358035613,0.3588259582640471,0.4342867593868448,False,False,1,False
446,101483,1.5415659449351615,28.935760155322807,34.11529024565691,36.257195786486406,40.81960525408197,29.41129979005587,0.952274234847144,0.45762784719752,0.6731472144088847,True,False,1,False
447,68021,1.0332652477797724,25.32317372229493,39.40377236441688,33.97352288263919,34.31893091839285,25.784605079040052,0.9472681839573271,0.3311150420432079,0.6801703139982826,False,False,1,False
448,144647,2.197243767301285,32.564189534280025,62.79694013702324,45.96678119836567,50.88011503868037,34.82284181701844,0.8177643828727554,0.3304579281891588,0.5668624255790362,True,False,1,False
449,28688,0.435781794273917,18.99053592480251,19.38814138315672,32.11154489682097,21.766452872281093,20.03262090086569,0.8519190809108919,0.362143478246829,0.4538057983598833,False,False,1,False
450,47089,0.7153000875127049,22.40149242878439,55.82719955828325,35.70075813884347,53.25919004438404,25.250909803312812,0.6982320288660211,0.5180337921573268,0.5923858053981319,False,False,1,False
451,89666,1.3620611532823843,27.765983569983177,50.99975464501595,30.15678183480918,36.430185354537954,27.431890090054544,1.0369838455691769,0.3377654209299782,0.699008014404445,True,False,1,False
452,183208,2.7830002427961444,35.233188025089895,34.10846142089865,129.2332594646522,90.42690821361512,50.10997296104182,0.3476028425253788,0.6684034334892232,0.223271402448512,True,False,1,False
453,128783,1.9562634834069248,31.327324774196946,36.37659473688297,65.90082541950413,33.92306437961532,31.00006743068765,1.03200550264312,0.3958639991598753,0.7221204187619834,True,False,1,False
454,236897,3.5985568780712534,38.38459687459151,47.28839537858225,33.38545021676087,71.266981008624,40.59347433872748,0.8454779407616487,0.3717101919268618,0.4044787625061644,True,False,1,False
455,33430,0.507814604802602,19.984007733565008,42.094466048459466,47.45626682620401,46.041818725695485,22.82799237128073,0.6708796385279964,0.448803786739946,0.5033611891007486,False,False,1,False
456,68101,1.0344804786617408,25.333097423353266,38.41398804716524,27.84568508538788,32.73702295120483,25.99930783908967,0.9250804888664677,0.3483252711694962,0.5378633274336503,False,False,1,False
457,69905,1.0618839350501312,25.554842594121663,58.7508761891138,33.485129819040125,43.140648022316,28.19866085348696,0.7442762793006894,0.4046120889210829,0.5036209417244353,False,False,1,False
458,34266,0.5205137675191732,20.14922131435808,19.582676705772485,22.67845677931477,38.42178836164128,21.80062298641224,0.7895290025332996,0.4135735093956822,0.5927867463982573,False,False,1,False
459,70368,1.0689170837795243,25.611137403080257,29.71987266939518,46.6050051159618,48.78775864029104,27.939561493124103,0.7702431442009136,0.3225891426519932,0.4214238579926428,False,False,1,False
460,160438,2.4371151530158497,33.70850901773904,18.019727246662264,87.52751218539248,70.41209688477792,60.78609784526262,0.1705319804693399,0.399726251919347,0.0792640590173187,True,False,1,False
461,87980,1.3364501624448974,27.590852285865672,30.936724255512612,52.76958399636281,55.81596953853148,34.423895139335364,0.5148910204212247,0.3315120479135654,0.3305299606335015,True,False,1,False
462,119618,1.817043595491404,30.565814691421046,34.80954371415673,57.45646140213012,84.46240532361351,38.56480173787718,0.4978913927372224,0.3959091620331331,0.2752398346653085,True,False,1,False
463,40184,0.6104104720127956,21.24816932773348,27.16521501094963,31.756370694803906,23.24009556042206,21.03722090443083,1.0303848245852278,0.3915449756791758,0.7653617739161431,False,False,1,False
464,35825,0.5441955793315351,20.45027707844143,28.200307048150734,34.14615491974878,24.71260293091417,19.77408463594234,1.106135737100851,0.2868118091871577,0.7130748108340225,False,False,1,False
465,80003,1.2152764531266098,26.730426473417413,31.60101496193893,52.27803957351599,75.19428021449195,31.433475551915443,0.6149509185568546,0.4104748597475548,0.3155006256263422,True,False,1,False
466,95452,1.4499527268207586,28.350810193063293,31.95435402086913,73.41583204123539,49.14424003687717,31.32485084819876,0.7413604060384312,0.3435919151028974,0.3805560220236998,True,False,1,False
467,49041,0.7449517210327371,22.70685060835846,36.31875369588712,65.92514426704186,50.828510837870354,27.201846133053078,0.5816685315043684,0.4713052324850084,0.2568259271564231,False,False,1,True
468,34502,0.5240986986209804,20.195373388849728,41.09799431916991,80.93716306301084,41.7569706103994,32.71740240471426,0.2351901963833723,0.5803951634656421,0.2511476113155961,False,False,1,True
469,31018,0.4711753937112506,19.49134135614037,39.88248758785222,39.98604036365981,39.24040879489329,25.71761538932321,0.4353445290264621,0.4178536638380074,0.368233681185902,False,False,1,False
470,8859,0.1345716297919907,12.836068640128826,11.643187718704144,24.167400383790497,34.32814087368777,16.149739698377047,0.5021107413788495,0.4490446685704313,0.2873112258121938,False,False,1,False
471,5582,0.0847927347893546,11.00441789073328,7.045861698316016,22.237011823719097,27.41992117520602,15.082714749412718,0.3883851982475473,0.4750327310902719,0.1296568121602858,False,False,1,False
472,39241,0.5960859379915915,21.08064132121088,22.608419765041667,59.39267602762417,82.46749573150531,40.79661352533516,0.137968236700809,0.5070190524081388,0.1252351885599088,False,False,1,False
473,7685,0.1167381165991024,12.241982495523084,19.80377358490566,25.371112556929084,33.04150943396226,15.492334721649277,0.4934062514231085,0.3793679069779062,0.4674382845595015,False,False,1,False
1,231524,3.516938933961041,38.09217778269345,39.56056391561998,40.20923100844837,39.54679860403241,37.677212557395,1.033406317087565,0.0106890311800009,0.9890578738211012,True,True,3,True
2,236499,3.59251110443346,38.363088746601086,40.61212520983175,41.12014004287545,39.79344944376086,37.9299863825727,1.0346480392783837,0.0133853887849034,0.9917027878767144,True,True,3,False
3,233358,3.54479810193017,38.19249480558332,41.02008930484492,41.10087933561309,40.20746235397972,37.742865017236106,1.0361663710482545,0.0152453344795799,0.9837375408832456,True,True,3,False
4,223639,3.3971627401570177,37.65473921112723,37.76011786852919,39.79053295713181,40.057525744615205,37.21622129299372,1.0357670857585877,0.0139731153469678,0.9837019942462988,True,True,3,True
5,233409,3.545572811617425,38.19527690483984,40.367685050704985,39.21601566349198,40.62467599792639,37.75839642424832,1.0351144308454407,0.0171668104611637,0.9687899837151196,True,True,3,True
6,250387,3.803475185543198,39.099786783749664,57.76727226253759,41.04394397472712,40.99799110976209,40.78737231385513,0.8809393016254385,0.2501329269163415,0.7560068324325983,True,False,3,True
7,228550,3.471762725923861,37.92837231141011,40.40953401881426,41.40276088383286,40.26665499890615,37.506293939197775,1.034141954737738,0.017620414428111,0.9855381000992218,True,True,3,False
8,218959,3.326071733561858,37.39022373484762,39.56798761411954,39.8337405633018,38.94016688055755,36.946563579970615,1.0364587915930947,0.0148716540220475,0.9841381599580334,True,True,3,False
9,228434,3.4700006411450066,37.92195440759774,40.16089548841241,41.474968699930834,39.68305506185594,37.51974223211147,1.032506031131755,0.018063503603597,0.9857839797374416,True,True,3,True
10,233759,3.5508894467260377,38.214358817521145,40.691699570925614,39.95655354446246,40.28079774468576,37.78472825922467,1.0345007784907534,0.0155159314674924,0.9869226278478156,True,True,3,False
11,220150,3.344163483317165,37.45789433062826,39.610601862366565,39.88276175334999,40.27866454689984,37.00613547793113,1.0370719244180593,0.0139921180736383,0.98639507228838,True,True,3,False
12,216294,3.2855893548062816,37.237909116832206,38.50922818016219,38.70564139550797,40.80160799652325,36.80731751089876,1.0355077659817673,0.0142683138937036,0.9886515034326367,True,True,3,True
13,211711,3.215971815655509,36.9730210523906,39.472205034221176,38.35583885579871,39.24848023957187,36.53126695507102,1.0367179330477712,0.0137786562748508,0.9793480768518398,True,True,3,True
14,222441,3.3789646576995387,37.587381895757424,39.8651597502259,38.99558085065253,40.03704353064408,37.15157045046303,1.0356063370535744,0.0138934643709822,0.9863070720701907,True,True,3,False
15,215568,3.274561134552417,37.19619887324296,39.08687745862095,40.15210513619832,38.877801900096486,36.77810370672971,1.0344933038445965,0.0131734114120354,0.9805071334833892,True,True,3,True
16,226063,3.4339842358806645,37.79029589792097,40.311568014226125,39.85408934677501,39.81611320738024,37.34288271932204,1.0363760193614344,0.0148232258718545,0.9832991680548888,True,True,3,False
17,223650,3.3973298344032883,37.65535656817806,39.75967359713839,39.14963559132573,41.3850927788956,37.21374142574036,1.036025121249771,0.0152448958861576,0.9910029252173488,True,True,3,False
18,224082,3.4038920811659183,37.679585872100446,39.18530270168956,39.837233691238026,41.14215778152641,37.24897418752157,1.0350835617075873,0.015034500570121,0.9917749283123076,True,True,3,True
19,214189,3.253613592224484,37.1167137850091,39.48741065134064,40.032471322056686,40.07806656737741,36.67312124764929,1.0367282454601168,0.01417871852263,0.9843228060186416,True,True,3,True
20,214831,3.263365820052282,37.15376075740592,39.41577798362434,40.57606676876242,38.40117115313898,36.73400670159064,1.0346737666996084,0.0160104122003045,0.9767567055873346,True,True,3,True
21,233640,3.549081790789109,38.20787310561795,41.93259715802089,39.38111624721794,39.32199109741482,37.84859981761163,1.0287483108302566,0.1442041773271012,0.8723225919638165,True,False,3,True
22,213022,3.235886411733768,37.04918135490456,39.04515026616969,39.95739407197379,40.098064988592725,36.6216997582858,1.0354290734988487,0.0146997967590067,0.9790738238573624,True,True,3,False
23,206915,3.143118724281495,36.69169617503545,38.37422613150328,38.31596549307687,38.92642872677186,36.26852137861804,1.0354134809012336,0.0139689547432781,0.9849189472881156,True,True,3,True
24,212902,3.2340635654108154,37.04222317398294,38.79951808813445,38.74633399404421,38.11125776178712,36.60151833676422,1.036558523738383,0.0147761371431056,0.977674879289544,True,True,3,True
25,205441,3.120728095281225,36.6043616079748,38.639103197511695,38.16192483486744,38.89771759288555,36.16646203462764,1.036765250522811,0.0130354214145181,0.9863304658649086,True,True,3,True
26,232764,3.5357750126315537,38.16006163690671,64.558982488701,39.94859600281831,38.83314000446804,38.52291665428882,0.9720077312950246,0.1900989011059513,0.8214335946776165,True,False,3,True
27,206882,3.1426174415426837,36.68974547007718,38.63616457690858,38.1247716089365,38.01094343635502,36.263866832332006,1.03564702748256,0.0142368507206573,0.9819574654695968,True,True,3,True
28,210478,3.197242069687169,36.901104582828935,39.168350136356295,39.46159218540655,40.37072758198006,36.47325091086339,1.0356062818543892,0.0141346982559995,0.98877143074721,True,True,3,True
29,218732,3.3226235159342727,37.37729815582664,39.1743366311285,39.53265640144103,39.85532066638626,36.943900952556014,1.0356081534610109,0.015861260164526,0.9815246986058148,True,True,3,False
30,208266,3.1636409358007387,36.771379434889,39.02926545859622,39.52919823687016,38.80995457731939,36.34631335987286,1.0354965756648922,0.0149352103166971,0.9784735484978074,True,True,3,True
31,213935,3.249755234174234,37.10203613363907,39.70247037651623,38.727814523102815,39.13993035267721,36.65853362908646,1.0367354896323548,0.0155921924983795,0.9800361183253052,True,True,3,False
32,211991,3.2202251237423987,36.98931352238181,54.37602068012321,39.18121524026964,38.34477878777873,36.45034929653035,1.0450179033995255,0.0403664795427801,0.960215749981738,True,True,3,False
33,200061,3.039003818468841,36.28200470660481,38.051924163130245,37.16442485042062,38.52229070133609,35.848714715306926,1.0366999019018923,0.0118864359187323,0.9867093844217806,True,True,3,True
34,218540,3.3197069618175483,37.36635852488565,39.67470028370092,39.4096504072481,39.55857966504988,36.91320510516843,1.037282526304153,0.0156399170449162,0.9805410653029818,True,True,3,False
35,217870,3.309529403181062,37.32813350360647,40.81567907467756,39.66513976224354,40.547936843071554,36.87808387196297,1.037059755013813,0.0180351422243281,0.9718095184029818,True,True,3,False
36,214241,3.254403492297764,37.119717227368014,39.20723857711643,39.58888821467413,39.89785335206613,36.67619631555375,1.0367191276172774,0.0140252932957678,0.984391403599371,True,True,3,False
37,209631,3.184375812724327,36.8515392203966,38.45619684111605,39.59183040676236,37.92391869523114,36.43329959747047,1.0348356494407054,0.0172150951013935,0.9769992970160386,True,True,3,True
38,207389,3.1503189672571588,36.71969253499012,38.24238990496121,39.17596883151951,38.68722545554489,36.30667005562206,1.0345175264592157,0.0362097772166388,0.9770893336098092,True,True,3,True
39,214569,3.259385938913835,37.13865082573237,39.27432201296553,38.52674897119341,39.16582544542781,36.729526423276894,1.0337901303513186,0.0154727438324417,0.9855241571347684,True,True,3,False
40,205392,3.119983766366019,36.60145119194824,38.76484478460699,38.59437076419725,38.51524888992756,36.16239617452504,1.0368676272334625,0.0139626936336066,0.9866994984470256,True,True,3,False
41,208793,3.1716462692357066,36.80236896214927,38.85527292581648,39.24263744474192,37.76615595350419,36.36361092385699,1.0366360746222898,0.0150148922663973,0.9804442027175788,True,True,3,True
42,203867,3.0968184276784942,36.51063958923491,37.95018811283827,38.56829207277293,38.92986113495563,36.1058776091202,1.0340096832554286,0.0138726898957787,0.9899017059521196,True,True,3,True
43,202349,3.073759421693141,36.41979395030452,38.28944052107992,38.86095804772942,38.04088974988757,36.01060629411823,1.034477746922147,0.0119506123249851,0.9874465366650228,True,True,3,True
44,210668,3.2001282430318443,36.912204873973074,39.431085879203295,40.49797786089962,38.34026050468035,36.48892362628499,1.0352060598367607,0.0170132828044658,0.9691422065348984,True,True,3,True
45,200048,3.038806343450521,36.2812188191707,38.00147464608494,38.81410461489243,37.71716288090858,35.84096965168282,1.037304716318494,0.0151688466550283,0.989001837591912,True,True,3,True
46,219400,3.33277069379871,37.41530914801664,40.98941659070192,39.37412032816773,39.28231996353692,36.9884611648693,1.035021146316134,0.0167269715391333,0.975284395220322,True,True,3,False
47,200298,3.0426039399566727,36.29632607499437,38.25505496809753,38.89904042975966,38.81095667455492,35.857742815355905,1.037144239637027,0.0155104479350782,0.9799947247897496,True,True,3,False
48,204767,3.11048977510064,36.56428786555387,38.29851489741999,38.26493038429044,38.477015339385744,36.12470831260395,1.0369511820697936,0.0140572397567402,0.9824981109814792,True,True,3,False
49,207048,3.145139045622768,36.699556005373374,39.16625130404544,38.36607936323944,38.15235597542599,36.28445649819367,1.034714568382739,0.0147091323925426,0.9860476504633578,True,True,3,False
50,200203,3.0411608532843357,36.29058679940536,37.67871110822515,40.49835916544707,41.42256609541315,35.85225573252995,1.0371283717357214,0.0169695913136601,0.98948433150332,True,True,3,True
51,195915,2.9760244780108214,36.02962094355748,38.37084960314422,38.66918306408392,37.258535589413775,35.58117216334,1.038289174358838,0.0152231695503875,0.9763595229012196,True,True,3,True
52,203594,3.0926714522937764,36.49433507523701,38.793029264123696,38.459694293545,38.462798510761615,36.072713095962406,1.0354757744500944,0.0140510503183541,0.9830411801769584,True,True,3,True
53,212795,3.232438194106183,37.03601659058115,39.15594821306892,38.97167696609413,38.70537841584623,36.602449725033296,1.0359584843318383,0.0150280137692936,0.9868964193710432,True,True,3,False
54,199582,3.031727623563054,36.253025263998246,38.91362447515307,38.79557274704132,36.82997965748415,35.821573341932755,1.0365703699097362,0.0150604723432884,0.9864181855207292,True,True,3,True
55,207648,3.154253277237532,36.73497210471272,39.36209835876098,38.40600439204808,38.12067055786716,36.342315672650216,1.032764625660279,0.0148401448542922,0.985676037166731,True,True,3,False
56,197931,3.0066482962364285,36.152783174863934,38.0698374686128,37.98423693105173,38.85863760603443,35.70981353869114,1.0376776481977563,0.0146540229602442,0.9813434878052112,True,True,3,True
57,199850,3.035798647017649,36.26924493844157,38.768061045784336,40.81174881160871,37.74169627220415,35.83478836333292,1.0368143789933242,0.0159610631637889,0.9778118448681468,True,True,3,True
58,196501,2.984926044221241,36.06550783687136,38.00088549167689,38.55377326324039,37.96270756891823,35.617084651771115,1.0382478730861897,0.014790576081528,0.9806168417495458,True,True,3,False
59,197487,2.9999037648415032,36.1257302233565,38.96515213659633,38.15749897461605,38.69237468795414,35.68145124493535,1.037820807839193,0.0145037416753723,0.9850802749504718,True,True,3,True
60,202351,3.0737898024651904,36.419913939939455,39.37514022663589,38.70175091795939,38.21610468937638,35.978040219634714,1.037299663045556,0.0167208081995481,0.9679937783589898,True,True,3,True
61,209546,3.1830846299122357,36.8465577620311,38.53546238057515,40.08716463210942,38.58379544348258,36.43703011125033,1.0340983643588548,0.0165535741147164,0.983786917570048,True,True,3,True
62,198436,3.014319441178855,36.183503729683416,37.89189965530448,39.28527081779516,40.18419036868311,35.75129819696995,1.0367078937638268,0.0151859365365358,0.9932647458650328,True,True,3,True
63,197473,2.999691099437159,36.12487654324112,38.16645819934877,37.61629184749307,37.865515792032326,35.693402077277455,1.0367052121689182,0.0135896071443149,0.9916730071799847,True,True,3,True
64,220269,3.345971139254093,37.46464228507629,59.83940999414352,41.62052308767915,37.69799654059355,37.7040579225189,0.9810711144923484,0.1552240505802645,0.8313635413038868,True,False,3,True
65,193721,2.9426967710728347,35.89462035503366,37.86268396301898,37.07234631248032,37.59961491010267,35.463597480075805,1.0369068081763573,0.0132018344961239,0.9882933015652832,True,True,3,False
66,204069,3.0998868856554647,36.52269436786943,37.90353262866972,38.96040064880016,39.391989964178784,36.082458932058,1.0370508433964711,0.0163025716585084,0.9757702769646226,True,True,3,False
67,200426,3.0445483093678223,36.30405612460664,39.01095666230928,38.35211000568789,38.20611597297756,35.88667937583419,1.03529859858697,0.0146230839827628,0.9871897926233684,True,True,3,False
68,203603,3.0928081657679978,36.49487281894266,38.945948733564826,38.59752066521613,38.75136417439822,36.08030882390783,1.0348676832627637,0.0154326868599067,0.9914832553329714,True,True,3,False
69,172838,2.625475939720973,34.555475568212586,38.20058667654104,38.11856189032505,34.82430368321781,34.66045341043203,0.9909412427162364,0.0754684417874197,0.8429145198812913,True,True,3,True
70,204051,3.099613458707022,36.52162050261049,38.33146125233397,39.361453754208505,38.46524643348967,36.0862557344301,1.0366320943690044,0.0162901631943374,0.9916152840427824,True,True,3,False
71,193539,2.939932120816356,35.883375888636174,38.51937335627444,38.20889846490888,38.586687954365786,35.449472967970195,1.0371714054960313,0.0144172769180962,0.9913288621892204,True,True,3,False
72,196239,2.9809461630827943,36.04947167458976,38.17466456718593,37.78188331575273,38.38939762228711,35.609916202707055,1.037489852698161,0.0142717124269958,0.9863801763963276,True,True,3,False
73,199252,3.026714796174934,36.23303331732032,39.33168550378415,38.47671290626945,38.739806877722685,35.83218717889068,1.03393711590152,0.0158169829874156,0.9800605001828678,True,True,3,True
74,199871,3.0361176451241656,36.27051527030274,39.01516978451101,37.85048356189743,38.103186555328186,35.86239267041298,1.0345307203881595,0.014583333667295,0.9896238068401668,True,True,3,True
75,194128,2.9488792581848493,35.91974048718082,37.81124824857826,37.73928541992912,38.39777363389104,35.482690311821,1.0374088499970808,0.0151759821012287,0.9854229193336952,True,True,3,False
76,197928,3.0066027250783547,36.15260052047513,39.84627743421851,37.52267996443151,39.08942140576371,35.739067613682835,1.0351158831103937,0.0150151660170509,0.9950024365399168,True,True,3,True
77,213877,3.248874191784807,37.0986829148356,40.037381298596856,39.505500825240674,40.024406551429095,36.6693041461701,1.0355414051533978,0.0175341767847952,0.9822327741558216,True,True,3,False
78,191588,2.9102956776823485,35.76239245812201,38.22851639977451,37.91489550493768,38.87403699605403,35.339383678899075,1.0363412410301385,0.0142814389264659,0.9833969968200617,True,True,3,False
79,190566,2.8947711031652004,35.6986891864863,37.31985243957474,38.14708290041246,38.00067693082711,35.24625517147504,1.0390055459760057,0.0149753469896205,0.9772822384925424,True,True,3,True
80,194258,2.950854008368048,35.927756717551866,38.03838709345304,38.95800430355506,38.82560306396648,35.503385822884326,1.0362892372886212,0.0156731634756915,0.9916860976037364,True,True,3,True
81,195642,2.971877502626104,36.012877868255195,38.96386256529784,37.60326003618855,38.5958025372875,35.59092902605819,1.035989875290361,0.0157354630027814,0.9886929703895572,True,True,3,False
82,197622,3.001954466954825,36.1339600692361,38.19600550545992,38.94665067654411,37.8974962301768,35.71258698873098,1.0358163147465445,0.0159195570558186,0.9852498567499988,True,True,3,True
83,192012,2.916736401356782,35.78875472557764,38.49417744724288,37.97505364248068,37.82458908818199,35.352545979413144,1.0374750818734837,0.0150619516285136,0.988816641718206,True,True,3,True
84,197750,3.0038988363659747,36.14175972156397,39.23550442477876,38.32815170670038,38.587317319848296,35.730890523104875,1.0348951747082336,0.014404796493664,0.9876996099603782,True,True,3,True
85,193529,2.93978021695611,35.88275785654397,38.556562582352,38.2393233055511,37.85903921376124,35.46210362598597,1.0360100290299694,0.014610099022842,0.9923860860159296,True,True,3,False
86,192386,2.9224176057299847,35.81197604030649,37.93972014595656,38.22691879866518,42.43895605709355,35.3480353768846,1.0398938574234946,0.0302131687002458,0.9857773267786843,True,True,3,True
87,192238,2.9201694285983426,35.80279045827765,37.99853827026914,38.24781260728888,38.60179048887317,35.37058384389098,1.0371079050902627,0.0136004393350759,0.991446926696036,True,True,3,True
88,195211,2.9653304462494985,35.98641292660787,37.77560178473549,38.521794366096174,38.41085287202053,35.58075685809004,1.0345944182257565,0.0157731739173515,0.9847453683809868,True,True,3,True
89,192164,2.919045340032522,35.79819589924081,37.3812108407402,37.30893923939968,38.76506005287151,35.377207789573305,1.0361264575878344,0.0138547841588545,0.9926577999405782,True,True,3,False
90,197507,3.000207572561995,36.12694969639448,38.35490893993631,38.20350164804285,38.44738161179097,35.70813487318634,1.0356008152918064,0.0165777297967202,0.9794918771946453,True,True,3,False
91,196745,2.988632498411245,36.08042946413903,37.84237464738621,37.759592365752624,38.41804874329716,35.66183935940913,1.0356282216113737,0.017020643338648,0.9799078943849154,True,True,3,True
92,194950,2.9613657554970763,35.97036765109257,37.67585534752501,37.930377019748654,39.20834572967428,35.53975408093599,1.0367913737446597,0.0145112091675247,0.9936010879683448,True,True,3,False
93,182073,2.765759154658216,35.1602790283973,37.54056340039435,36.392573308508126,36.84965371032498,34.74619206968427,1.0361802035963803,0.009679562978701,0.9933227914016872,True,True,3,True
94,199932,3.0370442586716666,36.27420477734615,39.29030370325911,37.95088830202269,37.60985735149951,35.825129697342625,1.038078956024307,0.1219952575188775,0.8970690966651499,True,False,3,True
95,197867,3.0056761115308537,36.1488861475314,37.74880601616237,38.50545568487924,39.03889986708244,35.728386309917084,1.0357252291234422,0.0159044388770364,0.9805037360232244,True,True,3,False
96,190300,2.890730460482655,35.68207154397471,38.69095112979506,38.0116500262743,36.899348397267474,35.26229421090768,1.0361401077214574,0.0149136495580849,0.9790799075769868,True,True,3,True
97,188235,2.859362313341842,35.55253639531664,37.75025898477966,39.02900629532234,37.92149175233087,35.12314072205267,1.0371265159566725,0.0138847178618483,0.991457866195822,True,True,3,True
98,188052,2.856582472699339,35.541011397856465,37.50837002531215,37.12648629102589,37.06136600514751,35.11878504339643,1.036503800769295,0.0132885093040933,0.9838330541910502,True,True,3,True
99,188419,2.86215734437037,35.564116842376805,39.366900365674375,37.81265159033856,37.28972131260648,35.12851345077963,1.0376640466071188,0.0143551256560841,0.9909495255060422,True,True,3,False
100,192714,2.9274000523460555,35.832316499931046,40.30131178845336,38.11535228369501,38.72584762912918,35.417923408523336,1.035512565299913,0.0183786401843188,0.9874017938717246,True,True,3,True
101,194744,2.958236535976007,35.95769344875828,37.76932793821633,37.83739165263115,39.0096999137329,35.53717294653707,1.035921506023173,0.016130372635409,0.9799314302532564,True,True,3,False
102,193126,2.9336584913881936,35.85783342555458,38.39311641104771,38.597946418400426,48.44669283265847,35.367695458420926,1.0421538787918212,0.0370751965087456,0.9785121339311396,True,True,3,True
103,195081,2.9633556960663,35.9784228158241,38.36492533870546,38.028941824165344,37.99157273132699,35.54374771345596,1.037138391840424,0.0148557816959544,0.992357490286344,True,True,3,False
104,183550,2.78819535481656,35.25509802208987,37.71135930264233,37.07563061836012,36.60107327703623,34.824104588898685,1.03759030242479,0.0124727488715079,0.983091739221664,True,True,3,True
105,193371,2.937380135964222,35.87299012264121,37.82029880385373,39.67715944996923,37.538358905937294,35.4558613209534,1.035711059365518,0.0163781829896019,0.9922015596987394,True,True,3,True
106,190394,2.892158356768968,35.68794571215464,37.49439057953507,37.85232202695463,37.470697606017,35.251470015783894,1.0376071418502937,0.0146840117603491,0.9851388361867986,True,True,3,False
107,197871,3.005736873074952,36.14912973635662,38.95691637480985,38.68045848052519,38.26179177342814,35.73276489736162,1.035365461757914,0.0153057376787496,0.9886846777328512,True,True,3,False
108,189413,2.877256588078829,35.626546409298314,37.67366020283718,38.31507341101192,38.419031428677016,35.19760659539505,1.037007207282591,0.0144442436539835,0.9950314867853632,True,True,3,False
109,191359,2.906817079282713,35.74813816771244,38.39849706572464,38.51149410270747,37.53283096170026,35.32436434189391,1.0364234171509306,0.0148384546905273,0.9890311682660388,True,True,3,True
110,190208,2.889332944968391,35.67632048470627,37.49805476110363,37.83206805181696,38.10727203903095,35.25498408131196,1.0362835424070818,0.0140860009951888,0.9924582084798976,True,True,3,True
111,190996,2.901302969155781,35.72551961976122,38.37297639741146,37.75431946218769,38.01070179480199,35.30697461841777,1.0359866203741168,0.0151306074943749,0.9931404884968182,True,True,3,False
112,186693,2.835938738091899,35.45518929419597,37.94422393983706,37.11756734317837,37.43251755555912,35.025177840484375,1.0372856693276464,0.0148300889907972,0.988048347360229,True,True,3,False
113,183900,2.793511989925172,35.27749237349797,37.818667754214246,37.37164219684611,37.60642740619903,34.83927290017432,1.0382115880748364,0.015078127140604,0.9854040088432876,True,True,3,True
114,193090,2.9331116374913075,35.8556052390833,37.65421824019887,37.136154125019424,37.38691801750479,35.52807406189027,1.0279125695639766,0.0193308742802437,0.9677900940691424,True,True,3,True
115,197293,2.9969568299527296,36.11389705999485,38.57838341958407,37.947864343894615,40.05133481674464,35.73363170147489,1.0322659369943454,0.0194793256657687,0.9762817026596672,True,True,3,True
116,197383,2.998323964694944,36.11938763599711,38.01547245710117,37.94753347552727,38.01924684496638,35.71831087671076,1.034066330455213,0.0163886928174515,0.9876243769675572,True,True,3,True
117,201802,3.0654502805376813,36.386947061436,38.500490579875326,38.6765691122982,38.38770180672144,35.95829947454749,1.0361900593515074,0.0159762374146998,0.993969869936017,True,True,3,False
118,185313,2.8149760053779413,35.367613765187755,36.84639501815847,38.30372936599159,38.75607215899586,34.947150531482066,1.036530212989941,0.0162643440201338,0.9759840252139724,True,True,3,False
119,193101,2.933278731737578,35.85628610321958,38.33185742176374,37.80827131915422,38.57916841445668,35.44032719525697,1.035625523372915,0.0148927832021014,0.9865204497962128,True,True,3,True
120,189234,2.874537508980424,35.61532021447828,38.77842776668041,39.11620533307968,37.30792563704197,35.19877022407235,1.0359244636433569,0.0160845578887353,0.987866071684296,True,True,3,True
121,190405,2.8923254510152385,35.688632988439416,38.33086316010609,38.29277067303905,38.4059872377301,35.27844492708848,1.0352886190069952,0.0138749112741957,0.9917843699786988,True,True,3,True
122,195098,2.963613932628718,35.97946787816941,38.20106818111923,38.131636408369125,38.401213748987686,35.57302164808039,1.034670193198954,0.0170817453690538,0.9848652679233376,True,True,3,False
123,194405,2.9530869951136656,35.936816916895104,39.01035981584836,39.15551554743962,37.91538283480363,35.522791774684855,1.035374705661504,0.0166653368297469,0.9843489746088387,True,True,3,True
124,188540,2.8639953810793477,35.571728136536315,37.57288108624165,38.09062798345179,38.290856051766205,35.145276998445986,1.0368453438590275,0.014869351788917,0.992348823431302,True,True,3,False
125,187492,2.8480758565255595,35.505697131095886,37.47646299575449,37.6921628656156,38.17899963731786,35.06872272048116,1.037849278687944,0.0157923612674705,0.9843239058748132,True,True,3,False
126,182300,2.769207372285801,35.174885017383346,36.683955019199125,37.82380691168404,36.52507405375754,34.74105542149172,1.037932319224702,0.0125378652336295,0.9883889434971016,True,True,3,True
127,191242,2.9050398041178345,35.74085101829175,37.3860396774767,38.25527342320201,37.66101065665492,35.343123747209106,1.034141278472228,0.0189657015969496,0.992088489431758,True,True,3,True
128,221999,3.372250507076662,37.56246946360691,40.24073531862757,40.03114428443372,40.94011684737318,37.25167057271929,1.0252390693752618,0.0355838220382914,0.9361458461274764,True,True,3,False
129,188779,2.8676258833392283,35.58675245184368,38.23498376408393,37.829488449456775,37.90243618199058,35.186534957080134,1.03451208490446,0.0156758974631017,0.9856325833736485,True,True,3,False
130,193670,2.94192206138558,35.891470143632915,37.47994526772344,38.105220219961794,38.24814374967728,35.46300227988668,1.036686023198171,0.0160317005023742,0.9884988962147044,True,True,3,False
131,184116,2.796793113306487,35.29129871201796,37.578792717634535,38.53036129396685,36.19714201916183,34.86201789194171,1.037397883139273,0.0148031460075194,0.9866453163260872,True,True,3,False
132,185627,2.819745786589668,35.387578481028875,37.43192531258922,37.45678699758117,37.52883470615805,34.972490067517775,1.0360312852618063,0.017129690980772,0.9855574189703212,True,True,3,False
133,187889,2.854106439777328,35.53073966544048,37.49952897721527,37.89537439658522,38.05858246092107,35.07599238356891,1.0394003156535316,0.016733486578749,0.9730933645912782,True,True,3,False
134,190540,2.8943761531285603,35.69706558777912,37.31125223050278,37.31794898708932,37.86675763619188,35.28640914048361,1.0353213152988952,0.0210476419405695,0.9869021647208196,True,True,3,True
135,186320,2.83027272410472,35.43156119386541,38.4030324173465,37.67980356376127,38.27206419063976,35.00207215837306,1.0372647012980805,0.0147449106627858,0.9914374196376352,True,True,3,True
136,182829,2.777243086492818,35.20887577372337,37.47467305514989,37.63542435828014,37.23023699741288,34.77866254180047,1.0375710475105784,0.0142835473006861,0.9938286910559528,True,True,3,False
137,189342,2.8761780706710818,35.62209440773998,37.47976148979096,37.386369638009526,37.91251808896072,35.1976256449186,1.0366168100378077,0.0157961503115341,0.9868606896822494,True,True,3,False
138,192469,2.923678407770027,35.81712535238292,37.869646540481845,38.380211878276505,38.7902675236012,35.40749345754412,1.0351102993798778,0.0169419379272287,0.992014173407155,True,True,3,False
139,190149,2.8884367121929397,35.67263132935393,37.95530873157366,37.61736848471462,37.8266043997076,35.26159930519657,1.035379157864485,0.0160678269229853,0.9858815782270453,True,True,3,False
140,181563,2.7580120577856664,35.127419477335195,36.70025831254165,35.88118724630018,38.02724674080071,34.73072767863834,1.0346586490444285,0.0151324682451571,0.9787200650333326,True,True,3,True
141,188412,2.8620510116681976,35.56367641987716,37.90306349914018,37.281728340020805,38.229348449143366,35.14295284339761,1.0363470155890715,0.015247471559723,0.9900726550123286,True,True,3,True
142,176655,2.6834576431768964,34.808003044394134,36.23070391440944,37.42174860604002,36.1443151906258,34.36259424110682,1.0393922948703695,0.0246325510425717,0.9782391003787456,True,True,3,True
143,189748,2.8823453673970723,35.647537337143106,37.77056938676561,38.52298838459431,38.024031873853744,35.254467728774856,1.03382281313694,0.0163693476413821,0.9934888076571696,True,True,3,False
144,186085,2.826702983388938,35.41665866066437,37.54040357900959,37.74003278071849,38.02375796007201,34.994707066989584,1.0366106586786927,0.0155875382610087,0.9841856962709844,True,True,3,False
