Repository: AmiraliKhosrozadeh/ice-bonded-granular-microCT

# Grain-scale kinematics, ice-bond failure and damage evolution in ice-bonded granular media under in-situ uniaxial compression

Analysis code, per-specimen tables and supplementary material for the paper of

## Results for every specimen

The paper shows one or two specimens per figure.  The same rendering for
every specimen and every scan is in [`supplementary/`](supplementary/README.md):
the void and crack classes (Fig. 11 of the paper), the crack orientation
classes (Fig. 12), the ice-path maps (Fig. 18) and the per-scan tables behind
Tables 2–4, each as one sheet per material, compiled with their text in
[`supplementary/supplementary.pdf`](supplementary/supplementary.pdf).

File: paper/data/bonds/Alumina_75_1800_T7/T7_throats_scan01.csv (part 3 of 9)
bead_a,bead_b,r_a_vox,r_b_vox,gap_vox,gap_um,dsum_min,z_mid,axis_dip_deg,lens_vox,lens_mm3,binder_vox,pore_vox,crack_vox,binder_frac,pore_frac,crack_frac,connected,bond_area_vox,r_bond_vox,r_bond_over_R,neck_binder_vox,neck_crack_vox,neck_severed,q_crack_med,q_binder_med,q_pore_med,dq_paired
44,323,36.66578808715585,31.609547132149697,1.0,24.7660229,2.0,460.6655603914275,81.53215765099311,2700,0.04101404226643809,2693,7,0,0.9974074074074074,0.0025925925925925925,0.0,True,2735.0,29.50555098134362,0.8643106880858089,2735,0,0.0,,0.3090169943749474,0.4068781988545112,
44,326,36.66578808715585,34.431205980390885,1.0,24.7660229,2.0,441.79526517216095,67.65011583382196,2914,0.04426478487570392,2913,1,0,0.9996568291008923,0.00034317089910775565,0.0,True,1809.0,23.996303550890445,0.6750300449578053,1810,0,0.0,,0.3090169943749474,0.4907375632320415,
45,170,36.52609452464983,35.7078659870906,1.0,24.7660229,2.0,292.51547650750933,68.50500248985999,3448,0.0523764510128439,3338,110,0,0.9680974477958236,0.031902552204176336,0.0,True,2749.0,29.580971537784905,0.8190322482172913,2749,0,0.0,,0.30484544052339907,0.42705098312484235,
45,197,36.52609452464983,34.79223274494799,2.863703305156273,70.92254163430594,3.863703305156273,336.8690306324293,32.93769144758638,4583,0.0696175391507725,4583,0,0,1.0,0.0,0.0,True,2643.0,29.00505178729662,0.8133968615851466,2643,0,0.0,,0.28172904669025317,,
46,245,36.90332517531369,34.842778591540295,7.613903745752154,188.56611452569362,8.613903745752154,312.8761024029525,67.97659473638733,7621,0.11576593189352766,6490,1131,0,0.8515942789660149,0.14840572103398503,0.0,True,895.0,16.878606226063,0.4705093472646734,895,0,0.0,,0.25,0.3491066134789189,
46,247,36.90332517531369,37.268185251592925,1.0,24.7660229,2.0,294.17192926882467,84.29187259218929,3527,0.05357649150878783,3506,21,0,0.9940459313864474,0.005954068613552594,0.0,True,2032.0,25.43237481489809,0.6857720617665131,2032,0,0.0,,0.3090169943749474,0.40149162409079436,
46,311,36.90332517531369,34.45220336402628,2.863703305156273,70.92254163430594,3.863703305156273,276.01510904067413,54.39964191391179,4154,0.06310086354621623,3963,191,0,0.9540202214732788,0.045979778526721235,0.0,True,1459.0,21.550269695346056,0.6040252279391327,1463,0,0.0,,0.27429188517743175,0.40149162409079436,
47,61,36.96795582424679,36.34199432422642,1.0,24.7660229,2.0,678.9119106596037,45.341866202735424,3675,0.05582466864042962,3670,5,0,0.998639455782313,0.0013605442176870747,0.0,True,2364.0,27.431452220735256,0.7483691413015252,2366,0,0.0,,0.3090169943749474,0.3900959445746376,
47,82,36.96795582424679,36.34392229107731,1.0,24.7660229,2.0,741.3408740450017,11.48685165883866,3385,0.051419456693293675,3342,43,0,0.9872968980797636,0.012703101920236336,0.0,True,3435.0,33.06651567736342,0.9020779859260392,3435,0,0.0,,0.30216947925196225,0.46410161513775455,
47,86,36.96795582424679,36.29064722228676,7.0670198723450905,175.0219759932536,8.06701987234509,684.7891146306351,61.20843554325572,6343,0.0963526185540803,5408,935,0,0.852593410058332,0.14740658994166797,0.0,True,2425.0,27.783114908082073,0.7584942587680619,2425,0,0.0,,0.25238152575752737,0.32756034947555174,
47,252,36.96795582424679,35.161502021492026,10.31370849898476,255.42954086978116,11.31370849898476,732.2425716749417,48.21150144374091,10727,0.16294727088595606,10362,365,0,0.9659737111960474,0.03402628880395264,0.0,True,1790.0,23.869953838853256,0.66186422445884,1790,0,0.0,,0.26809539033675733,0.23886243995307527,
48,85,37.16545962622503,35.96944507375879,1.0,24.7660229,2.0,1057.0907206804864,8.941600074149049,3534,0.05368282421096008,3472,62,0,0.9824561403508771,0.017543859649122806,0.0,True,1492.0,21.792621462004423,0.5959567883872349,1492,0,0.0,,0.3090169943749474,0.376931296631122,
45,237,36.52609452464983,34.26500852446647,9.816653826391967,243.11947346579606,10.816653826391967,279.5568274447308,50.734452048425666,7635,0.11597859729787215,7343,292,0,0.9617550753110674,0.03824492468893255,0.0,True,1721.0,23.405369343855778,0.6612517205055178,1721,0,0.0,,0.26383210493946546,0.34365877825869007,
45,325,36.52609452464983,33.37415112376185,4.977725364273731,123.27846036151405,5.977725364273731,335.14094655451925,39.100909577467945,5444,0.08269646151795887,5435,9,0,0.99834680382072,0.0016531961792799412,0.0,True,2278.0,26.9278651349615,0.7704655365706394,2278,0,0.0,,0.27669677546737487,0.41714007511212103,
46,56,36.90332517531369,36.140114762562334,10.449489742783179,258.7923022630833,11.449489742783179,278.102492638597,61.88810873834744,9932,0.15087091399639374,9288,644,0,0.9351590817559404,0.0648409182440596,0.0,True,1801.0,23.943184938871582,0.6555875506201634,1801,0,0.0,,0.25783218979627226,0.35031791787598343,
46,154,36.90332517531369,36.029253131100454,1.0,24.7660229,2.0,330.835920594856,28.04380171754887,3170,0.048153523698003235,3154,16,0,0.9949526813880126,0.005047318611987382,0.0,True,2162.0,26.233298952464125,0.7193849322657775,2163,0,0.0,,0.3090169943749474,0.3348203991701175,
48,206,37.16545962622503,34.75445734720734,1.8284271247461903,45.2828680424453,2.8284271247461903,1130.66905572111,9.13502170383444,3556,0.05401701270350143,3528,28,0,0.9921259842519685,0.007874015748031496,0.0,True,2224.0,26.60678836073137,0.7399004192554913,2224,0,0.0,,0.2857142857142857,0.4,
48,232,37.16545962622503,35.27007339608747,1.0,24.7660229,2.0,1103.4267515379388,74.10114415773188,3614,0.05489805509292861,3576,38,0,0.9894853348090759,0.010514665190924184,0.0,True,1732.0,23.480049464818542,0.6483019723920834,1732,0,0.0,,0.3090169943749474,0.4259293320260172,
48,244,37.16545962622503,35.9025243335125,1.0,24.7660229,2.0,1070.7442199975412,51.73493589373311,3613,0.054882864706904004,3595,18,0,0.9950179905895378,0.00498200941046222,0.0,True,2445.0,27.897449197361542,0.7636025434267847,2445,0,0.0,,0.3090169943749474,0.3784244573431458,
49,123,36.83659080249594,35.7519362727754,1.414213562373095,35.02444547122265,2.414213562373095,451.58543207083824,40.95343593849062,3441,0.05227011831067165,3439,2,0,0.999418773612322,0.0005812263876780006,0.0,True,2615.0,28.85100262331645,0.7949190811765373,2615,0,0.0,,0.29339977411634566,0.28264919686468637,
48,93,37.16545962622503,35.991143858002715,8.917213725368399,220.84391932666807,9.917213725368399,1087.9069369029357,82.35627342605653,8418,0.1278726695551392,6769,1649,0,0.8041102399619863,0.19588976003801378,0.0,True,885.0,16.784047463965738,0.45885256189030993,891,0,0.0,,0.24127429245212265,0.34367480358879676,
48,113,37.16545962622503,35.751064647882906,1.0,24.7660229,2.0,1072.9709089490002,55.593344660475665,3848,0.05845260542268658,3784,64,0,0.9833679833679834,0.016632016632016633,0.0,True,1871.0,24.404052881639814,0.6693696147638649,1871,0,0.0,,0.3090169943749474,0.4,
48,121,37.16545962622503,35.630934617603785,3.7320508075688767,92.42805576421429,4.732050807568877,1074.647618115715,61.58625445530931,4605,0.06995172764331385,4272,333,0,0.9276872964169381,0.07231270358306188,0.0,True,757.0,15.522905135351744,0.42647456090636443,758,0,0.0,,0.26968623182294527,0.3753612022949537,
48,160,37.16545962622503,36.431369308821246,1.0,24.7660229,2.0,1105.9787855624247,70.5897337411486,3640,0.05529300512956839,3640,0,0,1.0,0.0,0.0,True,2160.0,26.221162334209897,0.7125622860015255,2161,0,0.0,,0.3090169943749474,,
49,154,36.83659080249594,36.029253131100454,2.6502815398728847,65.63693330793913,3.6502815398728847,393.5496834257226,42.46731861083851,2603,0.03954057482205124,2496,107,0,0.958893584325778,0.041106415674222054,0.0,True,2049.0,25.538538658086665,0.7009742090233737,2049,0,0.0,,0.2791745113185196,0.36256867851363983,
49,254,36.83659080249594,34.502880649600016,1.414213562373095,35.02444547122265,2.414213562373095,399.9857106485285,50.19996500304831,3411,0.051814406729933454,3393,18,0,0.9947229551451188,0.005277044854881266,0.0,True,2611.0,28.828928402316265,0.8082181663393659,2717,0,0.0,,0.30484544052339907,0.3542089385498691,
49,263,36.83659080249594,35.007249465653935,1.0,24.7660229,2.0,415.919585154938,78.13411957521645,3041,0.04619396390082897,3041,0,0,1.0,0.0,0.0,True,1852.0,24.279825147895533,0.6759055489593412,1860,0,0.0,,0.3090169943749474,,
49,285,36.83659080249594,34.41938788721628,1.0,24.7660229,2.0,436.30935842501765,68.54994093355678,3237,0.04917127956165189,3227,10,0,0.9969107198022861,0.0030892801977139327,0.0,True,2844.0,30.087760240780646,0.8444978454874453,2899,0,0.0,,0.3090169943749474,0.4176890859898589,
49,326,36.83659080249594,34.431205980390885,1.414213562373095,35.02444547122265,2.414213562373095,425.6726507647377,86.2834497974711,4288,0.06513637527351353,4247,41,0,0.9904384328358209,0.009561567164179104,0.0,True,2507.0,28.24894484158237,0.7927548238271244,2507,0,0.0,,0.28989794855663564,0.4270509831248423,
50,70,36.78491069754183,36.36716229364056,1.0,24.7660229,2.0,857.5792241496559,41.73683328172425,3558,0.05404739347555064,3541,17,0,0.9952220348510399,0.00477796514896009,0.0,True,2128.0,26.026206750102993,0.7115644351798517,2128,0,0.0,,0.3090169943749474,0.36602540378443865,
50,74,36.78491069754183,36.53486042988025,9.498655478055456,235.24391908873187,10.498655478055456,827.5947249006736,86.91796289114433,7517,0.11418613174696857,7315,202,0,0.9731275774910203,0.026872422508979647,0.0,True,1820.0,24.069150231250354,0.6565527922726516,1820,0,0.0,,0.26697807758999403,0.3438647858294584,
50,88,36.78491069754183,36.156070638305195,1.0,24.7660229,2.0,825.0561656376922,82.71366083101965,3002,0.04560153884586931,2886,116,0,0.9613590939373751,0.038640906062624915,0.0,True,2823.0,29.976470917985676,0.8219376917884614,2823,0,0.0,,0.2898979485566356,0.38510405263005587,
50,102,36.78491069754183,36.14334361464908,1.0,24.7660229,2.0,840.0844609227117,73.96384630704492,3767,0.057222184154693434,3766,1,0,0.9997345367666578,0.0002654632333421821,0.0,True,3264.0,32.23295624828558,0.8839634666230429,3264,0,0.0,,0.3090169943749474,0.2612038749637414,
50,110,36.78491069754183,35.8072597084671,4.39834563766817,108.929528784605,5.39834563766817,793.1808969650242,21.269749260332027,4998,0.07592154935098429,4977,21,0,0.9957983193277311,0.004201680672268907,0.0,True,2263.0,26.839062435821383,0.73944785741245,2263,0,0.0,,0.2808687448721165,0.35214585439363855,
50,273,36.78491069754183,34.67786514524556,1.0,24.7660229,2.0,863.4815874687125,20.22378506115317,3391,0.05151059900944132,3375,16,0,0.9952816278383958,0.004718372161604247,0.0,True,2260.0,26.821266613927218,0.7506360142777532,2260,0,0.0,,0.3090169943749474,0.4425424270714059,
50,300,36.78491069754183,37.253225358335015,1.0,24.7660229,2.0,820.2566883935833,75.0188291824849,3866,0.0587260323711295,3746,120,0,0.9689601655457838,0.031039834454216243,0.0,True,2649.0,29.03795599729536,0.784405376585394,2649,0,0.0,,0.29460804522041745,0.3516287047744073,
52,65,36.249755363323324,36.25962382264942,9.680544149919662,239.74857810137138,10.680544149919662,1009.5445189733157,65.28006714046568,8783,0.13341716045412064,8090,693,0,0.921097574860526,0.07890242513947399,0.0,True,1209.0,19.61725394636576,0.5410956256031718,1210,0,0.0,,0.25633472327031936,0.3455749449464523,
52,113,36.249755363323324,35.751064647882906,5.741657386773941,142.19801832479757,6.741657386773941,1022.1729885455393,40.14104944898199,5997,0.09109674498956638,5739,258,0,0.9569784892446224,0.04302151075537769,0.0,True,1951.0,24.920324796129275,0.6922233605742454,1952,0,0.0,,0.2758872381516119,0.25,
52,121,36.249755363323324,35.630934617603785,2.1462643699419726,53.15443253543696,3.1462643699419726,1023.8496977122539,31.931107989304223,3781,0.05743484955903793,3777,4,0,0.9989420788151283,0.0010579211848717272,0.0,True,2577.0,28.64061062016012,0.7968930356055193,2577,0,0.0,,0.28436465220442186,0.3100652291911865,
52,195,36.249755363323324,35.2408788460853,1.0,24.7660229,2.0,965.5640118911781,43.65909178662068,3420,0.05195112020415491,3341,79,0,0.9769005847953216,0.023099415204678363,0.0,True,2382.0,27.535688640195463,0.7703299584540989,2383,0,0.0,,0.3090169943749474,0.37406669614897287,
54,248,37.02359717925622,34.31204959135809,1.0,24.7660229,2.0,546.1741859634305,56.79745455581361,3410,0.05179921634390885,3405,5,0,0.998533724340176,0.001466275659824047,0.0,True,2501.0,28.21512050914652,0.7910524902052007,2501,0,0.0,,0.3090169943749474,0.42705098312484235,
54,285,37.02359717925622,34.41938788721628,7.79385036540706,193.0226766288446,8.79385036540706,487.9981697672323,15.89723522793037,6861,0.10422123851482656,6829,32,0,0.9953359568576009,0.004664043142399067,0.0,True,2956.0,30.67448489476694,0.8587122966999927,2956,0,0.0,,0.267982878680112,0.21757100493244047,
55,69,36.57446325767553,36.1389571090498,1.0,24.7660229,2.0,435.5870010126938,47.59819306147986,3255,0.049444706510094805,3122,133,0,0.9591397849462365,0.04086021505376344,0.0,True,1346.0,20.698915594865888,0.5693286188566643,1349,0,0.0,,0.3090169943749474,0.4068781988545112,
55,123,36.57446325767553,35.7519362727754,1.0,24.7660229,2.0,470.10081062308416,74.72941065050567,3245,0.04929280264984874,3243,2,0,0.9993836671802774,0.0006163328197226503,0.0,True,2310.0,27.11633893217439,0.7498324016739653,2310,0,0.0,,0.30484544052339907,0.4461145936614179,
54,123,37.02359717925622,35.7519362727754,2.4641016151377544,61.02599702842861,3.4641016151377544,503.2742434130528,52.106145837536545,4143,0.06293376929994556,4123,20,0,0.9951725802558532,0.004827419744146753,0.0,True,2736.0,29.51094455619561,0.8110127993949257,2736,0,0.0,,0.2801868778094689,0.34354431651934725,
54,188,37.02359717925622,35.588134805712386,1.0,24.7660229,2.0,537.7512213883016,72.29296137519283,3461,0.05257392603116379,3435,26,0,0.9924877203120486,0.007512279687951459,0.0,True,1904.0,24.61832697999475,0.6780812496000235,1904,0,0.0,,0.3090169943749474,0.41421356237309503,
54,193,37.02359717925622,35.406758985089084,1.0,24.7660229,2.0,522.1152251476913,82.75009802945755,3298,0.05009789310915289,3294,4,0,0.9987871437234688,0.001212856276531231,0.0,True,3278.0,32.30200933240014,0.8919467207673675,3278,0,0.0,,0.3090169943749474,0.3391945838521814,
54,215,37.02359717925622,35.56248093238742,1.0,24.7660229,2.0,557.7477657143643,33.98047007122227,3053,0.046376248533124255,2947,106,0,0.9652800524074681,0.034719947592531934,0.0,True,2575.0,28.62949452790358,0.7888425789824035,2575,0,0.0,,0.3008613653919205,0.4041849114726528,
55,125,36.57446325767553,35.83442364163843,1.0,24.7660229,2.0,457.5737004389646,85.63476850796275,3431,0.05211821445042559,3419,12,0,0.9965024774118333,0.0034975225881667153,0.0,True,1811.0,24.00956484151358,0.6631662457371945,1814,0,0.0,,0.30484544052339907,0.44151844011225294,
55,199,36.57446325767553,35.215807223484674,4.841619252963779,119.90765329198184,5.841619252963779,496.7818925973006,19.8785225553748,5103,0.07751653988356799,5064,39,0,0.9923574368018813,0.007642563198118754,0.0,True,2436.0,27.846056861676377,0.7757613023336907,2436,0,0.0,,0.2801868778094689,0.21331887166009167,
55,263,36.57446325767553,35.007249465653935,1.0,24.7660229,2.0,434.4349637071839,43.864243884556636,3168,0.04812314292595402,3136,32,0,0.98989898989899,0.010101010101010102,0.0,True,2265.0,26.85091976462419,0.7502173039196672,2266,0,0.0,,0.3090169943749474,0.42063227274896875,
55,274,36.57446325767553,35.190250031736774,1.0,24.7660229,2.0,473.218868412532,69.25231422721642,3437,0.05220935676657323,3390,47,0,0.9863252836776258,0.013674716322374164,0.0,True,1850.0,24.266711549775604,0.6762853340446845,1855,0,0.0,,0.3090169943749474,0.40149162409079436,
51,56,37.07831933048345,36.140114762562334,3.4721359549995796,85.99099857343296,4.47213595499958,234.7527147450317,52.4263905854297,4864,0.07388603762368699,4655,209,0,0.95703125,0.04296875,0.0,True,4992.0,39.86229988133503,1.0888596669707011,4993,0,0.0,,0.2742918851774318,0.3786695003500701,
51,162,37.07831933048345,36.24733283428811,10.0,247.660229,11.0,252.69271511743756,4.195317616558852,9733,0.147848027177497,9659,74,0,0.9923969998972567,0.007603000102743245,0.0,True,2900.0,30.38253889873249,0.8287014980912621,2900,0,0.0,,0.2694233545043003,0.15374298146460008,
51,328,37.07831933048345,37.30950611713614,1.0,24.7660229,2.0,214.87891917626695,84.499533398846,3384,0.05140426630726907,3181,203,0,0.9400118203309693,0.059988179669030736,0.0,True,2622.0,28.88959192466898,0.7767290346459091,2760,0,0.0,,0.30383243470068705,0.39564392373896,
51,460,37.07831933048345,33.70850901773904,24.0,594.3845496,25.0,177.10070544513184,19.225853888171937,38655,0.587184371781172,16897,21758,0,0.43712326995214074,0.5628767300478593,0.0,False,637.0,14.239501307948768,0.4023206475052172,4114,0,0.0,,0.3015724667857082,0.2876130494611182,
52,335,36.249755363323324,31.642088056267887,1.0,24.7660229,2.0,971.6578548269987,52.775310717714554,3099,0.04707500629025616,3096,3,0,0.9990319457889641,0.000968054211035818,0.0,True,2849.0,30.114197079411227,0.8871226810943043,2849,0,0.0,,0.3090169943749474,0.4641016151377546,
53,159,38.07522385530623,35.68944518992291,1.0,24.7660229,2.0,1138.586226337679,10.699771105656994,3438,0.05222454715259783,3418,20,0,0.9941826643397323,0.005817335660267597,0.0,True,3460.0,33.186626918021,0.8997973514304651,3460,0,0.0,,0.3090169943749474,0.41126026964970386,
53,241,38.07522385530623,38.70404802258226,1.0,24.7660229,2.0,1182.1425204924212,81.98070857081483,19363,0.2941314445944595,18711,652,0,0.9663275318907194,0.03367246810928059,0.0,True,5555.0,42.050106037333094,1.0953504769935964,5620,0,0.0,,0.2857142857142857,0.4,
53,465,38.07522385530623,26.730426473417413,1.0,24.7660229,2.0,1206.4494143425486,37.36466229506342,26066,0.39595260211739824,24263,1803,0,0.9308294329778255,0.06917056702217449,0.0,True,123.0,6.257165172872317,0.19310554376456798,2814,0,0.0,,0.28989794855663564,0.40453726661826384,
55,280,36.57446325767553,34.98249199309273,1.0,24.7660229,2.0,468.3843742310591,77.30997965067786,3178,0.04827504678620009,3132,46,0,0.9855254877281309,0.0144745122718691,0.0,True,1637.0,22.827029672799423,0.6380100884058882,1647,0,0.0,,0.3090169943749474,0.42410779636573254,
55,304,36.57446325767553,34.87656897857619,1.0,24.7660229,2.0,456.51699606057787,83.90354538501278,3195,0.04853328334861841,3098,97,0,0.9696400625978091,0.030359937402190923,0.0,True,2476.0,28.07374713484229,0.7858178183351329,2480,0,0.0,,0.30484544052339907,0.4270509831248423,
56,151,36.140114762562334,35.816380965084186,1.0,24.7660229,2.0,244.11011330939516,66.67494019867466,3688,0.05602214365874951,3435,253,0,0.9313991323210412,0.06860086767895879,0.0,True,5876.0,43.247992915463186,1.202059452121063,5881,0,0.0,,0.30383243470068705,0.407669683062202,
56,162,36.140114762562334,36.24733283428811,1.0,24.7660229,2.0,276.2637462188678,61.25233929769587,3195,0.04853328334861841,3077,118,0,0.9630672926447574,0.03693270735524257,0.0,True,2140.0,26.099485750361293,0.7211052915062824,2144,0,0.0,,0.2989350844248255,0.41421356237309503,
56,198,36.140114762562334,35.16336853115337,3.0,74.2980687,4.0,295.0352812616434,13.603218600400641,3965,0.060229880587565565,3912,53,0,0.9866330390920555,0.013366960907944515,0.0,True,2455.0,27.9544409813755,0.7840974855667185,2474,0,0.0,,0.2785504044725916,0.3550392228080413,
56,328,36.140114762562334,37.30950611713614,4.55269276785519,112.752093345366,5.55269276785519,238.4499502776972,60.57272711969671,5325,0.08088880558103068,5180,145,0,0.9727699530516432,0.027230046948356807,0.0,True,2822.0,29.971161118826497,0.8161011795531418,2823,0,0.0,,0.27429188517743175,0.40149162409079436,
57,62,37.436727409859174,36.6248402243277,6.032065437739018,149.39027076534305,7.032065437739018,816.581323346185,30.97353674966789,6351,0.09647414164227715,6282,69,0,0.9891355692017005,0.01086443079829948,0.0,True,1435.0,21.372287820299903,0.5771492152546455,1478,0,0.0,,0.27013511384464434,0.3316128774121265,
57,177,37.436727409859174,35.53962537564978,1.0,24.7660229,2.0,774.3405133786417,78.88512434165058,3680,0.05590062057055265,3647,33,0,0.9910326086956521,0.008967391304347826,0.0,True,1658.0,22.9729795910919,0.6296006504631371,1660,0,0.0,,0.3090169943749474,0.40149162409079436,
57,236,37.436727409859174,35.47695247697016,1.0,24.7660229,2.0,782.4305034997092,88.34957112449638,3552,0.053956251159402994,3498,54,0,0.9847972972972973,0.015202702702702704,0.0,True,1384.0,20.98906578384008,0.5757236726062269,1387,0,0.0,,0.3090169943749474,0.41094162271764856,
57,252,37.436727409859174,35.161502021492026,1.0,24.7660229,2.0,770.5823655338277,73.29038450550058,3170,0.048153523698003235,3159,11,0,0.9965299684542587,0.003470031545741325,0.0,True,1406.0,21.15522866750463,0.5828028819217689,1408,0,0.0,,0.3090169943749474,0.39564392373896,
57,276,37.436727409859174,34.51818173795656,1.414213562373095,35.02444547122265,2.414213562373095,748.1119818514014,28.95109981701068,3023,0.04592053695238605,3005,18,0,0.9940456500165399,0.005954349983460139,0.0,True,1600.0,22.56758334191025,0.6272701504090583,1603,0,0.0,,0.28989794855663564,0.35096508541286314,
57,300,37.436727409859174,37.253225358335015,1.0,24.7660229,2.0,796.0015400287966,67.39897643594794,3660,0.05559681285006052,3551,109,0,0.9702185792349727,0.029781420765027322,0.0,True,1852.0,24.279825147895533,0.6501496988021875,1852,0,0.0,,0.2989350844248255,0.40149162409079436,
58,148,36.167328714685105,35.81005242339135,1.0,24.7660229,2.0,338.66736583252657,40.3975248459026,3150,0.0478497159775111,3139,11,0,0.9965079365079365,0.003492063492063492,0.0,True,2550.0,28.490177426065046,0.7916425125668701,2550,0,0.0,,0.3090169943749474,0.3430703308172536,
58,333,36.167328714685105,35.707803575808725,1.0,24.7660229,2.0,347.59404775654957,15.667955612648937,2790,0.04238117700865269,2728,62,0,0.9777777777777777,0.022222222222222223,0.0,True,2231.0,26.648627658399917,0.7415256656696115,2231,0,0.0,,0.3090169943749474,0.39153490523087653,
59,120,36.15363553760913,35.63519641378069,2.0,49.5320458,3.0,343.53959137748075,1.0846955876663529,3118,0.04736362362472369,3118,0,0,1.0,0.0,0.0,True,2795.0,29.82743924448921,0.8309771432048423,2795,0,0.0,,0.2857142857142857,,
59,249,36.15363553760913,34.25809377795667,1.0,24.7660229,2.0,378.77525197900286,85.79075856434726,4062,0.06170334803195241,4062,0,0,1.0,0.0,0.0,True,3416.0,32.97493853222215,0.9366319746085952,3416,0,0.0,,0.3090169943749474,,
57,308,37.436727409859174,34.475317831118815,1.0,24.7660229,2.0,776.931277671215,82.93441462369398,3462,0.05258911641718839,3399,63,0,0.9818024263431543,0.018197573656845753,0.0,True,1889.0,24.52116177918943,0.6819764810476122,1889,0,0.0,,0.3090169943749474,0.38742588672279316,
58,109,36.167328714685105,35.592658122246405,1.0,24.7660229,2.0,327.1602601689914,62.326808494483856,3431,0.05211821445042559,3412,19,0,0.9944622559020694,0.005537744097930632,0.0,True,2377.0,27.50677370137891,0.7666326295149892,2377,0,0.0,,0.3090169943749474,0.4068781988545112,
58,130,36.167328714685105,36.047879521380764,3.2426406871192857,80.30731351366796,4.242640687119286,275.24613554978964,23.982110233233488,3882,0.05896907854752321,3882,0,0,1.0,0.0,0.0,True,3508.0,33.416030295843605,0.9254568701542537,3508,0,0.0,,0.2791745113185196,,
58,145,36.167328714685105,36.32813103961761,4.123105625617661,102.1129283431658,5.123105625617661,304.6493663224153,81.09082611099227,5650,0.08582568103902785,5650,0,0,1.0,0.0,0.0,True,2739.0,29.52711936944413,0.8145922370729334,2739,0,0.0,,0.2791745113185196,,
59,263,36.15363553760913,35.007249465653935,1.0,24.7660229,2.0,394.92810644562974,67.92263351590637,2914,0.04426478487570392,2875,39,0,0.9866163349347975,0.013383665065202471,0.0,True,2301.0,27.063463342833682,0.7606275088229354,2303,0,0.0,,0.30484544052339907,0.407669683062202,
59,285,36.15363553760913,34.41938788721628,1.0,24.7660229,2.0,415.3178797157094,11.70241585125493,3445,0.05233087985477008,3125,320,0,0.9071117561683599,0.09288824383164006,0.0,True,2336.0,27.26851470332286,0.7727744506332328,2359,0,0.0,,0.2989350844248255,0.40269974784927715,
60,114,36.46353774965553,35.75909444083849,5.414213562373095,134.08853707122265,6.414213562373095,1143.4275366226025,46.077402157783816,5113,0.07766844374381406,5088,25,0,0.9951105026403285,0.004889497359671426,0.0,True,2208.0,26.510907730475957,0.7341440467179577,2208,0,0.0,,0.2750090872762362,0.2658626798938589,
60,168,36.46353774965553,35.463353618126746,1.0,24.7660229,2.0,1148.214328682882,52.07362835109638,3324,0.05049284314579267,3321,3,0,0.9990974729241877,0.0009025270758122744,0.0,True,3859.0,35.04793646968746,0.9745433398609589,3859,0,0.0,,0.2989350844248255,0.44499443206436484,
60,388,36.46353774965553,26.218158804703336,7.840676900366725,194.18238366598334,8.840676900366725,1199.9284555660279,35.99327365150026,4579,0.06955677760667407,2883,1696,0,0.6296134527189343,0.37038654728106574,0.0,True,1160.0,19.21560480373171,0.6131169339702712,1220,0,0.0,,0.1680743603534397,0.32549696263601924,
61,138,36.34199432422642,35.88844294895827,4.39834563766817,108.929528784605,5.39834563766817,632.2119276702283,57.472574651908914,5876,0.08925870828058896,5823,53,0,0.9909802586793737,0.009019741320626277,0.0,True,2359.0,27.40242729225939,0.7587501426474805,2360,0,0.0,,0.27792629762666365,0.41089346321725684,
61,171,36.34199432422642,35.70443304255554,1.0,24.7660229,2.0,628.9723341379306,48.27872001409808,3463,0.052604306803213,3411,52,0,0.9849841178169217,0.015015882183078255,0.0,True,1996.0,25.206081266687335,0.6997177289129249,2010,0,0.0,,0.3090169943749474,0.4142135623730951,
61,214,36.34199432422642,36.01269379192217,5.414213562373095,134.08853707122265,6.414213562373095,684.6410903618894,38.325615327971946,5011,0.07611902436930418,5000,11,0,0.9978048293753742,0.002195170624625823,0.0,True,2473.0,28.05673445952886,0.7755332844359805,2477,0,0.0,,0.2742918851774317,0.34654620645552786,
62,139,36.6248402243277,36.54594595847623,1.0,24.7660229,2.0,834.7617982635013,63.5174153256973,3063,0.04652815239337032,3020,43,0,0.9859614756774404,0.014038524322559582,0.0,True,2074.0,25.69386510327284,0.7022984566294362,2074,0,0.0,,0.29581631632448924,0.4270509831248423,
62,220,36.6248402243277,34.82631807415661,1.0,24.7660229,2.0,843.8461814835505,77.3196882423373,3341,0.05075107970821098,3280,61,0,0.9817419934151451,0.018258006584854835,0.0,True,2530.0,28.37823130579125,0.7943392936260696,2533,0,0.0,,0.3090169943749474,0.3797958971132712,
62,235,36.6248402243277,35.224852511664466,5.928203230275509,146.8180169568572,6.928203230275509,876.0734773103212,52.02014956945349,6599,0.10024135737637961,6395,204,0,0.9690862251856341,0.030913774814365812,0.0,True,1322.0,20.51354843840946,0.5710128368616799,1323,0,0.0,,0.27195617308673,0.2850394689593537,
62,255,36.6248402243277,35.066240216631456,1.0,24.7660229,2.0,859.911273787877,76.93438278496784,3497,0.05312077992804963,3367,130,0,0.9628252788104089,0.03717472118959108,0.0,True,1284.0,20.216574731145414,0.5639913530887479,1286,0,0.0,,0.3090169943749474,0.40074581204539717,
61,215,36.34199432422642,35.56248093238742,9.3166247903554,230.7357429086495,10.3166247903554,620.9683130907451,39.11645904875214,8030,0.1219787997775918,7965,65,0,0.9919053549190535,0.00809464508094645,0.0,True,1996.0,25.206081266687335,0.7010990950627612,1996,0,0.0,,0.26747889038858935,0.2266950946887815,
61,222,36.34199432422642,35.38611686189799,1.0,24.7660229,2.0,655.1499732425871,86.79234533249979,3695,0.056128476360921754,3658,37,0,0.9899864682002706,0.010013531799729363,0.0,True,3133.0,31.57950084174568,0.8805334566750628,3133,0,0.0,,0.3090169943749474,0.4211646096066227,
62,98,36.6248402243277,35.89116126961165,2.6502815398728847,65.63693330793913,3.6502815398728847,888.8680096161853,12.655615529908681,4390,0.0666857946480234,4007,383,0,0.912756264236902,0.08724373576309795,0.0,True,1565.0,22.319385562278196,0.6155713250169641,1581,0,0.0,,0.2612038749637415,0.39410230168585086,
62,106,36.6248402243277,35.92202239391426,2.1462643699419726,53.15443253543696,3.1462643699419726,869.3484730119476,62.45731127931228,4111,0.062447676947158144,4073,38,0,0.9907565069326199,0.009243493067380199,0.0,True,2232.0,26.654599339742866,0.7348243156979899,2249,0,0.0,,0.2898979485566356,0.3755892557650571,
62,267,36.6248402243277,35.08616142807222,1.414213562373095,35.02444547122265,2.414213562373095,867.3254006178267,65.36249229238722,3486,0.05295368568177895,3398,88,0,0.9747561675272519,0.025243832472748137,0.0,True,1781.0,23.809869955405706,0.6640506869731856,1781,0,0.0,,0.29339977411634566,0.39782196186948005,
62,300,36.6248402243277,37.253225358335015,2.863703305156273,70.92254163430594,3.863703305156273,831.2069368676582,58.22249579645318,4600,0.06987577571319081,4576,24,0,0.9947826086956522,0.0052173913043478265,0.0,True,1979.0,25.098511206000282,0.6794577255929196,1979,0,0.0,,0.27718637277259645,0.41421356237309503,
63,144,36.90431851175298,35.56027850816313,1.0,24.7660229,2.0,663.0614589516338,74.356567777241,3469,0.05269544911936064,3469,0,0,1.0,0.0,0.0,True,2702.0,29.327006537807478,0.8094161216337756,2742,0,0.0,,0.3090169943749474,,
63,155,36.90431851175298,35.7033718170402,1.0,24.7660229,2.0,638.8009033441267,66.92477067369587,3555,0.05400182231747682,3523,32,0,0.9909985935302391,0.0090014064697609,0.0,True,2494.0,28.17560746714033,0.7761053227158518,2494,0,0.0,,0.3090169943749474,0.32837375653928724,
63,189,36.90431851175298,35.15242409752567,1.0,24.7660229,2.0,616.1147145488275,3.9924498586221926,3102,0.04712057744832998,3087,15,0,0.995164410058027,0.004835589941972921,0.0,True,1907.0,24.637714036665187,0.6838420151813142,1909,0,0.0,,0.30484544052339907,0.30484544052339907,
63,203,36.90431851175298,35.33456525733043,1.0,24.7660229,2.0,639.8535873332362,68.39367886438939,3503,0.05321192224419727,3343,160,0,0.9543248644019412,0.04567513559805881,0.0,True,2771.0,29.699102589392897,0.8222469960728666,2771,0,0.0,,0.30484544052339907,0.39564392373895996,
63,332,36.90431851175298,34.13724573622004,7.385164807134505,182.90116073376723,8.385164807134505,668.474390492853,67.7790828598726,6548,0.09946664768912467,6284,264,0,0.9596823457544288,0.04031765424557117,0.0,True,2081.0,25.737188524554668,0.7245670558355987,2081,0,0.0,,0.2658626798938589,0.3518872795840229,
64,67,36.46856455360579,36.160148697288385,1.0,24.7660229,2.0,647.9834558509388,54.67190612425104,3451,0.05242202217091772,3282,169,0,0.9510286873370037,0.04897131266299623,0.0,True,1810.0,24.00293511203705,0.660976466129022,1817,0,0.0,,0.3008613653919205,0.41421356237309503,
64,86,36.46856455360579,36.29064722228676,1.7320508075688772,42.89600996421431,2.732050807568877,645.8783550988758,59.92160284529606,3797,0.05767789573543164,3528,269,0,0.9291545957334738,0.0708454042665262,0.0,True,1656.0,22.959119571977435,0.6310986337426082,1681,0,0.0,,0.28172904669025317,0.4026997478492772,
64,138,36.46856455360579,35.88844294895827,1.7320508075688772,42.89600996421431,2.732050807568877,619.0855962684166,78.17191025568714,3773,0.05731332647084108,3742,31,0,0.991783726477604,0.008216273522395972,0.0,True,1824.0,24.095585330081406,0.6660193991363601,1824,0,0.0,,0.2857142857142857,0.4403389552322883,
64,171,36.46856455360579,35.70443304255554,1.414213562373095,35.02444547122265,2.414213562373095,615.8460027361191,72.80767112928471,3445,0.05233087985477008,3440,5,0,0.9985486211901307,0.001451378809869376,0.0,True,1909.0,24.650630270337032,0.6830984188371337,1909,0,0.0,,0.2989350844248255,0.38742588672279304,
64,225,36.46856455360579,35.03080476304226,5.422466567392307,134.29293118252227,6.422466567392307,606.3174891659503,58.230323794627324,5843,0.08875742554177694,5419,424,0,0.9274345370528838,0.0725654629471162,0.0,True,1753.0,23.62196500040132,0.6607600941425685,1757,0,0.0,,0.2612038749637415,0.3685759316223556,
65,159,36.25962382264942,35.68944518992291,1.0,24.7660229,2.0,1063.536818201631,5.868088244498261,3122,0.047424385168822115,3101,21,0,0.9932735426008968,0.006726457399103139,0.0,True,3097.0,31.397543176356965,0.8727713536048836,3097,0,0.0,,0.3090169943749474,0.35388936786452296,
65,253,36.25962382264942,35.51364896558651,1.0,24.7660229,2.0,1013.6563189666592,67.84148694942192,3543,0.05381953768518154,3520,23,0,0.9935083262771662,0.006491673722833756,0.0,True,2470.0,28.039711462031185,0.7813413091739928,2470,0,0.0,,0.3090169943749474,0.4,
66,120,35.983217308099036,35.63519641378069,4.449489742783178,110.1961648630833,5.449489742783178,317.459348345336,72.49237819061071,4988,0.07576964549073822,4711,277,0,0.9444667201283079,0.055533279871692064,0.0,True,2627.0,28.917124182823198,0.8075332216968355,2669,0,0.0,,0.26968623182294527,0.3914563591869194,
66,150,35.983217308099036,35.21721885099203,9.442387549448897,233.85038628032626,10.442387549448897,288.6640615557676,9.01456814912922,7435,0.11294052009295082,7390,45,0,0.9939475453934096,0.00605245460659045,0.0,True,2002.0,25.243937730472023,0.7090950306558987,2002,0,0.0,,0.26802886775810114,0.21089672205953394,
64,294,36.46856455360579,34.69235113383544,2.23606797749979,55.37851073671648,3.23606797749979,598.317910148894,40.263192626066854,4148,0.0630097212300686,3874,274,0,0.9339440694310511,0.06605593056894889,0.0,True,1785.0,23.8365926012521,0.6699349599701366,1795,0,0.0,,0.27429188517743175,0.3733744816363991,
64,307,36.46856455360579,34.90049694486924,6.164414002968976,152.66801836261033,7.164414002968976,588.9437473651926,15.335968513740719,6460,0.09812989371895928,6422,38,0,0.9941176470588236,0.0058823529411764705,0.0,True,1927.0,24.76657325259521,0.694042284782585,1927,0,0.0,,0.2692803301885514,0.2585797250046157,
65,113,36.25962382264942,35.751064647882906,1.0,24.7660229,2.0,1039.8274670232854,69.45473732696895,3432,0.052133404836450195,3159,273,0,0.9204545454545454,0.07954545454545454,0.0,True,2217.0,26.564883166870207,0.7378038935911823,2217,0,0.0,,0.30216947925196225,0.39564392373896,
65,136,36.25962382264942,35.62178084455826,4.855156433186538,120.24291540738012,5.855156433186538,1049.570109329903,55.145042896951985,5159,0.07836720150094596,5147,12,0,0.9976739678232216,0.0023260321767784456,0.0,True,2157.0,26.202946866687277,0.7290605126040636,2157,0,0.0,,0.2742918851774318,0.38562612815009534,
66,247,35.983217308099036,37.268185251592925,3.1815405503520555,78.79410612729761,4.1815405503520555,309.8139703582383,60.45347271508913,4589,0.06970868146692015,4577,12,0,0.9973850512094138,0.0026149487905861844,0.0,True,1776.0,23.77642441290137,0.6491732194076737,1776,0,0.0,,0.2791745113185196,0.375,
66,254,35.983217308099036,34.502880649600016,2.4641016151377544,61.02599702842861,3.4641016151377544,352.9139889070756,50.47095854514469,3541,0.053789156913132324,3478,63,0,0.9822084157017792,0.017791584298220843,0.0,True,2906.0,30.413952871175685,0.8629773459563065,2906,0,0.0,,0.2843646522044218,0.3761785115301142,
67,134,36.160148697288385,35.871011199549,1.7320508075688772,42.89600996421431,2.732050807568877,643.5667221060362,48.382767307964095,2424,0.03682149572364664,2378,46,0,0.981023102310231,0.018976897689768978,0.0,True,2272.0,26.89237924411993,0.7466873859211776,2272,0,0.0,,0.28330039409901914,0.356789172325331,
67,156,36.160148697288385,35.52260629097952,1.0,24.7660229,2.0,694.292253912933,46.519623525063565,3245,0.04929280264984874,3040,205,0,0.9368258859784283,0.06317411402157165,0.0,True,2107.0,25.897469571161718,0.7225578753327848,2110,0,0.0,,0.29581631632448924,0.4211646096066227,
67,163,36.160148697288385,37.63626525813539,1.0,24.7660229,2.0,685.5437039521873,63.65330548002445,3819,0.058012084227972986,3626,193,0,0.9494632102644671,0.05053678973553286,0.0,True,2526.0,28.355789047393042,0.7684869095270989,2526,0,0.0,,0.2989350844248255,0.41421356237309503,
67,312,36.160148697288385,34.1010155930165,1.7320508075688772,42.89600996421431,2.732050807568877,660.0636941445434,75.6402788811449,3666,0.05568795516620816,3657,9,0,0.997545008183306,0.0024549918166939444,0.0,True,1690.0,23.193613509986026,0.6602114765464095,1691,0,0.0,,0.28989794855663564,0.3704152082810797,
67,329,36.160148697288385,34.44046676852528,5.0990195135927845,126.28243404118575,6.0990195135927845,633.0431649350817,21.002345928410882,5257,0.07985585933135741,5184,73,0,0.9861137530911166,0.013886246908883394,0.0,True,1500.0,21.850968611841584,0.6190022131583908,1500,0,0.0,,0.2742918851774318,0.28436465220442186,
68,76,36.31968733548496,36.34518740816804,10.06225774829855,249.2021058200643,11.06225774829855,398.04337365021996,50.614780364685394,9110,0.13838441668416704,6406,2704,0,0.7031833150384194,0.2968166849615807,0.0,True,77.0,4.950743503369154,0.13626235566590808,575,0,0.0,,0.21804383511130704,0.3271305693867113,
68,84,36.31968733548496,35.673506791197624,6.4031242374328485,158.57992149580696,7.4031242374328485,391.14483728715027,32.533682489198675,6084,0.09241830857370716,5894,190,0,0.9687705456936226,0.031229454306377382,0.0,True,1743.0,23.554492811740758,0.6543533204067367,1789,0,0.0,,0.2658626798938589,0.3836422236662738,
68,122,36.31968733548496,36.31636909160694,8.018397960625059,198.5838275141535,9.018397960625059,464.222044927949,15.155641869538796,7382,0.11213542963364666,6533,849,0,0.8849905174749391,0.11500948252506096,0.0,True,1362.0,20.821576909118168,0.5733124272796316,1392,0,0.0,,0.27253380620535966,0.2588283628687876,
68,299,36.31968733548496,34.85476988985947,1.0,24.7660229,2.0,433.724567729343,75.21659480819052,4412,0.06701998314056476,4365,47,0,0.9893472348141432,0.010652765185856755,0.0,True,2696.0,29.294426998176625,0.8231724733896589,2696,0,0.0,,0.3090169943749474,0.44151844011225294,
68,318,36.31968733548496,32.73617840351093,8.288221436384907,205.2662818937795,9.288221436384907,456.5863530072566,36.90557399600445,6071,0.09222083355538728,6035,36,0,0.9940701696590347,0.005929830340965244,0.0,True,2222.0,26.594822185913987,0.7702407869718698,2231,0,0.0,,0.269128646713734,0.20991366558572694,
68,320,36.31968733548496,33.5971370217625,1.7320508075688772,42.89600996421431,2.732050807568877,399.3701123052047,45.79682739106521,3116,0.04733324285267448,2976,140,0,0.9550706033376123,0.044929396662387676,0.0,True,2101.0,25.860569809502344,0.7397524143077496,2101,0,0.0,,0.28172904669025317,0.3900959445746376,
69,76,36.1389571090498,36.34518740816804,2.6502815398728847,65.63693330793913,3.6502815398728847,391.0946843719195,59.007602177090796,3961,0.06016911904346714,3413,548,0,0.8616510982075234,0.13834890179247664,0.0,True,1434.0,21.364839732316174,0.5895038114781416,1435,0,0.0,,0.2553967929896867,0.4012610570125097,
69,125,36.1389571090498,35.83442364163843,6.89920048531124,170.86575721090927,7.89920048531124,432.82117925470124,56.61299454330352,7024,0.10669727143683745,7020,4,0,0.9994305239179955,0.0005694760820045558,0.0,True,1377.0,20.935919212565754,0.5817683980994754,1377,0,0.0,,0.26688735915939243,0.26885656053048845,
69,201,36.1389571090498,35.117226976652994,1.0,24.7660229,2.0,420.4610286741722,74.60654658421662,2979,0.045252159967303356,2915,64,0,0.9785162806310842,0.021483719368915744,0.0,True,2000.0,25.2313252202016,0.7081862590299485,2000,0,0.0,,0.3090169943749474,0.4068781988545112,
69,230,36.1389571090498,35.35755929539476,1.0,24.7660229,2.0,397.14004243102545,67.70692270684742,3294,0.05003713156505447,2936,358,0,0.891317547055252,0.10868245294474803,0.0,True,1447.0,21.46146326110932,0.6003499006778231,1494,0,0.0,,0.2843646522044218,0.41421356237309503,
69,274,36.1389571090498,35.190250031736774,5.0990195135927845,126.28243404118575,6.0990195135927845,448.46634722826866,12.768548519051103,5187,0.07879253230963496,5136,51,0,0.9901677270098322,0.009832272990167727,0.0,True,1754.0,23.628701622526126,0.6625252843730282,1756,0,0.0,,0.27792629762666365,0.21712927295533246,
69,299,36.1389571090498,34.85476988985947,1.0,24.7660229,2.0,426.77587845104256,63.51788575529212,3058,0.04645220046324729,2932,126,0,0.9587965990843689,0.041203400915631135,0.0,True,2444.0,27.891743614073043,0.7857523415977743,2444,0,0.0,,0.30484544052339907,0.41421356237309503,
69,320,36.1389571090498,33.5971370217625,1.0,24.7660229,2.0,392.4214230269043,58.51464277707329,3060,0.0464825812352965,3044,16,0,0.9947712418300654,0.00522875816993464,0.0,True,2228.0,26.63070457981699,0.7637567005075623,2228,0,0.0,,0.3090169943749474,0.4093754144956795,
70,81,36.36716229364056,36.09381173401473,1.414213562373095,35.02444547122265,2.414213562373095,880.3148913943501,82.54786359088538,2713,0.04121151728475798,2697,16,0,0.9941024695908588,0.005897530409141172,0.0,True,1231.0,19.794935460673933,0.5463612855416226,1252,0,0.0,,0.2898979485566356,0.401656803400581,
