Repository: AmiraliKhosrozadeh/ice-bonded-granular-microCT

# Grain-scale kinematics, ice-bond failure and damage evolution in ice-bonded granular media under in-situ uniaxial compression

Analysis code, per-specimen tables and supplementary material for the paper of

## Results for every specimen

The paper shows one or two specimens per figure.  The same rendering for
every specimen and every scan is in [`supplementary/`](supplementary/README.md):
the void and crack classes (Fig. 11 of the paper), the crack orientation
classes (Fig. 12), the ice-path maps (Fig. 18) and the per-scan tables behind
Tables 2–4, each as one sheet per material, compiled with their text in
[`supplementary/supplementary.pdf`](supplementary/supplementary.pdf).

File: paper/data/bonds/Alumina_75_1800_T7/Alumina_75_1800_T7_throats_scan01_v1.csv (part 4 of 9)
bead_a,bead_b,r_a_vox,r_b_vox,gap_vox,gap_um,z_mid,axis_dip_deg,lens_vox,lens_mm3,binder_vox,pore_vox,crack_vox,binder_frac,pore_frac,crack_frac,connected,bond_area_vox,r_bond_vox,r_bond_over_R,q_crack_med,q_binder_med,q_pore_med
75,317,36.319868313168186,34.37688314831693,7.032065437739018,174.15629366534304,530.9024639047474,26.00915252148794,5913,0.08982075256349942,5854,59,0,0.9900219854557754,0.00997801454422459,0.0,True,1.0,0.5641895835477563,0.015960834745147267,,0.2708131845707603,0.4142135623730951
76,210,36.34518740816804,34.76940621085617,7.713293552551451,191.0276047569116,334.5641473225065,21.877831974295233,6186,0.09396772794821705,6031,155,0,0.9749434206272227,0.02505657937277724,0.0,True,3.0,0.9772050238058398,0.02748254539823238,,0.2687959533979827,0.3174017425546639
76,230,36.34518740816804,35.35755929539476,2.0,49.5320458,377.4002469745146,80.09979239633644,3638,0.05526262435751917,3553,85,0,0.9766355140186916,0.02336448598130841,0.0,True,1.0,0.5641895835477563,0.01573690296357148,,0.3090169943749474,0.4305008740430604
76,299,36.34518740816804,34.85476988985947,2.0,49.5320458,407.03608299453174,2.7446490407991933,2986,0.04535849266947561,2246,740,0,0.7521768251841929,0.2478231748158071,0.0,True,44.0,3.742410318509555,0.10512394839914416,,0.2572842744474721,0.40209568597003575
75,203,36.319868313168186,35.33456525733043,2.414213562373095,59.790468371222644,596.1999200837693,35.20540391923589,3270,0.04967256230046391,3270,0,0,1.0,0.0,0.0,True,4.0,1.1283791670955126,0.03149502719843106,,0.29581631632448924,
75,233,36.319868313168186,34.904089842928464,3.863703305156273,95.68856453430594,541.3106711163673,49.52524922326871,4134,0.06279705582572409,3967,167,0,0.9596032897919691,0.04039671020803096,0.0,True,1.0,0.5641895835477563,0.01584269108749224,,0.27669677546737487,0.37268226712382524
75,260,36.319868313168186,34.90951045275941,2.0,49.5320458,561.2643417531433,82.6909837248407,3228,0.049034566087430426,3227,1,0,0.9996902106567535,0.0003097893432465923,0.0,True,1.0,0.5641895835477563,0.015841485446666144,,0.3090169943749474,0.30484544052339907
75,290,36.319868313168186,34.97130390185268,2.0,49.5320458,594.3754212150282,35.44306355196223,3512,0.053348635718418726,3484,28,0,0.9920273348519362,0.007972665148063782,0.0,True,3.0,0.9772050238058398,0.027414474848540794,,0.3090169943749474,0.381289057825295
76,320,36.34518740816804,33.5971370217625,2.0,49.5320458,372.6816275703934,87.83860254840268,3188,0.04842695064644616,3019,169,0,0.9469887076537014,0.05301129234629862,0.0,True,38.0,3.477898169151024,0.09945046000394923,,0.3008613653919205,0.4211646096066227
77,165,37.069750685725644,35.462847412792925,2.0,49.5320458,570.5692193930788,40.71451482602492,3605,0.05476134161870715,3597,8,0,0.9977808599167822,0.002219140083217753,0.0,True,3.0,0.9772050238058398,0.026945264596162276,,0.3090169943749474,0.4211646096066227
77,171,37.069750685725644,35.70443304255554,2.0,49.5320458,601.4781387941719,84.72562129968854,3777,0.057374088014939505,3735,42,0,0.988880063542494,0.011119936457505957,0.0,True,5.0,1.2615662610100802,0.03467070866010458,,0.3090169943749474,0.41094162271764856
77,188,37.069750685725644,35.588134805712386,2.0,49.5320458,573.4775734209236,47.576028802069615,3518,0.05343977803456637,3457,61,0,0.9826606026151222,0.01733939738487777,0.0,True,5.0,1.2615662610100802,0.03472620356282574,,0.3090169943749474,0.3827822185373187
77,226,37.069750685725644,35.0523855173558,7.483314773547883,185.33194504959516,635.0273872975507,24.445619711744826,6231,0.09465129531932434,6192,39,0,0.993740972556572,0.006259027443428021,0.0,True,3.0,0.9772050238058398,0.0270986156331872,,0.2687959533979827,0.36157394554464634
77,242,37.069750685725644,35.39259790565092,2.0,49.5320458,565.9595360129349,31.207390362059986,3026,0.045966108110459876,3008,18,0,0.9940515532055518,0.005948446794448116,0.0,True,8.0,1.5957691216057308,0.044044090555343564,,0.2989350844248255,0.3892130711381393
77,261,37.069750685725644,35.60590733551569,2.0,49.5320458,612.0431423120913,68.1972463129964,3368,0.051161220130875366,3354,14,0,0.9958432304038005,0.004156769596199525,0.0,True,38.0,3.477898169151024,0.09571012533892762,,0.3015154223219414,0.39782196186948005
77,270,37.069750685725644,35.08609678541182,2.0,49.5320458,620.486239763201,52.80939564474085,3273,0.049718133458537726,3262,11,0,0.9966391689581424,0.003360831041857623,0.0,True,3.0,0.9772050238058398,0.027085955138888073,,0.30484544052339907,0.42480768092719207
78,228,36.18161941596451,35.32583114942245,2.0,49.5320458,557.4075581269426,80.85721065989641,3511,0.05333344533239412,3478,33,0,0.9906009683850755,0.009399031614924523,0.0,True,4.0,1.1283791670955126,0.03155976498039778,,0.30901699437494745,0.4415184401122529
78,260,36.18161941596451,34.90951045275941,2.0,49.5320458,559.8924050927029,84.81246583085736,3361,0.051054887428703115,3310,51,0,0.9848259446593276,0.01517405534067242,0.0,True,4.0,1.1283791670955126,0.03174458386522101,,0.3090169943749474,0.4
78,290,36.18161941596451,34.97130390185268,2.0,49.5320458,593.0034845545878,34.72006581239469,3042,0.04620915428685358,3034,8,0,0.997370151216305,0.0026298487836949377,0.0,True,9.0,1.692568750643269,0.04757552245838472,,0.3090169943749474,0.3841630954313926
78,313,36.18161941596451,33.89336456947648,2.0,49.5320458,585.7902209940144,49.683767446345634,3377,0.051297933605096824,3369,8,0,0.9976310334616524,0.0023689665383476457,0.0,True,2.0,0.7978845608028654,0.022772308045582616,,0.3090169943749474,0.3941401292610339
77,329,37.069750685725644,34.44046676852528,2.0,49.5320458,597.5666648682286,89.0901362158598,3387,0.051449837465342894,3356,31,0,0.9908473575435489,0.009152642456451136,0.0,True,1.0,0.5641895835477563,0.015779271931558588,,0.3090169943749474,0.40453726661826384
78,80,36.18161941596451,36.16854538428099,2.0,49.5320458,534.3657404012881,37.61857059145424,3334,0.050644747006038736,3243,91,0,0.9727054589082184,0.027294541091781643,0.0,True,12.0,1.9544100476116797,0.054026415917854224,,0.3090169943749474,0.4068781988545112
78,122,36.18161941596451,36.31636909160694,3.449489742783178,85.43014196308329,533.4138360549819,38.718775204341284,3929,0.05968302669067972,3038,891,0,0.7732247391193688,0.2267752608806312,0.0,True,14.0,2.111004122822376,0.05823621223923778,,0.24496552958641038,0.4
78,190,36.18161941596451,35.39907657667317,3.23606797749979,80.14453363671647,592.6145908525718,38.64356004407392,3762,0.0571462322245704,3739,23,0,0.993886230728336,0.006113769271664009,0.0,True,2.0,0.7978845608028654,0.022293288706914237,,0.28436465220442186,0.40453726661826384
80,274,36.16854538428099,35.190250031736774,2.0,49.5320458,495.8571273957932,74.05636473232443,3415,0.05187516827403188,3402,13,0,0.9961932650073206,0.003806734992679356,0.0,True,1.0,0.5641895835477563,0.01581275525346421,,0.3090169943749474,0.42705098312484235
80,280,36.16854538428099,34.98249199309273,3.863703305156273,95.68856453430594,491.0226332143203,67.30432173797172,4170,0.06334390972260993,4106,64,0,0.984652278177458,0.015347721822541967,0.0,True,7.0,1.4927053303604616,0.04195877910938646,,0.27718637277259645,0.41208817050687696
80,317,36.16854538428099,34.37688314831693,2.0,49.5320458,500.78082700649827,82.27786601288457,3455,0.05248278371501615,3454,1,0,0.9997105643994211,0.0002894356005788712,0.0,True,2.0,0.7978845608028654,0.022620446920502454,,0.3090169943749474,0.4852813742385704
81,108,36.09381173401473,35.90764771016112,6.6332495807108,164.27921101729905,867.4933143704337,78.4086743003035,6122,0.09299554324264221,6022,100,0,0.9836654688010454,0.01633453119895459,0.0,True,1.0,0.5641895835477563,0.0156716152117773,,0.2585688584788905,0.38862590344755266
79,220,36.17663415581315,34.82631807415661,2.732050807568877,67.66203286421431,867.5772850185439,30.34048819608354,3454,0.05246759332899154,3338,116,0,0.9664157498552403,0.0335842501447597,0.0,True,5.0,1.2615662610100802,0.03553560017966643,,0.28251472039463615,0.4
79,309,36.17663415581315,34.81391322415699,2.0,49.5320458,912.0879675455908,68.93072208112011,3128,0.047515527484969754,3027,101,0,0.9677109974424553,0.03228900255754476,0.0,True,2.0,0.7978845608028654,0.022478614132449615,,0.3090169943749474,0.40453726661826384
80,201,36.16854538428099,35.117226976652994,5.766114533138578,142.80372457173283,467.85180884169677,12.413420864527906,5323,0.08085842480898146,5320,3,0,0.9994364080405786,0.0005635919594213789,0.0,True,101.0,5.670035141386943,0.1590790126444428,,0.28172904669025317,0.2798057840438667
80,238,36.16854538428099,37.57645154720576,2.0,49.5320458,507.50369426406843,87.24215400162065,2586,0.039282338259632926,2371,215,0,0.9168600154679041,0.0831399845320959,0.0,True,2.0,0.7978845608028654,0.021639015363825835,,0.28989794855663564,0.39564392373895996
79,99,36.17663415581315,35.9936009939137,2.0,49.5320458,910.767492276763,71.70116022441653,3416,0.051890358660056486,3416,0,0,1.0,0.0,0.0,True,16.0,2.256758334191025,0.0625398636850518,,0.3090169943749474,
79,106,36.17663415581315,35.92202239391426,2.0,49.5320458,893.0795765469409,80.16849633501745,3354,0.05094855472653087,3204,150,0,0.9552772808586762,0.044722719141323794,0.0,True,72.0,4.787307364817192,0.13279879525952948,,0.3090169943749474,0.41054588061380315
79,172,36.17663415581315,35.828535418520794,2.0,49.5320458,926.4879954697408,41.97171047783552,3415,0.05187516827403188,3297,118,0,0.9654465592972181,0.034553440702781844,0.0,True,4.0,1.1283791670955126,0.03134161543583728,,0.30484544052339907,0.40361850723377046
79,208,36.17663415581315,35.495025979613594,6.422466567392307,159.05895408252226,874.9762970916402,51.5360735222942,5711,0.08675229458652886,5434,277,0,0.9514971108387322,0.04850288916126773,0.0,True,5.0,1.2615662610100802,0.03520404741919736,,0.26968623182294527,0.3416177664858969
81,117,36.09381173401473,36.18733253685068,2.0,49.5320458,872.0147276588543,84.67801926077375,3658,0.055566432078011305,3625,33,0,0.990978676872608,0.009021323127392018,0.0,True,5.0,1.2615662610100802,0.034907202251323065,,0.3090169943749474,0.39352981872163206
81,283,36.09381173401473,35.09320605055566,3.863703305156273,95.68856453430594,843.1783148593421,31.596583941427763,4097,0.06223501154281365,4003,94,0,0.9770563827190627,0.02294361728093727,0.0,True,5.0,1.2615662610100802,0.0354437171347139,,0.2791745113185196,0.3786606751953836
81,288,36.09381173401473,34.64806137207997,2.0,49.5320458,897.2282993273539,51.82590902567477,3181,0.04832061794427391,2950,231,0,0.9273813266268469,0.0726186733731531,0.0,True,18.0,2.393653682408596,0.06767289519797498,,0.2989350844248255,0.41421356237309503
81,289,36.09381173401473,34.72979985679908,2.0,49.5320458,903.2307629969113,38.67696963467609,3238,0.049186469947676496,2923,315,0,0.9027177269919704,0.09728227300802965,0.0,True,4.0,1.1283791670955126,0.03186449100096073,,0.29581631632448924,0.41421356237309503
81,340,36.09381173401473,29.386892596756987,2.0,49.5320458,869.1766669952917,77.66916104173352,4874,0.07403794148393306,4808,66,0,0.9864587607714403,0.013541239228559704,0.0,True,15.0,2.1850968611841584,0.06674017585841097,,0.3090169943749474,0.37406669614897287
82,139,36.34392229107731,36.54594595847623,2.0,49.5320458,797.8611428212041,58.03489950535519,3356,0.05097893549858008,3345,11,0,0.9967222884386174,0.0032777115613825984,0.0,True,1.0,0.5641895835477563,0.01548060374086935,,0.30484544052339907,0.31339216579491175
82,251,36.34392229107731,34.71237346652139,2.0,49.5320458,776.9935950459385,88.45981452236072,2978,0.04523696958127875,2958,20,0,0.9932840832773674,0.006715916722632639,0.0,True,8.0,1.5957691216057308,0.044915629349707005,,0.30693121744917323,0.40269974784927715
82,252,36.34392229107731,35.161502021492026,2.0,49.5320458,768.8871069303921,75.2688350901161,3313,0.050325748899521995,3266,47,0,0.9858134621189254,0.014186537881074554,0.0,True,1.0,0.5641895835477563,0.015780329645525424,,0.3090169943749474,0.4
83,107,36.041203193992715,35.54201934611102,4.47213595499958,110.75702147343296,225.95206421980717,81.34765078107368,4758,0.07227585670507868,4622,136,0,0.971416561580496,0.028583438419503993,0.0,True,5.0,1.2615662610100802,0.0352475403102536,,0.27429188517743175,0.4232320023615761
83,184,36.041203193992715,34.9071595516202,2.0,49.5320458,220.69692187445514,89.26053314907135,3213,0.04880671029706132,3207,6,0,0.9981325863678805,0.0018674136321195146,0.0,True,17.0,2.326213245840639,0.06557482529036882,,0.3090169943749474,0.44539674363029436
83,247,36.041203193992715,37.268185251592925,5.841619252963779,144.67367619198185,255.35060849687636,27.600957352205466,5559,0.08444335591078864,5377,182,0,0.9672602986148587,0.032739701385141214,0.0,True,3.0,0.9772050238058398,0.026659751077617474,,0.27253380620535966,0.3430703308172536
83,311,36.041203193992715,34.45220336402628,2.0,49.5320458,237.19378826872588,61.801224403838184,3193,0.04850290257656919,3155,38,0,0.9880989664891952,0.011901033510804886,0.0,True,3.0,0.9772050238058398,0.027724721261741258,,0.3090169943749474,0.4142135623730951
84,129,35.673506791197624,35.66249785821882,2.8284271247461903,70.0488909424453,330.234336623955,43.228033960060515,3142,0.04772819288931425,3024,118,0,0.962444302991725,0.037555697008274984,0.0,True,1.0,0.5641895835477563,0.0158178071878426,,0.28172904669025317,0.39564392373896
84,145,35.673506791197624,36.32813103961761,2.0,49.5320458,328.10379543435823,35.835963778094936,3175,0.048229475628126274,3123,52,0,0.9836220472440945,0.016377952755905513,0.0,True,5.0,1.2615662610100802,0.035042710110967934,,0.3090169943749474,0.3567891723253309
84,148,35.673506791197624,35.81005242339135,2.0,49.5320458,362.12179494446957,82.68451538055868,3352,0.05091817395448166,3329,23,0,0.9931384248210023,0.006861575178997614,0.0,True,1.0,0.5641895835477563,0.015785156468051512,,0.3090169943749474,0.4270509831248423
84,320,35.673506791197624,33.5971370217625,2.0,49.5320458,365.78309120732365,76.4529943851724,2957,0.04491797147476201,2954,3,0,0.9989854582346973,0.0010145417653026716,0.0,True,3.0,0.9772050238058398,0.028214116977010418,,0.3090169943749474,0.43405783005789966
85,113,35.96944507375879,35.751064647882906,2.0,49.5320458,1036.575748326995,64.37891476914763,3223,0.048958614157307394,3162,61,0,0.9810735339745579,0.018926466025442134,0.0,True,15.0,2.1850968611841584,0.060933667919116995,,0.3090169943749474,0.39564392373895996
85,121,35.96944507375879,35.630934617603785,2.0,49.5320458,1038.2524574937097,60.996688570582904,3281,0.049839656546734584,3141,140,0,0.9573300822919841,0.04266991770801585,0.0,True,2.0,0.7978845608028654,0.02228716004697716,,0.3090169943749474,0.4
85,174,35.96944507375879,36.34970496468319,5.0197648378370845,124.31961092648802,998.4658342385922,55.17333032943402,5296,0.08044828438631708,5269,27,0,0.9949018126888217,0.005098187311178248,0.0,True,6.0,1.381976597885342,0.03821882854405059,,0.2742918851774318,0.36882581857118074
85,183,35.96944507375879,35.234534161139976,3.0,74.2980687,1015.6105932302077,82.17227120890495,3590,0.05453348582833805,3571,19,0,0.9947075208913649,0.0052924791086350976,0.0,True,5.0,1.2615662610100802,0.035435274111527644,,0.2857142857142857,0.3704152082810797
85,244,35.96944507375879,35.9025243335125,2.0,49.5320458,1034.349059375536,67.8760111276809,3331,0.05059917584796492,3312,19,0,0.9942960072050435,0.005703992794956469,0.0,True,1.0,0.5641895835477563,0.01569985039231935,,0.3090169943749474,0.42480768092719207
85,293,35.96944507375879,34.94004339665826,2.0,49.5320458,995.2165486736355,45.45155098498699,3142,0.04772819288931425,3112,30,0,0.9904519414385742,0.009548058561425843,0.0,True,49.0,3.949327084834294,0.11139065222510881,,0.2989350844248255,0.4148753654870597
86,138,36.29064722228676,35.88844294895827,6.414213562373095,158.85455997122264,638.0891316412597,47.420197718119354,5644,0.08573453872288021,5502,142,0,0.9748405386250886,0.025159461374911412,0.0,True,3.0,0.9772050238058398,0.027077233073662162,,0.2708131845707603,0.3802306873401831
86,225,36.29064722228676,35.03080476304226,10.838393244542416,268.4238952935428,625.3210245387934,15.32102834850862,8473,0.12870814078649256,8438,35,0,0.995869231677092,0.0041307683229080605,0.0,True,7.0,1.4927053303604616,0.04185852331406585,,0.2655808592404658,0.3492898867672912
87,104,36.18149784059765,35.82779150528109,5.242640687119285,129.83935931366793,512.3188819118966,27.82076573009501,4857,0.07377970492151474,4843,14,0,0.9971175622812436,0.002882437718756434,0.0,True,1.0,0.5641895835477563,0.015669911164872402,,0.27669677546737487,0.33448774788192503
87,173,36.18149784059765,35.355076615763174,3.1462643699419726,77.92045543543696,486.7559137259963,76.77124293804404,3013,0.045768633092139986,3009,4,0,0.9986724195154332,0.001327580484566877,0.0,True,8.0,1.5957691216057308,0.04461407702934368,,0.2857142857142857,0.28956866285041544
87,182,36.18149784059765,35.65686566275596,2.0,49.5320458,481.0522117984124,85.16139967072911,3354,0.05094855472653087,3327,27,0,0.9919499105545617,0.008050089445438283,0.0,True,1.0,0.5641895835477563,0.015707194764296613,,0.3090169943749474,0.43405783005789966
87,238,36.18149784059765,37.57645154720576,2.0,49.5320458,493.6958077488574,65.81842570620964,3563,0.05412334540567367,3558,5,0,0.9985966881841145,0.0014033118158854898,0.0,True,21.0,2.5854414729132054,0.07010611044294388,,0.3090169943749474,0.43405783005789966
87,242,36.18149784059765,35.39259790565092,2.0,49.5320458,505.8901236583944,39.787315111416795,3075,0.0467104370256656,3074,1,0,0.9996747967479674,0.0003252032520325203,0.0,True,1.0,0.5641895835477563,0.01576518928155169,,0.3090169943749474,0.392280956059262
87,278,36.18149784059765,34.601265443834954,3.6502815398728847,90.40295620793913,450.74342563803384,43.17426722389046,3850,0.05848298619473579,3850,0,0,1.0,0.0,0.0,True,18.0,2.393653682408596,0.06763380154544028,,0.28172904669025317,
88,92,36.156070638305195,36.08489132367293,8.348469228349535,206.7583800892499,858.8947863811213,16.44084725053234,7087,0.10765426575638767,6395,692,0,0.9023564272611825,0.09764357273881755,0.0,True,1.0,0.5641895835477563,0.015619658659714436,,0.25987517556175926,0.31177085595583476
88,207,36.156070638305195,36.41193290667461,3.23606797749979,80.14453363671647,805.2086117836368,66.93359292139219,3746,0.0569031860481767,3695,51,0,0.9863854778430325,0.013614522156967433,0.0,True,5.0,1.2615662610100802,0.034769215063995086,,0.28172904669025317,0.32793442287247493
89,126,35.99802299334317,35.86612479803742,2.0,49.5320458,988.6313685598211,20.133087976187966,3269,0.0496573719144393,3203,66,0,0.9798103395533803,0.02018966044661976,0.0,True,9.0,1.692568750643269,0.047104677441016735,,0.3090169943749474,0.38742588672279304
89,183,35.99802299334317,35.234534161139976,2.0,49.5320458,1016.4729590556242,80.42062704647297,3456,0.052497974101040755,3445,11,0,0.9968171296296297,0.00318287037037037,0.0,True,1.0,0.5641895835477563,0.01584077860139682,,0.3090169943749474,0.4305008740430604
89,194,35.99802299334317,35.07406910575093,2.0,49.5320458,1010.1481718260964,69.84684648458561,3500,0.05316635108612345,3497,3,0,0.9991428571428571,0.0008571428571428571,0.0,True,1.0,0.5641895835477563,0.015876543573843875,,0.3090169943749474,0.3827822185373187
89,296,35.99802299334317,34.303598480494024,4.1815405503520555,103.5601290272976,1037.5267628424622,66.22478558950408,4246,0.06449837906048005,4182,64,0,0.9849269901083373,0.015073009891662742,0.0,True,3.0,0.9772050238058398,0.027800355192931288,,0.27669677546737487,0.35388936786452296
89,336,35.99802299334317,30.912703688944195,2.414213562373095,59.790468371222644,1042.7753567454981,52.334144838515414,2978,0.04523696958127875,2949,29,0,0.9902619207521827,0.009738079247817328,0.0,True,1.0,0.5641895835477563,0.016863950266949014,,0.28989794855663564,0.3761785115301142
90,146,36.38364107515797,35.69325579558376,11.04987562112089,273.66147267483166,212.81416321970187,82.33048706947694,9111,0.13839960707019164,8893,218,0,0.976072878937548,0.02392712106245198,0.0,True,1.0,0.5641895835477563,0.015655212919599995,,0.2645644554438015,0.33006324807820686
90,216,36.38364107515797,34.5910264940758,2.0,49.5320458,223.7720478323074,81.1896400220117,3058,0.04645220046324729,2915,143,0,0.9532374100719424,0.046762589928057555,0.0,True,1.0,0.5641895835477563,0.015898336769169238,,0.3090169943749474,0.4068781988545112
90,237,36.38364107515797,34.26500852446647,5.196152422706632,128.68802989264293,235.90847605586268,62.201219277110965,5057,0.07681778212643608,4996,61,0,0.9879375123591062,0.01206248764089381,0.0,True,1.0,0.5641895835477563,0.01597170184412854,,0.27429188517743175,0.39087121146357146
90,328,36.38364107515797,37.30950611713614,2.0,49.5320458,218.46131165286965,89.80862371150636,4151,0.0630552923881424,4150,1,0,0.9997590941941701,0.0002409058058299205,0.0,True,2.0,0.7978845608028654,0.021654240352115075,,0.3090169943749474,0.439607805437114
91,206,35.91542257303428,34.75445734720734,6.708203932499369,166.13553221014942,1165.6610113379902,86.77848224627368,5641,0.08568896756480639,5630,11,0,0.9980499911363233,0.001950008863676653,0.0,True,1.0,0.5641895835477563,0.01596690369884606,,0.2742918851774317,0.2612038749637415
91,232,35.91542257303428,35.27007339608747,2.0,49.5320458,1138.418707154819,45.353195956196224,3368,0.051161220130875366,3366,2,0,0.9994061757719715,0.0005938242280285036,0.0,True,5.0,1.2615662610100802,0.03544447485643176,,0.3090169943749474,0.23878202900745985
91,281,35.91542257303428,34.692218896429786,2.0,49.5320458,1158.9623545581007,82.61462998526405,3860,0.05863489005498186,3769,91,0,0.9764248704663212,0.023575129533678758,0.0,True,4.0,1.1283791670955126,0.031961956060620064,,0.3090169943749474,0.39564392373895996
93,160,35.991143858002715,36.431369308821246,3.449489742783178,85.43014196308329,1100.3998411628686,61.65643336088992,4313,0.0655161349241287,4183,130,0,0.9698585671226524,0.030141432877347555,0.0,True,6.0,1.381976597885342,0.038164281725545306,,0.27792629762666365,0.3907761518807785
93,183,35.991143858002715,35.234534161139976,2.414213562373095,59.790468371222644,1046.426809452657,12.810957067725898,3037,0.046133202356730546,3023,14,0,0.9953901876852157,0.004609812314784327,0.0,True,3.0,0.9772050238058398,0.027439683299138415,,0.2989350844248255,0.28989794855663564
93,265,35.991143858002715,34.81049869841915,2.0,49.5320458,1098.531000037918,62.91669049075448,3550,0.05392587038735378,3543,7,0,0.9980281690140845,0.001971830985915493,0.0,True,25.0,2.8209479177387813,0.0796859455764961,,0.3090169943749474,0.39564392373895996
93,281,35.991143858002715,34.692218896429786,4.47213595499958,110.75702147343296,1118.3914545416646,15.328527750474198,4887,0.07423541650225295,4860,27,0,0.994475138121547,0.0055248618784530384,0.0,True,27.0,2.9316150714175193,0.08295063950487218,,0.28172904669025317,0.3305953784295673
93,296,35.991143858002715,34.303598480494024,2.0,49.5320458,1067.4806132394947,65.4447965244813,3237,0.04917127956165189,3227,10,0,0.9969107198022861,0.0030892801977139327,0.0,True,1.0,0.5641895835477563,0.01605211328127393,,0.3090169943749474,0.4317713281142754
94,156,35.89641140513762,35.52260629097952,2.0,49.5320458,713.9469046992042,81.10339802316945,3195,0.04853328334861841,3145,50,0,0.9843505477308294,0.01564945226917058,0.0,True,19.0,2.4592453796829674,0.06886808189232964,,0.3090169943749474,0.38510405263005587
94,163,35.89641140513762,37.63626525813539,2.0,49.5320458,705.1983547384584,84.95874108110954,3650,0.055444908989814454,3642,8,0,0.9978082191780822,0.002191780821917808,0.0,True,3.0,0.9772050238058398,0.026578796479305083,,0.3090169943749474,0.340911895368499
95,97,35.88059457654834,35.8266755774945,2.414213562373095,59.790468371222644,491.7719426683848,31.173087788002643,2970,0.0451154464930819,2549,421,0,0.8582491582491583,0.14175084175084174,0.0,True,1.0,0.5641895835477563,0.015735910245523337,,0.2612038749637415,0.4
95,189,35.88059457654834,35.15242409752567,2.0,49.5320458,551.391995816183,38.85493117675899,3490,0.05301444722587738,3476,14,0,0.9959885386819485,0.0040114613180515755,0.0,True,15.0,2.1850968611841584,0.0615234126881246,,0.3090169943749474,0.3309427365663311
95,233,35.88059457654834,34.904089842928464,6.324555320336759,156.634081895777,520.2416196331897,84.96407783965795,4113,0.06247805771920736,3450,663,0,0.8388037928519329,0.1611962071480671,0.0,True,1.0,0.5641895835477563,0.015941007244005354,,0.25211274292798275,0.356789172325331
95,266,35.88059457654834,35.10212087528832,2.0,49.5320458,517.8509047168851,80.45541449447256,3285,0.04990041809083301,3246,39,0,0.9881278538812786,0.011872146118721462,0.0,True,2.0,0.7978845608028654,0.02248109432624475,,0.3090169943749474,0.39352981872163206
95,317,35.88059457654834,34.37688314831693,2.0,49.5320458,509.83341242156973,67.12330276192688,3044,0.04623953505890279,3014,30,0,0.9901445466491459,0.00985545335085414,0.0,True,3.0,0.9772050238058398,0.027817822542183037,,0.3090169943749474,0.3904778527222126
96,141,36.19158581700373,35.81904820970796,2.0,49.5320458,687.7970764464287,56.378441452356086,3164,0.0480623813818556,3155,9,0,0.9971554993678887,0.0028445006321112516,0.0,True,3.0,0.9772050238058398,0.027140575472321342,,0.3008613653919205,0.40269974784927715
96,164,36.19158581700373,35.73362321746685,2.0,49.5320458,666.1120410532815,88.18915829800068,3472,0.052741020277434464,3440,32,0,0.9907834101382489,0.009216589861751152,0.0,True,21.0,2.5854414729132054,0.07189249798840674,,0.3090169943749474,0.42235721820807776
96,261,36.19158581700373,35.60590733551569,2.0,49.5320458,646.5996936166715,54.97764377426702,3492,0.0530448279979266,3487,5,0,0.9985681557846506,0.0014318442153493699,0.0,True,6.0,1.381976597885342,0.03849651393676403,,0.3090169943749474,0.37268226712382524
96,270,36.19158581700373,35.08609678541182,2.0,49.5320458,655.0427910677813,69.95069421804143,3512,0.053348635718418726,3496,16,0,0.9954441913439636,0.004555808656036446,0.0,True,13.0,2.0342144725641096,0.057078580511964384,,0.3090169943749474,0.41421356237309503
96,271,36.19158581700373,35.14127952602509,2.0,49.5320458,692.1682172841824,45.73118981763052,3493,0.053060018383951205,3455,38,0,0.9891210993415402,0.010878900658459777,0.0,True,11.0,1.8712051592547776,0.052464040250070954,,0.3090169943749474,0.40074581204539717
96,276,36.19158581700373,34.51818173795656,2.0,49.5320458,691.0501158233892,49.2042437686745,2978,0.04523696958127875,2949,29,0,0.9902619207521827,0.009738079247817328,0.0,True,59.0,4.3336224206596095,0.12257493046604158,,0.2989350844248255,0.4
97,142,35.8266755774945,35.25548216498152,2.0,49.5320458,446.13468590438526,67.74717279545158,3078,0.04675600818373942,3047,31,0,0.9899285250162443,0.010071474983755685,0.0,True,50.0,3.989422804014327,0.11224821898253654,,0.3090169943749474,0.4211646096066227
97,233,35.8266755774945,34.904089842928464,2.0,49.5320458,488.2923513079519,36.038183209968274,3177,0.04825985640017549,2899,278,0,0.9124960654705697,0.08750393452943028,0.0,True,1.0,0.5641895835477563,0.015953159284908598,,0.30484544052339907,0.4068781988545112
97,317,35.8266755774945,34.37688314831693,2.0,49.5320458,477.88414409633197,59.276922901676,3059,0.04646739084927189,2848,211,0,0.9310232101994116,0.06897678980058843,0.0,True,13.0,2.0342144725641096,0.0579518904592567,,0.2989350844248255,0.40453726661826384
97,333,35.8266755774945,35.707803575808725,7.164414002968976,177.43404126261032,422.18090594543145,13.86905586084521,5735,0.08711686385111943,5734,1,0,0.9998256320836966,0.0001743679163034002,0.0,True,1.0,0.5641895835477563,0.015773920219329756,,0.2711923793731366,0.2942980550855494
98,106,35.89116126961165,35.92202239391426,2.0,49.5320458,906.4297624430862,57.12209578330438,3360,0.05103969704267851,3334,26,0,0.9922619047619048,0.007738095238095238,0.0,True,2.0,0.7978845608028654,0.022221116516468076,,0.3090169943749474,0.38742588672279316
98,235,35.89116126961165,35.224852511664466,2.0,49.5320458,913.1547667414599,68.9703470442922,3122,0.047424385168822115,3099,23,0,0.992632927610506,0.007367072389493914,0.0,True,16.0,2.256758334191025,0.06346695249629414,,0.3090169943749474,0.392280956059262
98,314,35.89116126961165,33.98517876129603,2.0,49.5320458,914.4223903840143,71.4452106638193,2945,0.04473568684246673,2878,67,0,0.9772495755517827,0.02275042444821732,0.0,True,21.0,2.5854414729132054,0.07400048347608401,,0.2989350844248255,0.4068781988545112
99,309,35.9936009939137,34.81391322415699,2.0,49.5320458,923.6065325673205,87.8890014936221,3364,0.05110045858677694,3360,4,0,0.9988109393579072,0.0011890606420927466,0.0,True,5.0,1.2615662610100802,0.03563368308975653,,0.3090169943749474,0.4276112198322612
100,209,35.62993169385695,35.49218346678995,5.449489742783178,134.96218776308328,1102.1839070334554,44.04846750937519,4711,0.07156190856192216,4705,6,0,0.9987263850562513,0.0012736149437486733,0.0,True,6.0,1.381976597885342,0.03886207812475222,,0.27792629762666365,0.2742328692094106
100,259,35.62993169385695,35.20052874063707,5.0197648378370845,124.31961092648802,1100.4358849292607,38.961359062925865,5149,0.0782152976406999,5136,13,0,0.9974752379102738,0.0025247620897261604,0.0,True,1.0,0.5641895835477563,0.01593070495622528,,0.2775563351996301,0.40453726661826384
98,250,35.89116126961165,34.60844239265844,2.0,49.5320458,937.208777056288,71.82630941351105,2996,0.04551039652972167,2975,21,0,0.9929906542056075,0.007009345794392523,0.0,True,13.0,2.0342144725641096,0.05770853641416366,,0.3090169943749474,0.42480768092719207
98,255,35.89116126961165,35.066240216631456,10.198039027185569,252.5648680823715,896.9925632190157,44.967141238777195,6798,0.10326424419527634,6492,306,0,0.9549867608120035,0.04501323918799647,0.0,True,2.0,0.7978845608028654,0.02248911442895934,,0.2753930227658979,0.19404996501286387
98,272,35.89116126961165,34.74035279998909,3.6502815398728847,90.40295620793913,960.4581230214726,20.06176470982896,4153,0.06308567316019162,3546,607,0,0.8538405971586804,0.14615940284131954,0.0,True,4.0,1.1283791670955126,0.031951153304843515,,0.2588283628687876,0.375
98,293,35.89116126961165,34.94004339665826,2.0,49.5320458,947.843418168057,52.00636721784156,3278,0.04979408538866076,3255,23,0,0.9929835265405735,0.007016473459426479,0.0,True,2.0,0.7978845608028654,0.022529182288009878,,0.3090169943749474,0.3816524151396708
100,262,35.62993169385695,34.40124206740076,2.0,49.5320458,1147.4708523006643,60.053424611438885,3256,0.04945989689611941,3245,11,0,0.9966216216216216,0.0033783783783783786,0.0,True,3.0,0.9772050238058398,0.027907715130899152,,0.3090169943749474,0.35977525015625467
101,122,35.665626087151345,36.31636909160694,2.732050807568877,67.66203286421431,513.355426395989,75.07620850028813,4025,0.06114130374904197,3962,63,0,0.9843478260869565,0.01565217391304348,0.0,True,1.0,0.5641895835477563,0.01567585288923048,,0.28989794855663564,0.39564392373896
101,125,35.665626087151345,35.83442364163843,11.579760212000645,286.7846065869168,488.9032500010416,35.10227209789043,9201,0.13976674181240625,8772,429,0,0.9533746331920443,0.046625366807955655,0.0,True,1.0,0.5641895835477563,0.015781515836361247,,0.2647281296856081,0.25249180400489757
101,223,35.665626087151345,35.17244080726276,2.0,49.5320458,523.117077940625,89.81034272886154,3449,0.05239164139886851,3422,27,0,0.9921716439547695,0.007828356045230501,0.0,True,1.0,0.5641895835477563,0.01592899434674565,,0.3090169943749474,0.42857142857142855
103,164,35.81296879399418,35.73362321746685,2.0,49.5320458,689.0536146418647,47.99118668970905,3444,0.05231568946874547,3439,5,0,0.9985481997677119,0.0014518002322880372,0.0,True,8.0,1.5957691216057308,0.044607830414902364,,0.3090169943749474,0.4494897427831781
103,181,35.81296879399418,35.848299796755015,2.414213562373095,59.790468371222644,677.878588978526,11.881730807407864,4066,0.061764109576050844,3867,199,0,0.9510575504181014,0.048942449581898674,0.0,True,1.0,0.5641895835477563,0.015746011608301,,0.2989350844248255,0.4142135623730951
103,213,35.81296879399418,35.79391072057749,2.0,49.5320458,706.7351192121608,79.62584167474049,3556,0.05401701270350143,3536,20,0,0.9943757030371203,0.00562429696287964,0.0,True,2.0,0.7978845608028654,0.022285137020682477,,0.3090169943749474,0.392280956059262
103,271,35.81296879399418,35.14127952602509,2.0,49.5320458,715.1097908727656,86.83910470631355,3421,0.05196631059017952,3393,28,0,0.9918152586962876,0.008184741303712365,0.0,True,3.0,0.9772050238058398,0.027544651573177977,,0.3090169943749474,0.4211646096066227
101,228,35.665626087151345,35.32583114942245,2.0,49.5320458,537.3491484679498,65.96269544543144,3249,0.049353564193947166,3021,228,0,0.9298245614035088,0.07017543859649122,0.0,True,1.0,0.5641895835477563,0.01589457677048764,,0.30484544052339907,0.41733171185822654
101,274,35.665626087151345,35.190250031736774,2.0,49.5320458,504.54841797460904,59.77374237208097,2858,0.04341412325832595,2729,129,0,0.9548635409377186,0.045136459062281316,0.0,True,20.0,2.5231325220201604,0.0712187234206696,,0.28989794855663564,0.4068781988545112
102,239,36.14334361464908,34.96681364338909,3.1462643699419726,77.92045543543696,822.3055683299721,41.88257752599607,3597,0.054639818530510295,3594,3,0,0.9991659716430359,0.0008340283569641367,0.0,True,1.0,0.5641895835477563,0.015868044884234347,,0.2843646522044218,0.40269974784927715
102,273,36.14334361464908,34.67786514524556,2.0,49.5320458,873.6798251545276,49.16554730989223,3387,0.051449837465342894,3316,71,0,0.9790374963094184,0.020962503690581637,0.0,True,17.0,2.326213245840639,0.06569255980160425,,0.3090169943749474,0.3827822185373187
91,341,35.91542257303428,55.01872470595096,2.0,49.5320458,1200.2121167399573,14.400957532714326,8684,0.13191331223768457,5227,3457,0,0.6019115614923998,0.3980884385076002,0.0,True,1.0,0.5641895835477563,0.01240875073731823,,0.21712927295533246,0.37268226712382524
92,102,36.08489132367293,36.14334361464908,8.660254037844386,214.4800498210715,873.9230816661409,54.78223103783176,6281,0.09541081462055467,6268,13,0,0.9979302658812291,0.0020697341187708965,0.0,True,38.0,3.477898169151024,0.09630300870901559,,0.2687959533979826,0.44499443206436484
92,234,36.08489132367293,34.8476940561097,2.0,49.5320458,928.3071667520388,31.099342907365923,3494,0.05307520876997581,3303,191,0,0.9453348597595879,0.054665140240412136,0.0,True,3.0,0.9772050238058398,0.027553063759730517,,0.3008613653919205,0.4
92,273,36.08489132367293,34.67786514524556,3.0,74.2980687,897.3202082121417,89.62800037085685,2914,0.04426478487570392,2869,45,0,0.984557309540151,0.015442690459849005,0.0,True,4.0,1.1283791670955126,0.03189189408106612,,0.28172904669025317,0.356789172325331
103,292,35.81296879399418,34.25809377795667,2.0,49.5320458,747.756645602552,10.277117913357136,3227,0.04901937570140582,3225,2,0,0.9993802293151534,0.0006197706848466068,0.0,True,11.0,1.8712051592547776,0.05340878504113945,,0.3090169943749474,0.2745417347328134
104,133,35.82779150528109,35.73810978281465,2.0,49.5320458,559.1400461622906,70.23247534275346,3194,0.048518092962593795,3188,6,0,0.9981214777708203,0.001878522229179712,0.0,True,31.0,3.141274657157109,0.08778690970470955,,0.30484544052339907,0.463269876802042
104,134,35.82779150528109,35.871011199549,4.3166247903554,106.90562840864953,582.3394244634816,21.286592047904467,4110,0.06243248656113354,3763,347,0,0.9155717761557177,0.08442822384428224,0.0,True,4.0,1.1283791670955126,0.0314755372343058,,0.26618329551788555,0.3797958971132713
104,173,35.82779150528109,35.355076615763174,2.0,49.5320458,521.0745285048354,45.658517633006426,3129,0.04753071787099436,3125,4,0,0.9987216363055289,0.001278363694471077,0.0,True,1.0,0.5641895835477563,0.015851836219590628,,0.30484544052339907,0.37050150819776767
104,242,35.82779150528109,35.39259790565092,11.246950765959598,278.5422402249279,540.2087384372335,81.05251149888392,8531,0.12958918317591975,8279,252,0,0.9704606728402297,0.02953932715977025,0.0,True,5.0,1.2615662610100802,0.035427109327667766,,0.2630818304726545,0.4044243962482551
104,294,35.82779150528109,34.69235113383544,2.0,49.5320458,558.1992486312454,70.91812913878809,4162,0.06322238663441308,3659,503,0,0.879144641999039,0.12085535800096107,0.0,True,3.0,0.9772050238058398,0.02771421007488995,,0.2989350844248255,0.40149162409079436
104,329,35.82779150528109,34.44046676852528,2.0,49.5320458,571.8158672925271,43.94548004543758,3361,0.051054887428703115,3246,115,0,0.9657839928592681,0.034216007140731926,0.0,True,4.0,1.1283791670955126,0.03211632662641744,,0.3090169943749474,0.41421356237309503
105,110,36.57684264942452,35.8072597084671,2.0,49.5320458,749.0640008428729,78.43725429850734,3130,0.047545908257018966,3101,29,0,0.9907348242811501,0.00926517571884984,0.0,True,2.0,0.7978845608028654,0.022045850810108902,,0.3090169943749474,0.41421356237309503
105,149,36.57684264942452,35.39126376714951,2.414213562373095,59.790468371222644,760.3997082393836,59.599734248227904,3505,0.05324230301624648,3479,26,0,0.9925820256776035,0.007417974322396576,0.0,True,27.0,2.9316150714175193,0.08146984038869688,,0.2989350844248255,0.35977525015625467
105,177,36.57684264942452,35.53962537564978,2.0,49.5320458,754.4787656212773,69.03753894473293,3340,0.050735889322186374,3318,22,0,0.9934131736526947,0.006586826347305389,0.0,True,2.0,0.7978845608028654,0.02212766605612043,,0.3090169943749474,0.384539150931232
105,207,36.57684264942452,36.41193290667461,6.414213562373095,158.85455997122264,765.9217732606901,52.75468489474344,5932,0.09010936989796695,5858,74,0,0.9875252865812543,0.012474713418745786,0.0,True,31.0,3.141274657157109,0.08607555430883279,,0.27253380620535966,0.3256263564924315
105,213,36.57684264942452,35.79391072057749,8.613903745752154,213.33213742569362,720.9936638942253,59.34993572230629,7408,0.11253037967028644,7382,26,0,0.9964902807775378,0.003509719222462203,0.0,True,14.0,2.111004122822376,0.058338597417375966,,0.26868543953494184,0.333550769446067
106,273,35.92202239391426,34.67786514524556,2.0,49.5320458,891.9935887696884,81.99743888103997,3250,0.04936875457997177,3149,101,0,0.9689230769230769,0.03107692307692308,0.0,True,21.0,2.5854414729132054,0.07324208474069117,,0.2989350844248255,0.4305008740430604
106,300,35.92202239391426,37.253225358335015,10.510746888517914,260.30939813713843,848.7686896945592,24.262306802828828,9851,0.1496404927284006,9754,97,0,0.9901532839305655,0.009846716069434575,0.0,True,31.0,3.141274657157109,0.08585620831220354,,0.26533119314590375,0.3562024536309388
106,314,35.92202239391426,33.98517876129603,2.0,49.5320458,894.9028537797766,76.78993560157629,3228,0.049034566087430426,3190,38,0,0.9882280049566295,0.011771995043370507,0.0,True,15.0,2.1850968611841584,0.06251421384565901,,0.3090169943749474,0.4142135623730951
107,120,35.54201934611102,35.63519641378069,3.0,74.2980687,268.70945281694577,6.955636958873479,3309,0.05026498735542357,3309,0,0,1.0,0.0,0.0,True,6.0,1.381976597885342,0.03883199372527534,,0.28172904669025317,
105,271,36.57684264942452,35.14127952602509,2.0,49.5320458,729.3683355548301,70.44124458904938,3461,0.05257392603116379,3456,5,0,0.9985553308292401,0.001444669170759896,0.0,True,8.0,1.5957691216057308,0.044501140665726774,,0.3090169943749474,0.4387496113528984
105,298,36.57684264942452,33.969255702664874,3.1462643699419726,77.92045543543696,720.907852624015,55.88744760976216,3541,0.053789156913132324,3475,66,0,0.9813611974018639,0.01863880259813612,0.0,True,3.0,0.9772050238058398,0.027704013308537497,,0.28172904669025317,0.4047889733518942
105,332,36.57684264942452,34.13724573622004,10.633758019665983,263.3558946281064,712.7172817596945,44.85713342633262,9026,0.13710842425810008,8912,114,0,0.9873698205185021,0.012630179481497895,0.0,True,28.0,2.985410660720923,0.08443609269032115,,0.2663346240702891,0.24656553478645415
106,172,35.92202239391426,35.828535418520794,2.0,49.5320458,920.3186447616483,23.70094996245145,3095,0.047014244746157736,2835,260,0,0.9159935379644588,0.0840064620355412,0.0,True,63.0,4.478115991081385,0.12482456241769549,,0.30484544052339907,0.41094162271764856
108,315,35.90764771016112,34.47056347377678,2.732050807568877,67.66203286421431,865.6665991325805,80.58655496843424,3339,0.05072069893616177,3271,68,0,0.9796346211440551,0.020365378855944895,0.0,True,15.0,2.1850968611841584,0.06209583404935569,,0.2857142857142857,0.3591727118962709
