Repository: AmiraliKhosrozadeh/ice-bonded-granular-microCT

# Grain-scale kinematics, ice-bond failure and damage evolution in ice-bonded granular media under in-situ uniaxial compression

Analysis code, per-specimen tables and supplementary material for the paper of

## Results for every specimen

The paper shows one or two specimens per figure.  The same rendering for
every specimen and every scan is in [`supplementary/`](supplementary/README.md):
the void and crack classes (Fig. 11 of the paper), the crack orientation
classes (Fig. 12), the ice-path maps (Fig. 18) and the per-scan tables behind
Tables 2–4, each as one sheet per material, compiled with their text in
[`supplementary/supplementary.pdf`](supplementary/supplementary.pdf).

File: paper/data/bonds/Alumina_75_1800_T7/Alumina_75_1800_T7_throats_scan03_classified.csv (part 4 of 10)
bead_a,bead_b,r_a_vox,r_b_vox,gap_vox,gap_um,dsum_min,z_mid,axis_dip_deg,lens_vox,lens_mm3,binder_vox,pore_vox,crack_vox,binder_frac,pore_frac,crack_frac,connected,bond_area_vox,r_bond_vox,r_bond_over_R,neck_binder_vox,neck_crack_vox,neck_severed,q_crack_med,q_binder_med,q_pore_med,dq_paired,cls
67,258,36.30405612460664,34.28857903446624,5.414213562373095,134.08853707122265,6.414213562373095,317.0633858780563,31.90423972837873,5466,0.0830306500105002,5427,39,0,0.9928649835345774,0.0071350164654226,0.0,True,2507.0,28.24894484158237,0.8003368843768597,2532,130,0.0488354620586025,,0.2771863727725964,0.257284274447472,,intact
68,85,36.49487281894266,35.88275785654397,2.146264369941973,53.15443253543696,3.146264369941973,645.2512556579584,42.66886639458304,3060,0.0464825812352965,3009,51,0,0.9833333333333332,0.0166666666666666,0.0,True,2588.0,28.701672171559103,0.7931089178712226,2588,39,0.0148458317472401,,0.2857142857142857,0.2801868778094689,,intact
68,195,36.49487281894266,34.80774032315204,6.89920048531124,170.8657572109093,7.89920048531124,621.968680589787,82.7026797427233,6662,0.1011983516959298,5253,541,868,0.7885019513659561,0.0812068447913539,0.1302912038426898,True,1325.0,20.53681083307539,0.5760465129699752,1328,757,0.3630695443645084,0.3704152082810797,0.2349754290854105,0.3516287047744073,0.1354397791956691,cohesive
68,207,36.49487281894266,35.45411309509949,1.0,24.7660229,2.0,585.1507449425394,29.622220115796363,3400,0.0516473124836627,3236,164,0,0.951764705882353,0.048235294117647,0.0,True,3003.0,30.91738326912424,0.8594251295233379,3004,292,0.0885922330097087,,0.3069312174491732,0.3898534213910276,,intact
69,303,34.555475568212586,33.48360220336032,3.7320508075688767,92.42805576421428,4.732050807568877,437.3940903976926,34.90792865395503,4457,0.067703550511672,4293,164,0,0.9632039488445142,0.0367960511554857,0.0,True,2625.0,28.90611442640554,0.8496915411890745,2625,719,0.215011961722488,,0.2791745113185196,0.2582456997612433,,intact
70,89,36.52162050261049,35.79819589924081,1.0,24.7660229,2.0,529.3563360465371,72.636357495293,3183,0.0483509987163231,3132,51,0,0.9839773798303488,0.0160226201696512,0.0,True,2363.0,27.425649692437503,0.7584546271534904,2363,64,0.0263700041203131,,0.3069312174491732,0.4340578300578996,,intact
70,113,36.52162050261049,35.27749237349797,1.414213562373095,35.02444547122265,2.414213562373095,534.0750645032741,64.86704242852308,3279,0.0498092757746853,3225,54,0,0.9835315645013724,0.0164684354986276,0.0,True,3099.0,31.40767959088298,0.8748765362902987,3099,0,0.0,,0.2989350844248255,0.3168847034059762,,intact
70,125,36.52162050261049,35.505697131095886,1.0,24.7660229,2.0,531.9039621240443,67.73319928601032,3265,0.0495966103703408,3252,13,0,0.9960183767228178,0.0039816232771822,0.0,True,2106.0,25.891323262882167,0.7189306533543849,2106,0,0.0,,0.3090169943749474,0.4142135623730951,,intact
70,187,36.52162050261049,35.62736144400736,7.60555127546399,188.35925705526537,8.60555127546399,494.40698314694026,53.81427068846326,7132,0.1083378331274949,7073,59,0,0.9917274256870444,0.0082725743129556,0.0,True,2161.0,26.227231345362625,0.727029838474168,2161,475,0.1801972685887708,,0.2696862318229452,0.2061257833323215,,intact
70,230,36.52162050261049,36.28031198366947,6.69041575982343,165.69498991830795,7.69041575982343,542.7182169659209,52.59299102954488,7297,0.110844246821555,7032,265,0,0.9636837056324516,0.0363162943675483,0.0,True,1936.0,24.82434167610128,0.6819693057125813,1936,0,0.0,,0.2730095079366211,0.2479451436122707,,intact
70,245,36.52162050261049,35.05562357713867,1.0,24.7660229,2.0,504.2980899239304,67.45999608304356,3185,0.0483813794883723,3180,5,0,0.998430141287284,0.0015698587127158,0.0,True,2728.0,29.467768315727287,0.823383707897309,2728,283,0.0939887080704085,,0.3090169943749474,0.4270509831248423,,intact
70,276,36.52162050261049,33.915240552289745,1.0,24.7660229,2.0,499.7117626441832,59.67746638326197,2532,0.0384620574143041,2467,65,0,0.9743285939968404,0.0256714060031595,0.0,True,1856.0,24.306031118985995,0.6901508884685044,1856,418,0.1838170624450308,,0.2898979485566356,0.4270509831248423,,intact
70,301,36.52162050261049,34.0838991498163,9.259739418689833,229.3269184913051,10.259739418689833,492.4306741320576,50.53218531901571,8017,0.1217813247592719,7833,184,0,0.9770487713608582,0.0229512286391418,0.0,True,1365.0,20.844495547766904,0.5904494620358044,1365,486,0.2625607779578606,,0.2656344619433038,0.203250874416486,,intact
71,85,35.883375888636174,35.88275785654397,1.0,24.7660229,2.0,691.0379679693132,60.90941558181124,3363,0.0510852682007523,3293,50,20,0.9791852512637526,0.0148676776687481,0.0059470710674992,True,1852.0,24.279825147895533,0.6766374020956976,1857,528,0.2213836477987421,0.3578762989705394,0.3090169943749474,0.376931296631122,0.048859304595592,intact
71,183,35.883375888636174,35.20123518136818,1.0,24.7660229,2.0,693.9197134965927,65.80877516770872,3125,0.0474699563268959,3068,51,6,0.98176,0.01632,0.00192,True,1890.0,24.527651434398777,0.6900973660879671,1903,516,0.2133112856552294,0.2741030866672537,0.3090169943749474,0.4045372666182638,-0.0349139077076937,intact
71,212,35.883375888636174,35.04312136260408,8.899494936611665,220.40509539855856,9.899494936611664,676.8464895562181,39.27838236640479,6057,0.0920081681510427,5631,75,351,0.9296681525507676,0.0123823675086676,0.0579494799405646,True,1163.0,19.24043652393959,0.5425457979627816,1163,239,0.1704707560627675,0.1923737687781453,0.2831139836963235,0.2598751755617592,-0.0907402149181782,mixed
71,226,35.883375888636174,34.56233846333,1.0,24.7660229,2.0,716.4319564117458,77.34718715587833,2969,0.0451002561070572,2940,29,0,0.9902324014819804,0.0097675985180195,0.0,True,1576.0,22.39768694811261,0.635885011718601,1576,313,0.1656961355214399,,0.3090169943749474,0.4211646096066227,,intact
71,247,35.883375888636174,34.88546407737195,1.0,24.7660229,2.0,728.5441100546,55.74339703508416,3313,0.0503257488995219,3268,45,0,0.9864171445819498,0.0135828554180501,0.0,True,1940.0,24.849973424463737,0.7022857358238382,1941,140,0.067275348390197,,0.3090169943749474,0.3585701736362872,,intact
71,252,35.883375888636174,34.67978407640629,3.0,74.2980687,4.0,744.1291217419573,14.339160584873254,4380,0.0665338907877773,3424,956,0,0.7817351598173516,0.2182648401826484,0.0,True,2189.0,26.3965971453958,0.748169360852685,2206,19,0.0085393258426966,,0.2489725718061353,0.3585701736362872,,intact
71,256,35.883375888636174,33.97256561883531,1.0,24.7660229,2.0,695.6183308408766,69.17703515507291,2867,0.0435508367325474,2795,72,0,0.9748866410882456,0.0251133589117544,0.0,True,1935.0,24.8179296027214,0.7105459912831317,1935,67,0.0334665334665334,,0.2898979485566356,0.4047889733518942,,intact
72,84,36.04947167458976,36.14175972156397,1.0,24.7660229,2.0,312.7050844959823,43.09622724410421,3419,0.0519359298181303,3223,82,114,0.9426732962854636,0.0239836209417958,0.0333430827727405,True,2093.0,25.81128806903433,0.7150809750672718,2153,835,0.2794511378848728,0.4026997478492771,0.2989350844248255,0.3915349052308765,0.1037646634244516,intact
72,163,36.04947167458976,35.336222337852426,2.449489742783178,60.66411906308329,3.449489742783178,367.5389121991865,41.232579958023,3682,0.0559310013426018,3622,6,54,0.9837045084193372,0.0016295491580662,0.0146659424225964,True,1556.0,22.255115881567058,0.62351753217355,1565,386,0.1978472578165043,0.3853741675432666,0.2817290466902531,0.3012083842456465,0.1036451208530134,intact
72,209,36.04947167458976,35.23004664088869,1.0,24.7660229,2.0,331.66827834684943,77.94157103747723,3453,0.0524524029429669,3422,28,3,0.9910222994497538,0.0081088908195771,0.0008688097306689,True,2160.0,26.221162334209897,0.73572782066671,2160,576,0.2105263157894736,0.4270509831248423,0.3090169943749474,0.4494897427831781,0.1180339887498949,intact
72,253,36.04947167458976,34.90291406680944,1.0,24.7660229,2.0,370.99211825134216,28.898543010203625,3080,0.0467863889557886,3056,18,6,0.9922077922077922,0.0058441558441558,0.0019480519480519,True,2365.0,27.43725352189364,0.7733990403619252,2367,496,0.1732448480614739,0.4334818324014233,0.3090169943749474,0.4176890859898589,0.1244648380264759,intact
74,186,36.27051527030274,34.98808335608436,8.9498743710662,221.6527936259486,9.9498743710662,416.69026599876514,20.40849751361189,6958,0.1056947059592134,6956,2,0,0.9997125610807704,0.0002874389192296,0.0,True,2751.0,29.59173021118583,0.8305448263538541,2751,0,0.0,,0.267982878680112,0.2302251138066967,,intact
75,77,35.91974048718082,37.0986829148356,1.0,24.7660229,2.0,834.9243147735876,11.420175795812364,3435,0.052178975994524,3306,129,0,0.9624454148471616,0.0375545851528384,0.0,True,1480.0,21.70480664627101,0.5945021991716032,1483,345,0.1887308533916849,,0.3090169943749474,0.387425886722793,,intact
75,97,35.91974048718082,35.55253639531664,1.0,24.7660229,2.0,813.780753616679,65.59659609302459,3434,0.0521637856084994,3197,237,0,0.930984274898078,0.0690157251019219,0.0,True,2039.0,25.476142917026294,0.7128957975946347,2040,0,0.0,,0.3008613653919205,0.392280956059262,,intact
75,106,35.91974048718082,35.68794571215464,1.0,24.7660229,2.0,811.6528194140567,69.52518165373374,3111,0.0472572909225514,3010,101,0,0.9675345548055287,0.0324654451944712,0.0,True,2271.0,26.88646037550106,0.7509378337028455,2271,0,0.0,,0.3090169943749474,0.3597752501562546,,intact
72,270,36.04947167458976,33.86188563365206,1.0,24.7660229,2.0,359.08843903601246,55.36452492876373,3268,0.0496421815284146,3263,4,1,0.998470012239902,0.0012239902080783,0.0003059975520195,True,2738.0,29.521728749706018,0.8445474351053892,2761,168,0.0573574598839194,0.3333333333333333,0.3090169943749474,0.3659482118241207,0.0243163389583859,intact
73,102,36.23303331732032,35.85783342555458,1.0,24.7660229,2.0,421.862400957416,74.74981559040168,4451,0.0676124081955244,4140,311,0,0.9301280611098628,0.069871938890137,0.0,True,2759.0,29.63472584622774,0.8221492453940203,2762,0,0.0,,0.3090169943749474,0.3827822185373187,,intact
73,186,36.23303331732032,34.98808335608436,6.817337799805944,168.8383440670296,7.817337799805943,404.8485238584017,49.50078213362841,4626,0.0702707257498305,4619,7,0,0.9984868136619108,0.001513186338089,0.0,True,2279.0,26.933774904622243,0.7563423928925795,2279,0,0.0,,0.269128646713734,0.2914719243378125,,intact
74,119,36.27051527030274,35.85628610321958,5.19114712955712,128.56406868788088,6.19114712955712,425.6735136031374,41.93273767783072,5400,0.0820280845328761,5299,101,0,0.9812962962962964,0.0187037037037037,0.0,True,1765.0,23.702678100045794,0.6572502217947246,1765,123,0.0651483050847457,,0.2742918851774318,0.3602425986153711,,intact
75,130,35.91974048718082,35.891470143632915,1.0,24.7660229,2.0,813.6455967581509,65.82435003331277,3518,0.0534397780345663,3479,39,0,0.988914155770324,0.0110858442296759,0.0,True,2143.0,26.117773375459542,0.7274010045515812,2143,67,0.0303167420814479,,0.3090169943749474,0.3740666961489728,,intact
75,165,35.91974048718082,35.19744575829755,2.23606797749979,55.37851073671648,3.23606797749979,797.31130490348,87.69813332734456,3733,0.0567057110298568,3708,25,0,0.993302973479775,0.006697026520225,0.0,True,1915.0,24.68933842860029,0.6943283257405319,1917,500,0.2068680182043856,,0.2857142857142857,0.3090169943749474,,intact
75,166,35.91974048718082,36.25550757246598,4.196152422706632,103.92200699264292,5.196152422706632,778.2324351630973,58.083576295602754,5171,0.0785494861332412,5138,33,0,0.9936182556565462,0.0063817443434538,0.0,True,2483.0,28.11340334065501,0.7790317067541392,2483,280,0.101339124140427,,0.2771863727725964,0.2766967754673748,,intact
75,247,35.91974048718082,34.88546407737195,1.0,24.7660229,2.0,773.6900475007519,46.17053766913118,3032,0.0460572504266075,2988,44,0,0.9854881266490764,0.0145118733509234,0.0,True,2661.0,29.103652814295785,0.8220766536381411,2661,361,0.1194573130377233,,0.2989350844248255,0.4034390994272556,,intact
76,106,36.15260052047513,35.68794571215464,1.0,24.7660229,2.0,808.6703340068768,63.9310726960496,3394,0.0515561701675151,3058,336,0,0.9010017678255744,0.0989982321744254,0.0,True,2196.0,26.438769072322643,0.7360403131320911,2196,517,0.1905639513453741,,0.303832434700687,0.3827822185373187,,intact
76,124,36.15260052047513,35.571728136536315,3.3166247903554,82.13960550864952,4.3166247903554,817.20957926023,51.511213079928126,3193,0.0485029025765691,3187,6,0,0.9981208894456624,0.0018791105543376,0.0,True,2086.0,25.768089230274477,0.7185313466926538,2086,59,0.0275058275058275,,0.2766967754673748,0.2573080267213811,,intact
76,137,36.15260052047513,35.62209440773998,1.0,24.7660229,2.0,829.1630194620047,5.828962298525406,3199,0.0485940448927168,3166,33,0,0.9896842763363553,0.0103157236636448,0.0,True,3036.0,31.086794856562303,0.8662327269423719,3036,5,0.0016441959881617,,0.3090169943749474,0.3797958971132712,,intact
76,202,36.15260052047513,35.42090874601483,1.0,24.7660229,2.0,780.5586328294476,69.96861493681017,3474,0.0527714010494836,3449,25,0,0.9928036845135292,0.0071963154864709,0.0,True,2490.0,28.15300368695388,0.7866878116072715,2491,436,0.1489579774513153,,0.3090169943749474,0.4142135623730951,,intact
77,130,37.0986829148356,35.891470143632915,1.0,24.7660229,2.0,849.7586632831601,54.56682163959984,3352,0.0509181739544816,3286,66,0,0.9803102625298328,0.019689737470167,0.0,True,2446.0,27.90315361398335,0.7645730949935569,2447,26,0.0105135463000404,,0.3090169943749474,0.3656262203800562,,intact
77,177,37.0986829148356,34.696185580155735,2.0,49.5320458,3.0,907.816776475611,12.140932550833137,3665,0.0556727647801835,3602,63,0,0.9828103683492496,0.0171896316507503,0.0,True,2269.0,26.87461872754702,0.7486501275344459,2269,69,0.0295124037639007,,0.2817290466902531,0.4,,intact
77,246,37.0986829148356,35.20508799540666,1.0,24.7660229,2.0,880.4800628657454,74.93233804432103,3547,0.0538802992292799,3406,141,0,0.9602480969833662,0.0397519030166337,0.0,True,1760.0,23.66908109081279,0.654712217435949,1761,629,0.2631799163179916,,0.2989350844248255,0.4142135623730951,,intact
78,133,35.76239245812201,35.53073966544048,1.0,24.7660229,2.0,290.3640226884949,10.927525875916928,3205,0.0486851872088644,2739,111,355,0.8546021840873635,0.0346333853354134,0.110764430577223,True,1237.0,19.84311793064157,0.5566628184114636,1271,712,0.3590519415027736,0.4,0.2742918851774317,0.3956439237389599,0.1257081148225682,cohesive
77,97,37.0986829148356,35.55253639531664,4.55269276785519,112.752093345366,5.55269276785519,849.8938201416883,57.727465177265934,5544,0.0842155001204195,5019,525,0,0.9053030303030304,0.0946969696969697,0.0,True,786.0,15.817445133157866,0.4354350906522926,787,0,0.0,,0.2661832955178855,0.3483314773547883,,intact
77,103,37.0986829148356,35.9784228158241,8.222125139210444,203.62933948435156,9.222125139210444,869.7011533186512,88.17531066678288,6330,0.0961551435357604,5431,237,662,0.8579778830963665,0.0374407582938388,0.1045813586097946,True,756.0,15.512648837479231,0.4245556438607244,762,1250,0.621272365805169,0.3602425986153711,0.2481296291666435,0.3602425986153711,0.1121129694487275,cohesive
77,106,37.0986829148356,35.68794571215464,1.0,24.7660229,2.0,847.765885939066,50.1284325039404,3756,0.0570550899084227,3709,47,0,0.9874866879659212,0.0125133120340788,0.0,True,1868.0,24.384480051691096,0.6700263636788093,1871,0,0.0,,0.3090169943749474,0.3740666961489728,,intact
77,117,37.0986829148356,36.386947061436,1.0,24.7660229,2.0,885.7689359392361,66.9388177578977,3434,0.0521637856084994,3416,18,0,0.9947582993593476,0.0052417006406523,0.0,True,2142.0,26.11167892353304,0.7106608171411054,2142,159,0.0691003911342894,,0.3008613653919205,0.3090169943749474,,intact
79,158,35.6986891864863,35.59962931691158,1.0,24.7660229,2.0,454.7120311598881,46.85735989726221,3111,0.0472572909225514,3101,10,0,0.996785599485696,0.003214400514304,0.0,True,2728.0,29.467768315727287,0.8266048606552463,2728,59,0.0211697165410836,,0.3090169943749474,0.3901194830787668,,intact
79,187,35.6986891864863,35.62736144400736,1.0,24.7660229,2.0,474.9011787405607,82.8541528897103,3441,0.0522701183106716,3432,9,0,0.997384481255449,0.002615518744551,0.0,True,3045.0,31.132838024016426,0.872972434301763,3045,0,0.0,,0.3090169943749474,0.3090169943749474,,intact
79,234,35.6986891864863,34.16869670636365,1.0,24.7660229,2.0,514.1207039623232,8.487336757351324,3009,0.0457078715480415,2991,18,0,0.9940179461615156,0.0059820538384845,0.0,True,3395.0,32.87342488384758,0.9410234679243028,3395,0,0.0,,0.3090169943749474,0.3700460499667057,,intact
79,245,35.6986891864863,35.05562357713867,1.0,24.7660229,2.0,484.7922855175508,81.21309268047266,3198,0.0485788545066922,3145,53,0,0.9834271419637274,0.0165728580362726,0.0,True,4181.0,36.48086668562616,1.0311983894890178,4181,60,0.0141476066965338,,0.3090169943749474,0.3816524151396708,,intact
78,162,35.76239245812201,35.147529086805264,2.863703305156273,70.92254163430594,3.863703305156273,279.9910966878598,48.03276719186491,4594,0.0697846333970431,3932,187,475,0.8558989986939486,0.0407052677405311,0.1033957335655202,True,1833.0,24.154958525629645,0.6812857213591892,1873,825,0.3057820607857672,0.3699677034698106,0.2661832955178855,0.3704152082810797,0.103784407951925,cohesive
78,240,35.76239245812201,35.04318616391138,1.0,24.7660229,2.0,219.5147075508248,15.224227783111102,2578,0.039160815171436,2355,223,0,0.9134988363072148,0.0865011636927851,0.0,True,2155.0,26.190796183508223,0.7397947080784997,2155,387,0.1522423288749016,,0.2817290466902531,0.4,,intact
78,284,35.76239245812201,34.27503672629357,1.0,24.7660229,2.0,266.5849336255857,70.85274153802204,3284,0.0498852277048084,3256,28,0,0.9914738124238732,0.0085261875761266,0.0,True,2136.0,26.075082298788185,0.7446042095614297,2137,217,0.0921835174171622,,0.3090169943749474,0.3562297707504051,,intact
79,149,35.6986891864863,35.74465067204574,1.0,24.7660229,2.0,444.3528609881914,14.126484756303627,3638,0.0552626243575191,3226,412,0,0.8867509620670698,0.1132490379329301,0.0,True,2686.0,29.2400470979385,0.8185520765361178,2687,75,0.0271542360608254,,0.2791745113185196,0.414213562373095,,intact
81,236,36.012877868255195,34.965316634264894,2.6502815398728847,65.63693330793913,3.6502815398728847,616.2688558502543,29.88746933754351,3547,0.0538802992292799,3459,21,67,0.9751903016633776,0.0059204961939667,0.0188892021426557,True,1788.0,23.85661494212072,0.6722237754659619,1808,1051,0.3676110528156698,0.4,0.2791745113185196,0.2817290466902531,0.1208254886814804,intact
81,257,36.012877868255195,34.547943235398975,1.0,24.7660229,2.0,669.4334148548012,54.603720274061786,3240,0.0492168507197257,2915,92,233,0.8996913580246914,0.028395061728395,0.0719135802469135,True,1136.0,19.015783725757565,0.5389898651497632,1212,1525,0.557179393496529,0.4026997478492771,0.2898979485566356,0.414213562373095,0.1128017992926415,cohesive
81,269,36.012877868255195,34.668201091866024,1.0,24.7660229,2.0,674.5566269024387,44.12317077123855,3096,0.0470294351321823,2839,132,125,0.9169896640826872,0.0426356589147286,0.0403746770025839,True,1476.0,21.675455981530703,0.6133312139663333,1477,532,0.2648083623693379,0.4211646096066227,0.2989350844248255,0.3733744816363991,0.1222295251817972,intact
81,328,36.012877868255195,29.29371293686869,1.0,24.7660229,2.0,640.6964883408468,73.42454190433793,4821,0.0732328510246289,4735,86,0,0.9821613773076124,0.0178386226923874,0.0,True,2629.0,28.928129749038145,0.8859176200258327,2629,13,0.0049205147615442,,0.3090169943749474,0.3740666961489728,,intact
80,128,35.927756717551866,37.56246946360691,1.0,24.7660229,2.0,501.1395612060403,80.710802476726,3556,0.0540170127035014,3515,41,0,0.9884701912260968,0.0115298087739032,0.0,True,3418.0,32.98459020476375,0.8976592376639125,3419,282,0.0761956228046474,,0.3090169943749474,0.3090169943749474,,intact
80,135,35.927756717551866,35.43156119386541,1.0,24.7660229,2.0,509.22070975539975,86.5170727651262,3233,0.0491105180175534,3192,41,0,0.9873182802350756,0.0126817197649242,0.0,True,2620.0,28.878571671769564,0.809384745174227,2620,0,0.0,,0.3090169943749474,0.3956439237389599,,intact
81,87,36.012877868255195,35.80279045827765,5.741657386773941,142.19801832479757,6.741657386773941,637.4812004177835,72.9463810160726,6086,0.0924486893457563,5980,36,70,0.9825829773250082,0.0059152152481104,0.0115018074268813,True,960.0,17.480774889473267,0.4868234271660983,960,371,0.2787377911344853,0.3139910455244324,0.2588283628687876,0.2961674292705856,0.0551626826556448,intact
81,116,36.012877868255195,36.11938763599711,1.0,24.7660229,2.0,646.9896675111995,86.85876469611534,3286,0.0499156084768576,3280,0,6,0.9981740718198416,0.0,0.0018259281801582,True,2194.0,26.42672681750876,0.7327297051539541,2194,542,0.1980994152046783,0.33086182157485,0.3090169943749474,,0.0218448271999026,intact
83,260,35.78875472557764,34.2124678662694,1.0,24.7660229,2.0,302.8213366758338,67.68457966310301,3021,0.0458901561803368,2919,102,0,0.9662363455809336,0.0337636544190665,0.0,True,2364.0,27.431452220735256,0.7837420892111723,2380,492,0.1713091922005571,,0.3090169943749474,0.4142135623730951,,intact
83,268,35.78875472557764,34.880035990422705,1.0,24.7660229,2.0,254.1427507059116,10.08506939802085,3236,0.0491560891756272,3117,119,0,0.9632262051915944,0.0367737948084054,0.0,True,2594.0,28.73492378205923,0.8132281164265986,2594,0,0.0,,0.304845440523399,0.4142135623730951,,intact
84,140,36.14175972156397,35.127419477335195,3.3166247903554,82.13960550864952,4.3166247903554,248.4678813686602,9.502123863709496,3967,0.0602602613596147,3940,27,0,0.993193849256365,0.0068061507436349,0.0,True,1812.0,24.01619274083693,0.6739573265972983,1835,285,0.1344339622641509,,0.2742918851774318,0.2742918851774317,,intact
84,205,36.14175972156397,37.51378929348208,1.0,24.7660229,2.0,290.97998467461866,83.08959732030398,2204,0.0334796107982331,2018,186,0,0.9156079854809436,0.0843920145190562,0.0,True,1200.0,19.5441004761168,0.5306891534302298,1256,139,0.0996415770609319,,0.2958163163244892,0.3726822671238252,,intact
85,138,35.88275785654397,35.81712535238292,1.0,24.7660229,2.0,708.2131045614169,17.915653857327534,3085,0.0468623408859116,2700,121,264,0.8752025931928687,0.0392220421393841,0.0855753646677471,True,1664.0,23.014509567006368,0.6419678397507064,1692,787,0.3174667204517951,0.414213562373095,0.2898979485566356,0.353889367864523,0.1243156138164593,cohesive
85,224,35.88275785654397,34.64680186200936,1.0,24.7660229,2.0,679.4799350234102,80.67613379916445,3187,0.0484117602604215,2968,104,115,0.9312833385629118,0.0326325698148729,0.0360840916222152,True,2179.0,26.33623439283756,0.7468140875380969,2181,869,0.2849180327868852,0.3740666961489728,0.2857142857142857,0.3937129433613965,0.0883524104346871,intact
85,243,35.88275785654397,37.237909116832206,9.1104335791443,225.62920665001667,10.1104335791443,634.0284431079624,18.6547654777247,9122,0.1385667013164623,9091,24,7,0.9966016224512168,0.0026310019732514,0.0007673755755316,True,1684.0,23.152404806704283,0.6332656898530278,1699,744,0.3045435939418747,0.4142135623730951,0.267982878680112,0.39829231789224,0.1462306836929831,intact
85,256,35.88275785654397,33.97256561883531,1.0,24.7660229,2.0,678.1369254539154,82.48362955819596,3209,0.0487459487529629,3158,13,38,0.9841071985042068,0.0040511062636335,0.0118416952321595,True,1435.0,21.372287820299903,0.6119014774251995,1468,1588,0.5196335078534031,0.4142135623730951,0.3090169943749474,0.304845440523399,0.1051965679981477,intact
82,155,36.1339600692361,35.11187031708458,2.146264369941973,53.15443253543696,3.146264369941973,616.3072437714701,46.40750278653878,3545,0.0538499184572307,3545,0,0,1.0,0.0,0.0,True,3174.0,31.785461751362867,0.8922757045292501,3176,332,0.0946408209806157,,0.2898979485566356,,,intact
82,218,36.1339600692361,36.20676794845868,6.032065437739018,149.39027076534305,7.032065437739018,608.0145197858103,30.16634400388756,6995,0.1062567502421238,3896,806,2293,0.5569692637598285,0.1152251608291636,0.3278055754110078,True,25.0,2.8209479177387813,0.0779905869083531,691,1841,0.7270932069510269,0.337386354243376,0.1951941016011038,0.3499831447769115,0.1421922526422722,cohesive
82,224,36.1339600692361,34.64680186200936,1.0,24.7660229,2.0,663.7996564849642,52.88091031505381,3146,0.0477889544334126,3052,94,0,0.9701207883026064,0.0298792116973935,0.0,True,2659.0,29.09271364728116,0.8220514403487501,2659,0,0.0,,0.3090169943749474,0.3542089385498691,,intact
83,100,35.78875472557764,35.832316499931046,1.0,24.7660229,2.0,266.3977446178481,51.65382200679347,2859,0.0434293136443505,2859,0,0,1.0,0.0,0.0,True,2483.0,28.11340334065501,0.7850595602552812,2483,0,0.0,,0.303832434700687,,,intact
84,219,36.14175972156397,35.16607140079059,1.0,24.7660229,2.0,273.09355135930724,68.29021707905554,3235,0.0491408987896026,3070,72,93,0.9489953632148376,0.0222565687789799,0.0287480680061823,True,1867.0,24.37795228285463,0.6837384309452735,1935,714,0.2695356738391846,0.4045372666182638,0.3090169943749474,0.4036185072337704,0.0955202722433164,intact
84,232,36.14175972156397,34.98541792920483,3.2426406871192857,80.30731351366796,4.242640687119286,271.30252670087685,66.66732320256183,4597,0.069830204555117,4212,104,281,0.9162497280835328,0.0226234500761366,0.0611268218403306,True,1208.0,19.60913925979463,0.5513824646909121,1220,526,0.3012600229095074,0.3288130902060995,0.2708131845707603,0.3174017425546639,0.0579999056353391,cohesive
84,258,36.14175972156397,34.28857903446624,1.0,24.7660229,2.0,285.175659759291,88.32156975823091,2908,0.0441736425595562,2845,63,0,0.9783356258596974,0.0216643741403026,0.0,True,1948.0,24.901157769991823,0.7071145250699167,2074,268,0.1144321093082835,,0.303832434700687,0.387425886722793,,intact
85,95,35.88275785654397,36.1488861475314,1.0,24.7660229,2.0,682.6526842992571,75.41510712745912,3453,0.0524524029429669,3306,75,72,0.9574283231972198,0.0217202432667245,0.0208514335360556,True,1932.0,24.79868343495444,0.6885497000054974,1947,669,0.2557339449541284,0.4109416227176485,0.3090169943749474,0.4045372666182638,0.1019246283427011,intact
86,244,35.81197604030649,34.63983975967772,1.0,24.7660229,2.0,350.65507663520725,72.42807622788055,4024,0.0611261133630173,3452,571,1,0.8578528827037774,0.1418986083499006,0.000248508946322,True,1414.0,21.215328870038288,0.6022649275717615,1428,122,0.0787096774193548,0.2857142857142857,0.2898979485566356,0.3874258867227931,-0.0041836628423499,intact
86,293,35.81197604030649,34.40796497310431,1.0,24.7660229,2.0,362.3105688414535,50.2332951492327,3193,0.0485029025765691,3091,102,0,0.9680551205762604,0.0319448794237394,0.0,True,2011.0,25.3006162200766,0.7206105802693459,2011,0,0.0,,0.3090169943749474,0.4241077963657325,,intact
87,234,35.80279045827765,34.16869670636365,6.28538328578604,155.6639463910543,7.28538328578604,587.4600468776705,5.06779545865125,6051,0.0919170258348951,6019,32,0,0.9947116179143944,0.0052883820856056,0.0,True,2316.0,27.151532118863187,0.7760741758989989,2316,0,0.0,,0.2708131845707603,0.4318559343670599,,intact
87,236,35.80279045827765,34.965316634264894,4.155870949147037,102.92439509602023,5.155870949147037,604.7861937027401,56.277182899096026,4063,0.061718538417977,4015,48,0,0.9881860694068424,0.0118139305931577,0.0,True,2035.0,25.451141789397465,0.7192828191975047,2036,514,0.2015686274509804,,0.2817290466902531,0.3212855787565888,,intact
87,257,35.80279045827765,34.547943235398975,9.198039027185567,227.7988451823715,10.198039027185567,657.9507527072868,37.54460370315302,8034,0.1220395613216902,4496,377,3161,0.5596216081652975,0.046925566343042,0.3934528254916604,True,173.0,7.420755373261929,0.2109645481616045,605,1259,0.6754291845493562,0.3318824654794923,0.2041350519664496,0.2753138740406814,0.1277474135130426,cohesive
87,278,35.80279045827765,34.35606324680414,2.0,49.5320458,3.0,631.253150203996,81.81067752993191,3540,0.0537739665271077,3483,38,19,0.9838983050847456,0.0107344632768361,0.005367231638418,True,2132.0,26.05065598682386,0.7426192023127922,2134,682,0.2421875,0.3483314773547882,0.2791745113185196,0.3189459828173758,0.0691569660362686,intact
87,328,35.80279045827765,29.29371293686869,1.0,24.7660229,2.0,629.2138261933324,84.62689826013307,2574,0.0391000536273376,2502,72,0,0.972027972027972,0.0279720279720279,0.0,True,2712.0,29.381225490616288,0.9026975016543508,2719,17,0.0062134502923976,,0.3090169943749474,0.4026997478492771,,intact
88,95,35.98641292660787,36.1488861475314,1.0,24.7660229,2.0,706.2622039004489,66.71058255461845,3235,0.0491408987896026,3214,21,0,0.9935085007727976,0.0064914992272024,0.0,True,2678.0,29.19647025241564,0.8094919027758677,2678,275,0.093125634947511,,0.304845440523399,0.3816524151396708,,intact
86,102,35.81197604030649,35.85783342555458,3.685557720282968,91.27660689979976,4.685557720282968,376.1664182785021,18.2078489566744,4639,0.0704682007681504,4022,560,57,0.8669971976719121,0.1207156714809226,0.0122871308471653,True,1930.0,24.78584435387901,0.6916676502589394,1930,12,0.0061791967044284,0.2592192604530755,0.2592192604530755,0.3550392228080413,0.0,intact
86,111,35.81197604030649,35.72551961976122,1.0,24.7660229,2.0,351.656348271684,71.50764446440178,2892,0.0439305963831625,2809,83,0,0.9713001383125864,0.0286998616874135,0.0,True,2292.0,27.010484244701136,0.7551420131632706,2292,0,0.0,,0.2989350844248255,0.3726822671238252,,intact
86,132,35.81197604030649,35.387578481028875,1.0,24.7660229,2.0,314.1858227292729,45.10849662260826,3294,0.0500371315650544,3292,2,0,0.9993928354584092,0.0006071645415907,0.0,True,2529.0,28.37262240538944,0.7969887619700602,2529,0,0.0,,0.304845440523399,0.3349679044581958,,intact
86,175,35.81197604030649,35.391200234235704,9.885661164744509,244.82851078770312,10.885661164744509,329.58461147859214,75.52607771050927,7658,0.1163279761764381,7444,214,0,0.9720553669365368,0.027944633063463,0.0,True,1536.0,22.111625566165472,0.6210853707117897,1536,0,0.0,,0.2633950078282708,0.3588800037182028,,intact
88,273,35.98641292660787,34.78052719934409,1.0,24.7660229,2.0,721.9035325491708,88.19804664112165,3365,0.0511156489728015,3343,22,0,0.9934621099554236,0.0065378900445765,0.0,True,2994.0,30.871018759254923,0.8724700744248731,2996,186,0.0584538026398491,,0.3090169943749474,0.321531303646471,,intact
89,207,35.79819589924081,35.45411309509949,9.634842514655627,238.61673035585488,10.634842514655627,546.868375996127,80.90089553288551,7838,0.1190622456608673,7808,30,0,0.9961724929829038,0.0038275070170961,0.0,True,2007.0,25.275441471334737,0.7094630848620614,2043,432,0.1745454545454545,,0.2684174228519758,0.4184057936590932,,intact
89,217,35.79819589924081,34.87526049306788,5.81864367245563,144.10466243897622,6.81864367245563,510.84716689852473,40.40420554874521,5738,0.0871624350091932,5697,41,0,0.9928546531892646,0.0071453468107354,0.0,True,2571.0,28.60724938505144,0.8095613500563058,2571,24,0.0092485549132947,,0.2714970279031851,0.2674788903885893,,intact
89,276,35.79819589924081,33.915240552289745,8.657737169873558,214.41771701126973,9.657737169873558,510.7366374383864,41.36328431943684,8355,0.1269156752355889,8166,189,0,0.97737881508079,0.02262118491921,0.0,True,1508.0,21.90916037563184,0.6285491432018147,1508,0,0.0,,0.2658626798938589,0.2937978523903241,,intact
89,301,35.79819589924081,34.0838991498163,6.89920048531124,170.8657572109093,7.89920048531124,503.4555489262607,17.93356282258892,5541,0.0841699289623457,5476,65,0,0.988269265475546,0.011730734524454,0.0,True,1858.0,24.319123514828476,0.6960044199521062,1858,498,0.2113752122241086,,0.2711923793731366,0.1842574582922436,,intact
90,127,36.12694969639448,35.74085101829175,1.414213562373095,35.02444547122265,2.414213562373095,458.87047430870655,58.25152318410023,3310,0.0502801777414481,3252,58,0,0.982477341389728,0.0175226586102719,0.0,True,2474.0,28.06240649728205,0.7809451859724847,2474,244,0.0897718910963944,,0.2933997741163456,0.3283737565392872,,intact
90,158,36.12694969639448,35.59962931691158,1.0,24.7660229,2.0,434.7295594100689,82.63727002140308,3330,0.0505839854619403,3147,183,0,0.945045045045045,0.0549549549549549,0.0,True,2327.0,27.215934765311317,0.7588800452970846,2327,659,0.2206965840589417,,0.3008613653919205,0.387425886722793,,intact
90,197,36.12694969639448,35.54069640230208,1.0,24.7660229,2.0,419.6806504794764,56.863749830313296,3210,0.0487611391389875,3141,34,35,0.9785046728971962,0.0105919003115264,0.0109034267912772,True,3329.0,32.552321132383774,0.9084244538338704,3329,46,0.0136296296296296,0.3244997998398398,0.3090169943749474,0.3228287342177362,0.0154828054648924,intact
90,201,36.12694969639448,35.04571322798481,1.0,24.7660229,2.0,430.3841444682488,75.40090791455283,3643,0.0553385762876422,3585,58,0,0.984079055723305,0.015920944276695,0.0,True,3529.0,33.51590053008567,0.9418194894771944,3529,0,0.0,,0.3090169943749474,0.430554406591371,,intact
90,225,36.12694969639448,34.428789303158176,1.414213562373095,35.02444547122265,2.414213562373095,465.8799418342512,43.303185409085216,3246,0.0493079930358733,3125,121,0,0.9627233518176216,0.0372766481823783,0.0,True,2274.0,26.904213074943115,0.7626371279340918,2275,230,0.091816367265469,,0.2933997741163456,0.3660254037844386,,intact
90,245,36.12694969639448,35.05562357713867,1.0,24.7660229,2.0,464.8098137677316,44.679466475388175,3251,0.0493839449659963,2963,288,0,0.9114118732697633,0.0885881267302368,0.0,True,3171.0,31.77043671542461,0.8926464794505368,3171,206,0.0610008883624518,,0.2898979485566356,0.3874258867227931,,intact
91,93,36.08042946413903,35.1602790283973,1.414213562373095,35.02444547122265,2.414213562373095,156.69146902389028,52.933784992635296,3119,0.0473788140107482,1752,496,941,0.5617184995190766,0.1590253286309714,0.3016992625841616,True,169.0,7.334464586120832,0.2059065593624533,635,1061,0.6255896226415094,0.3874258867227931,0.2240092377397959,0.3797958971132713,0.1634166489829972,cohesive
91,114,36.08042946413903,35.8556052390833,4.55269276785519,112.752093345366,5.55269276785519,177.74829644379253,88.38571162855867,4938,0.0750101261895078,1489,1524,1934,0.3015390846496557,0.3086269744835966,0.391656541109761,True,2.0,0.7978845608028654,0.0221831677015448,110,580,0.8405797101449275,0.3399683035624423,0.125,0.339056738914926,0.2149683035624423,cohesive
91,182,36.08042946413903,34.466946605435474,8.0,198.1281832,9.0,217.66143150343456,4.765761036967904,2216,0.0336618954305284,1382,834,0,0.6236462093862816,0.3763537906137184,0.0,False,94.0,5.4700209598571305,0.1550736898977658,216,0,0.0,,0.0893013497785006,0.1686723817847686,,intact
91,302,36.08042946413903,36.27976786060809,7.0,173.3621603,8.0,174.53066918586964,83.92561353213496,6911,0.1049807578160569,1896,1542,3498,0.2743452467081464,0.2231225582404861,0.5061496165533208,False,188.0,7.735777827895049,0.2138130661301947,1561,975,0.3844637223974763,0.3333333333333333,0.1047778297960768,0.3368702499140705,0.2285555035372564,cohesive
92,105,35.97036765109257,35.87299012264121,1.0,24.7660229,2.0,782.2480770756894,25.73018222827424,3249,0.0493535641939471,3186,63,0,0.9806094182825484,0.0193905817174515,0.0,True,4044.0,35.878199226372125,0.9987895983193964,4044,0,0.0,,0.3090169943749474,0.3516287047744073,,intact
92,154,35.97036765109257,35.028016119942805,1.0,24.7660229,2.0,805.2079381166985,74.60852167386471,3430,0.0521030240644009,3422,8,0,0.997667638483965,0.0023323615160349,0.0,True,2938.0,30.580949063231785,0.8614547948542919,2938,0,0.0,,0.3090169943749474,0.4706635950947078,,intact
92,165,35.97036765109257,35.19744575829755,1.0,24.7660229,2.0,805.2436084529534,74.68633652447174,3288,0.0499459892489068,3276,12,0,0.9963503649635036,0.0036496350364963,0.0,True,2493.0,28.16995822247861,0.7916488331721534,2493,0,0.0,,0.3090169943749474,0.4135254915624211,,intact
92,266,35.97036765109257,34.27490124916269,3.414213562373095,84.55649127122264,4.414213562373095,827.9303521677209,69.26961808947972,4422,0.0671718870008108,4362,60,0,0.9864314789687924,0.0135685210312075,0.0,True,2077.0,25.71244122217362,0.732076099208446,2077,0,0.0,,0.2771863727725964,0.3430703308172536,,intact
92,321,35.97036765109257,30.89203760418681,1.0,24.7660229,2.0,837.2771732745853,47.23764193050818,2555,0.0388114362928701,2518,37,0,0.9855185909980432,0.0144814090019569,0.0,True,2950.0,30.643338007504703,0.9166089042267932,2950,0,0.0,,0.2989350844248255,0.3516287047744073,,intact
95,195,36.1488861475314,34.80774032315204,1.0,24.7660229,2.0,659.3701092310858,28.02982389530833,2706,0.0411051845825857,2412,294,0,0.8913525498891353,0.1086474501108647,0.0,True,2432.0,27.823185353208192,0.784230782581065,2432,130,0.0507416081186573,,0.2742918851774317,0.3874258867227931,,intact
95,273,36.1488861475314,34.78052719934409,1.0,24.7660229,2.0,707.3901346648843,64.08585408830925,3140,0.047697812117265,2981,156,3,0.9493630573248408,0.0496815286624203,0.0009554140127388,True,2353.0,27.36755674499387,0.7716842831098768,2353,258,0.0988127154346993,0.25,0.304845440523399,0.4,-0.054845440523399,intact
96,159,35.68207154397471,35.318687646840374,2.449489742783178,60.66411906308329,3.449489742783178,607.7471960124849,83.84170051933253,4055,0.0615970153297801,4037,18,0,0.9955610357583232,0.0044389642416769,0.0,True,2251.0,26.76780816203884,0.7540147025780429,2251,0,0.0,,0.2833003940990191,0.2837216662022694,,intact
96,160,35.68207154397471,35.231264795136774,3.16227766016838,78.31704094788851,4.16227766016838,575.3828954515652,19.12952404717835,3326,0.0505232239178418,3322,4,0,0.9987973541791942,0.0012026458208057,0.0,True,2306.0,27.092851410285725,0.7641115990009613,2306,1,0.000433463372345,,0.2791745113185196,0.3334951521140906,,intact
93,114,35.1602790283973,35.8556052390833,1.414213562373095,35.02444547122265,2.414213562373095,155.5973908202966,53.91348772712205,3676,0.0558398590264542,2070,1251,379,0.5631120783460283,0.3403155603917301,0.10310119695321,True,150.0,6.90988298942671,0.1946010546992756,1783,200,0.1008572869389813,0.3797958971132712,0.23166247903554,0.3797958971132712,0.1481334180777312,cohesive
94,177,36.27420477734615,34.696185580155735,6.211102550927978,153.82430801053073,7.211102550927978,945.4432376779422,88.75660910442234,6459,0.0981147033329346,6424,35,0,0.9945812045208235,0.0054187954791763,0.0,True,1745.0,23.56800270262024,0.6641643813398863,1745,82,0.0448823207443897,,0.2696862318229452,0.2742918851774317,,intact
94,210,36.27420477734615,34.63884494515007,1.0,24.7660229,2.0,942.313628863784,83.5164200737908,3333,0.0506295566200141,3297,36,0,0.9891989198919892,0.0108010801080108,0.0,True,2199.0,26.456822177241087,0.7461764028137126,2204,301,0.1201596806387225,,0.3090169943749474,0.4084566551111861,,intact
94,246,36.27420477734615,35.20508799540666,1.0,24.7660229,2.0,918.1065240680764,38.805975633003264,3409,0.0517840259578842,3401,8,0,0.9976532707538868,0.0023467292461132,0.0,True,2428.0,27.80029502818709,0.7778559062292313,2432,641,0.2085909534656687,,0.3090169943749474,0.3516287047744073,,intact
96,235,35.68207154397471,34.65548399235406,1.0,24.7660229,2.0,619.1927909145245,77.72794579924334,3240,0.0492168507197257,3184,47,9,0.982716049382716,0.0145061728395061,0.0027777777777777,True,1961.0,24.984108685450707,0.7104059416038881,1962,255,0.115020297699594,0.4068781988545112,0.3090169943749474,0.3585701736362872,0.0978612044795638,intact
96,277,35.68207154397471,34.810958385132096,7.694323451653613,190.5577908036604,8.694323451653613,601.850936798627,75.90240049578311,5815,0.0883320947330879,5143,672,0,0.8844368013757523,0.1155631986242476,0.0,True,1034.0,18.1420071192258,0.5147177568469051,1035,0,0.0,,0.2535548202751237,0.3430703308172535,,intact
96,278,35.68207154397471,34.35606324680414,1.0,24.7660229,2.0,624.0993566337589,69.44391876668563,2917,0.0443103560337777,2717,133,67,0.9314364072677408,0.0455947891669523,0.0229688035653068,True,1389.0,21.0269453775218,0.600442757087534,1390,263,0.1591046581972171,0.4142135623730951,0.304845440523399,0.4026997478492771,0.109368121849696,intact
97,106,35.55253639531664,35.68794571215464,1.0,24.7660229,2.0,826.6223247821574,86.58808925996254,3432,0.0521334048364501,3366,66,0,0.9807692307692308,0.0192307692307692,0.0,True,1748.0,23.58825303088947,0.6622148624795922,1751,53,0.0293791574279379,,0.3090169943749474,0.4014916240907943,,intact
97,246,35.55253639531664,35.20508799540666,1.0,24.7660229,2.0,859.3365017088367,31.41772445789009,3307,0.0502346065833743,3283,24,0,0.9927426670698518,0.0072573329301481,0.0,True,2302.0,27.069343508757026,0.7651286696478171,2338,0,0.0,,0.3090169943749474,0.3283737565392872,,intact
