Repository: AmiraliKhosrozadeh/ice-bonded-granular-microCT

# Grain-scale kinematics, ice-bond failure and damage evolution in ice-bonded granular media under in-situ uniaxial compression

Analysis code, per-specimen tables and supplementary material for the paper of

## Results for every specimen

The paper shows one or two specimens per figure.  The same rendering for
every specimen and every scan is in [`supplementary/`](supplementary/README.md):
the void and crack classes (Fig. 11 of the paper), the crack orientation
classes (Fig. 12), the ice-path maps (Fig. 18) and the per-scan tables behind
Tables 2–4, each as one sheet per material, compiled with their text in
[`supplementary/supplementary.pdf`](supplementary/supplementary.pdf).

File: paper/data/bonds/Alumina_75_1800_T7/Alumina_75_1800_T7_throats_scan03_v1.csv (part 4 of 9)
bead_a,bead_b,r_a_vox,r_b_vox,gap_vox,gap_um,z_mid,axis_dip_deg,lens_vox,lens_mm3,binder_vox,pore_vox,crack_vox,binder_frac,pore_frac,crack_frac,connected,bond_area_vox,r_bond_vox,r_bond_over_R,q_crack_med,q_binder_med,q_pore_med
80,128,35.927756717551866,37.56246946360691,2.0,49.5320458,501.1395612060403,80.710802476726,3556,0.05401701270350143,3515,41,0,0.9884701912260967,0.011529808773903262,0.0,True,12.0,1.9544100476116797,0.0531882986124962,,0.3090169943749474,0.30901699437494745
80,135,35.927756717551866,35.43156119386541,2.0,49.5320458,509.22070975539975,86.5170727651262,3233,0.04911051801755346,3192,41,0,0.9873182802350757,0.012681719764924219,0.0,True,2.0,0.7978845608028654,0.02236244919810833,,0.3090169943749474,0.39564392373895996
81,87,36.012877868255195,35.80279045827765,6.741657386773941,166.96404122479757,637.4812004177835,72.9463810160726,6086,0.09244868934575637,5980,106,70,0.9825829773250082,0.017417022674991785,0.011501807426881366,True,1.0,0.5641895835477563,0.015712158549649316,0.3139910455244324,0.2588283628687876,0.3123842022108081
81,116,36.012877868255195,36.11938763599711,2.0,49.5320458,646.9896675111995,86.85876469611534,3286,0.049915608476857616,3280,6,6,0.9981740718198417,0.0018259281801582471,0.0018259281801582471,True,15.0,2.1850968611841584,0.06058583758346932,0.33086182157485,0.3090169943749474,0.33086182157485
81,236,36.012877868255195,34.965316634264894,3.6502815398728847,90.40295620793913,616.2688558502543,29.88746933754351,3547,0.05388029922927996,3459,88,67,0.9751903016633775,0.0248096983366225,0.018889202142655766,True,9.0,1.692568750643269,0.047692640324435806,0.4,0.2791745113185196,0.38510405263005587
81,257,36.012877868255195,34.547943235398975,2.0,49.5320458,669.4334148548012,54.603720274061786,3240,0.04921685071972571,2915,325,233,0.8996913580246914,0.10030864197530864,0.07191358024691358,True,9.0,1.692568750643269,0.0479747464434088,0.40269974784927715,0.28989794855663564,0.4068781988545112
81,269,36.012877868255195,34.668201091866024,2.0,49.5320458,674.5566269024387,44.12317077123855,3096,0.04702943513218234,2839,257,125,0.9169896640826873,0.08301033591731266,0.04037467700258398,True,6.0,1.381976597885342,0.03910456994198018,0.4211646096066227,0.2989350844248255,0.4
81,328,36.012877868255195,29.29371293686869,2.0,49.5320458,640.6964883408468,73.42454190433793,4821,0.0732328510246289,4735,86,0,0.9821613773076125,0.017838622692387472,0.0,True,12.0,1.9544100476116797,0.05985337845742634,,0.3090169943749474,0.37406669614897287
83,260,35.78875472557764,34.2124678662694,2.0,49.5320458,302.8213366758338,67.68457966310301,3021,0.04589015618033684,2919,102,0,0.9662363455809335,0.033763654419066536,0.0,True,11.0,1.8712051592547776,0.05346207080310951,,0.3090169943749474,0.4142135623730951
83,268,35.78875472557764,34.880035990422705,2.0,49.5320458,254.14275070591157,10.08506939802085,3236,0.04915608917562728,3117,119,0,0.9632262051915945,0.03677379480840544,0.0,True,69.0,4.686510657907603,0.1326331074983717,,0.30484544052339907,0.4142135623730951
84,140,36.14175972156397,35.127419477335195,4.3166247903554,106.90562840864953,248.4678813686602,9.502123863709496,3967,0.06026026135961478,3940,27,0,0.993193849256365,0.006806150743634989,0.0,True,3.0,0.9772050238058398,0.02742293470445732,,0.2742918851774318,0.27429188517743175
84,205,36.14175972156397,37.513789293482084,2.0,49.5320458,290.97998467461866,83.08959732030398,2204,0.03347961079823317,2018,186,0,0.9156079854809437,0.08439201451905626,0.0,True,1.0,0.5641895835477563,0.01531967627944789,,0.29581631632448924,0.37268226712382524
85,138,35.88275785654397,35.81712535238292,2.0,49.5320458,708.2131045614169,17.915653857327534,3085,0.046862340885911666,2700,385,264,0.8752025931928687,0.12479740680713128,0.08557536466774716,True,1.0,0.5641895835477563,0.0157375314518647,0.41421356237309503,0.28989794855663564,0.40149162409079436
85,224,35.88275785654397,34.64680186200936,2.0,49.5320458,679.4799350234102,80.67613379916445,3187,0.04841176026042155,2968,219,115,0.9312833385629118,0.06871666143708817,0.03608409162221525,True,3.0,0.9772050238058398,0.027710509684318325,0.37406669614897287,0.2857142857142857,0.3816524151396708
85,243,35.88275785654397,37.237909116832206,10.1104335791443,250.39522955001667,634.0284431079624,18.6547654777247,9122,0.13856670131646232,9091,31,7,0.9966016224512169,0.0033983775487831614,0.0007673755755316816,True,5.0,1.2615662610100802,0.034506421049726656,0.4142135623730951,0.267982878680112,0.407162480228664
85,256,35.88275785654397,33.97256561883531,2.0,49.5320458,678.1369254539154,82.48362955819596,3209,0.0487459487529629,3158,51,38,0.9841071985042069,0.015892801495793082,0.011841695232159551,True,13.0,2.0342144725641096,0.05824078599481612,0.4142135623730951,0.3090169943749474,0.40269974784927715
84,219,36.14175972156397,35.16607140079059,2.0,49.5320458,273.09355135930724,68.29021707905554,3235,0.04914089878960267,3070,165,93,0.9489953632148377,0.05100463678516229,0.02874806800618238,True,18.0,2.393653682408596,0.06713578704424232,0.40453726661826384,0.3090169943749474,0.40453726661826384
84,232,36.14175972156397,34.98541792920483,4.242640687119286,105.07333641366796,271.30252670087685,66.66732320256183,4597,0.069830204555117,4212,385,281,0.9162497280835328,0.08375027191646726,0.06112682184033065,True,3.0,0.9772050238058398,0.027477683104589697,0.3288130902060995,0.2708131845707603,0.3273531727209286
84,258,36.14175972156397,34.28857903446624,2.0,49.5320458,285.175659759291,88.32156975823091,2908,0.04417364255955628,2845,63,0,0.9783356258596974,0.021664374140302613,0.0,True,2.0,0.7978845608028654,0.02265741085150044,,0.30383243470068705,0.38742588672279304
85,95,35.88275785654397,36.1488861475314,2.0,49.5320458,682.6526842992571,75.41510712745912,3453,0.052452402942966936,3306,147,72,0.9574283231972198,0.04257167680278019,0.020851433536055605,True,3.0,0.9772050238058398,0.027132659189357172,0.41094162271764856,0.3090169943749474,0.407669683062202
82,155,36.1339600692361,35.11187031708458,3.1462643699419726,77.92045543543696,616.3072437714701,46.40750278653878,3545,0.05384991845723075,3545,0,0,1.0,0.0,0.0,True,67.0,4.61809077155419,0.12963820469249163,,0.2898979485566356,
82,218,36.1339600692361,36.206767948458676,7.032065437739018,174.15629366534304,608.0145197858103,30.166344003887556,6995,0.10625675024212386,3896,3099,2293,0.5569692637598285,0.44303073624017153,0.32780557541100785,True,2.0,0.7978845608028654,0.02205906914864612,0.337386354243376,0.1951941016011038,0.3405424265831667
82,224,36.1339600692361,34.64680186200936,2.0,49.5320458,663.7996564849642,52.880910315053804,3146,0.047788954433412675,3052,94,0,0.9701207883026065,0.029879211697393517,0.0,True,4.0,1.1283791670955126,0.03188378130745724,,0.3090169943749474,0.3542089385498691
83,100,35.78875472557764,35.832316499931046,2.0,49.5320458,266.3977446178481,51.65382200679347,2859,0.043429313644350556,2859,0,0,1.0,0.0,0.0,True,2.0,0.7978845608028654,0.02228072122212798,,0.30383243470068705,
86,244,35.81197604030649,34.63983975967772,2.0,49.5320458,350.65507663520725,72.42807622788055,4024,0.06112611336301736,3452,572,1,0.8578528827037774,0.14214711729622267,0.00024850894632206757,True,3.0,0.9772050238058398,0.027741088365420347,0.2857142857142857,0.28989794855663564,0.38742588672279316
86,293,35.81197604030649,34.40796497310431,2.0,49.5320458,362.3105688414535,50.2332951492327,3193,0.04850290257656919,3091,102,0,0.9680551205762605,0.03194487942373943,0.0,True,3.0,0.9772050238058398,0.027832692813547378,,0.3090169943749474,0.4241077963657325
87,234,35.80279045827765,34.16869670636365,7.28538328578604,180.4299692910543,587.4600468776705,5.06779545865125,6051,0.09191702583489514,6019,32,0,0.9947116179143943,0.005288382085605685,0.0,True,3.0,0.9772050238058398,0.027931520778070613,,0.2708131845707603,0.43185593436705993
87,236,35.80279045827765,34.965316634264894,5.155870949147037,127.69041799602024,604.7861937027401,56.277182899096026,4063,0.06171853841797702,4015,48,0,0.9881860694068423,0.011813930593157764,0.0,True,1.0,0.5641895835477563,0.015944741401941773,,0.28172904669025317,0.3212855787565888
87,257,35.80279045827765,34.547943235398975,10.198039027185569,252.5648680823715,657.9507527072868,37.54460370315302,8034,0.12203956132169022,4496,3538,3161,0.5596216081652975,0.4403783918347025,0.39345282549166044,True,3.0,0.9772050238058398,0.027780947617712604,0.3318824654794923,0.20413505196644968,0.32549696263601924
87,278,35.80279045827765,34.35606324680414,3.0,74.2980687,631.253150203996,81.81067752993191,3540,0.05377396652710772,3483,57,19,0.9838983050847457,0.016101694915254237,0.005367231638418079,True,27.0,2.9316150714175193,0.08357078021088521,0.34833147735478825,0.2791745113185196,0.32449979983983984
87,328,35.80279045827765,29.29371293686869,2.0,49.5320458,629.2138261933324,84.62689826013307,2574,0.03910005362733764,2502,72,0,0.972027972027972,0.027972027972027972,0.0,True,1.0,0.5641895835477563,0.017333944347917858,,0.3090169943749474,0.40269974784927715
88,95,35.98641292660787,36.1488861475314,2.0,49.5320458,706.2622039004489,66.71058255461845,3235,0.04914089878960267,3214,21,0,0.9935085007727975,0.006491499227202473,0.0,True,59.0,4.3336224206596095,0.12015261532930212,,0.30484544052339907,0.3816524151396708
88,273,35.98641292660787,34.78052719934409,2.0,49.5320458,721.9035325491708,88.19804664112165,3365,0.05111564897280155,3343,22,0,0.9934621099554235,0.006537890044576523,0.0,True,7.0,1.4927053303604616,0.04218651612472503,,0.3090169943749474,0.321531303646471
89,207,35.79819589924081,35.45411309509949,10.634842514655627,263.3827532558548,546.868375996127,80.90089553288551,7838,0.11906224566086732,7808,30,0,0.9961724929829038,0.003827507017096198,0.0,True,6.0,1.381976597885342,0.03879106845492165,,0.26841742285197584,0.41840579365909325
89,217,35.79819589924081,34.87526049306788,6.81864367245563,168.87068533897622,510.84716689852473,40.40420554874521,5738,0.08716243500919324,5697,41,0,0.9928546531892646,0.007145346810735448,0.0,True,1.0,0.5641895835477563,0.01596609568423928,,0.27149702790318514,0.2674788903885893
89,276,35.79819589924081,33.915240552289745,9.657737169873558,239.18373991126973,510.73663743838637,41.363284319436836,8355,0.12691567523558897,8166,189,0,0.9773788150807899,0.022621184919210054,0.0,True,17.0,2.326213245840639,0.06673643889174731,,0.2658626798938589,0.2937978523903241
86,102,35.81197604030649,35.85783342555458,4.685557720282968,116.04262979979977,376.16641827850214,18.2078489566744,4639,0.07046820076815048,4022,617,57,0.8669971976719121,0.13300280232808795,0.012287130847165338,True,34.0,3.2897623212397704,0.09180329474175045,0.2592192604530755,0.2592192604530755,0.34514099850039526
86,111,35.81197604030649,35.72551961976122,2.0,49.5320458,351.656348271684,71.50764446440178,2892,0.04393059638316257,2809,83,0,0.9713001383125864,0.028699861687413553,0.0,True,6.0,1.381976597885342,0.03863642653783203,,0.2989350844248255,0.37268226712382524
86,132,35.81197604030649,35.387578481028875,2.0,49.5320458,314.1858227292729,45.10849662260826,3294,0.05003713156505447,3292,2,0,0.9993928354584092,0.0006071645415907711,0.0,True,3.0,0.9772050238058398,0.0274497510658726,,0.30484544052339907,0.33496790445819585
86,175,35.81197604030649,35.391200234235704,10.885661164744507,269.5945336877031,329.58461147859214,75.52607771050927,7658,0.1163279761764381,7444,214,0,0.9720553669365369,0.027944633063463044,0.0,True,2.0,0.7978845608028654,0.022411487873136893,,0.2633950078282708,0.35888000371820283
89,301,35.79819589924081,34.0838991498163,7.89920048531124,195.63178011090926,503.4555489262607,17.93356282258892,5541,0.08416992896234572,5476,65,0,0.9882692654755459,0.01173073452445407,0.0,True,1.0,0.5641895835477563,0.016146899521306456,,0.2711923793731366,0.1842574582922436
90,127,36.126949696394476,35.74085101829175,2.414213562373095,59.790468371222644,458.87047430870655,58.25152318410023,3310,0.050280177741448176,3252,58,0,0.9824773413897281,0.017522658610271902,0.0,True,2.0,0.7978845608028654,0.022204229233908288,,0.29339977411634566,0.32837375653928724
90,158,36.126949696394476,35.59962931691158,2.0,49.5320458,434.7295594100689,82.63727002140308,3330,0.05058398546194031,3147,183,0,0.945045045045045,0.054954954954954956,0.0,True,2.0,0.7978845608028654,0.022247946905563393,,0.3008613653919205,0.38742588672279304
90,197,36.126949696394476,35.54069640230208,2.0,49.5320458,419.6806504794764,56.863749830313296,3210,0.048761139138987504,3141,69,35,0.9785046728971962,0.02149532710280374,0.010903426791277258,True,5.0,1.2615662610100802,0.03520601916442807,0.32449979983983984,0.3090169943749474,0.3228287342177362
90,201,36.126949696394476,35.04571322798481,2.0,49.5320458,430.3841444682488,75.40090791455283,3643,0.05533857628764221,3585,58,0,0.984079055723305,0.01592094427669503,0.0,True,3.0,0.9772050238058398,0.027460122571052785,,0.3090169943749474,0.430554406591371
90,225,36.126949696394476,34.428789303158176,2.414213562373095,59.790468371222644,465.8799418342512,43.303185409085216,3246,0.04930799303587335,3125,121,0,0.9627233518176217,0.03727664818237831,0.0,True,66.0,4.583497844237541,0.1299255853380432,,0.29339977411634566,0.36602540378443865
90,245,36.126949696394476,35.05562357713867,2.0,49.5320458,464.80981376773155,44.679466475388175,3251,0.04938394496599638,2963,288,0,0.9114118732697631,0.08858812673023685,0.0,True,31.0,3.141274657157109,0.08825965437035098,,0.28989794855663564,0.38742588672279316
91,93,36.08042946413903,35.1602790283973,2.414213562373095,59.790468371222644,156.69146902389028,52.933784992635296,3119,0.047378814010748296,1752,1367,941,0.5617184995190766,0.43828150048092335,0.3016992625841616,True,2.0,0.7978845608028654,0.022399680679381716,0.38742588672279316,0.22400923773979592,0.3900959445746376
91,114,36.08042946413903,35.8556052390833,5.55269276785519,137.518116245366,177.74829644379253,88.38571162855867,4938,0.07501012618950788,1489,3449,1934,0.30153908464965573,0.6984609153503443,0.39165654110976106,True,2.0,0.7978845608028654,0.022183167701544847,0.33996830356244234,0.125,0.33996830356244234
91,182,36.08042946413903,34.466946605435474,9.0,222.8942061,217.66143150343459,4.765761036967904,2216,0.03366189543052844,1382,834,0,0.6236462093862816,0.37635379061371843,0.0,False,,,,,0.08930134977850068,0.16867238178476865
91,302,36.08042946413903,36.27976786060809,8.0,198.1281832,174.53066918586964,83.92561353213496,6911,0.1049807578160569,1896,5015,3498,0.2743452467081464,0.7256547532918536,0.5061496165533208,False,,,,0.3333333333333333,0.10477782979607683,0.3333333333333333
92,105,35.97036765109257,35.87299012264121,2.0,49.5320458,782.2480770756894,25.73018222827424,3249,0.049353564193947166,3186,63,0,0.9806094182825484,0.019390581717451522,0.0,True,9.0,1.692568750643269,0.04711830858390304,,0.3090169943749474,0.3516287047744073
92,154,35.97036765109257,35.028016119942805,2.0,49.5320458,805.2079381166985,74.60852167386471,3430,0.05210302406440098,3422,8,0,0.997667638483965,0.0023323615160349854,0.0,True,8.0,1.5957691216057308,0.04495226614600045,,0.3090169943749474,0.47066359509470784
92,165,35.97036765109257,35.19744575829755,2.0,49.5320458,805.2436084529534,74.68633652447174,3288,0.04994598924890683,3276,12,0,0.9963503649635036,0.0036496350364963502,0.0,True,13.0,2.0342144725641096,0.05716669868336038,,0.3090169943749474,0.41352549156242113
92,266,35.97036765109257,34.27490124916269,4.414213562373095,109.32251417122265,827.9303521677209,69.26961808947972,4422,0.06717188700081082,4362,60,0,0.9864314789687924,0.013568521031207599,0.0,True,7.0,1.4927053303604616,0.04249981112550164,,0.27718637277259645,0.3430703308172536
92,321,35.97036765109257,30.892037604186815,2.0,49.5320458,837.2771732745853,47.23764193050818,2555,0.038811436292870115,2518,37,0,0.9855185909980431,0.014481409001956947,0.0,True,24.0,2.763953195770684,0.08267585305129134,,0.2989350844248255,0.3516287047744073
93,114,35.1602790283973,35.8556052390833,2.414213562373095,59.790468371222644,155.5973908202966,53.91348772712205,3676,0.055839859026454226,2070,1606,379,0.5631120783460283,0.4368879216539717,0.10310119695321002,True,1.0,0.5641895835477563,0.015889109580688794,0.3797958971132712,0.23166247903554,0.3797958971132712
94,177,36.27420477734615,34.696185580155735,7.211102550927978,178.59033091053072,945.4432376779422,88.75660910442234,6459,0.09811470333293468,6424,35,0,0.9945812045208237,0.005418795479176343,0.0,True,9.0,1.692568750643269,0.047697884769048814,,0.26968623182294527,0.27429188517743175
94,210,36.27420477734615,34.63884494515007,2.0,49.5320458,942.3136288637841,83.5164200737908,3333,0.05062955662001413,3297,36,0,0.9891989198919892,0.010801080108010801,0.0,True,26.0,2.876813695875796,0.08113636931802032,,0.3090169943749474,0.4084566551111861
94,246,36.27420477734615,35.20508799540666,2.0,49.5320458,918.1065240680764,38.805975633003264,3409,0.05178402595788424,3401,8,0,0.9976532707538868,0.0023467292461132297,0.0,True,1.0,0.5641895835477563,0.015786098649336937,,0.3090169943749474,0.3516287047744073
95,195,36.1488861475314,34.80774032315204,2.0,49.5320458,659.3701092310858,28.029823895308326,2706,0.04110518458258573,2412,294,0,0.8913525498891353,0.10864745011086474,0.0,True,24.0,2.763953195770684,0.07790542852012966,,0.27429188517743175,0.3874258867227931
95,273,36.1488861475314,34.78052719934409,2.0,49.5320458,707.3901346648843,64.08585408830925,3140,0.04769781211726504,2981,159,3,0.9493630573248407,0.05063694267515924,0.0009554140127388535,True,67.0,4.61809077155419,0.13021652241700435,0.25,0.30484544052339907,0.4
96,159,35.68207154397471,35.318687646840374,3.449489742783178,85.43014196308329,607.7471960124849,83.84170051933253,4055,0.061597015329780166,4037,18,0,0.9955610357583231,0.0044389642416769425,0.0,True,1.0,0.5641895835477563,0.01589249438957385,,0.28330039409901914,0.28372166620226946
96,160,35.68207154397471,35.231264795136774,4.16227766016838,103.08306384788851,575.3828954515652,19.12952404717835,3326,0.050523223917841885,3322,4,0,0.9987973541791942,0.0012026458208057728,0.0,True,1.0,0.5641895835477563,0.01591208685626553,,0.2791745113185196,0.3334951521140906
96,235,35.68207154397471,34.65548399235406,2.0,49.5320458,619.1927909145245,77.72794579924334,3240,0.04921685071972571,3184,56,9,0.9827160493827161,0.01728395061728395,0.002777777777777778,True,14.0,2.111004122822376,0.060024949878505804,0.4068781988545112,0.3090169943749474,0.3585701736362872
96,277,35.68207154397471,34.810958385132096,8.694323451653613,215.32381370366042,601.850936798627,75.90240049578311,5815,0.08833209473308795,5143,672,0,0.8844368013757523,0.11556319862424763,0.0,True,18.0,2.393653682408596,0.06791178318809216,,0.25355482027512377,0.3430703308172535
96,278,35.68207154397471,34.35606324680414,2.0,49.5320458,624.0993566337589,69.44391876668563,2917,0.04431035603377774,2717,200,67,0.9314364072677408,0.06856359273225918,0.02296880356530682,True,2.0,0.7978845608028654,0.022784289250030513,0.4142135623730951,0.30484544052339907,0.4057077327363875
97,106,35.552536395316636,35.68794571215464,2.0,49.5320458,826.6223247821574,86.58808925996254,3432,0.052133404836450195,3366,66,0,0.9807692307692307,0.019230769230769232,0.0,True,2.0,0.7978845608028654,0.022399751860162888,,0.3090169943749474,0.40149162409079436
97,246,35.552536395316636,35.20508799540666,2.0,49.5320458,859.3365017088367,31.41772445789009,3307,0.05023460658337436,3283,24,0,0.9927426670698518,0.00725733293014817,0.0,True,7.0,1.4927053303604616,0.04219207027408804,,0.3090169943749474,0.32837375653928724
98,121,35.541011397856465,35.688632988439416,11.23606797749979,278.2727168367165,255.91961659270913,33.570755775174895,8306,0.12617134632038324,7698,608,201,0.9267999036840838,0.0732000963159162,0.024199373946544665,True,7.0,1.4927053303604616,0.04191247459457058,0.23461295545686628,0.26571737407042917,0.2795237780869015
98,182,35.541011397856465,34.466946605435474,2.0,49.5320458,273.49442919239755,62.00706549917164,2520,0.038279772782008885,1961,559,372,0.7781746031746032,0.22182539682539681,0.14761904761904762,True,2.0,0.7978845608028654,0.022794110371433685,0.39564392373895996,0.2612038749637414,0.39564392373895996
98,209,35.541011397856465,35.23004664088869,2.0,49.5320458,307.3351310759126,61.50202173320834,3235,0.04914089878960267,2934,301,245,0.9069551777434313,0.09304482225656878,0.07573415765069552,True,75.0,4.886025119029199,0.13807975334646652,0.41421356237309503,0.29581631632448924,0.4068781988545112
98,211,35.541011397856465,34.91564742455185,2.0,49.5320458,289.6683684909706,88.65514212284391,3072,0.04666486586759178,2868,204,19,0.93359375,0.06640625,0.006184895833333333,True,20.0,2.5231325220201604,0.07162225868189177,0.42705098312484235,0.2989350844248255,0.36602540378443865
98,219,35.541011397856465,35.16607140079059,3.23606797749979,80.14453363671647,275.229984159574,65.43496596829212,3813,0.05792094191182535,3322,491,391,0.8712300026226069,0.12876999737739314,0.1025439286650931,True,5.0,1.2615662610100802,0.03568429670907649,0.3816524151396708,0.2612038749637414,0.37406669614897287
99,122,35.564116842376805,35.97946787816941,3.863703305156273,95.68856453430594,779.2839842733968,67.05012559937418,3499,0.05315116070009884,3496,3,0,0.9991426121749071,0.0008573878250928837,0.0,True,3.0,0.9772050238058398,0.027317753999128353,,0.2791745113185196,0.3874258867227931
99,170,35.564116842376805,35.48940368060842,2.0,49.5320458,790.1202805662077,44.38071942161026,3114,0.047302862080625264,2959,155,108,0.9502247912652537,0.04977520873474631,0.03468208092485549,True,16.0,2.256758334191025,0.06352277318788117,0.3827822185373187,0.3090169943749474,0.3827822185373187
99,257,35.564116842376805,34.547943235398975,4.685557720282968,116.04262979979977,727.1349337549894,13.786217021106049,3118,0.04736362362472369,3084,34,0,0.9890955740859525,0.010904425914047467,0.0,True,18.0,2.393653682408596,0.06828079733367697,,0.27792629762666365,0.2708853877830105
100,227,35.832316499931046,34.56746719738423,2.0,49.5320458,229.94669156681567,67.91603251279908,3107,0.04719652937845301,2932,175,133,0.9436755712906341,0.05632442870936595,0.04280656581911812,True,33.0,3.2410224072142872,0.09207478310300218,0.3827822185373187,0.30383243470068705,0.3797958971132712
100,260,35.832316499931046,34.2124678662694,3.0,74.2980687,279.724903846439,7.096308518595916,3422,0.051981500976204124,3329,93,0,0.972822910578609,0.027177089421391,0.0,True,2.0,0.7978845608028654,0.022782126264575334,,0.2857142857142857,0.3827822185373187
100,262,35.832316499931046,34.539740589375654,2.0,49.5320458,259.0602629671459,64.10237272038715,2887,0.04385464445303954,2869,18,5,0.9937651541392449,0.006234845860755109,0.0017319016279875303,True,1.0,0.5641895835477563,0.016034477515180865,0.42705098312484235,0.30484544052339907,0.3310732117697164
99,188,35.564116842376805,35.18317993471944,2.732050807568877,67.66203286421431,745.7005828755559,59.166045033136896,3794,0.05763232457735782,3767,27,0,0.9928835002635741,0.007116499736425936,0.0,True,1.0,0.5641895835477563,0.01594943154719679,,0.28989794855663564,0.3524704450894247
99,202,35.564116842376805,35.42090874601483,2.0,49.5320458,766.3189442951755,86.90516923063683,3110,0.04724210053652684,3096,14,0,0.9954983922829582,0.0045016077170418,0.0,True,13.0,2.0342144725641096,0.05731390404391908,,0.3090169943749474,0.3892130711381393
99,221,35.564116842376805,34.75472087462754,2.0,49.5320458,763.8424908152123,89.16141230226238,3037,0.046133202356730546,2945,92,0,0.969706947645703,0.030293052354297002,0.0,True,2.0,0.7978845608028654,0.022693337566639635,,0.2989350844248255,0.41421356237309503
99,226,35.564116842376805,34.56233846333,2.0,49.5320458,744.3557199164458,56.137749354617206,2903,0.04409769062943325,2825,78,0,0.9731312435411643,0.02686875645883569,0.0,True,55.0,4.1841419359420025,0.11933133986886409,,0.30484544052339907,0.37406669614897287
100,268,35.832316499931046,34.880035990422705,3.863703305156273,95.68856453430594,231.0463178765168,70.80263579415718,4342,0.06595665611884229,4317,25,28,0.9942422846614464,0.005757715338553662,0.006448641179180101,True,28.0,2.985410660720923,0.08443816548539179,0.3219145562618817,0.28172904669025317,0.3405424265831667
101,159,35.95769344875828,35.318687646840374,6.0990195135927845,151.04845694118575,641.7863844166955,13.605875580793562,5058,0.07683297251246068,4890,168,95,0.966785290628707,0.033214709371293,0.01878212732305259,True,1.0,0.5641895835477563,0.015831038974637147,0.2708131845707603,0.27149702790318514,0.29076443961487125
101,178,35.95769344875828,35.175270914247015,2.0,49.5320458,695.9835608786998,62.82512972234328,3235,0.04914089878960267,3141,94,41,0.9709428129829984,0.029057187017001544,0.01267387944358578,True,5.0,1.2615662610100802,0.03547065055723147,0.4,0.3090169943749474,0.37798720432169275
101,212,35.95769344875828,35.043121362604076,2.0,49.5320458,662.471466847189,62.31675264472967,2535,0.03850762857237798,2508,27,22,0.9893491124260355,0.010650887573964497,0.008678500986193294,True,40.0,3.5682482323055424,0.10051288120525939,0.3632858174941741,0.2989350844248255,0.4068781988545112
102,153,35.85783342555458,35.458354207053766,2.414213562373095,59.790468371222644,422.2908267992596,74.26565227356556,3547,0.05388029922927996,3485,62,0,0.9825204398082887,0.017479560191711305,0.0,True,4.0,1.1283791670955126,0.03164440513585661,,0.29339977411634566,0.41094162271764856
102,244,35.85783342555458,34.63983975967772,2.0,49.5320458,386.88177476775286,44.979508521578616,3107,0.04719652937845301,2867,240,1,0.9227550691985839,0.07724493080141616,0.000321853878339234,True,36.0,3.385137501286538,0.09603543913831326,0.34833147735478825,0.29581631632448924,0.38742588672279316
102,293,35.85783342555458,34.40796497310431,2.0,49.5320458,398.53726697399907,66.96025753992608,3152,0.04788009674956032,3106,46,0,0.9854060913705583,0.014593908629441625,0.0,True,6.0,1.381976597885342,0.03933568334467879,,0.3090169943749474,0.3733744816363991
102,325,35.85783342555458,29.531587483243364,2.0,49.5320458,412.49635335207284,89.80444509421436,3468,0.05268025873333603,3354,114,17,0.967128027681661,0.0328719723183391,0.004901960784313725,True,2.0,0.7978845608028654,0.02440408707444334,0.37406669614897287,0.3090169943749474,0.4
101,226,35.95769344875828,34.56233846333,2.0,49.5320458,702.0569337027167,51.626690313529764,3104,0.047150958220379194,2992,112,29,0.9639175257731959,0.03608247422680412,0.009342783505154639,True,52.0,4.068428945128219,0.11538363879925653,0.39564392373895996,0.30484544052339907,0.37798720432169275
101,235,35.95769344875828,34.65548399235406,4.685557720282968,116.04262979979977,653.2319793187351,45.10823859421042,5135,0.0780026322363554,4986,149,74,0.970983446932814,0.02901655306718598,0.014410905550146057,True,2.0,0.7978845608028654,0.02259874402248105,0.36580655467467726,0.27429188517743175,0.3827822185373187
101,257,35.95769344875828,34.547943235398975,2.0,49.5320458,684.8361475412604,81.83285469656677,3346,0.05082703163833402,3341,5,0,0.9985056784219964,0.0014943215780035865,0.0,True,10.0,1.7841241161527712,0.05060940373164993,,0.3090169943749474,0.3008613653919205
101,278,35.95769344875828,34.35606324680414,5.773112505913769,142.9770365257368,658.1385450379696,55.17438798391227,5320,0.08081285365090764,5229,91,0,0.9828947368421053,0.017105263157894738,0.0,True,33.0,3.2410224072142872,0.09218743413886836,,0.2742918851774318,0.34604203085127516
103,266,35.9784228158241,34.27490124916269,2.0,49.5320458,854.7748871633111,67.62694315727899,3070,0.04663448509554257,3055,15,0,0.995114006514658,0.004885993485342019,0.0,True,1.0,0.5641895835477563,0.016061576902065475,,0.3090169943749474,0.3827822185373187
104,189,35.25509802208987,33.679840597075454,8.94427190999916,221.5140429468659,319.0828541009522,12.391581626403893,3107,0.04719652937845301,2318,789,0,0.7460572899903444,0.2539427100096556,0.0,True,14.0,2.111004122822376,0.061246275549318434,,0.1809073112342927,0.20942771453851886
104,282,35.25509802208987,34.6353958123085,2.0,49.5320458,266.5753015773152,66.55964059562007,2889,0.043885025225088754,1864,1025,853,0.6452059536171686,0.3547940463828314,0.29525787469712705,True,1.0,0.5641895835477563,0.01614495913806453,0.40269974784927715,0.2402530733520421,0.40269974784927715
105,154,35.87299012264121,35.028016119942805,2.0,49.5320458,772.7801598448629,49.515683978909614,3289,0.049961179634931435,3275,14,0,0.9957433870477349,0.004256612952265126,0.0,True,15.0,2.1850968611841584,0.06163796473375754,,0.3090169943749474,0.4364916731037084
103,117,35.9784228158241,36.386947061436,3.1462643699419726,77.92045543543696,884.4327079592904,65.02773102883184,3605,0.05476134161870715,3489,116,0,0.9678224687933425,0.03217753120665742,0.0,True,9.0,1.692568750643269,0.04677841772975273,,0.28436465220442186,0.35275903631946515
103,165,35.9784228158241,35.19744575829755,2.0,49.5320458,832.0881434485436,9.90803841964305,2728,0.04143937307512708,2656,72,0,0.9736070381231672,0.026392961876832845,0.0,True,3.0,0.9772050238058398,0.027458885810102644,,0.2857142857142857,0.36602540378443865
103,210,35.9784228158241,34.63884494515007,4.16227766016838,103.08306384788851,903.3509396815073,20.659298985435164,4425,0.06721745815888465,4381,44,0,0.9900564971751412,0.009943502824858758,0.0,True,7.0,1.4927053303604616,0.042275929887658104,,0.28172904669025317,0.27233263158059284
103,239,35.9784228158241,34.780987678636315,2.0,49.5320458,886.9980365328602,58.428906652493936,3440,0.052254927924647046,3421,19,0,0.9944767441860465,0.005523255813953488,0.0,True,4.0,1.1283791670955126,0.03189340214143957,,0.3090169943749474,0.40269974784927715
94,295,36.27420477734615,35.72283838971398,6.81864367245563,168.87068533897622,931.1611453159899,67.19568212392252,4875,0.07405313186995766,2007,2868,2687,0.4116923076923077,0.5883076923076923,0.5511794871794872,False,,,,0.3217311600325895,0.1463924816619788,0.3179891830424227
94,315,36.27420477734615,61.7560654121121,2.0,49.5320458,981.7424998323588,38.76084528312906,22580,0.34299891643561925,20685,1895,0,0.9160761736049602,0.08392382639503985,0.0,True,2.0,0.7978845608028654,0.016278330341451337,,0.2240092377397959,0.36602540378443865
95,138,36.1488861475314,35.81712535238292,2.0,49.5320458,717.3092262783221,45.73854945211019,3338,0.05070550855013716,3129,209,142,0.9373876572798082,0.06261234272019173,0.04254044337926902,True,23.0,2.7057581899030048,0.07519544667016113,0.392905387390447,0.2989350844248255,0.39352981872163206
95,148,36.1488861475314,35.487634499010724,6.708203932499369,166.13553221014942,670.2356681384723,56.524742405859456,6170,0.09372468177182333,5858,312,0,0.9494327390599676,0.050567260940032416,0.0,True,27.0,2.9316150714175193,0.08184694189384888,,0.2687959533979826,0.3469212429524991
105,273,35.87299012264121,34.78052719934409,2.0,49.5320458,736.4258810587298,68.78900017508892,2568,0.039008911311190005,2561,7,0,0.9972741433021807,0.0027258566978193145,0.0,True,3.0,0.9772050238058398,0.027661893161029148,,0.2989350844248255,0.30901699437494745
106,122,35.68794571215464,35.97946787816941,9.438793109825916,233.76136630631083,809.3477293803271,68.36164903373042,6729,0.10221610755957848,5984,745,0,0.8892851835339575,0.1107148164660425,0.0,True,4.0,1.1283791670955126,0.03148932298703346,,0.2585688584788905,0.3476850412418142
106,124,35.68794571215464,35.571728136536315,2.0,49.5320458,833.0336358328884,76.37203007688113,3270,0.04967256230046391,3218,52,0,0.9840978593272172,0.015902140672782873,0.0,True,2.0,0.7978845608028654,0.02239371913200309,,0.3090169943749474,0.3761785115301142
106,137,35.68794571215464,35.62209440773998,6.81864367245563,168.87068533897622,844.987076034663,58.455580767289526,6082,0.09238792780165794,5644,438,0,0.9279842157185136,0.07201578428148635,0.0,True,9.0,1.692568750643269,0.04747069971626796,,0.26968623182294527,0.32929949998747954
109,265,35.74813816771244,33.15799151000595,2.0,49.5320458,887.7039307633066,89.4909395567163,3056,0.046421819691198074,3045,11,0,0.9964005235602095,0.003599476439790576,0.0,True,9.0,1.692568750643269,0.04912679782073383,,0.3090169943749474,0.39564392373895996
110,175,35.67632048470627,35.391200234235704,7.5630027024141775,187.3054981207514,295.86377878616565,53.93161663674295,5971,0.0907017949529266,5871,100,40,0.9832523865349188,0.016747613465081225,0.0066990453860324905,True,4.0,1.1283791670955126,0.03175512964798729,0.19204573888650034,0.27253380620535966,0.20566943974499707
110,227,35.67632048470627,34.56746719738423,3.1462643699419726,77.92045543543696,244.54506305314078,38.72153932968615,4372,0.06641236769958049,4266,106,72,0.9757548032936871,0.0242451967063129,0.01646843549862763,True,2.0,0.7978845608028654,0.022717583636404495,0.3154754158606446,0.28989794855663564,0.31339216579491175
110,262,35.67632048470627,34.539740589375654,2.0,49.5320458,273.658634453471,88.11627113422558,3244,0.049277612263824135,3152,92,0,0.9716399506781751,0.02836004932182491,0.0,True,12.0,1.9544100476116797,0.055668461537586575,,0.30484544052339907,0.4
110,275,35.67632048470627,34.78394761156285,2.0,49.5320458,304.5931838508931,24.351337655772955,3152,0.04788009674956032,2816,336,247,0.8934010152284264,0.1065989847715736,0.07836294416243655,True,1.0,0.5641895835477563,0.016014403543764835,0.407669683062202,0.29581631632448924,0.40074581204539717
110,284,35.67632048470627,34.27503672629357,2.0,49.5320458,275.2197028062502,85.5815649016172,3060,0.0464825812352965,2973,87,0,0.9715686274509804,0.028431372549019607,0.0,True,4.0,1.1283791670955126,0.03226182341800439,,0.3090169943749474,0.40269974784927715
110,287,35.67632048470627,31.941197609833058,4.1815405503520555,103.5601290272976,293.58592473811905,54.16186433415021,3793,0.057617134191333214,3676,117,0,0.9691537041919325,0.030846295808067494,0.0,True,5.0,1.2615662610100802,0.03731477571377948,,0.27669677546737487,0.3126480851423008
110,289,35.67632048470627,31.501018250593212,2.0,49.5320458,263.4892115912791,74.95836441774314,2352,0.03572778792987496,2352,0,0,1.0,0.0,0.0,True,1.0,0.5641895835477563,0.01679702096478833,,0.3090169943749474,
107,218,36.14912973635662,36.206767948458676,6.5725953684008385,162.7770474062491,588.8949752204853,67.56619058689127,5719,0.08687381767472571,3426,2293,2148,0.5990557789823395,0.4009442210176604,0.37559013813603775,True,1.0,0.5641895835477563,0.015594847181784268,0.3412253527198434,0.19754962595599873,0.3394788959936531
107,230,36.14912973635662,36.28031198366947,2.8284271247461903,70.0488909424453,585.5309445271589,61.244758083044566,3289,0.049961179634931435,3234,55,0,0.9832775919732442,0.016722408026755852,0.0,True,51.0,4.029119531035698,0.1112564016884223,,0.28989794855663564,0.3443593434156103
108,179,35.626546409298314,35.20187737561034,4.1815405503520555,103.5601290272976,898.5705866688442,39.90185852822551,3962,0.060184309429491746,3960,2,0,0.9994952044422009,0.0005047955577990914,0.0,True,6.0,1.381976597885342,0.03902322045404033,,0.27718637277259645,0.3552365927958392
108,190,35.626546409298314,35.50689644530491,6.0,148.5961374,899.1054410095786,42.37197137940885,5501,0.08356231352136145,5479,22,0,0.9960007271405199,0.003999272859480095,0.0,True,8.0,1.5957691216057308,0.044866916532283786,,0.27669677546737487,0.33274480809957413
108,213,35.626546409298314,34.433823664620476,2.0,49.5320458,942.8881665026372,64.32889405922307,3205,0.04868518720886447,3187,18,0,0.9943837753510141,0.005616224648985959,0.0,True,1.0,0.5641895835477563,0.016105812257414434,,0.3090169943749474,0.3662834426115942
109,145,35.74813816771244,37.33892430877008,7.5630027024141775,187.3054981207514,920.6736591281599,37.34158893844662,6757,0.10264143836826747,6748,9,0,0.9986680479502738,0.0013319520497262099,0.0,True,3.0,0.9772050238058398,0.026740848262174405,,0.269128646713734,0.3704152082810797
109,220,35.74813816771244,34.98372744803911,2.0,49.5320458,874.0440021906373,68.42938652220371,3022,0.045905346566361444,3021,1,0,0.999669093315685,0.00033090668431502316,0.0,True,4.0,1.1283791670955126,0.03190582228455259,,0.3090169943749474,0.4641016151377546
109,249,35.74813816771244,34.713958406896815,2.732050807568877,67.66203286421431,868.0852792244796,58.29149346218742,3520,0.053470158806615584,3496,24,0,0.9931818181818182,0.006818181818181818,0.0,True,9.0,1.692568750643269,0.048041963918887404,,0.28989794855663564,0.39811478328545463
110,292,35.67632048470627,34.39586185030302,2.0,49.5320458,242.51545116644127,34.57424546579829,2516,0.03821901123791046,2476,40,0,0.9841017488076311,0.01589825119236884,0.0,True,4.0,1.1283791670955126,0.032206194512419364,,0.2989350844248255,0.3018902624741123
111,123,35.72551961976122,35.936816916895104,2.0,49.5320458,384.6916681066299,54.28159832385863,3107,0.04719652937845301,3011,96,76,0.9691020276794335,0.03089797232056646,0.024460894753781784,True,6.0,1.381976597885342,0.03856911914052484,0.3892130711381393,0.3090169943749474,0.3827822185373187
111,132,35.72551961976122,35.387578481028875,5.841619252963779,144.67367619198185,325.9024508550003,15.221026081651965,4959,0.07532912429602462,4859,100,0,0.979834644081468,0.02016535591853196,0.0,True,3.0,0.9772050238058398,0.027483123359942116,,0.2798057840438667,0.23399972859466714
111,153,35.72551961976122,35.458354207053766,2.0,49.5320458,397.7807567924415,18.564508046175906,3316,0.050371320057595814,2942,374,18,0.8872135102533173,0.11278648974668275,0.005428226779252111,True,3.0,0.9772050238058398,0.027455797816884935,0.3632858174941741,0.2857142857142857,0.4
111,194,35.72551961976122,35.331696866002474,2.0,49.5320458,388.6642634505339,44.909110785791775,3219,0.04889785261320897,3091,128,83,0.9602360981671326,0.03976390183286735,0.025784405094749923,True,1.0,0.5641895835477563,0.015879867280216124,0.40269974784927715,0.3090169943749474,0.3827822185373187
112,124,35.45518929419597,35.571728136536315,2.0,49.5320458,858.2585525130394,62.150806108247934,3524,0.05353092035071401,3470,54,0,0.9846765039727582,0.01532349602724177,0.0,True,14.0,2.111004122822376,0.05944236915197945,,0.3090169943749474,0.3629003269703467
112,137,35.45518929419597,35.62209440773998,5.155870949147037,127.69041799602024,870.211992714814,82.98039044318497,4525,0.06873649676134531,4454,71,0,0.9843093922651933,0.01569060773480663,0.0,True,3.0,0.9772050238058398,0.027496971547302487,,0.27792629762666365,0.3164309725825327
112,141,35.45518929419597,35.56367641987716,4.3166247903554,106.90562840864953,905.9236437194886,35.984397076431215,3723,0.05655380716961074,3711,12,0,0.9967767929089444,0.0032232070910556,0.0,True,7.0,1.4927053303604616,0.04203686767879951,,0.27718637277259645,0.23912989444447647
112,144,35.45518929419597,35.41665866066437,2.0,49.5320458,885.2423137594233,73.39623202268601,3337,0.050690318164112555,3320,17,0,0.9949056038357806,0.005094396164219359,0.0,True,20.0,2.5231325220201604,0.07120267341207734,,0.3090169943749474,0.37406669614897287
113,187,35.27749237349797,35.627361444007356,8.071067811865476,199.88825025611325,510.15058639788043,6.580570754608382,6387,0.09702099553916299,5362,1025,0,0.8395177704712697,0.16048222952873023,0.0,True,3.0,0.9772050238058398,0.027563840024858295,,0.2612038749637414,0.30667540403718385
113,230,35.27749237349797,36.28031198366947,2.0,49.5320458,558.461820216861,76.05123828477285,3146,0.047788954433412675,3143,3,0,0.9990464081373173,0.0009535918626827717,0.0,True,1.0,0.5641895835477563,0.015768778503367966,,0.3090169943749474,0.32037724101704074
113,234,35.27749237349797,34.16869670636365,2.0,49.5320458,549.370111619643,89.26968936102213,3236,0.04915608917562728,3235,1,0,0.9996909765142151,0.00030902348578491963,0.0,True,23.0,2.7057581899030048,0.07792387820709473,,0.3090169943749474,0.44151844011225294
115,118,36.11389705999485,35.367613765187755,6.0990195135927845,151.04845694118575,703.7123892188713,82.43018895497863,5491,0.08341040966111539,2859,2632,2415,0.5206701875796759,0.4793298124203242,0.4398105991622655,True,13.0,2.0342144725641096,0.05691582198196811,0.35388936786452296,0.18030816435569247,0.3516287047744073
115,261,36.11389705999485,35.901351306654256,8.48528137423857,210.1466728273359,689.8911831455863,77.68061149202748,6210,0.0943322972128076,5493,717,567,0.8845410628019323,0.11545893719806763,0.09130434782608696,True,3.0,0.9772050238058398,0.027138836453930556,0.23845042223198507,0.27826484500593984,0.24210172369314836
