Repository: AmiraliKhosrozadeh/ice-bonded-granular-microCT

# Grain-scale kinematics, ice-bond failure and damage evolution in ice-bonded granular media under in-situ uniaxial compression

Analysis code, per-specimen tables and supplementary material for the paper of

## Results for every specimen

The paper shows one or two specimens per figure.  The same rendering for
every specimen and every scan is in [`supplementary/`](supplementary/README.md):
the void and crack classes (Fig. 11 of the paper), the crack orientation
classes (Fig. 12), the ice-path maps (Fig. 18) and the per-scan tables behind
Tables 2–4, each as one sheet per material, compiled with their text in
[`supplementary/supplementary.pdf`](supplementary/supplementary.pdf).

File: paper/data/bonds/Alumina_75_1800_T7/T7_bead_quality.csv (part 4 of 5)
bead_id,voxels,volume_mm3,r_eq_vox,cz,cy,cx,r_fit_vox,fill,roughness,sphericity,radius_ok,shape_ok,scan,on_boundary
145,218059,3.3124003861397124,37.33892430877008,43.9488211905952,38.450006649576494,42.39866274723813,39.07443590939805,0.8725840202548671,0.2330362574334135,0.7256663577480734,True,False,3,True
146,194314,2.951704669985426,35.93120876083818,37.350901118807705,38.33796329652007,37.69154564261968,35.54016531046371,1.0333730997088288,0.0170718266783435,0.992627132219902,True,True,3,False
147,184950,2.809461895251009,35.344505410162014,40.57110029737767,37.54847796701812,37.51431197620979,34.904903289090825,1.0382606849379648,0.0165864209404415,0.983317088789089,True,True,3,False
148,187206,2.843731406122522,35.487634499010724,37.72253026078224,36.86216787923464,38.44666837601359,35.072592439869354,1.0359231749483813,0.0169686006328288,0.99060784836055,True,True,3,True
149,191303,2.9059664176653355,35.74465067204574,38.3858695368081,37.44137310967418,38.650752993941545,35.35419044731386,1.0334999980766966,0.017504522223048,0.9872193723606452,True,True,3,True
150,191083,2.902624532739922,35.73094320350623,35.811935127667034,38.89361167660127,44.25899739903602,35.54277603488164,1.0159665443439756,0.1877651857220065,0.7841693705540468,True,False,3,True
151,185416,2.816540615138476,35.37416518450705,37.35894960521206,37.52740863787376,37.89037623506062,34.98653982705987,1.0336074238393305,0.0191752793078839,0.9662054610287688,True,True,3,True
152,178480,2.711180097671804,34.927458287016485,37.288609367996415,36.68967951591215,37.06508852532497,34.49841330424011,1.0377759103045503,0.0157520451890182,0.9765793340018972,True,True,3,True
153,186743,2.8366982573931288,35.458354207053766,38.18853718747155,37.87623632478861,37.61925748220817,35.04584315334939,1.0357291114879337,0.0153186686299891,0.9906564718407418,True,True,3,False
154,180026,2.734664434465845,35.028016119942805,36.74002088587204,36.45703398398009,37.6835346005577,34.61563158624587,1.0361672050092003,0.0162420583229273,0.9846673368780068,True,True,3,False
155,181322,2.754351174753736,35.11187031708458,37.41848203748028,37.60374913137954,37.32006044495428,34.70157016878997,1.035892081179049,0.0156142152120977,0.9854177945478844,True,True,3,True
156,225416,3.424156056122744,37.75420907774324,37.74190829399865,46.94566934024204,35.78674539518047,39.34618508347725,0.883462740396417,0.2685667041354795,0.5760515364424238,True,False,3,True
157,188073,2.856901470805856,35.54233431821664,37.10364592472072,37.58934562643229,38.20729716652576,35.13904851825457,1.0348272343943403,0.0172116868851028,0.9830132847870724,True,True,3,False
158,188984,2.8707399124742725,35.59962931691158,38.1042098802015,37.79220463107988,37.87201032891674,35.21065742447898,1.0335084358465545,0.0170767732656741,0.9879519121347836,True,True,3,True
159,184545,2.803309788911043,35.318687646840374,36.80344089517462,37.54859248421794,38.350803327101794,34.89258915025765,1.0370843565662116,0.0164953672720288,0.9828319350826544,True,True,3,True
160,183178,2.782544531215406,35.231264795136774,37.07483977333523,37.631658823657865,37.67767963401719,34.81242602427807,1.036529900711428,0.01744261088806,0.9740715219244822,True,True,3,True
161,182802,2.776832946070154,35.20714248479177,37.252732464633866,37.24959245522478,37.56815023905647,34.80764856873587,1.0348282524579175,0.0146247824284291,0.9850043556160908,True,True,3,False
162,181875,2.762751458225344,35.147529086805264,36.75367697594502,37.10213608247423,37.34528659793814,34.73205942116621,1.036317401969744,0.0160305118736838,0.985939592406644,True,True,3,False
163,184820,2.8074871450678103,35.336222337852426,37.903159831187104,36.76875879233849,37.89947516502543,34.927796013069745,1.035492149440584,0.0151720269314659,0.99161076720962,True,True,3,False
164,183989,2.794863934281362,35.28318240515082,37.638554478800366,36.81442368837268,37.65713711145775,34.88929011230309,1.034253146104949,0.0168200319112981,0.9885801279056756,True,True,3,True
165,182651,2.774539197780438,35.19744575829755,36.81136155838183,38.43675643713968,37.9253603867485,34.78775572086087,1.0357482532981048,0.015980723170055,0.9858714555827248,True,True,3,False
166,199623,3.032350429390063,36.25550757246598,37.65362207761631,38.74604128782755,36.94095369772021,35.85506266286372,1.03388089757967,0.0261406846446945,0.9707413636875502,True,True,3,True
167,185625,2.8197154058176186,35.38745138850615,37.439105723905726,37.7060632996633,37.075243097643096,34.9882073264992,1.0346245597222563,0.0172290885774266,0.9817548129876428,True,True,3,True
168,184861,2.8081099508948197,35.33883511063576,37.878270700688624,37.36989954614548,38.44689793953295,34.91300637649303,1.037038656736906,0.0163081057650703,0.9947063607138116,True,True,3,False
169,184381,2.800818565603008,35.30822230156813,38.4650967290556,38.040400041218994,37.72605094885048,34.87462851748915,1.037764442361217,0.0154737155103175,0.9833618758559272,True,True,3,False
170,187234,2.84415673693121,35.48940368060842,37.87366076674108,38.2632000598182,38.53831034961599,35.07770519521098,1.0356251406971917,0.0178945000256637,0.986982953777104,True,True,3,False
171,180664,2.744355900749545,35.0693463099394,37.35859385378382,37.512553690829385,38.09407518930168,34.65114978276285,1.0366450131297298,0.0166047151480332,0.9789890378464008,True,True,3,False
172,180384,2.7401025926626548,35.05121966936993,37.10865708710307,37.256353113358166,36.83879390633316,34.64223267969313,1.0358378605446623,0.0156917977884405,0.9795609374984112,True,True,3,True
173,185407,2.816403901664254,35.37359282714499,38.65285560955088,37.694725657607314,37.84322598391646,34.948843164215376,1.0369053209008634,0.0161617554594326,0.9921992037837262,True,True,3,True
174,185050,2.81098093385347,35.35087436343262,37.47421237503377,37.25774115104026,38.19815185085112,34.915737249449386,1.037855354287469,0.0190826307066089,0.9887888682325022,True,True,3,True
175,185684,2.8206116385930704,35.391200234235704,38.22950281122768,38.46051356067297,38.057371663686695,34.98296368829984,1.0354188710562315,0.0172000965943253,0.985069928252598,True,True,3,False
176,197275,2.996683403004287,36.11279874443177,38.18850842732227,38.03106830566468,38.47965023444431,35.763900003644174,1.0295532811052173,0.0311080760098302,0.9511285777230456,True,True,3,True
177,174958,2.657679558093139,34.696185580155735,36.5961716526252,37.33062220647241,37.26992192411893,34.26401899156168,1.0383177776331105,0.014702717548782,0.9945638428698262,True,True,3,True
178,182306,2.769298514601949,35.175270914247015,37.19779381918313,37.86082740008557,36.758636578061065,34.752648042372584,1.036928107344934,0.0170066722943335,0.9894608988249468,True,True,3,False
179,182720,2.7755873344161364,35.20187737561034,37.46751313485114,36.17117447460596,38.07709063047285,34.78942310473812,1.0359905547040358,0.017073743528652,0.9860944155660394,True,True,3,False
180,186742,2.836683067007104,35.45829091433329,37.21205192190295,37.05462081374303,37.34072142313995,35.07187185915537,1.0334192791690322,0.0181086955304669,0.9915848825139872,True,True,3,True
181,181504,2.7571158250102146,35.12361410898351,36.729950855077576,37.35666982545839,36.23818207863187,34.72616342949158,1.0347303239597476,0.0192753031859563,0.97762479117935,True,True,3,True
182,171513,2.605348678238369,34.466946605435474,35.480488359482955,36.54466425285547,36.32136339519453,34.04144483049081,1.0379692318206089,0.0125907125051821,0.984797883463252,True,True,3,True
183,182710,2.77543543055589,35.20123518136818,37.32005363691095,36.48786054403153,37.51359531498002,34.788373823329586,1.0360275962917564,0.0165358436837381,0.9800925788411136,True,True,3,False
184,171186,2.6003814220083226,34.44502822434067,36.71293213230054,36.706348650006426,36.32676153423761,34.02614353649644,1.0373885392292763,0.0136688028468525,0.989275013556462,True,True,3,False
185,176588,2.682439887313248,34.80360194035368,37.30124357260969,37.25216322739937,37.9452510929395,34.383444972935315,1.0371090295461896,0.0160473473239674,0.9870805105757704,True,True,3,True
186,179411,2.7253223470607124,34.98808335608436,38.36536221301927,37.20533858013165,36.77796790609271,34.57967368765672,1.0358521824573803,0.0212375708828474,0.9828802106233884,True,True,3,True
187,189426,2.877454063097149,35.62736144400736,37.48250504154657,36.70349371258433,38.47860378195179,35.2242029229275,1.034730989620803,0.0167378869041009,0.9811043860194556,True,True,3,True
188,182429,2.771166932082976,35.18317993471944,37.03426538543762,37.14519621332135,36.95501263505254,34.78120862253826,1.0350736674158758,0.0157151302136708,0.9867318291738316,True,True,3,False
189,160029,2.4309022851317854,33.679840597075454,37.45434889926201,39.05872060689,33.462284960850845,33.720717056261904,0.9963677882252588,0.0755845375180053,0.8422800115375866,True,True,3,True
190,187511,2.848364473860027,35.50689644530491,37.53722181632011,37.88123896731392,38.38809456511885,35.107273884050215,1.0345388837957012,0.0180908480665707,0.985140909522839,True,True,3,True
191,186074,2.826535889142667,35.41596078796825,37.955587561937726,37.87234111160076,36.88413749368531,35.01617947727289,1.0346436711651004,0.0175415156714598,0.9833255416858626,True,True,3,True
192,177659,2.6987087907456018,34.87382104559448,36.764256243702825,37.46668617970381,37.57909815995812,34.48503945559061,1.0342044979902487,0.022196821976314,0.96017777330946,True,True,3,True
193,172638,2.622437862516052,34.54214176708087,36.25832667199574,36.73040697876481,37.31262526210915,34.12200834349943,1.0373947177497995,0.0163694927015871,0.9797215794001216,True,True,3,True
194,184749,2.8064086276600637,35.331696866002474,37.95555050365631,38.89750959409794,37.99891203741292,34.92616602144262,1.035239286513918,0.0163745676848976,0.9894854845092772,True,True,3,False
195,176651,2.683396881632798,34.80774032315204,36.99141244600936,37.08143174960799,36.65990568974985,34.386475841525524,1.03720472123149,0.0151687800382689,0.9889683921599444,True,True,3,False
196,179624,2.728557899283954,35.00192404304678,37.52063198681691,37.043078875874045,36.1648387743286,34.605121083239766,1.0347957456232066,0.0165272272079959,0.9807925067532,True,True,3,False
197,188047,2.856506520769216,35.54069640230208,38.00639201901652,37.85508941913458,38.623009141331686,35.15646880636841,1.0331468567529276,0.0187542828300768,0.9922448938059356,True,True,3,False
198,169364,2.572704538671489,34.322388088097206,36.17963675869724,36.3441876668005,36.20881651354479,33.900562359725726,1.037795504790588,0.0130245266631812,0.9895737680665856,True,True,3,True
199,194430,2.953466754764281,35.93835731265675,37.84947281798076,38.82139587512215,38.376212518644245,35.5441319136584,1.0336438638437957,0.017470380303265,0.9851560043096356,True,True,3,False
200,177986,2.703676046975648,34.895204238556275,36.69921229759644,37.07661838571573,37.83747598125695,34.48372576019666,1.0362264792394795,0.015997769374841,0.9853515960967092,True,True,3,False
201,180299,2.738811409850564,35.04571322798481,37.41337999656127,36.74329308537485,37.88564551106773,34.64887751527902,1.0347542035844013,0.0168823021326548,0.9888093744376568,True,True,3,False
202,186152,2.8277207392525865,35.42090874601483,38.27098822467661,38.91037968971593,38.653922600885295,35.02682888096005,1.0341335672700136,0.0210281427707899,0.9749473495105252,True,True,3,False
203,195706,2.9728496873316788,36.01680438182754,41.0908352324405,49.2968432240197,36.59323679396646,37.732470774113125,0.869700657217246,0.3316693122550253,0.6842203214770423,True,False,3,True
204,193787,2.9436993365504587,35.89869627857463,38.5495466672171,37.83751748053275,38.84353955631699,35.5358722460751,1.0309440358716755,0.0205158202093109,0.9819834884491228,True,True,3,False
205,221137,3.359156394323452,37.51378929348208,41.724464924458594,39.46513247443893,39.25633430859603,37.312836556551616,1.016244029139134,0.0499804948238239,0.9096769133444654,True,True,3,True
206,192765,2.9281747620333105,35.83547711957012,37.94523902160662,37.8921173449537,38.30185977744922,35.48286981453539,1.030109422824877,0.0308486501144082,0.968634323903106,True,True,3,True
207,186676,2.83568050152948,35.45411309509949,37.355541151513854,37.217199854293,37.60521438213804,35.07001432853247,1.033218199036017,0.0201703290147933,0.985310771659494,True,True,3,False
208,171640,2.607277857263494,34.475451737689326,37.12374155208576,37.53953041249126,36.37446982055465,34.05459951715027,1.037534542540983,0.0152555585944058,0.9902859981845816,True,True,3,True
209,183159,2.782255913880938,35.23004664088869,38.16189212651303,37.31687768550822,39.08522649719642,34.811314384953874,1.0365216796870085,0.0168757366542577,0.986652230808983,True,True,3,True
210,174092,2.6445246837958294,34.63884494515007,37.33695402430899,36.82170921122165,37.120085931576405,34.255720953346746,1.033929361631058,0.0173211794257951,0.97928766084601,True,True,3,True
211,178299,2.70843063780135,34.91564742455185,36.82836695662903,37.503087510305726,37.5187578169255,34.52285034825714,1.034523501642786,0.0159626193075431,0.9852866565656048,True,True,3,False
212,180259,2.738203794409579,35.04312136260408,36.17360575616197,36.74355233303192,37.271670207867565,34.63405505217855,1.035853455944436,0.0176872791877387,0.977509268483371,True,True,3,True
213,171019,2.597844627542213,34.43382366462048,36.10267280243716,35.98254579900479,36.81028423742392,34.018146155999794,1.0371076199822025,0.0161993303919293,0.9853803630858136,True,True,3,True
214,205522,3.1219585165492183,36.60917168922732,39.52954914802308,38.14185342688374,38.8413941086599,36.33344259905826,1.022939762693344,0.0338121189155323,0.9593400076481832,True,True,3,False
215,185179,2.812940493650644,35.359086924968246,37.5410710717738,38.31783841580309,36.79788204926045,34.985461585169645,1.0323817069980303,0.0204132555310377,0.989989526463934,True,True,3,True
216,166622,2.531052500192017,34.13615312146232,36.31132743575278,35.99299612296095,36.69779500906243,33.702421840048885,1.0391073176194328,0.0142294178621285,0.9868571043235628,True,True,3,True
217,177681,2.699042979238143,34.87526049306788,37.31312295630934,37.22563470489248,38.340576651414615,34.49207691632225,1.0336995871036383,0.0186719025141232,0.9842994399931658,True,True,3,False
218,198819,3.0201373590262794,36.20676794845868,39.83303406616068,39.924303009269735,38.33238271996137,35.953108092673666,1.0213155738503097,0.0385504872754979,0.9372322736832714,True,True,3,True
219,182163,2.76712628940043,35.16607140079059,36.951598293835744,37.30633553465852,37.04315914867454,34.77439442439476,1.0341721387267315,0.0192530734187354,0.9839032048652164,True,True,3,False
220,179344,2.724304591197064,34.98372744803911,36.68950731555,37.99879003479347,37.993961325720406,34.55501965290895,1.0376832573358623,0.0165541286063149,0.9879450399675008,True,True,3,False
221,175845,2.671153430496965,34.75472087462754,37.318081264750205,36.75227046546674,36.06210583184054,34.35776735796835,1.035062586232873,0.0176048903841394,0.9793801256708768,True,True,3,True
222,175714,2.6691634899277417,34.7460882730131,37.21068326940369,36.34173144996984,36.71738165427912,34.34052286907534,1.0358504179500996,0.0175231012265589,0.981888208733782,True,True,3,True
223,179994,2.7341783421130583,35.02594056245611,37.349622765203286,37.69752880651577,40.14576041423603,34.656329848097194,1.032337524312635,0.0207310006972018,0.9829647584906134,True,True,3,True
224,174212,2.646347530118782,34.64680186200936,35.403307464468575,35.74990815787661,36.97063348104608,34.26901333465483,1.0334385450739751,0.0204780321508133,0.9699246920231912,True,True,3,False
225,170944,2.596705348590368,34.428789303158176,37.40497472856608,35.87477770497941,37.59717802321228,34.0156042498099,1.0368852160063429,0.0161875683587008,0.9882892483944916,True,True,3,False
226,172941,2.6270405494815074,34.56233846333,36.344539467217146,36.542260077136135,36.31988944206406,34.13529141728468,1.038002769083519,0.014971251742144,0.9894194713157146,True,True,3,False
227,173018,2.628210209205402,34.56746719738423,36.59207134517796,36.85430417644407,36.34203955657793,34.189284831077174,1.03355270781501,0.0161297515130742,0.985717820236512,True,True,3,False
228,209308,3.1794693180383797,36.83260250807479,38.952304737516,44.6646234257649,38.04074856192788,36.93128449273349,0.9920052710040304,0.0530035959494191,0.9070707558600012,True,True,3,True
229,169928,2.581271916389367,34.36044493346854,37.19631844075138,35.76148721811591,36.540634857115954,33.9723757584775,1.0346621916357857,0.0179681494997096,0.9721924446149548,True,True,3,False
230,200033,3.038578487660152,36.28031198366947,39.10497267950788,39.29429644108722,37.95326271165258,35.96886007763375,1.026202375895868,0.0344520192800314,0.9407935255459612,True,True,3,True
231,174967,2.657816271567361,34.6967805044918,37.19114461584184,38.4949218995582,36.75912029125492,34.29424388677939,1.0356281338722837,0.0185904413237061,0.9912763236020424,True,True,3,False
232,179370,2.724699541233704,34.98541792920483,36.36954897697497,37.12218319674416,36.43243574733791,34.56565009967761,1.036876450089112,0.0188150467000494,0.9769784001003472,True,True,3,False
233,175801,2.6704850535118823,34.751821853173944,37.68044550372296,38.688676401158126,37.19066444445709,34.353923090464086,1.0351510206753505,0.0186128406302389,0.9879100072362736,True,True,3,False
234,167099,2.538298314325755,34.16869670636365,36.92155548507172,35.891148361151174,37.01794744432941,33.74389761335036,1.038244185560397,0.0153067875878493,0.984569485700066,True,True,3,True
235,174343,2.6483374706880056,34.65548399235406,36.69463069925377,36.02244999799246,38.51736519389938,34.15723610195709,1.0444021098785137,0.047098503984313,0.9626382086791928,True,True,3,True
236,179061,2.7200057119521004,34.965316634264894,37.57384913521091,36.78166099820732,38.02288605558999,34.56739721268674,1.0349332877263322,0.0179322765721925,0.9826182583849672,True,True,3,False
237,174648,2.6529705384255107,34.67568127556212,36.76198410517154,36.78944505519674,36.71291397553937,34.26967585710277,1.0359648434601278,0.015880098484246,0.9838921217247174,True,True,3,True
238,180725,2.745282514297046,35.07329284310676,37.41809932217458,37.405671600498,36.69963203762623,34.70559203698149,1.0321225151564335,0.0190344425411141,0.9894900769059464,True,True,3,False
239,176244,2.677214394520784,34.780987678636315,36.63114772701482,37.94210299357709,37.45467079730374,34.36730112786917,1.036548069017429,0.01724124945179,0.9841752413744886,True,True,3,False
240,180260,2.7382189847956035,35.04318616391138,37.80089870187507,36.82561855098192,37.04303228669699,34.67363593295625,1.0323158675357498,0.0189518627480354,0.985734541901226,True,True,3,False
241,184853,2.807988427806622,35.33832533165019,37.48151774653373,37.72655569560678,38.67468745435562,34.96291796080284,1.0325590095228805,0.021299007519433,0.9831646650360326,True,True,3,False
242,182332,2.7696934646385887,35.17694303615556,37.77337494241274,37.32711208125836,37.5550643880394,34.80561366555813,1.03234866511657,0.0230198055397137,0.9680831422332132,True,True,3,True
243,216294,3.2855893548062816,37.237909116832206,39.50032363357282,39.87560450128066,39.17419808223991,36.95289982622329,1.0233172353239366,0.0349613934109194,0.9597307613984176,True,True,3,False
244,174107,2.644752539586199,34.63983975967772,36.370433124457946,36.49767097244798,36.8685808152458,34.23530209832013,1.035869699311245,0.0170336924486226,0.9821474240308052,True,True,3,True
245,180452,2.741135538912328,35.05562357713867,37.26471859552679,37.36145900294815,37.27927094185711,34.648169239843824,1.035695798329923,0.0171767296327755,0.9828303003795402,True,True,3,False
246,182770,2.7763468537173663,35.20508799540666,38.9227444328938,37.95501997045467,37.18124965804016,34.80758117739866,1.034653112472046,0.0184102383260849,0.976710752193142,True,True,3,False
247,177837,2.701412679457982,34.88546407737195,36.56884675292543,36.67322323251067,36.588111585328136,34.470117075250066,1.0365857607791906,0.0175076603846568,0.9923802669387743,True,True,3,False
248,168010,2.552136755994172,34.23067849662357,35.83086125825844,37.54999107196,36.42141539194096,33.81818677602622,1.0370401416384596,0.0188555591285409,0.9775046019128836,True,True,3,True
249,175227,2.661765771933758,34.713958406896815,36.77206138323432,37.04010226734464,38.37084467576344,34.29151115840493,1.0374150503120103,0.0169288811886711,0.9902359985539648,True,True,3,False
250,165473,2.5135987466497443,34.05750615556192,36.491995673010095,36.60084726813438,35.73132776948505,33.620425169642296,1.039510612502079,0.0179433291157535,0.9685466517331488,True,True,3,False
251,176374,2.679189144703982,34.78953722195827,36.44981686643156,37.93770623788087,36.88954154240421,34.38171016310397,1.0360090051769464,0.0169868899089675,0.9874159691566924,True,True,3,False
252,174710,2.6539123423590363,34.67978407640629,36.73887012764009,36.34338618281724,37.44188083109152,34.23551072311913,1.0394383147754462,0.0172042156236036,0.9840205157103644,True,True,3,False
253,178104,2.705468512526552,34.90291406680944,37.80957193549836,36.9447569959125,37.8869200017967,34.51914288306318,1.033725080377495,0.0178485564633837,0.9853850159628228,True,True,3,False
254,165206,2.5095429135811744,34.03917839330436,35.82071474401656,36.68299577497185,36.20932048472816,33.62691023363219,1.0372329703602516,0.0163655205844385,0.9792846611069588,True,True,3,True
255,180247,2.738021509777284,35.04234372822224,36.86770376205984,36.988382608309706,38.22946845162471,34.62789186930063,1.0363376534176552,0.0166687004764823,0.989715596820664,True,True,3,False
256,164238,2.494838619909355,33.97256561883531,35.71728832547888,36.622298128325966,36.32253193536209,33.54355137661043,1.0388621308271069,0.0167012477786141,0.987727607508732,True,True,3,False
257,172725,2.623759426100192,34.547943235398975,36.90296714430453,35.30390505138225,37.16152265161384,34.15655985921277,1.0347709352265306,0.0207009602329107,0.9720117401585748,True,True,3,False
258,168864,2.565109345659186,34.28857903446624,36.1158150938033,35.34092524161456,41.22667353610006,33.8624255231173,1.038231675384092,0.0285914915890215,0.988552567315933,True,True,3,True
259,185746,2.821553442526596,35.395138843627386,37.681985076394646,37.79932273104132,37.33491972909242,35.12646839341912,1.0231219366235438,0.0343973101160536,0.9502750292409337,True,True,3,True
260,167742,2.548065732539577,34.2124678662694,36.14849590442465,37.068474204433,35.88450119826877,33.80627301516383,1.0364809494983565,0.0178555093867284,0.9747390417256704,True,True,3,True
261,193830,2.9443525231495165,35.901351306654256,36.20398287158851,37.70961151524532,39.22572873136254,35.79196838982408,1.0091962703889146,0.0495250426623148,0.9032069612033587,True,True,3,True
262,172602,2.6218910086191656,34.539740589375654,36.8192141458384,36.47555648254365,37.554512693943295,34.17477906339,1.032381153401036,0.0221692105047009,0.982053769401154,True,True,3,True
263,181612,2.758756386700872,35.13057924141201,36.94617095786622,37.86119859921151,37.07917428363765,34.91942914572584,1.018250250860025,0.0364915378093841,0.940861396061374,True,True,3,True
264,181208,2.752619470746931,35.10451031227921,37.04542293938457,37.90253741556664,38.28053397201007,34.69769553477201,1.035587649086453,0.0177747185548992,0.9875964608051224,True,True,3,False
265,152705,2.319647897887566,33.15799151000595,36.00936446088864,36.12082119118562,35.72051340820536,32.72768232222272,1.039965411458973,0.0152385848890267,0.9896076278236924,True,True,3,True
266,168662,2.5620408876822154,34.27490124916269,36.18484898791666,36.83948963014787,37.23258943923349,33.86199096798664,1.0370296365956762,0.0172574578132929,0.9828400800175696,True,True,3,False
267,171843,2.6103615056264893,34.489037847079096,36.70392160285842,36.288786857771335,36.86856607484739,34.122904149959695,1.0325361792195793,0.021857603186215,0.9843608080918352,True,True,3,False
268,177754,2.700151877417939,34.880035990422705,37.791323964580265,35.06219831902517,38.05766396255499,34.68687437835911,1.0167993751966764,0.0399656876770592,0.9285741321692372,True,True,3,True
269,174535,2.6512540248047305,34.668201091866024,37.14939123957945,36.95334460136935,35.974956312487464,34.32388089938462,1.0303974186167562,0.0218040165199629,0.9681839603958,True,True,3,True
270,162638,2.4705340022699844,33.86188563365206,36.00221350483897,36.23702332788155,35.2087642494374,33.483902932090665,1.0342491983424191,0.0177874048156891,0.9852266613877196,True,True,3,True
271,171565,2.6061385783116484,34.47042952922482,37.169323579984265,36.28910325532597,37.90827383207531,34.110513721747765,1.031989562410016,0.0206499677261491,0.9717260608929984,True,True,3,False
272,181381,2.755247407529188,35.115678230994696,35.48099856104002,37.722523307292384,37.463775147341785,34.77289264825555,1.0298660064037355,0.0353364697128335,0.9405845039813296,True,True,3,False
273,176237,2.6771080618186107,34.78052719934409,38.03146331360611,36.01511600855666,37.98962192956076,34.452090407458265,1.0288729455810075,0.0246265452700556,0.9715916838597536,True,True,3,True
274,172893,2.6263114109523262,34.55914056008542,37.07028624640674,35.55559218707524,36.95051852880105,34.207957042568644,1.0311156686815088,0.023050594912653,0.971430597220692,True,True,3,True
275,176289,2.6778979618918903,34.78394761156285,37.68831294068263,37.12066549813091,36.738440855640455,34.388423713822895,1.0349033607486515,0.0206687485364337,0.9835327136809924,True,True,3,False
276,163408,2.482230599508932,33.915240552289745,36.09206403603251,36.4112895329482,36.10763242925683,33.49381949421735,1.0382230792401312,0.0165609331472273,0.9905666339939712,True,True,3,False
277,176700,2.684141210548004,34.810958385132096,38.01092246745897,40.31032258064516,37.33961516694964,34.4256601377399,1.0339537422368577,0.0227228124906711,0.990100635263326,True,True,3,True
278,169863,2.580284541297768,34.35606324680414,36.50776213772275,36.26599671499974,36.68506973266691,33.984048822446404,1.03320101408067,0.0209982129035386,0.9819828174413564,True,True,3,True
279,185287,2.8145810553413018,35.36595962513484,38.478581875684746,38.16959635592352,36.47562969879161,35.29277228985253,1.006234070504245,0.0525823731567085,0.89783441635774,True,True,3,True
280,156537,2.377857457133859,33.43306035734198,36.43653577109565,35.59809501906897,36.16014744118005,33.06628747384634,1.033646612587239,0.0201805683453035,0.9746922496684628,True,True,3,True
281,142165,2.1595412291882115,32.376857466250044,33.9071009038793,34.19855801357578,35.12814687159287,31.939719890776253,1.041623503343381,0.016733205202157,0.980664372463341,True,True,3,True
282,174040,2.64373478372255,34.6353958123085,37.439243851988046,39.8880889450701,35.191749023213056,34.54218931804967,1.0081168760511052,0.0492724268756812,0.9060473470205868,True,True,3,True
283,173713,2.6387675274925035,34.613690313390535,37.62254408132955,37.49889760697242,37.00702307829581,34.374399970231124,1.021029601625869,0.0408382407707026,0.930247887541292,True,True,3,True
284,168664,2.5620712684542646,34.27503672629357,35.94135085139686,36.79345918512546,37.37509486315989,33.914439783898565,1.032238002278573,0.023114041752982,0.982434728813548,True,True,3,False
285,151638,2.3034397559993107,33.08058234151455,35.18385233252879,35.86558118677377,35.11881586409739,32.64179355678999,1.0408721707054929,0.0164625022995584,0.9927775043047612,True,True,3,False
286,156483,2.37703717628853,33.42921548808177,35.9882479246947,35.53072218707464,37.5826894934274,33.14626456453257,1.025828538358469,0.0356527182886476,0.9225671823471856,True,True,3,False
287,136503,2.073533263516888,31.941197609833058,33.67379471513446,33.08253298462305,34.451440627678515,31.51606014512237,1.0410170081113317,0.0165761898737842,0.9877668213385536,True,True,3,True
288,174327,2.648094424511612,34.65442381269462,37.08615418150946,38.766760169107485,36.221979383572254,34.48343882426129,1.0149492816544363,0.0502190812660635,0.9143355186759542,True,True,3,True
289,130937,1.9889835749039275,31.50101825059321,33.48036842145459,34.21692111473457,33.15059150583868,31.07189630509952,1.0420066732711877,0.0151208958794712,0.997481881156828,True,True,3,True
290,177597,2.697766986812076,34.86976378144478,35.76624605145357,38.07741684825757,37.32663840042344,34.70924273549893,1.0139384681084034,0.0601246736382091,0.8730215369936426,True,True,3,True
291,188497,2.863342194480289,35.56902366956583,40.34519912783758,40.951214077677626,36.19322323432203,35.69044525605247,0.9898284567194644,0.0771543601438965,0.8330973340555221,True,True,3,True
292,170454,2.5892620594383104,34.39586185030302,36.532847571778895,37.763836577610384,36.240909570910624,34.259636923225656,1.011976248598043,0.0499490357318236,0.8777961764456509,True,True,3,False
293,170634,2.59199632892274,34.40796497310431,36.681417536950434,36.68341010584057,36.35247957616888,34.13758711541037,1.0239494051862068,0.0368186339660007,0.9670412989503672,True,True,3,False
294,211123,3.20703986867304,36.93876004831719,63.93796507249328,39.34823302056147,50.87582594032863,38.93484163891332,0.8539485418958132,0.307924536684208,0.4685633395759447,True,False,3,True
295,190953,2.900649782556723,35.72283838971398,40.03198692872068,40.58883075940153,30.77566731080423,36.21393448791578,0.9598662943269624,0.0964945275988223,0.7949571606349662,True,True,3,True
296,165970,2.5211483685039737,34.09156944159394,36.16721094173646,36.8615653431343,42.32690245225041,34.20630284931992,0.9899712338712968,0.1639836625320201,0.844560873942313,True,False,3,True
297,165055,2.507249165291459,34.0288045111776,36.62685165550877,37.54599375965587,33.44431250189331,34.09496462032651,0.994189891835752,0.0745873732166446,0.8486392239530834,True,True,3,True
298,259216,3.93759110375445,39.55405973910419,67.30670560459231,60.9186508548855,45.23088852539966,47.63262597411882,0.5726109137227142,0.3575109926362107,0.4086614803634329,True,False,3,True
299,173798,2.6400587103045954,34.61933503375797,39.26003176100991,38.82327184432502,40.017623908215285,34.9213840739953,0.9742755875226934,0.0856252444678007,0.799543018406053,True,True,3,True
300,160969,2.445181247994916,33.74565630114363,36.80597506352155,31.79774366492927,37.83849685343141,33.78920655961823,0.996138339198106,0.077583031472782,0.8403528198671163,True,True,3,True
301,165858,2.519447045269218,34.0838991498163,34.52988701178116,36.59774023562324,38.136659069806704,34.12826867904177,0.9961048240708004,0.0733369873960349,0.8625501373026027,True,True,3,False
302,200024,3.03844177418593,36.27976786060809,48.21896372435308,72.21772387313523,39.37472003359597,38.90255368418356,0.8110715473554766,0.3531895421140735,0.4361175179487452,True,False,3,True
303,157248,2.3886578215973544,33.48360220336032,37.58759411884412,40.085292022792025,33.27939306064306,33.559139336751834,0.9932625891069709,0.0754017202618399,0.8397768473890601,True,True,3,True
304,167461,2.5437972340666626,34.193353041643185,39.14057004317423,35.48439338114546,34.244086682869444,34.51232049049693,0.9725290632509896,0.0940743028608613,0.7882401951898156,True,True,3,True
305,1088757,16.538639116992716,63.81862609077063,58.4996661330306,119.99741815666856,109.56957521283444,86.99566136968254,0.3947749331080313,0.3134385308910095,0.2466852547517444,False,False,3,True
306,187743,2.851888643417736,35.52153417314591,42.58295648839105,36.03401991019639,38.99399711307479,36.454281946269774,0.9251869523726242,0.1254023251013327,0.7100218284955538,True,False,3,True
307,169977,2.582016245304573,34.3637473125066,34.83647787641858,39.16277496367155,41.802373262264894,34.55493260350397,0.9834932868741486,0.1138312870128123,0.7856926987862426,True,True,3,True
308,140398,2.132699817082732,32.24215815594783,36.81596603940227,38.71548027749683,35.4254975142096,32.46359884117699,0.9796756703105802,0.0797573802428556,0.8264907169123695,True,True,3,True
309,143973,2.187005447120701,32.51353185856716,36.09957422572288,32.18038104366791,34.75539163593174,32.861786273839755,0.968543084709526,0.1058987177232025,0.7575000154513589,True,True,3,True
310,540847,8.21567471025046,50.5431073627362,43.662869536116496,74.66227972051246,104.1332040299752,54.89193267780499,0.7806569845354878,0.4664522254944035,0.36842089234284,False,False,3,False
311,119071,1.8087344543359445,30.519152118170865,23.56042193313233,39.896742279816245,32.064129804906315,30.74949141994596,0.977695418723012,0.1503505673762474,0.6714537968341723,True,False,3,True
312,139537,2.119620894715545,32.17611391030266,37.59444448425865,39.12571575997764,24.092892924457317,32.88271322774238,0.9369099200884452,0.1329471103012154,0.6874973558646555,True,False,3,True
313,131309,1.9946343985050807,31.530822147961786,36.254674089361735,38.01558156714315,32.2801483523597,31.852168693511,0.9700382583274264,0.1093349251072282,0.7491361087008993,True,True,3,True
314,114739,1.7429297020773482,30.14445828551289,25.573048396796207,32.10017518019156,36.93389344512328,30.40767521942801,0.974255345350302,0.1266806823832665,0.8275696181808485,True,False,3,False
315,986569,14.986363949910206,61.7560654121121,44.19469596145835,88.51184053016058,128.60193762423106,66.72723595741138,0.7927375849992722,0.3114361429134156,0.4033928285857116,False,False,3,False
316,295209,4.484338667938119,41.306049528003214,78.42993269175398,72.44075214509043,65.01270625218066,41.9439029275086,0.9550683770602508,0.3977474786015068,0.491647047894013,True,False,3,False
317,45716,0.6944436875009199,22.181617135837232,34.67796832618777,10.34458395310176,33.60847405722286,24.443727708968492,0.7472695795260076,0.2443414562659129,0.4002611188702993,False,False,3,True
318,67573,1.0264599548407485,25.267456714797227,33.9413819128942,31.51979340860995,38.01997839373714,25.392249164327488,0.9853285760629767,0.261559179134121,0.6452536554650284,False,False,3,False
319,367084,5.576147663456726,44.41799477811043,74.27343060443931,69.83938281156357,67.67873838140589,46.50789457086278,0.8711577574434679,0.3827678106422459,0.4228727656559969,False,False,3,False
320,761078,11.561068614835618,56.63873169070335,71.94814066363763,61.61212648375068,87.26929434302397,62.65856158212,0.7385829817765543,0.350483416767115,0.4782951712978672,False,False,3,True
321,123489,1.8758455797926568,30.89203760418681,32.87849120164549,36.268210123978655,29.670926155366065,31.65989251129347,0.928990678524024,0.1421085608257522,0.6429464837005702,True,False,3,False
322,106231,1.6136898977799945,29.380164300549367,42.86162231363726,65.18981276651824,54.10839585431748,32.86682375566919,0.7143144777551994,0.4340242939324637,0.3995979602181544,True,False,3,False
323,450399,6.841734675096833,47.552089238852375,39.091938481213326,88.4334179249954,82.26791578134055,52.04386399326511,0.7627816003465671,0.2917473777637649,0.466455313547735,False,False,3,False
324,104511,1.5875624338176708,29.220734704607864,24.86614806096966,39.029097415583045,30.05617590492867,29.555134623478093,0.9664392691684458,0.1507769222858334,0.6495571139416312,True,False,3,True
325,107882,1.63876922510662,29.531587483243364,39.59959029309802,26.843949871155523,35.449055449472574,29.987634266589765,0.95506683292947,0.1450173934842663,0.6626930145635826,True,False,3,True
326,110358,1.676380620903546,29.75580728460447,37.37907537287736,32.03006578589681,26.549738125011327,30.7877396953322,0.9027797185733633,0.1629556448122298,0.6142975625797769,True,False,3,True
327,108579,1.6493569241657708,29.59504986651764,36.8914799362676,39.57175881155656,26.907698542075355,30.91300944248357,0.8774722050910362,0.1704397089779581,0.5872282256348353,True,False,3,True
328,105296,1.5994868868469871,29.29371293686869,37.42911411639569,23.68515423187965,37.61404991642608,30.502148042559483,0.8857924827900122,0.1677806668051754,0.6190611921666663,True,False,3,True
329,67560,1.026262479822429,25.26583625492829,44.953330373001776,34.43238602723505,54.5453522794553,27.59309956591734,0.767714189192324,0.4581621446065664,0.5184489186014771,False,False,3,False
330,198583,3.016552427924472,36.19243635307955,49.26824048382792,45.4678547509102,58.45376492449001,36.321970066763335,0.9893393190473916,0.3430117462777071,0.522454752133619,True,False,3,False
331,325025,4.937255217647793,42.652325928797815,49.44701484501192,68.92831628336282,65.72530728405508,43.488925392812725,0.9433918681437994,0.3137722219111778,0.571919652690413,True,False,3,False
332,284563,4.322621818320156,40.80342389778848,46.87959081117362,63.30345477099974,79.80240930830783,41.49168270753849,0.9510572860664362,0.3311018359545125,0.6817777330434404,True,False,3,False
333,89048,1.3526734947191774,27.702046471188893,36.21379480729495,34.35532521786003,37.05911418560776,29.010100350054906,0.8707387401992207,0.1644120731715412,0.573257448028321,True,False,3,True
334,185470,2.817360895983805,35.37759893979098,33.728904944195826,78.42385291421793,27.32869466760123,40.20985408242372,0.6810634458484256,0.3574091430857043,0.4354637157290081,True,False,3,True
335,997234,15.148369416862636,61.977799958490536,62.01316942663407,99.91886257387937,68.37874159926356,65.02331772948317,0.8659665020699131,0.3743550256708892,0.5660465290476503,False,False,3,True
336,316612,4.809458500022776,42.28109770339154,56.25606420476798,62.41303867193916,68.49633620961934,43.164394591164736,0.9398570419915716,0.4671035826156585,0.3823610993020964,True,False,3,False
337,85617,1.300555280268752,27.341592039551568,37.04759568777229,30.508765782496468,37.10942920214443,29.17529252734484,0.8230490903251879,0.1981788886066713,0.5122493742994645,True,False,3,True
338,198612,3.016992949119186,36.19419805065129,79.80967917346383,56.976013533925446,61.70025980303305,39.52026608711211,0.7681699171136326,0.3998284996449749,0.4584429677240126,True,False,3,False
339,169271,2.5712918327712004,34.31610464627248,71.34061357231894,56.7069728423652,54.71418021988409,36.43586519201791,0.8354235063549175,0.3674108976710757,0.4704829983088164,True,False,3,False
340,75769,1.150960358698425,26.25030267814607,36.64931568319498,32.6079531206694,32.5651651730919,28.257807173528377,0.801655126919357,0.202769970367693,0.4911741707768337,False,False,3,True
341,42166,0.6405178171135661,21.591920128688564,36.44414931461367,51.03125741118436,24.814471375041503,21.42094678032119,1.0241364148427838,0.4088344912505066,0.634898212874597,False,False,3,False
342,132696,2.0157034639212106,31.641452200550493,68.98204165913064,63.21433200699343,46.38020739133056,31.267691421292813,1.0362911052172832,0.3954012957938222,0.5741430776610412,True,False,3,False
343,39977,0.607266062105702,21.211621239041357,34.71213447732446,52.48860594842034,31.114816019211048,22.444053552121208,0.8441462627213409,0.4147486422145313,0.7027496987076483,False,False,3,False
344,70132,1.065332152677717,25.58247381506699,37.62887127131695,33.65733188843895,17.120829293332573,27.77235176549756,0.7816091639483449,0.2254270467885515,0.4490474550966116,False,False,3,True
345,427995,6.501409266601544,46.75018804052571,103.443643033213,25.71958083622472,113.82762882743955,60.05743291794826,0.4716825302512688,0.4218759255998286,0.2747156495986882,False,False,3,False
346,47802,0.7261308327482494,22.51399089315941,18.005815656248693,22.17231496590101,37.00997866198067,23.20378923358481,0.9134414651272884,0.2267794451866791,0.4891203746136442,False,False,3,False
347,27665,0.4202420293707443,18.762067255134664,33.63036327489608,51.50786191939273,35.13150189770468,22.530668111873734,0.5774572715691878,0.4914030238090351,0.4370876669572125,False,False,3,False
348,169508,2.5748919542590323,34.33211275173606,25.016547891544946,64.33385444934753,32.11217759633764,34.161294454450726,1.0150761738680083,0.3742480061159454,0.3713822534365482,True,False,3,True
349,184334,2.8001046174598514,35.305221942758514,82.81168422537351,43.344347760044265,75.32586500591317,37.18097650739803,0.8561590717353079,0.3533304615319363,0.599302485758,True,False,3,False
350,251283,3.817085771421245,39.14637027687618,57.39683146094245,73.3615127167377,26.31627686711795,47.93072329926338,0.5447942945905732,0.4700124525887736,0.3491594430361023,True,False,3,False
