Repository: AmiraliKhosrozadeh/ice-bonded-granular-microCT

# Grain-scale kinematics, ice-bond failure and damage evolution in ice-bonded granular media under in-situ uniaxial compression

Analysis code, per-specimen tables and supplementary material for the paper of

## Results for every specimen

The paper shows one or two specimens per figure.  The same rendering for
every specimen and every scan is in [`supplementary/`](supplementary/README.md):
the void and crack classes (Fig. 11 of the paper), the crack orientation
classes (Fig. 12), the ice-path maps (Fig. 18) and the per-scan tables behind
Tables 2–4, each as one sheet per material, compiled with their text in
[`supplementary/supplementary.pdf`](supplementary/supplementary.pdf).

File: paper/data/bonds/Alumina_75_1800_T7/T7_throats_scan01.csv (part 4 of 9)
bead_a,bead_b,r_a_vox,r_b_vox,gap_vox,gap_um,dsum_min,z_mid,axis_dip_deg,lens_vox,lens_mm3,binder_vox,pore_vox,crack_vox,binder_frac,pore_frac,crack_frac,connected,bond_area_vox,r_bond_vox,r_bond_over_R,neck_binder_vox,neck_crack_vox,neck_severed,q_crack_med,q_binder_med,q_pore_med,dq_paired
70,92,36.36716229364056,36.08489132367293,1.0,24.7660229,2.0,891.4178448930851,80.36467782292672,3508,0.0532878741743203,3444,64,0,0.9817559863169898,0.018244013683010263,0.0,True,2954.0,30.66410611426522,0.8464661685431532,2954,0,0.0,,0.3090169943749474,0.4270509831248423,
70,117,36.36716229364056,36.18733253685068,1.0,24.7660229,2.0,876.9720613269194,76.77868863600678,3502,0.05319673185817266,3281,221,0,0.9368932038834952,0.06310679611650485,0.0,True,2397.0,27.622251848510583,0.7614208303164216,2397,0,0.0,,0.3090169943749474,0.40453726661826384,
70,212,36.36716229364056,35.25925912428014,1.0,24.7660229,2.0,917.4487857877498,29.035687726143674,3237,0.04917127956165189,3230,7,0,0.9978375038616002,0.002162496138399753,0.0,True,2101.0,25.860569809502344,0.722095821557605,2101,0,0.0,,0.30216947925196225,0.36602540378443865,
70,273,36.36716229364056,34.67786514524556,2.23606797749979,55.37851073671648,3.23606797749979,891.1745883814718,80.93440556429422,3874,0.05884755545932636,3870,4,0,0.9989674754775426,0.0010325245224574084,0.0,True,1745.0,23.568002702620237,0.6634666366451543,1747,0,0.0,,0.28251472039463615,0.45055967520508067,
70,314,36.36716229364056,33.98517876129603,1.0,24.7660229,2.0,894.0838533915601,75.58812795657371,3192,0.04848771219054458,2936,256,0,0.9197994987468672,0.08020050125313283,0.0,True,1087.0,18.601151746109178,0.5287997944967873,1114,0,0.0,,0.3030009569763247,0.4142135623730951,
71,127,35.91961713261117,35.59925256537631,4.123105625617661,102.1129283431658,5.123105625617661,279.0992914475155,18.359967381720082,4592,0.06975425262499396,4592,0,0,1.0,0.0,0.0,True,2556.0,28.523675588636344,0.7976545409368793,2556,0,0.0,,0.2791745113185196,,
71,184,35.91961713261117,34.9071595516202,3.3166247903554,82.13960550864952,4.3166247903554,232.0150939550115,73.13675287884037,4320,0.06562246762630095,4108,212,0,0.950925925925926,0.049074074074074076,0.0,True,4133.0,36.27085275531314,1.0242130011653732,4154,0,0.0,,0.2708131845707603,0.38243387216457925,
71,192,35.91961713261117,35.07432785233011,1.0,24.7660229,2.0,237.02801218508313,80.43833425683506,3317,0.05038651044362042,3215,102,0,0.9692493216762135,0.030750678323786553,0.0,True,3821.0,34.874949105457695,0.9824767200316905,3828,0,0.0,,0.3090169943749474,0.4305008740430604,
71,210,35.91961713261117,34.76940621085617,1.0,24.7660229,2.0,270.3241738887764,39.153354842692636,3087,0.04689272165796088,3087,0,0,1.0,0.0,0.0,True,2469.0,28.034034832463544,0.7931651480386249,2469,0,0.0,,0.3090169943749474,,
72,163,36.26785352048308,37.63626525813539,10.015099296692402,248.0341785276579,11.015099296692402,726.2645162967225,54.24311314468455,11487,0.17449196426465716,11218,269,0,0.9765822233829546,0.023417776617045357,0.0,True,1946.0,24.888371552065365,0.6735313799388927,1946,0,0.0,,0.26393116059052896,0.3618162034940812,
72,239,36.26785352048308,34.96681364338909,1.7320508075688772,42.89600996421431,2.732050807568877,772.4310773581662,54.093467729441016,3462,0.05258911641718839,3460,2,0,0.9994222992489891,0.0005777007510109763,0.0,True,2939.0,30.58615300252977,0.8587434803946706,2939,0,0.0,,0.28989794855663564,0.3860959908126188,
72,243,36.26785352048308,35.47492912111168,1.0,24.7660229,2.0,756.2640428997152,81.02209903297785,3179,0.0482902371722247,3153,26,0,0.9918213274614659,0.00817867253853413,0.0,True,3259.0,32.20825855387053,0.897881497425971,3260,0,0.0,,0.30484544052339907,0.4142135623730951,
72,291,36.26785352048308,34.59235657030694,2.0,49.5320458,3.0,714.1457166419527,10.897630598615377,3364,0.05110045858677694,2978,386,0,0.8852556480380499,0.11474435196195006,0.0,True,3139.0,31.60972528717893,0.8921713680125645,3151,0,0.0,,0.2612038749637415,0.4068781988545112,
72,316,36.26785352048308,34.40030065089142,7.0,173.3621603,8.0,786.9318360476816,22.816866671797158,7108,0.10797326386290441,7020,88,0,0.9876195835678109,0.012380416432189083,0.0,True,2590.0,28.712760320387485,0.8126081870132712,2590,0,0.0,,0.2692044884511427,0.21967574758877728,
73,87,35.885415243508945,36.18149784059765,1.0,24.7660229,2.0,470.72250818682505,78.30996458924513,3645,0.05536895705969142,3638,7,0,0.998079561042524,0.0019204389574759945,0.0,True,1877.0,24.443151522808492,0.6783460114153024,1877,0,0.0,,0.3090169943749474,0.43405783005789966,
73,123,35.885415243508945,35.7519362727754,10.59110991546882,262.29967070291787,11.59110991546882,471.6534241449019,78.6563207566336,9036,0.13726032811834613,6843,2193,0,0.7573041168658698,0.24269588313413015,0.0,True,993.0,17.778687155707086,0.49635244127264244,1002,0,0.0,,0.23630681346468205,0.33149928096757275,
73,182,35.885415243508945,35.65686566275596,1.414213562373095,35.02444547122265,2.414213562373095,473.77445285217993,73.80300601751858,3178,0.04827504678620009,3172,6,0,0.9981120201384519,0.0018879798615481435,0.0,True,1602.0,22.581683676520505,0.6312821841983806,1602,0,0.0,,0.29581631632448924,0.394265306997091,
73,242,35.885415243508945,35.39259790565092,1.414213562373095,35.02444547122265,2.414213562373095,498.61236471216193,18.807696263828056,2918,0.044325546419802346,2875,43,0,0.9852638793694312,0.014736120630568882,0.0,True,1528.0,22.05396803500069,0.6188154540404899,1528,0,0.0,,0.2989350844248255,0.356789172325331,
73,280,35.885415243508945,34.98249199309273,1.0,24.7660229,2.0,469.93698775287686,79.54238311039934,3157,0.04795604867968335,3152,5,0,0.9984162179284131,0.0015837820715869496,0.0,True,1962.0,24.990478120528174,0.7052692564236229,1968,0,0.0,,0.3090169943749474,0.4142135623730951,
74,220,36.53486042988025,34.82631807415661,6.082762530298219,150.64583612062765,7.082762530298219,830.6044346732524,82.29296308015633,5756,0.08743586195763617,4697,1059,0,0.8160180681028492,0.18398193189715079,0.0,True,1423.0,21.282738734465877,0.5964794635016272,1519,0,0.0,,0.2402530733520421,0.36819686922745715,
74,243,36.53486042988025,35.47492912111168,1.0,24.7660229,2.0,793.6487978494828,30.16054792045448,3422,0.051981500976204124,3416,6,0,0.9982466393921683,0.0017533606078316774,0.0,True,2962.0,30.705600187529114,0.8528173843859304,2962,0,0.0,,0.3090169943749474,0.40126106129673556,
74,300,36.53486042988025,37.253225358335015,6.0,148.5961374,7.0,817.9651900573601,79.58838323539727,6693,0.10166925366269264,6641,52,0,0.9922306887793216,0.00776931122067832,0.0,True,1879.0,24.45617051255864,0.6628758627172451,1925,0,0.0,,0.2687959533979827,0.3725016300775402,
74,316,36.53486042988025,34.40030065089142,1.0,24.7660229,2.0,824.3165909974493,88.42114682769913,2966,0.04505468494898347,2910,56,0,0.9811193526635199,0.018880647336480108,0.0,True,1521.0,22.003393758362495,0.6203804551400938,1521,0,0.0,,0.30484544052339907,0.43349627357338444,
73,319,35.885415243508945,34.32123967379236,1.0,24.7660229,2.0,480.1704221203997,62.226238313995125,3186,0.048396569874396944,3146,40,0,0.9874450721908349,0.012554927809165096,0.0,True,1471.0,21.638711666278937,0.6164290747584507,1473,0,0.0,,0.30484544052339907,0.4352747515808041,
73,326,35.885415243508945,34.431205980390885,1.0,24.7660229,2.0,445.7406428388014,57.80026894421906,3831,0.05819436886026827,3792,39,0,0.9898198903680501,0.010180109631949883,0.0,True,2648.0,29.03247455203703,0.8257642089938536,2649,0,0.0,,0.3090169943749474,0.4270509831248423,
73,330,35.885415243508945,33.601507417777036,2.449489742783178,60.66411906308329,3.449489742783178,430.86131682210237,24.23644440062694,4048,0.06149068262760792,4048,0,0,1.0,0.0,0.0,True,2147.0,26.14213697532393,0.7524332917361669,2147,0,0.0,,0.28330039409901914,,
74,106,36.53486042988025,35.92202239391426,1.8284271247461903,45.2828680424453,2.8284271247461903,856.1067262016495,36.88833912601957,3055,0.04640662930517347,2987,68,0,0.9777414075286416,0.02225859247135843,0.0,True,2603.0,28.78472917601288,0.7945340195220242,2603,0,0.0,,0.28989794855663564,0.3069312174491733,
75,78,36.319868313168186,36.18161941596451,6.082762530298219,150.64583612062765,7.082762530298219,564.4873772995372,88.04098393656399,6465,0.09820584564908232,6235,230,0,0.9644238205723125,0.03557617942768755,0.0,True,1198.0,19.527806933913016,0.5386870682397408,1201,0,0.0,,0.26675650430010106,0.37097733108336906,
75,80,36.319868313168186,36.16854538428099,1.8284271247461903,45.2828680424453,2.8284271247461903,535.7376770617286,36.7454535045152,3763,0.05716142261059501,3574,189,0,0.9497741163964921,0.05022588360350784,0.0,True,1817.0,24.049304838101822,0.6635351392424829,1826,0,0.0,,0.28172904669025317,0.40149162409079436,
75,155,36.319868313168186,35.7033718170402,7.4852813742385695,185.38064992733587,8.48528137423857,595.1472360946599,43.31902545500977,7356,0.11174047959700688,7125,231,0,0.9685970636215334,0.031402936378466556,0.0,True,1521.0,22.003393758362495,0.6110081612152772,1521,0,0.0,,0.26747889038858924,0.28354479159019547,
75,189,36.319868313168186,35.15242409752567,1.0,24.7660229,2.0,572.4610472993606,79.28650191000803,3328,0.0505536046898911,3175,153,0,0.9540264423076923,0.045973557692307696,0.0,True,2512.0,28.277100878514442,0.7912744904285051,2512,0,0.0,,0.3090169943749474,0.420449861343358,
60,202,36.46353774965553,35.80359748877235,10.364087933439295,256.67723909717125,11.364087933439295,1171.827463957125,88.9336073292819,8483,0.12886004464673864,8467,16,0,0.9981138748084404,0.0018861251915595898,0.0,True,1839.0,24.19445971068565,0.6695840268432366,1839,0,0.0,,0.26697807758999403,0.3179972832629261,
60,246,36.46353774965553,35.960032080478044,1.0,24.7660229,2.0,1173.6060198719126,86.1311934290373,3187,0.04841176026042155,3185,2,0,0.9993724505804832,0.0006275494195167869,0.0,True,2945.0,30.617358063870626,0.8455081166444114,2945,0,0.0,,0.29581631632448924,0.3703924611196776,
60,310,36.46353774965553,33.19305831739146,7.944271909999159,196.74802004686592,8.94427190999916,1146.2099719528512,51.26093748943093,7143,0.10850492737376566,7125,18,0,0.997480050398992,0.00251994960100798,0.0,True,2309.0,27.110468959395977,0.7784034962977855,2309,0,0.0,,0.2658626798938589,0.3648756316370183,
60,327,36.46353774965553,76.24081536605512,1.0,24.7660229,2.0,1206.7054238537858,42.475336381252106,16146,0.24526397275329978,12807,3339,0,0.7931995540691192,0.2068004459308807,0.0,True,3557.0,33.648599750297834,0.5971126903279714,4731,0,0.0,,0.25824569976124334,0.3377053396747006,
75,317,36.319868313168186,34.37688314831693,6.032065437739018,149.39027076534305,7.032065437739018,530.9024639047474,26.00915252148794,5913,0.08982075256349942,5854,59,0,0.9900219854557754,0.00997801454422459,0.0,True,2150.0,26.160394784772457,0.7400734614807408,2150,0,0.0,,0.2708131845707603,0.4142135623730951,
76,210,36.34518740816804,34.76940621085617,6.713293552551451,166.2615818569116,7.713293552551451,334.5641473225065,21.877831974295233,6186,0.09396772794821705,6031,155,0,0.9749434206272227,0.02505657937277724,0.0,True,1157.0,19.190740952726287,0.539713158048406,1200,0,0.0,,0.2687959533979827,0.3174017425546639,
76,230,36.34518740816804,35.35755929539476,1.0,24.7660229,2.0,377.4002469745146,80.09979239633644,3638,0.05526262435751917,3553,85,0,0.9766355140186916,0.02336448598130841,0.0,True,1518.0,21.981683448430292,0.6131336513316039,1646,0,0.0,,0.3090169943749474,0.4305008740430604,
76,299,36.34518740816804,34.85476988985947,1.0,24.7660229,2.0,407.03608299453174,2.7446490407991933,2986,0.04535849266947561,2246,740,0,0.7521768251841929,0.2478231748158071,0.0,True,492.0,12.514330345744634,0.3515263441342352,1114,0,0.0,,0.2572842744474721,0.40209568597003575,
75,203,36.319868313168186,35.33456525733043,1.414213562373095,35.02444547122265,2.414213562373095,596.1999200837693,35.20540391923589,3270,0.04967256230046391,3270,0,0,1.0,0.0,0.0,True,2075.0,25.700058634784586,0.7173333834116233,2076,0,0.0,,0.29581631632448924,,
75,233,36.319868313168186,34.904089842928464,2.863703305156273,70.92254163430594,3.863703305156273,541.3106711163673,49.52524922326871,4134,0.06279705582572409,3967,167,0,0.9596032897919691,0.04039671020803096,0.0,True,1663.0,23.007593110180906,0.6460633108807783,1673,0,0.0,,0.27669677546737487,0.37268226712382524,
75,260,36.319868313168186,34.90951045275941,1.0,24.7660229,2.0,561.2643417531433,82.6909837248407,3228,0.049034566087430426,3227,1,0,0.9996902106567535,0.0003097893432465923,0.0,True,2168.0,26.26967516446403,0.7376078696626247,2169,0,0.0,,0.3090169943749474,0.30484544052339907,
75,290,36.319868313168186,34.97130390185268,1.0,24.7660229,2.0,594.3754212150282,35.44306355196223,3512,0.053348635718418726,3484,28,0,0.9920273348519362,0.007972665148063782,0.0,True,1757.0,23.648899974944293,0.6634453955566053,1757,0,0.0,,0.3090169943749474,0.381289057825295,
76,320,36.34518740816804,33.5971370217625,1.0,24.7660229,2.0,372.6816275703934,87.83860254840268,3188,0.04842695064644616,3019,169,0,0.9469887076537014,0.05301129234629862,0.0,True,1697.0,23.24159798408648,0.6645932394589009,1703,0,0.0,,0.3008613653919205,0.4211646096066227,
77,165,37.069750685725644,35.462847412792925,1.0,24.7660229,2.0,570.5692193930788,40.71451482602492,3605,0.05476134161870715,3597,8,0,0.9977808599167822,0.002219140083217753,0.0,True,3249.0,32.15880626222211,0.8867407787748589,3249,0,0.0,,0.3090169943749474,0.4211646096066227,
77,171,37.069750685725644,35.70443304255554,1.0,24.7660229,2.0,601.4781387941719,84.72562129968854,3777,0.057374088014939505,3735,42,0,0.988880063542494,0.011119936457505957,0.0,True,2120.0,25.977239243415305,0.7139135861807033,2120,0,0.0,,0.3090169943749474,0.41094162271764856,
77,188,37.069750685725644,35.588134805712386,1.0,24.7660229,2.0,573.4775734209236,47.576028802069615,3518,0.05343977803456637,3457,61,0,0.9826606026151222,0.01733939738487777,0.0,True,2400.0,27.63953195770684,0.760813001115037,2400,0,0.0,,0.3090169943749474,0.3827822185373187,
77,226,37.069750685725644,35.0523855173558,6.483314773547883,160.56592214959517,7.483314773547883,635.0273872975507,24.445619711744826,6231,0.09465129531932434,6192,39,0,0.993740972556572,0.006259027443428021,0.0,True,1536.0,22.111625566165472,0.6131716759998227,1536,0,0.0,,0.2687959533979827,0.36157394554464634,
77,242,37.069750685725644,35.39259790565092,1.0,24.7660229,2.0,565.9595360129349,31.207390362059986,3026,0.045966108110459876,3008,18,0,0.9940515532055518,0.005948446794448116,0.0,True,2146.0,26.136048204547198,0.721369061660735,2146,0,0.0,,0.2989350844248255,0.3892130711381393,
77,261,37.069750685725644,35.60590733551569,1.0,24.7660229,2.0,612.0431423120913,68.1972463129964,3368,0.051161220130875366,3354,14,0,0.9958432304038005,0.004156769596199525,0.0,True,2306.0,27.092851410285725,0.7455825553685979,2306,0,0.0,,0.3015154223219414,0.39782196186948005,
77,270,37.069750685725644,35.08609678541182,1.0,24.7660229,2.0,620.486239763201,52.80939564474085,3273,0.049718133458537726,3262,11,0,0.9966391689581424,0.003360831041857623,0.0,True,2564.0,28.568278705151968,0.7918493013772545,2564,0,0.0,,0.30484544052339907,0.42480768092719207,
77,329,37.069750685725644,34.44046676852528,1.0,24.7660229,2.0,597.5666648682286,89.0901362158598,3387,0.051449837465342894,3356,31,0,0.9908473575435489,0.009152642456451136,0.0,True,1823.0,24.08897927503468,0.6737213263390157,1823,0,0.0,,0.3090169943749474,0.40453726661826384,
78,80,36.18161941596451,36.16854538428099,1.0,24.7660229,2.0,534.3657404012881,37.61857059145424,3334,0.050644747006038736,3243,91,0,0.9727054589082184,0.027294541091781643,0.0,True,2067.0,25.65046850920847,0.7090645496116806,2067,0,0.0,,0.3090169943749474,0.4068781988545112,
78,122,36.18161941596451,36.31636909160694,2.449489742783178,60.66411906308329,3.449489742783178,533.4138360549819,38.718775204341284,3929,0.05968302669067972,3038,891,0,0.7732247391193688,0.2267752608806312,0.0,True,1783.0,23.82323502519544,0.6572109244853717,1830,0,0.0,,0.24496552958641038,0.4,
78,190,36.18161941596451,35.39907657667317,2.23606797749979,55.37851073671648,3.23606797749979,592.6145908525718,38.64356004407392,3762,0.0571462322245704,3739,23,0,0.993886230728336,0.006113769271664009,0.0,True,1531.0,22.07560725659395,0.6168033699718287,1536,0,0.0,,0.28436465220442186,0.40453726661826384,
78,228,36.18161941596451,35.32583114942245,1.0,24.7660229,2.0,557.4075581269426,80.85721065989641,3511,0.05333344533239412,3478,33,0,0.9906009683850755,0.009399031614924523,0.0,True,2023.0,25.375990616127847,0.7097439613771113,2024,0,0.0,,0.30901699437494745,0.4415184401122529,
78,260,36.18161941596451,34.90951045275941,1.0,24.7660229,2.0,559.8924050927029,84.81246583085736,3361,0.051054887428703115,3310,51,0,0.9848259446593276,0.01517405534067242,0.0,True,2632.0,28.944630252185586,0.814296531948062,2632,0,0.0,,0.3090169943749474,0.4,
78,290,36.18161941596451,34.97130390185268,1.0,24.7660229,2.0,593.0034845545878,34.72006581239469,3042,0.04620915428685358,3034,8,0,0.997370151216305,0.0026298487836949377,0.0,True,2223.0,26.60080594618454,0.7477080267627882,2227,0,0.0,,0.3090169943749474,0.3841630954313926,
78,313,36.18161941596451,33.89336456947648,1.0,24.7660229,2.0,585.7902209940144,49.683767446345634,3377,0.051297933605096824,3369,8,0,0.9976310334616524,0.0023689665383476457,0.0,True,2648.0,29.03247455203703,0.828611664272914,2649,0,0.0,,0.3090169943749474,0.3941401292610339,
79,220,36.17663415581315,34.82631807415661,1.7320508075688772,42.89600996421431,2.732050807568877,867.5772850185439,30.34048819608354,3454,0.05246759332899154,3338,116,0,0.9664157498552403,0.0335842501447597,0.0,True,2555.0,28.518095294033667,0.803293226503233,2556,0,0.0,,0.28251472039463615,0.4,
79,309,36.17663415581315,34.81391322415699,1.0,24.7660229,2.0,912.0879675455908,68.93072208112011,3128,0.047515527484969754,3027,101,0,0.9677109974424553,0.03228900255754476,0.0,True,2358.0,27.396618616562492,0.7718384947766271,2358,0,0.0,,0.3090169943749474,0.40453726661826384,
80,201,36.16854538428099,35.117226976652994,4.766114533138578,118.03770167173282,5.766114533138578,467.85180884169677,12.413420864527906,5323,0.08085842480898146,5320,3,0,0.9994364080405786,0.0005635919594213789,0.0,True,1500.0,21.850968611841584,0.613052728143445,1507,0,0.0,,0.28172904669025317,0.2798057840438667,
80,238,36.16854538428099,37.57645154720576,1.0,24.7660229,2.0,507.50369426406843,87.24215400162065,2586,0.039282338259632926,2371,215,0,0.9168600154679041,0.0831399845320959,0.0,True,1187.0,19.437948320235847,0.5271665639445289,1187,0,0.0,,0.28989794855663564,0.39564392373895996,
80,274,36.16854538428099,35.190250031736774,1.0,24.7660229,2.0,495.8571273957932,74.05636473232443,3415,0.05187516827403188,3402,13,0,0.9961932650073206,0.003806734992679356,0.0,True,1867.0,24.37795228285463,0.6832501064720204,1867,0,0.0,,0.3090169943749474,0.42705098312484235,
80,280,36.16854538428099,34.98249199309273,2.863703305156273,70.92254163430594,3.863703305156273,491.0226332143203,67.30432173797172,4170,0.06334390972260993,4106,64,0,0.984652278177458,0.015347721822541967,0.0,True,1344.0,20.683531783305643,0.5813978979281357,1346,0,0.0,,0.27718637277259645,0.41208817050687696,
80,317,36.16854538428099,34.37688314831693,1.0,24.7660229,2.0,500.78082700649827,82.27786601288457,3455,0.05248278371501615,3454,1,0,0.9997105643994211,0.0002894356005788712,0.0,True,1889.0,24.52116177918943,0.6951878325569627,1889,0,0.0,,0.3090169943749474,0.4852813742385704,
81,108,36.09381173401473,35.90764771016112,5.6332495807108,139.51318811729905,6.6332495807108,867.4933143704337,78.4086743003035,6122,0.09299554324264221,6022,100,0,0.9836654688010454,0.01633453119895459,0.0,True,925.0,17.159156293944243,0.47663356899725273,925,0,0.0,,0.2585688584788905,0.38862590344755266,
81,340,36.09381173401473,29.386892596756987,1.0,24.7660229,2.0,869.1766669952917,77.66916104173352,4874,0.07403794148393306,4808,66,0,0.9864587607714403,0.013541239228559704,0.0,True,2642.0,28.999564122544584,0.8857438055661431,2642,0,0.0,,0.3090169943749474,0.37406669614897287,
82,139,36.34392229107731,36.54594595847623,1.0,24.7660229,2.0,797.8611428212041,58.03489950535519,3356,0.05097893549858008,3345,11,0,0.9967222884386174,0.0032777115613825984,0.0,True,2417.0,27.73724923106511,0.7610728321280784,2417,0,0.0,,0.30484544052339907,0.31339216579491175,
82,251,36.34392229107731,34.71237346652139,1.0,24.7660229,2.0,776.9935950459385,88.45981452236072,2978,0.04523696958127875,2958,20,0,0.9932840832773674,0.006715916722632639,0.0,True,4270.0,36.86710205596293,1.0376871370196747,4270,0,0.0,,0.30693121744917323,0.40269974784927715,
82,252,36.34392229107731,35.161502021492026,1.0,24.7660229,2.0,768.8871069303921,75.2688350901161,3313,0.050325748899521995,3266,47,0,0.9858134621189254,0.014186537881074554,0.0,True,2417.0,27.73724923106511,0.7758082550442096,2418,0,0.0,,0.3090169943749474,0.4,
79,99,36.17663415581315,35.9936009939137,1.0,24.7660229,2.0,910.767492276763,71.70116022441653,3416,0.051890358660056486,3416,0,0,1.0,0.0,0.0,True,2734.0,29.50015642037316,0.8175158736609662,2734,0,0.0,,0.3090169943749474,,
79,106,36.17663415581315,35.92202239391426,1.0,24.7660229,2.0,893.0795765469409,80.16849633501745,3354,0.05094855472653087,3204,150,0,0.9552772808586762,0.044722719141323794,0.0,True,1906.0,24.631253379929838,0.6832652523266182,1907,0,0.0,,0.3090169943749474,0.41054588061380315,
79,172,36.17663415581315,35.828535418520794,1.0,24.7660229,2.0,926.4879954697408,41.97171047783552,3415,0.05187516827403188,3297,118,0,0.9654465592972181,0.034553440702781844,0.0,True,2342.0,27.30351174194334,0.7583764305632746,2342,0,0.0,,0.30484544052339907,0.40361850723377046,
79,208,36.17663415581315,35.495025979613594,5.422466567392307,134.29293118252227,6.422466567392307,874.9762970916402,51.5360735222942,5711,0.08675229458652886,5434,277,0,0.9514971108387322,0.04850288916126773,0.0,True,1763.0,23.68924501418361,0.6610491502337672,1764,0,0.0,,0.26968623182294527,0.3416177664858969,
81,117,36.09381173401473,36.18733253685068,1.0,24.7660229,2.0,872.0147276588543,84.67801926077375,3658,0.055566432078011305,3625,33,0,0.990978676872608,0.009021323127392018,0.0,True,2108.0,25.903614421069328,0.7167461080582361,2111,0,0.0,,0.3090169943749474,0.39352981872163206,
81,283,36.09381173401473,35.09320605055566,2.863703305156273,70.92254163430594,3.863703305156273,843.1783148593421,31.596583941427763,4097,0.06223501154281365,4003,94,0,0.9770563827190627,0.02294361728093727,0.0,True,1777.0,23.783117284086124,0.6681869257695202,1786,0,0.0,,0.2791745113185196,0.3786606751953836,
81,288,36.09381173401473,34.64806137207997,1.0,24.7660229,2.0,897.2282993273539,51.82590902567477,3181,0.04832061794427391,2950,231,0,0.9273813266268469,0.0726186733731531,0.0,True,1129.0,18.95710583136307,0.5359514810395892,1178,0,0.0,,0.2989350844248255,0.41421356237309503,
81,289,36.09381173401473,34.72979985679908,1.0,24.7660229,2.0,903.2307629969113,38.67696963467609,3238,0.049186469947676496,2923,315,0,0.9027177269919704,0.09728227300802965,0.0,True,1361.0,20.813931754864075,0.5877681549231739,1361,0,0.0,,0.29581631632448924,0.41421356237309503,
83,107,36.041203193992715,35.54201934611102,3.4721359549995796,85.99099857343296,4.47213595499958,225.95206421980717,81.34765078107368,4758,0.07227585670507868,4622,136,0,0.971416561580496,0.028583438419503993,0.0,True,3947.0,35.44529758328207,0.9903241660690596,3950,0,0.0,,0.27429188517743175,0.4232320023615761,
83,184,36.041203193992715,34.9071595516202,1.0,24.7660229,2.0,220.69692187445514,89.26053314907135,3213,0.04880671029706132,3207,6,0,0.9981325863678805,0.0018674136321195146,0.0,True,4120.0,36.21376438700094,1.02084848714117,4121,0,0.0,,0.3090169943749474,0.44539674363029436,
83,247,36.041203193992715,37.268185251592925,4.841619252963779,119.90765329198184,5.841619252963779,255.35060849687636,27.600957352205466,5559,0.08444335591078864,5377,182,0,0.9672602986148587,0.032739701385141214,0.0,True,1351.0,20.73732519478588,0.5657481431639084,1352,0,0.0,,0.27253380620535966,0.3430703308172536,
83,311,36.041203193992715,34.45220336402628,1.0,24.7660229,2.0,237.19378826872588,61.801224403838184,3193,0.04850290257656919,3155,38,0,0.9880989664891952,0.011901033510804886,0.0,True,2451.0,27.931658222104733,0.7924615814704833,2452,0,0.0,,0.3090169943749474,0.4142135623730951,
84,129,35.673506791197624,35.66249785821882,1.8284271247461903,45.2828680424453,2.8284271247461903,330.234336623955,43.228033960060515,3142,0.04772819288931425,3024,118,0,0.962444302991725,0.037555697008274984,0.0,True,2534.0,28.400655830274864,0.7962502517445709,2534,0,0.0,,0.28172904669025317,0.39564392373896,
84,145,35.673506791197624,36.32813103961761,1.0,24.7660229,2.0,328.10379543435823,35.835963778094936,3175,0.048229475628126274,3123,52,0,0.9836220472440945,0.016377952755905513,0.0,True,2687.0,29.24548963816208,0.8123562329757339,2713,0,0.0,,0.3090169943749474,0.3567891723253309,
84,148,35.673506791197624,35.81005242339135,1.0,24.7660229,2.0,362.12179494446957,82.68451538055868,3352,0.05091817395448166,3329,23,0,0.9931384248210023,0.006861575178997614,0.0,True,1862.0,24.34528718405717,0.6811436769949915,1875,0,0.0,,0.3090169943749474,0.4270509831248423,
84,320,35.673506791197624,33.5971370217625,1.0,24.7660229,2.0,365.78309120732365,76.4529943851724,2957,0.04491797147476201,2954,3,0,0.9989854582346973,0.0010145417653026716,0.0,True,1738.0,23.520684135191054,0.679095294644583,1740,0,0.0,,0.3090169943749474,0.43405783005789966,
85,244,35.96944507375879,35.9025243335125,1.0,24.7660229,2.0,1034.349059375536,67.8760111276809,3331,0.05059917584796492,3312,19,0,0.9942960072050435,0.005703992794956469,0.0,True,2099.0,25.848258183091886,0.71928620841373,2099,0,0.0,,0.3090169943749474,0.42480768092719207,
85,293,35.96944507375879,34.94004339665826,1.0,24.7660229,2.0,995.2165486736355,45.45155098498699,3142,0.04772819288931425,3112,30,0,0.9904519414385742,0.009548058561425843,0.0,True,2674.0,29.174657421389824,0.8228703393781015,2675,0,0.0,,0.2989350844248255,0.4148753654870597,
86,138,36.29064722228676,35.88844294895827,5.414213562373095,134.08853707122265,6.414213562373095,638.0891316412597,47.420197718119354,5644,0.08573453872288021,5502,142,0,0.9748405386250886,0.025159461374911412,0.0,True,1795.0,23.903268514994018,0.6623322199901236,1795,0,0.0,,0.2708131845707603,0.3802306873401831,
86,225,36.29064722228676,35.03080476304226,9.838393244542416,243.6578723935428,10.838393244542416,625.3210245387934,15.32102834850862,8473,0.12870814078649256,8438,35,0,0.995869231677092,0.0041307683229080605,0.0,True,2836.0,30.045412914740087,0.8425350880663646,2836,0,0.0,,0.2655808592404658,0.3492898867672912,
85,113,35.96944507375879,35.751064647882906,1.0,24.7660229,2.0,1036.575748326995,64.37891476914763,3223,0.048958614157307394,3162,61,0,0.9810735339745579,0.018926466025442134,0.0,True,2265.0,26.85091976462419,0.748765447117895,2265,0,0.0,,0.3090169943749474,0.39564392373895996,
85,121,35.96944507375879,35.630934617603785,1.0,24.7660229,2.0,1038.2524574937097,60.996688570582904,3281,0.049839656546734584,3141,140,0,0.9573300822919841,0.04266991770801585,0.0,True,2071.0,25.67527554451228,0.7171826645385677,2094,0,0.0,,0.3090169943749474,0.4,
85,174,35.96944507375879,36.34970496468319,4.0197648378370845,99.55358802648801,5.0197648378370845,998.4658342385922,55.17333032943402,5296,0.08044828438631708,5269,27,0,0.9949018126888217,0.005098187311178248,0.0,True,2507.0,28.24894484158237,0.7812300013638532,2507,0,0.0,,0.2742918851774318,0.36882581857118074,
85,183,35.96944507375879,35.234534161139976,2.0,49.5320458,3.0,1015.6105932302077,82.17227120890495,3590,0.05453348582833805,3571,19,0,0.9947075208913649,0.0052924791086350976,0.0,True,1913.0,24.676442455702393,0.6931197587790959,1918,0,0.0,,0.2857142857142857,0.3704152082810797,
87,104,36.18149784059765,35.82779150528109,4.242640687119285,105.07333641366795,5.242640687119285,512.3188819118966,27.82076573009501,4857,0.07377970492151474,4843,14,0,0.9971175622812436,0.002882437718756434,0.0,True,2350.0,27.350104799285653,0.7596271272145518,2350,0,0.0,,0.27669677546737487,0.33448774788192503,
87,173,36.18149784059765,35.355076615763174,2.1462643699419726,53.15443253543696,3.1462643699419726,486.7559137259963,76.77124293804404,3013,0.045768633092139986,3009,4,0,0.9986724195154332,0.001327580484566877,0.0,True,1841.0,24.207612448656697,0.6767898136756316,1841,0,0.0,,0.2857142857142857,0.28956866285041544,
87,182,36.18149784059765,35.65686566275596,1.0,24.7660229,2.0,481.0522117984124,85.16139967072911,3354,0.05094855472653087,3327,27,0,0.9919499105545617,0.008050089445438283,0.0,True,1835.0,24.168132760874514,0.6728475311035247,1837,0,0.0,,0.3090169943749474,0.43405783005789966,
87,238,36.18149784059765,37.57645154720576,1.0,24.7660229,2.0,493.6958077488574,65.81842570620964,3563,0.05412334540567367,3558,5,0,0.9985966881841145,0.0014033118158854898,0.0,True,2073.0,25.68767007844421,0.6965397029514466,2076,0,0.0,,0.3090169943749474,0.43405783005789966,
87,242,36.18149784059765,35.39259790565092,1.0,24.7660229,2.0,505.8901236583944,39.787315111416795,3075,0.0467104370256656,3074,1,0,0.9996747967479674,0.0003252032520325203,0.0,True,2261.0,26.827199866209494,0.7496343359005159,2261,0,0.0,,0.3090169943749474,0.392280956059262,
87,278,36.18149784059765,34.601265443834954,2.6502815398728847,65.63693330793913,3.6502815398728847,450.74342563803384,43.17426722389046,3850,0.05848298619473579,3850,0,0,1.0,0.0,0.0,True,2461.0,27.988580348033175,0.7908303956872721,2461,0,0.0,,0.28172904669025317,,
88,92,36.156070638305195,36.08489132367293,7.3484692283495345,181.9923571892499,8.348469228349535,858.8947863811213,16.44084725053234,7087,0.10765426575638767,6395,692,0,0.9023564272611825,0.09764357273881755,0.0,True,2947.0,30.627752685817992,0.8479331352740845,2972,0,0.0,,0.25987517556175926,0.31177085595583476,
88,207,36.156070638305195,36.41193290667461,2.23606797749979,55.37851073671648,3.23606797749979,805.2086117836368,66.93359292139219,3746,0.0569031860481767,3695,51,0,0.9863854778430325,0.013614522156967433,0.0,True,3835.0,34.93878093916325,0.9629252351556608,3835,0,0.0,,0.28172904669025317,0.32793442287247493,
89,126,35.99802299334317,35.86612479803742,1.0,24.7660229,2.0,988.6313685598211,20.133087976187966,3269,0.0496573719144393,3203,66,0,0.9798103395533803,0.02018966044661976,0.0,True,4067.0,35.98008208869842,1.0013360818845995,4067,0,0.0,,0.3090169943749474,0.38742588672279304,
89,183,35.99802299334317,35.234534161139976,1.0,24.7660229,2.0,1016.4729590556242,80.42062704647297,3456,0.052497974101040755,3445,11,0,0.9968171296296297,0.00318287037037037,0.0,True,2436.0,27.846056861676377,0.7818351038917838,2436,0,0.0,,0.3090169943749474,0.4305008740430604,
89,194,35.99802299334317,35.07406910575093,1.0,24.7660229,2.0,1010.1481718260964,69.84684648458561,3500,0.05316635108612345,3497,3,0,0.9991428571428571,0.0008571428571428571,0.0,True,2926.0,30.5184325772765,0.8588021451437051,2926,0,0.0,,0.3090169943749474,0.3827822185373187,
89,296,35.99802299334317,34.303598480494024,3.1815405503520555,78.79410612729761,4.1815405503520555,1037.5267628424622,66.22478558950408,4246,0.06449837906048005,4182,64,0,0.9849269901083373,0.015073009891662742,0.0,True,2087.0,25.774264925804793,0.7332480925890651,2089,0,0.0,,0.27669677546737487,0.35388936786452296,
90,328,36.38364107515797,37.30950611713614,1.0,24.7660229,2.0,218.46131165286965,89.80862371150636,4151,0.0630552923881424,4150,1,0,0.9997590941941701,0.0002409058058299205,0.0,True,4056.0,35.93139154501889,0.9751623567184586,4059,0,0.0,,0.3090169943749474,0.439607805437114,
91,206,35.91542257303428,34.75445734720734,5.708203932499369,141.36950931014943,6.708203932499369,1165.6610113379902,86.77848224627368,5641,0.08568896756480639,5630,11,0,0.9980499911363233,0.001950008863676653,0.0,True,1848.0,24.253590861306396,0.6863911722696889,1848,0,0.0,,0.2742918851774317,0.2612038749637415,
91,232,35.91542257303428,35.27007339608747,1.0,24.7660229,2.0,1138.418707154819,45.353195956196224,3368,0.051161220130875366,3366,2,0,0.9994061757719715,0.0005938242280285036,0.0,True,2719.0,29.419119302482983,0.8265481304012875,2719,0,0.0,,0.3090169943749474,0.23878202900745985,
91,281,35.91542257303428,34.692218896429786,1.0,24.7660229,2.0,1158.9623545581007,82.61462998526405,3860,0.05863489005498186,3769,91,0,0.9764248704663212,0.023575129533678758,0.0,True,2260.0,26.821266613927218,0.7597270226205391,2262,0,0.0,,0.3090169943749474,0.39564392373895996,
89,336,35.99802299334317,30.912703688944195,1.414213562373095,35.02444547122265,2.414213562373095,1042.7753567454981,52.334144838515414,2978,0.04523696958127875,2949,29,0,0.9902619207521827,0.009738079247817328,0.0,True,2874.0,30.246034663939245,0.9040713249926783,2886,0,0.0,,0.28989794855663564,0.3761785115301142,
90,146,36.38364107515797,35.69325579558376,10.04987562112089,248.8954497748317,11.04987562112089,212.81416321970187,82.33048706947694,9111,0.13839960707019164,8893,218,0,0.976072878937548,0.02392712106245198,0.0,True,2816.0,29.93928254807644,0.8307594762789998,2816,0,0.0,,0.2645644554438015,0.33006324807820686,
90,216,36.38364107515797,34.5910264940758,1.0,24.7660229,2.0,223.7720478323074,81.1896400220117,3058,0.04645220046324729,2915,143,0,0.9532374100719424,0.046762589928057555,0.0,True,3815.0,34.84755681236722,0.9819716810473097,3815,0,0.0,,0.3090169943749474,0.4068781988545112,
90,237,36.38364107515797,34.26500852446647,4.196152422706632,103.92200699264292,5.196152422706632,235.90847605586268,62.201219277110965,5057,0.07681778212643608,4996,61,0,0.9879375123591062,0.01206248764089381,0.0,True,3216.0,31.99507140118726,0.9057518178339631,3220,0,0.0,,0.27429188517743175,0.39087121146357146,
93,160,35.991143858002715,36.431369308821246,2.449489742783178,60.66411906308329,3.449489742783178,1100.3998411628686,61.65643336088992,4313,0.0655161349241287,4183,130,0,0.9698585671226524,0.030141432877347555,0.0,True,2093.0,25.81128806903433,0.7127973592846326,2093,0,0.0,,0.27792629762666365,0.3907761518807785,
93,183,35.991143858002715,35.234534161139976,1.414213562373095,35.02444547122265,2.414213562373095,1046.426809452657,12.810957067725898,3037,0.046133202356730546,3023,14,0,0.9953901876852157,0.004609812314784327,0.0,True,1884.0,24.488687706168772,0.6876364925466112,1886,0,0.0,,0.2989350844248255,0.28989794855663564,
93,265,35.991143858002715,34.81049869841915,1.0,24.7660229,2.0,1098.531000037918,62.91669049075448,3550,0.05392587038735378,3543,7,0,0.9980281690140845,0.001971830985915493,0.0,True,2295.0,27.028155482603687,0.7634895041047934,2302,0,0.0,,0.3090169943749474,0.39564392373895996,
93,281,35.991143858002715,34.692218896429786,3.4721359549995796,85.99099857343296,4.47213595499958,1118.3914545416646,15.328527750474198,4887,0.07423541650225295,4860,27,0,0.994475138121547,0.0055248618784530384,0.0,True,1859.0,24.325667070312107,0.688299654186633,1863,0,0.0,,0.28172904669025317,0.3305953784295673,
93,296,35.991143858002715,34.303598480494024,1.0,24.7660229,2.0,1067.4806132394947,65.4447965244813,3237,0.04917127956165189,3227,10,0,0.9969107198022861,0.0030892801977139327,0.0,True,2028.0,25.40733061895184,0.7228799700724581,2029,0,0.0,,0.3090169943749474,0.4317713281142754,
94,156,35.89641140513762,35.52260629097952,1.0,24.7660229,2.0,713.9469046992042,81.10339802316945,3195,0.04853328334861841,3145,50,0,0.9843505477308294,0.01564945226917058,0.0,True,2495.0,28.18125557934844,0.7891807109209396,2496,0,0.0,,0.3090169943749474,0.38510405263005587,
94,163,35.89641140513762,37.63626525813539,1.0,24.7660229,2.0,705.1983547384584,84.95874108110954,3650,0.055444908989814454,3642,8,0,0.9978082191780822,0.002191780821917808,0.0,True,3308.0,32.44948541188257,0.8825868140358326,3309,0,0.0,,0.3090169943749474,0.340911895368499,
95,97,35.88059457654834,35.8266755774945,1.414213562373095,35.02444547122265,2.414213562373095,491.7719426683848,31.173087788002643,2970,0.0451154464930819,2549,421,0,0.8582491582491583,0.14175084175084174,0.0,True,1862.0,24.34528718405717,0.6790186582687693,1878,0,0.0,,0.2612038749637415,0.4,
95,189,35.88059457654834,35.15242409752567,1.0,24.7660229,2.0,551.391995816183,38.85493117675899,3490,0.05301444722587738,3476,14,0,0.9959885386819485,0.0040114613180515755,0.0,True,2393.0,27.599194872999668,0.7770807263488285,2393,0,0.0,,0.3090169943749474,0.3309427365663311,
95,233,35.88059457654834,34.904089842928464,5.324555320336759,131.868058995777,6.324555320336759,520.2416196331897,84.96407783965795,4113,0.06247805771920736,3450,663,0,0.8388037928519329,0.1611962071480671,0.0,True,1368.0,20.867389014906145,0.5896018096582589,1369,0,0.0,,0.25211274292798275,0.356789172325331,
95,266,35.88059457654834,35.10212087528832,1.0,24.7660229,2.0,517.8509047168851,80.45541449447256,3285,0.04990041809083301,3246,39,0,0.9881278538812786,0.011872146118721462,0.0,True,1895.0,24.560073988452952,0.6920015339542062,1897,0,0.0,,0.3090169943749474,0.39352981872163206,
95,317,35.88059457654834,34.37688314831693,1.0,24.7660229,2.0,509.83341242156973,67.12330276192688,3044,0.04623953505890279,3014,30,0,0.9901445466491459,0.00985545335085414,0.0,True,2373.0,27.483619847358813,0.7823685317878103,2377,0,0.0,,0.3090169943749474,0.3904778527222126,
96,141,36.19158581700373,35.81904820970796,1.0,24.7660229,2.0,687.7970764464287,56.378441452356086,3164,0.0480623813818556,3155,9,0,0.9971554993678887,0.0028445006321112516,0.0,True,2449.0,27.920259870998752,0.7754482445090537,2449,0,0.0,,0.3008613653919205,0.40269974784927715,
96,164,36.19158581700373,35.73362321746685,1.0,24.7660229,2.0,666.1120410532815,88.18915829800068,3472,0.052741020277434464,3440,32,0,0.9907834101382489,0.009216589861751152,0.0,True,2273.0,26.898296810314147,0.7479518564186022,2277,0,0.0,,0.3090169943749474,0.42235721820807776,
96,261,36.19158581700373,35.60590733551569,1.0,24.7660229,2.0,646.5996936166715,54.97764377426702,3492,0.0530448279979266,3487,5,0,0.9985681557846506,0.0014318442153493699,0.0,True,3289.0,32.3561619426422,0.901317316856955,3289,0,0.0,,0.3090169943749474,0.37268226712382524,
96,270,36.19158581700373,35.08609678541182,1.0,24.7660229,2.0,655.0427910677813,69.95069421804143,3512,0.053348635718418726,3496,16,0,0.9954441913439636,0.004555808656036446,0.0,True,3579.0,33.75249742836501,0.947070561107753,3579,0,0.0,,0.3090169943749474,0.41421356237309503,
96,271,36.19158581700373,35.14127952602509,1.0,24.7660229,2.0,692.1682172841824,45.73118981763052,3493,0.053060018383951205,3455,38,0,0.9891210993415402,0.010878900658459777,0.0,True,3255.0,32.18848675424551,0.9024868579008011,3255,0,0.0,,0.3090169943749474,0.40074581204539717,
96,276,36.19158581700373,34.51818173795656,1.0,24.7660229,2.0,691.0501158233892,49.2042437686745,2978,0.04523696958127875,2949,29,0,0.9902619207521827,0.009738079247817328,0.0,True,2195.0,26.43274863069334,0.7476406596909846,2196,0,0.0,,0.2989350844248255,0.4,
97,142,35.8266755774945,35.25548216498152,1.0,24.7660229,2.0,446.13468590438526,67.74717279545158,3078,0.04675600818373942,3047,31,0,0.9899285250162443,0.010071474983755685,0.0,True,2167.0,26.263615961254732,0.738965073525352,2170,0,0.0,,0.3090169943749474,0.4211646096066227,
97,233,35.8266755774945,34.904089842928464,1.0,24.7660229,2.0,488.2923513079519,36.038183209968274,3177,0.04825985640017549,2899,278,0,0.9124960654705697,0.08750393452943028,0.0,True,2426.0,27.788842794939775,0.7857639495278518,2428,0,0.0,,0.30484544052339907,0.4068781988545112,
98,250,35.89116126961165,34.60844239265844,1.0,24.7660229,2.0,937.208777056288,71.82630941351105,2996,0.04551039652972167,2975,21,0,0.9929906542056075,0.007009345794392523,0.0,True,1553.0,22.233651370016283,0.6307454287694177,1554,0,0.0,,0.3090169943749474,0.42480768092719207,
98,255,35.89116126961165,35.066240216631456,9.198039027185569,227.7988451823715,10.198039027185569,896.9925632190157,44.967141238777195,6798,0.10326424419527634,6492,306,0,0.9549867608120035,0.04501323918799647,0.0,True,1029.0,18.098090310392436,0.5101114170281789,1029,0,0.0,,0.2753930227658979,0.19404996501286387,
98,272,35.89116126961165,34.74035279998909,2.6502815398728847,65.63693330793913,3.6502815398728847,960.4581230214726,20.06176470982896,4153,0.06308567316019162,3546,607,0,0.8538405971586804,0.14615940284131954,0.0,True,2300.0,27.05758189903005,0.7661617411278296,2302,0,0.0,,0.2588283628687876,0.375,
