Repository: AmiraliKhosrozadeh/ice-bonded-granular-microCT

# Grain-scale kinematics, ice-bond failure and damage evolution in ice-bonded granular media under in-situ uniaxial compression

Analysis code, per-specimen tables and supplementary material for the paper of

## Results for every specimen

The paper shows one or two specimens per figure.  The same rendering for
every specimen and every scan is in [`supplementary/`](supplementary/README.md):
the void and crack classes (Fig. 11 of the paper), the crack orientation
classes (Fig. 12), the ice-path maps (Fig. 18) and the per-scan tables behind
Tables 2–4, each as one sheet per material, compiled with their text in
[`supplementary/supplementary.pdf`](supplementary/supplementary.pdf).

File: paper/data/bonds/Alumina_75_1800_T7/Alumina_75_1800_T7_throats_scan01_v1.csv (part 5 of 9)
bead_a,bead_b,r_a_vox,r_b_vox,gap_vox,gap_um,z_mid,axis_dip_deg,lens_vox,lens_mm3,binder_vox,pore_vox,crack_vox,binder_frac,pore_frac,crack_frac,connected,bond_area_vox,r_bond_vox,r_bond_over_R,q_crack_med,q_binder_med,q_pore_med
108,340,35.90764771016112,29.386892596756987,2.0,49.5320458,861.3124236394406,87.18673662578337,2757,0.04187989426984067,2725,32,0,0.9883931809938339,0.011606819006166122,0.0,True,14.0,2.111004122822376,0.06466096898452964,,0.3090169943749474,0.4259293320260172
109,170,35.592658122246405,35.7078659870906,2.0,49.5320458,311.5296720065375,25.28804322947064,3172,0.04818390447005245,3081,91,0,0.9713114754098361,0.028688524590163935,0.0,True,56.0,4.222008245644752,0.1184285332649292,,0.3090169943749474,0.4270509831248423
109,197,35.592658122246405,34.79223274494799,2.0,49.5320458,355.8832261314575,70.24628861203077,2745,0.04169760963754539,2745,0,0,1.0,0.0,0.0,True,26.0,2.876813695875796,0.08174520583697165,,0.3090169943749474,
107,150,35.54201934611102,35.21721885099203,2.0,49.5320458,239.91416602737732,76.43951894113492,3103,0.04713576783435459,3023,80,0,0.9742184982275217,0.025781501772478246,0.0,True,54.0,4.145929793656026,0.11718412745223036,,0.3090169943749474,0.4030144453545291
108,283,35.90764771016112,35.09320605055566,5.449489742783178,134.96218776308328,835.3140715034908,50.5229246442237,4791,0.07277713944389069,4725,66,0,0.9862241703193487,0.013775829680651221,0.0,True,4.0,1.1283791670955126,0.03178494644299109,,0.27669677546737487,0.40126105833861936
108,288,35.90764771016112,34.64806137207997,9.38083151964686,232.32588823661592,889.3640559715025,42.52249556855448,7034,0.10684917529708353,4387,2647,0,0.6236849587716804,0.3763150412283196,0.0,True,56.0,4.222008245644752,0.11967871347514906,,0.20307523431039698,0.34604203085127516
108,292,35.90764771016112,34.25809377795667,8.0,198.1281832,821.0035102956106,5.032604482101798,7317,0.11114805454204722,7289,28,0,0.996173295066284,0.003826704933716004,0.0,True,19.0,2.4592453796829674,0.07009817975341794,,0.2687959533979827,0.4213026655674308
109,282,35.592658122246405,34.34898277569402,3.23606797749979,80.14453363671647,358.8588552093208,65.78757466546294,3625,0.05506514933919929,3625,0,0,1.0,0.0,0.0,True,12.0,1.9544100476116797,0.05588688004799816,,0.2898979485566356,
109,333,35.592658122246405,35.707803575808725,2.0,49.5320458,364.10534996015775,46.262781332430784,7717,0.1172242089518899,7707,10,0,0.9987041596475315,0.001295840352468576,0.0,True,1.0,0.5641895835477563,0.015825692291783454,,0.3090169943749474,0.4772255750516612
110,227,35.8072597084671,34.94669093427095,6.6332495807108,164.27921101729905,724.6237229776764,34.91520281104472,5517,0.08380535969775516,5473,44,0,0.9920246510784847,0.007975348921515316,0.0,True,3.0,0.9772050238058398,0.027622627851272837,,0.2742918851774318,0.2914719243378125
110,243,35.8072597084671,35.47492912111168,10.298325725798339,255.04857075678078,759.2349699138333,86.13404708753237,7860,0.11939643415340866,7827,33,0,0.9958015267175573,0.004198473282442748,0.0,True,6.0,1.381976597885342,0.03877480814146622,,0.26697807758999403,0.326291782126872
111,262,36.502519014634714,34.40124206740076,5.0,123.8301145,1168.1644214116418,85.21595958399574,4762,0.0723366182491771,4621,141,0,0.9703905921881563,0.029609407811843763,0.0,True,63.0,4.478115991081385,0.12631533004011497,,0.2708131845707603,0.3613020955135854
111,275,36.502519014634714,34.80583547552976,2.414213562373095,59.790468371222644,1151.0740266619232,56.744834956219556,3264,0.04958141998431627,3237,27,0,0.9917279411764706,0.008272058823529412,0.0,True,20.0,2.5231325220201604,0.07076681379229344,,0.29581631632448924,0.3333333333333333
111,295,36.502519014634714,35.16208130431738,9.12403840463596,225.96614406969366,1170.4128001429276,88.70237872979087,7093,0.10774540807253533,6993,100,0,0.9859015931199775,0.014098406880022557,0.0,True,13.0,2.0342144725641096,0.056770412826153735,,0.26533119314590375,0.3958297054803125
112,195,36.065446657252224,35.2408788460853,2.0,49.5320458,924.1131570377953,64.79736728350763,3350,0.050887793182432445,3265,85,0,0.9746268656716418,0.025373134328358207,0.0,True,10.0,1.7841241161527712,0.050041117770660185,,0.3090169943749474,0.4211646096066227
112,224,36.065446657252224,35.38065060722596,5.841619252963779,144.67367619198185,870.8060596580315,12.872771481055901,4897,0.07438732036249901,4839,58,0,0.9881560138860527,0.011843986113947314,0.0,True,32.0,3.1915382432114616,0.08934114991325752,,0.27149702790318514,0.2650707607924858
112,250,36.065446657252224,34.60844239265844,2.0,49.5320458,928.7282929270282,56.68352517625238,3285,0.04990041809083301,3212,73,0,0.9777777777777777,0.022222222222222223,0.0,True,1.0,0.5641895835477563,0.01596599794159678,,0.30484544052339907,0.4
112,255,36.065446657252224,35.066240216631456,2.414213562373095,59.790468371222644,888.5120790897557,56.64217244967074,3300,0.050128273881202105,3255,45,0,0.9863636363636363,0.013636363636363636,0.0,True,2.0,0.7978845608028654,0.02243401206602939,,0.28989794855663564,0.3816524151396708
112,287,36.065446657252224,34.71587335010855,4.1815405503520555,103.5601290272976,881.0995883185815,42.206720209384656,4300,0.0653186599058088,4225,75,0,0.9825581395348837,0.01744186046511628,0.0,True,69.0,4.686510657907603,0.1324222452313757,,0.27792629762666365,0.38561575886039895
110,298,35.8072597084671,33.969255702664874,9.508270432752164,235.482043276933,728.3194224742938,44.65513015788857,8071,0.12260160560460068,7931,140,0,0.9826539462272333,0.017346053772766695,0.0,True,8.0,1.5957691216057308,0.04573943287947983,,0.26841742285197584,0.27429188517743175
110,332,35.8072597084671,34.13724573622004,8.639192214932638,213.95843223252345,720.1288516099731,20.960459420319513,6693,0.10166925366269264,6647,46,0,0.993127147766323,0.006872852233676976,0.0,True,11.0,1.8712051592547776,0.053505422544864414,,0.2708131845707603,0.2641324225029699
111,204,36.502519014634714,35.35463096968926,2.0,49.5320458,1148.2928137893853,50.28363014741122,3309,0.05026498735542357,3303,6,0,0.9981867633726201,0.001813236627379873,0.0,True,1.0,0.5641895835477563,0.01570308824301652,,0.3090169943749474,0.3712787343467867
111,258,36.502519014634714,35.87354665542424,2.0,49.5320458,1153.6638727048335,60.88022901267261,3469,0.05269544911936064,3462,7,0,0.9979821274142404,0.002017872585759585,0.0,True,4.0,1.1283791670955126,0.031181003185209295,,0.3090169943749474,0.3288130902060995
112,288,36.065446657252224,34.64806137207997,2.0,49.5320458,914.0436858586133,81.83921379610581,3409,0.05178402595788424,3400,9,0,0.9973599295981226,0.0026400704018773834,0.0,True,23.0,2.7057581899030048,0.07652733587423347,,0.3090169943749474,0.45416345659799195
112,315,36.065446657252224,34.47056347377678,5.766114533138578,142.80372457173283,890.3462290196912,60.485508364219946,5629,0.08550668293251111,5571,58,0,0.9896962160241606,0.010303783975839403,0.0,True,1.0,0.5641895835477563,0.01599720717119404,,0.2742918851774318,0.4024949463304979
113,121,35.751064647882906,35.630934617603785,2.0,49.5320458,1054.1326457622235,87.31276405750401,3371,0.051206791288949186,3323,48,0,0.9857609018095521,0.014239098190447939,0.0,True,8.0,1.5957691216057308,0.04471068723280458,,0.3090169943749474,0.407669683062202
113,136,35.751064647882906,35.62178084455826,2.0,49.5320458,1062.1985789021267,74.39883420756809,3184,0.04836618910234773,3148,36,0,0.9886934673366834,0.011306532663316583,0.0,True,8.0,1.5957691216057308,0.04471642150724487,,0.3090169943749474,0.39064376060203276
113,147,35.751064647882906,36.002443906642085,9.281885242839627,229.87538247933824,1035.7382766795176,65.97167440985339,6660,0.10116797092388062,5948,712,0,0.893093093093093,0.1069069069069069,0.0,True,4.0,1.1283791670955126,0.03145153985712253,,0.25401115162199117,0.34680221060350597
113,159,35.751064647882906,35.68944518992291,5.855156433186538,145.00893830738013,1076.1652877738543,52.75190707062779,4868,0.07394679916778542,4642,226,0,0.9535743631881676,0.04642563681183237,0.0,True,29.0,3.0382538898732494,0.08505689270054527,,0.27149702790318514,0.3623008459080098
114,202,35.75909444083849,35.80359748877235,7.330293345472711,181.54221285769478,1144.2087821130226,44.54608686108505,5701,0.0866003907262828,5694,7,0,0.9987721452376777,0.0012278547623223997,0.0,True,1.0,0.5641895835477563,0.015767701530923234,,0.27300950793662115,0.3516287047744073
114,217,35.75909444083849,34.99757157984569,2.0,49.5320458,1099.220466307254,62.842021188178826,3121,0.04740919478279751,3117,4,0,0.9987183595001602,0.001281640499839795,0.0,True,3.0,0.9772050238058398,0.027621567797447524,,0.30484544052339907,0.43827036295401023
116,180,35.754862131266286,35.34870917682051,4.685557720282968,116.04262979979977,808.4129743913252,16.772263730571595,3894,0.059151363179818485,3891,3,0,0.9992295839753467,0.0007704160246533128,0.0,True,5.0,1.2615662610100802,0.03548531354476702,,0.28330039409901914,0.38085275449922107
116,224,35.754862131266286,35.38065060722596,2.414213562373095,59.790468371222644,838.964293893853,80.06532531786218,3255,0.049444706510094805,3251,4,0,0.9987711213517665,0.001228878648233487,0.0,True,5.0,1.2615662610100802,0.03546937984822965,,0.29339977411634566,0.3927409831932979
116,287,35.754862131266286,34.71587335010855,2.0,49.5320458,849.257822554403,83.56333003274348,3354,0.05094855472653087,3299,55,0,0.9836016696481813,0.016398330351818723,0.0,True,17.0,2.326213245840639,0.06601926969970247,,0.3090169943749474,0.41421356237309503
116,306,35.754862131266286,34.88324072794575,9.565401897601228,236.8969624436955,833.1883495298315,72.55646231880893,8077,0.12269274792074832,6742,1335,0,0.8347158598489538,0.16528414015104617,0.0,True,2.0,0.7978845608028654,0.022590769811389744,,0.24639927725966482,0.3320196929461753
114,269,35.75909444083849,34.74648375308635,2.414213562373095,59.790468371222644,1095.8961016437459,57.19053535071869,3093,0.046983863974108524,3080,13,0,0.9957969608794051,0.004203039120594891,0.0,True,4.0,1.1283791670955126,0.03200822391646567,,0.29339977411634566,0.4068781988545112
114,310,35.75909444083849,33.19305831739146,2.0,49.5320458,1118.5912901087486,85.35459527004545,3189,0.04844214103247076,3189,0,0,1.0,0.0,0.0,True,9.0,1.692568750643269,0.049094007451166884,,0.30901699437494745,
115,134,36.211744915612826,35.871011199549,2.0,49.5320458,626.3617955694991,76.63341502712824,4394,0.06674655619212184,4091,303,0,0.9310423304506145,0.06895766954938552,0.0,True,3.0,0.9772050238058398,0.02711342008745127,,0.3090169943749474,0.39352981872163206
115,225,36.211744915612826,35.03080476304226,9.449489742783179,234.02627936308332,610.2211987543192,53.289840516238705,7652,0.11623683386029046,7415,237,0,0.9690277051751176,0.030972294824882382,0.0,True,23.0,2.7057581899030048,0.07595904981243742,,0.26342817331279195,0.3608833931394961
116,315,35.754862131266286,34.47056347377678,2.0,49.5320458,858.5044632555127,68.07110423410911,2863,0.04349007518844898,2713,150,0,0.9476074048201187,0.05239259517988124,0.0,True,2.0,0.7978845608028654,0.02272352367902395,,0.3090169943749474,0.41421356237309503
117,207,36.18733253685068,36.41193290667461,5.39834563766817,133.695551684605,829.4315065601047,5.220493447209641,4921,0.07475188962708956,4711,210,0,0.957325746799431,0.04267425320056899,0.0,True,46.0,3.826519928662906,0.1054148387118198,,0.28259835342023926,0.2674788903885893
117,340,36.18733253685068,29.386892596756987,6.0990195135927845,151.04845694118575,865.8338369278611,85.62850172736653,3744,0.05687280527612748,3641,103,0,0.9724893162393162,0.02751068376068376,0.0,True,25.0,2.8209479177387813,0.08603831496265772,,0.2801868778094689,0.37771354955589964
118,131,35.874536004404135,35.6720059731562,2.414213562373095,59.790468371222644,465.6512083336351,52.644556241708024,3201,0.04862442566476605,3182,19,0,0.9940643548890972,0.005935645110902843,0.0,True,1.0,0.5641895835477563,0.015771260719342862,,0.29339977411634566,0.4083069769263126
118,191,35.874536004404135,35.306562591631184,3.0,74.2980687,430.1632591198028,69.97072747785825,3669,0.05573352632428198,3668,1,0,0.9997274461706187,0.0002725538293813028,0.0,True,9.0,1.692568750643269,0.047556690863929496,,0.2898979485566356,0.3827822185373187
118,278,35.874536004404135,34.601265443834954,2.0,49.5320458,433.22867698122405,74.02106881045854,2924,0.04441668873594999,2897,27,0,0.990766073871409,0.009233926128590971,0.0,True,7.0,1.4927053303604616,0.04236079050358238,,0.3090169943749474,0.4142135623730951
118,297,35.874536004404135,34.215866842983104,3.0,74.2980687,479.74518871442956,4.039126207078864,3294,0.05003713156505447,3210,84,0,0.9744990892531876,0.025500910746812388,0.0,True,5.0,1.2615662610100802,0.0359982596692154,,0.2801868778094689,0.3874258867227931
118,301,35.874536004404135,34.55820772681524,2.0,49.5320458,460.7832174978297,60.43899588637611,3168,0.04812314292595402,3168,0,0,1.0,0.0,0.0,True,4.0,1.1283791670955126,0.03204132360373624,,0.3090169943749474,
119,142,37.292405121338255,35.25548216498152,2.0,49.5320458,439.44057352509697,79.02981593898022,3379,0.051328314377146037,3359,20,0,0.9940810890796093,0.005918910920390648,0.0,True,79.0,5.014626706796775,0.13824321822097702,,0.30383243470068705,0.36119908675188056
119,173,37.292405121338255,35.355076615763174,3.23606797749979,80.14453363671647,470.9730049517528,50.86841141769544,3588,0.05450310505628884,3536,52,0,0.9855072463768116,0.014492753623188406,0.0,True,10.0,1.7841241161527712,0.049117301067894005,,0.28172904669025317,0.3437148371164319
119,191,37.292405121338255,35.306562591631184,2.0,49.5320458,431.895099002369,66.22839906898957,3407,0.05175364518583503,3238,169,0,0.9503962430290578,0.04960375697094218,0.0,True,22.0,2.6462837142006137,0.07290141437445999,,0.3090169943749474,0.4142135623730951
119,266,37.292405121338255,35.10212087528832,2.0,49.5320458,479.20752401235904,12.917225081923284,5155,0.07830643995684754,5136,19,0,0.9963142580019398,0.0036857419980601356,0.0,True,10.0,1.7841241161527712,0.049288923204936996,,0.30901699437494745,0.40269974784927715
119,282,37.292405121338255,34.34898277569402,2.0,49.5320458,410.24029881530623,8.221004852293856,3126,0.04748514671292054,2952,174,0,0.944337811900192,0.05566218809980806,0.0,True,2.0,0.7978845608028654,0.02227440266650439,,0.3008613653919205,0.40209568597003575
120,247,35.63519641378069,37.268185251592925,2.0,49.5320458,298.107997094015,77.80111851125756,3329,0.050568795075915704,3290,39,0,0.9882847702012616,0.011715229798738359,0.0,True,5.0,1.2615662610100802,0.034609265913086634,,0.3090169943749474,0.4068781988545112
121,232,35.630934617603785,35.27007339608747,2.0,49.5320458,1084.5884883511621,36.49828603798575,3318,0.05040170082964503,3314,4,0,0.9987944544906571,0.0012055455093429777,0.0,True,11.0,1.8712051592547776,0.05278359819351061,,0.3090169943749474,0.414472163417523
122,274,36.31636909160694,35.190250031736774,2.0,49.5320458,494.90522304948684,75.76165658216557,3282,0.04985484693275919,3263,19,0,0.994210847044485,0.00578915295551493,0.0,True,1.0,0.5641895835477563,0.01578006597052422,,0.3090169943749474,0.38742588672279316
124,136,35.52884851529956,35.62178084455826,2.0,49.5320458,1091.5226469720735,56.7072362501878,3418,0.0519207394321057,3408,10,0,0.9970743124634289,0.002925687536571094,0.0,True,3.0,0.9772050238058398,0.027468626281952895,,0.3090169943749474,0.35386515999287305
124,159,35.52884851529956,35.68944518992291,5.0,123.8301145,1105.4893558438011,81.66355292157756,4912,0.07461517615286811,4826,86,0,0.9824918566775245,0.01750814332247557,0.0,True,17.0,2.326213245840639,0.06532628415583781,,0.27149702790318514,0.3451409985003952
124,168,35.52884851529956,35.463353618126746,2.0,49.5320458,1118.2432558172309,78.5571182733783,3245,0.04929280264984874,3240,5,0,0.9984591679506933,0.0015408320493066256,0.0,True,1.0,0.5641895835477563,0.01589440999413964,,0.3090169943749474,0.44151844011225294
125,223,35.83442364163843,35.17244080726276,2.414213562373095,59.790468371222644,489.0217066205554,19.277908467064645,3362,0.05107007781472772,3274,88,0,0.9738251041046996,0.026174895895300417,0.0,True,1.0,0.5641895835477563,0.01589112793323708,,0.29581631632448924,0.4
122,299,36.31636909160694,34.85476988985947,4.898979485566356,121.32823812616658,473.21475427226073,37.68172249520773,4251,0.06457433099060308,4250,1,0,0.9997647612326511,0.0002352387673488591,0.0,True,1.0,0.5641895835477563,0.015854448632462555,,0.27792629762666365,0.2588283628687876
122,318,36.31636909160694,32.73617840351093,2.0,49.5320458,496.07653955017435,77.26738191005083,3009,0.04570787154804156,3004,5,0,0.9983383183781988,0.001661681621801263,0.0,True,3.0,0.9772050238058398,0.028303228751261636,,0.30901699437494745,0.43649167310370846
123,188,35.7519362727754,35.588134805712386,2.0,49.5320458,514.3390770244599,16.239995786314662,3201,0.04862442566476605,2967,234,0,0.9268978444236177,0.07310215557638237,0.0,True,7.0,1.4927053303604616,0.0418475986298976,,0.30216947925196225,0.4142135623730951
123,199,35.7519362727754,35.215807223484674,3.4641016151377544,85.79201992842862,506.54318102342756,44.082266259295636,4260,0.06471104446482454,4192,68,0,0.984037558685446,0.01596244131455399,0.0,True,17.0,2.326213245840639,0.06555691730464074,,0.28172904669025317,0.4026997478492772
125,230,35.83442364163843,35.35755929539476,2.0,49.5320458,419.1267418572963,8.416809700370065,3092,0.04696867358808392,2749,343,0,0.8890685640362225,0.1109314359637775,0.0,True,9.0,1.692568750643269,0.04754942005591519,,0.2857142857142857,0.4068781988545112
125,299,35.83442364163843,34.85476988985947,4.3166247903554,106.90562840864953,448.76257787731345,80.78544303311517,4555,0.06919220834208352,4442,113,0,0.975192096597146,0.024807903402854006,0.0,True,4.0,1.1283791670955126,0.0319250824835829,,0.27429188517743175,0.40269974784927715
125,304,35.83442364163843,34.87656897857619,2.0,49.5320458,453.7511743025853,88.30271209440785,3145,0.04777376404738807,3138,7,0,0.9977742448330683,0.0022257551669316376,0.0,True,5.0,1.2615662610100802,0.035682323617938515,,0.3090169943749474,0.34833147735478825
126,194,35.86612479803742,35.07406910575093,2.0,49.5320458,976.3592486766032,52.44769450891691,3206,0.04870037759488908,3203,3,0,0.9990642545227698,0.0009357454772301934,0.0,True,1.0,0.5641895835477563,0.015906062628273345,,0.3090169943749474,0.4772255750516612
126,309,35.86612479803742,34.81391322415699,2.0,49.5320458,939.8847266232381,66.1776143363168,2574,0.03910005362733764,2573,1,0,0.9996114996114996,0.0003885003885003885,0.0,True,3.0,0.9772050238058398,0.02765151381211723,,0.30383243470068705,0.32793442287247493
127,210,35.59925256537631,34.76940621085617,2.0,49.5320458,306.54852328834363,75.56597769602769,3171,0.04816871408402784,3136,35,0,0.9889624724061811,0.011037527593818985,0.0,True,2.0,0.7978845608028654,0.022677270667900144,,0.3090169943749474,0.41421356237309503
127,230,35.59925256537631,35.35755929539476,2.8284271247461903,70.0488909424453,349.3846229403516,22.89630571149218,3324,0.05049284314579267,3245,79,0,0.9762334536702768,0.023766546329723224,0.0,True,45.0,3.7846987830302403,0.10667612266617732,,0.28989794855663564,0.3266316347104093
127,249,35.59925256537631,34.25809377795667,4.414213562373095,109.32251417122265,345.7741685656198,35.30211037619622,4205,0.06387557323347118,4122,83,0,0.9802615933412604,0.019738406658739594,0.0,True,15.0,2.1850968611841584,0.06255882811365046,,0.27718637277259645,0.36930006660518244
123,263,35.7519362727754,35.007249465653935,3.0,74.2980687,444.1962521333109,17.02125398633885,3275,0.04974851423058694,3205,70,0,0.9786259541984733,0.021374045801526718,0.0,True,7.0,1.4927053303604616,0.042191139278466086,,0.28172904669025317,0.3827822185373187
123,285,35.7519362727754,34.41938788721628,2.732050807568877,67.66203286421431,464.58602540339064,65.09429905456889,3393,0.05154097978149053,3389,4,0,0.9988211022693781,0.0011788977306218685,0.0,True,22.0,2.6462837142006137,0.07542350798930476,,0.28989794855663564,0.34440644574410934
123,319,35.7519362727754,34.32123967379236,2.0,49.5320458,488.3790970247089,75.74888506470167,3270,0.04967256230046391,3253,17,0,0.9948012232415903,0.005198776758409786,0.0,True,15.0,2.1850968611841584,0.0623661431544173,,0.3090169943749474,0.4068781988545112
124,128,35.52884851529956,41.84055228225114,4.898979485566356,121.32823812616658,1150.7030542349712,25.306805502380467,5612,0.0852484463700928,5566,46,0,0.9918032786885246,0.00819672131147541,0.0,True,13.0,2.0342144725641096,0.05258447012888091,,0.27669677546737487,0.3002090006072392
129,196,35.66249785821882,35.18118693952102,2.0,49.5320458,284.15331721231036,57.97131960135757,3168,0.04812314292595402,2966,202,0,0.9362373737373737,0.06376262626262626,0.0,True,2.0,0.7978845608028654,0.022525213449324157,,0.2989350844248255,0.4211646096066227
129,210,35.66249785821882,34.76940621085617,10.633758019665983,263.3558946281064,300.34213139412265,86.41501931399115,7489,0.11376080093827957,6943,546,0,0.9270930698357591,0.0729069301642409,0.0,True,60.0,4.370193722368317,0.12409699212681564,,0.25798230048890936,0.36339238639203586
130,132,36.047879521380764,35.33309924883801,2.0,49.5320458,233.76754688538387,80.19379019721605,3285,0.04990041809083301,3285,0,0,1.0,0.0,0.0,True,10.0,1.7841241161527712,0.049988782639028055,,0.3090169943749474,
130,145,36.047879521380764,36.32813103961761,2.0,49.5320458,269.2465439068216,37.67349963686475,3160,0.04800161983775717,3160,0,0,1.0,0.0,0.0,True,7.0,1.4927053303604616,0.04124862143658533,,0.30693121744917323,
132,170,35.33309924883801,35.7078659870906,2.0,49.5320458,253.5397811385236,44.65133829071059,3126,0.04748514671292054,3125,1,0,0.9996801023672425,0.0003198976327575176,0.0,True,19.0,2.4592453796829674,0.06923457111022518,,0.3090169943749474,0.3288130902060995
132,302,35.33309924883801,33.95738986962693,2.0,49.5320458,216.6893770087711,71.73361937055348,2772,0.042107750060209774,2719,53,0,0.9808802308802309,0.01911976911976912,0.0,True,10.0,1.7841241161527712,0.051496941033349626,,0.3090169943749474,0.40269974784927715
133,143,35.73810978281465,35.798257995737906,2.0,49.5320458,590.0705133348371,59.70702075567435,3018,0.04584458502226302,2891,127,0,0.9579191517561298,0.042080848243870116,0.0,True,1.0,0.5641895835477563,0.015773503773472464,,0.3008613653919205,0.4142135623730951
133,173,35.73810978281465,35.355076615763174,6.477225575051661,160.41511692019512,533.5770779763903,12.778600624221175,5370,0.08157237295213798,5356,14,0,0.9973929236499068,0.0026070763500931097,0.0,True,5.0,1.2615662610100802,0.03549049704811985,,0.2727272727272727,0.27585042491544276
133,187,35.73810978281465,35.452973518955936,2.0,49.5320458,605.7577993330647,20.497761984319652,3176,0.04824466601415088,2885,291,0,0.908375314861461,0.09162468513853904,0.0,True,1.0,0.5641895835477563,0.015850006977874555,,0.28989794855663564,0.4142135623730951
133,203,35.73810978281465,35.33456525733043,2.0,49.5320458,599.0915609207032,39.85402089634997,3304,0.05018903542530054,3179,125,0,0.9621670702179177,0.037832929782082324,0.0,True,5.0,1.2615662610100802,0.03550073949791507,,0.2989350844248255,0.42480768092719207
134,187,35.871011199549,35.452973518955936,2.0,49.5320458,628.9571776342557,72.61160195415913,3317,0.05038651044362042,3272,45,0,0.9864335242689177,0.013566475731082304,0.0,True,4.0,1.1283791670955126,0.03164094579260813,,0.30216947925196225,0.4142135623730951
134,294,35.871011199549,34.69235113383544,2.0,49.5320458,593.9011764039915,47.91953608044077,3354,0.05094855472653087,3191,163,0,0.9514013118664282,0.048598688133571856,0.0,True,1.0,0.5641895835477563,0.015991006235847434,,0.2989350844248255,0.41421356237309503
130,353,36.047879521380764,36.44305715360219,29.0,718.2146640999999,201.8204071651635,23.494639950906475,42097,0.6394696804778682,42085,12,0,0.9997149440577714,0.0002850559422286624,0.0,True,19.0,2.4592453796829674,0.06784973384215265,,0.25806451612903225,0.11937821164163549
131,191,35.6720059731562,35.306562591631184,2.0,49.5320458,452.843697634,8.986610583911485,3175,0.048229475628126274,3047,128,0,0.9596850393700788,0.04031496062992126,0.0,True,27.0,2.9316150714175193,0.08260564084894491,,0.30484544052339907,0.4142135623730951
131,297,35.6720059731562,34.215866842983104,2.0,49.5320458,502.4256272286268,66.34391115679212,3149,0.047834525591486494,3047,102,0,0.9676087646872022,0.032391235312797716,0.0,True,19.0,2.4592453796829674,0.07037688458919729,,0.3090169943749474,0.40361850723377046
132,146,35.33309924883801,35.69325579558376,2.0,49.5320458,217.4868192395843,73.41844692981293,3043,0.046224344672878184,2969,74,0,0.9756818928688794,0.024318107131120606,0.0,True,5.0,1.2615662610100802,0.035523891384291455,,0.30484544052339907,0.4211646096066227
134,329,35.871011199549,34.44046676852528,2.0,49.5320458,607.517795065273,72.66594587029668,3359,0.0510245066566539,3308,51,0,0.9848169097945817,0.01518309020541828,0.0,True,24.0,2.763953195770684,0.07862025591399709,,0.3090169943749474,0.41421356237309503
134,339,35.871011199549,29.44648315424712,2.0,49.5320458,615.0016629159296,84.22490041364432,3331,0.05059917584796492,3260,71,0,0.978685079555689,0.021314920444311016,0.0,True,1.0,0.5641895835477563,0.01727529780893889,,0.3090169943749474,0.4305008740430604
136,147,35.62178084455826,36.002443906642085,2.414213562373095,59.790468371222644,1045.4809189861353,44.77578354396663,3116,0.04733324285267448,3094,22,0,0.9929396662387676,0.007060333761232349,0.0,True,21.0,2.5854414729132054,0.07219460962807492,,0.29339977411634566,0.32473018446407276
136,159,35.62178084455826,35.68944518992291,2.0,49.5320458,1085.907930080472,67.39267736722836,3501,0.053181541472148056,3486,15,0,0.9957155098543273,0.004284490145672665,0.0,True,13.0,2.0342144725641096,0.057051731843188465,,0.3030009569763247,0.4211646096066227
136,168,35.62178084455826,35.463353618126746,2.0,49.5320458,1098.6618300539017,42.04409332023479,3166,0.04809276215390481,3162,4,0,0.9987365761212887,0.0012634238787113076,0.0,True,13.0,2.0342144725641096,0.05723318913132077,,0.3090169943749474,0.41279747615474754
136,253,35.62178084455826,35.51364896558651,4.3166247903554,106.90562840864953,1036.0274308455005,17.5915014887942,4254,0.0646199021486769,4233,21,0,0.9950634696755994,0.004936530324400564,0.0,True,6.0,1.381976597885342,0.038854804183336936,,0.27429188517743175,0.3090169943749474
137,147,35.60703714377713,36.002443906642085,4.3166247903554,106.90562840864953,1005.2920082051389,68.99366254496019,4165,0.06326795779248691,4158,7,0,0.9983193277310924,0.0016806722689075631,0.0,True,18.0,2.393653682408596,0.06685298223913279,,0.27718637277259645,0.39087121146357146
137,212,35.60703714377713,35.25925912428014,2.732050807568877,67.66203286421431,970.5943730799179,54.79456484234745,4136,0.0628274365977733,4128,8,0,0.9980657640232108,0.0019342359767891683,0.0,True,5.0,1.2615662610100802,0.03560412572538313,,0.29339977411634566,0.4049166008310805
137,219,35.60703714377713,35.50247751859002,2.0,49.5320458,1014.6632225425246,50.12886697723727,3192,0.04848771219054458,3121,71,0,0.9777568922305765,0.022243107769423558,0.0,True,8.0,1.5957691216057308,0.04488201414909248,,0.3090169943749474,0.42480768092719207
137,250,35.60703714377713,34.60844239265844,2.0,49.5320458,970.0158273560019,53.13413037372227,3072,0.04666486586759178,3065,7,0,0.9977213541666666,0.0022786458333333335,0.0,True,2.0,0.7978845608028654,0.02272674248101758,,0.3090169943749474,0.32449979983983984
137,253,35.60703714377713,35.51364896558651,2.0,49.5320458,995.838520064504,83.2098989417265,3450,0.05240683178489312,3443,7,0,0.9979710144927536,0.002028985507246377,0.0,True,3.0,0.9772050238058398,0.027480191130416623,,0.3090169943749474,0.3827822185373187
137,268,35.60703714377713,34.82612124078988,2.0,49.5320458,994.0512427525402,86.01434604260028,2986,0.04535849266947561,2979,7,0,0.9976557267247154,0.002344273275284662,0.0,True,7.0,1.4927053303604616,0.04238643742795826,,0.3090169943749474,0.42480768092719207
137,288,35.60703714377713,34.64806137207997,6.196152422706632,153.45405279264293,955.331220287587,19.225772013356377,5378,0.08169389604033483,5320,58,0,0.9892153216809223,0.010784678319077723,0.0,True,11.0,1.8712051592547776,0.05326887866600693,,0.2727272727272727,0.2940535333541759
138,171,35.88844294895827,35.70443304255554,2.0,49.5320458,608.0567792785029,84.84354160608983,3289,0.049961179634931435,3226,63,0,0.9808452417148069,0.019154758285193068,0.0,True,20.0,2.5231325220201604,0.07048557519380105,,0.30484544052339907,0.4142135623730951
138,225,35.88844294895827,35.03080476304226,10.059801270007501,249.14126862245485,598.5282657083342,72.00591272777295,6843,0.10394781156638365,6776,67,0,0.9902089726728043,0.009791027327195674,0.0,True,1.0,0.5641895835477563,0.0159107605269278,,0.2710755134061366,0.23924604929888257
139,221,36.54594595847623,35.16600705157999,2.0,49.5320458,830.8236950302571,68.75061231777208,3601,0.05470058007460873,3561,40,0,0.9888919744515412,0.011108025548458762,0.0,True,4.0,1.1283791670955126,0.03146976535243097,,0.30216947925196225,0.4270509831248423
139,251,36.54594595847623,34.71237346652139,3.4641016151377544,85.79201992842862,796.8693285666905,56.29293476635214,3807,0.0578297995956777,3555,252,0,0.933806146572104,0.06619385342789598,0.0,True,22.0,2.6462837142006137,0.0742729757186019,,0.2742918851774318,0.3744303893269697
139,252,36.54594595847623,35.161502021492026,2.0,49.5320458,788.762840451144,36.39063479865252,3390,0.051495408623416714,3355,35,0,0.9896755162241888,0.01032448377581121,0.0,True,3.0,0.9772050238058398,0.027255328458455963,,0.3090169943749474,0.3288130902060995
139,267,36.54594595847623,35.08616142807222,2.0,49.5320458,850.3004786962815,27.24866638792243,3228,0.049034566087430426,3226,2,0,0.9993804213135068,0.0006195786864931846,0.0,True,2.0,0.7978845608028654,0.02227728849291672,,0.3090169943749474,0.41952836945746297
139,279,36.54594595847623,35.05653012668944,2.0,49.5320458,831.3688149732566,67.6607940807346,3267,0.04962699114239009,3097,170,0,0.9479644934190389,0.05203550658096113,0.0,True,1.0,0.5641895835477563,0.015758940595202206,,0.3008613653919205,0.40209568597003575
139,308,36.54594595847623,34.475317831118815,2.0,49.5320458,795.1117525885313,50.744742180564515,3504,0.053227112630221875,3447,57,0,0.9837328767123288,0.016267123287671232,0.0,True,14.0,2.111004122822376,0.05944710105627966,,0.3090169943749474,0.38742588672279316
140,253,35.510430794917276,35.51364896558651,2.8284271247461903,70.0488909424453,972.2868420466698,41.76663152818668,2915,0.04427997526172853,2890,25,0,0.9914236706689536,0.008576329331046312,0.0,True,8.0,1.5957691216057308,0.044936002746863664,,0.28989794855663564,0.36602540378443865
140,288,35.510430794917276,34.64806137207997,2.0,49.5320458,931.7795422697527,68.83860656586893,3347,0.050842222024358626,3297,50,0,0.9850612488795937,0.014938751120406334,0.0,True,1.0,0.5641895835477563,0.016083287029739008,,0.3090169943749474,0.4
140,315,35.510430794917276,34.47056347377678,6.708203932499369,166.13553221014942,908.0820854308307,18.83884062863718,5375,0.08164832488226101,5341,34,0,0.9936744186046511,0.006325581395348837,0.0,True,17.0,2.326213245840639,0.06648128595912987,,0.27149702790318514,0.2583003339767141
140,342,35.510430794917276,27.740464774497518,2.0,49.5320458,976.7724009419667,8.627222407444984,2100,0.03189981065167407,2090,10,0,0.9952380952380953,0.004761904761904762,0.0,True,2.0,0.7978845608028654,0.02522919410452381,,0.3090169943749474,0.4142135623730951
141,180,35.81904820970796,35.34870917682051,2.0,49.5320458,739.9315539818809,27.34296808455524,3200,0.04860923527874144,2972,228,0,0.92875,0.07125,0.0,True,11.0,1.8712051592547776,0.05258575590886844,,0.3008613653919205,0.41421356237309503
141,214,35.81904820970796,36.01269379192217,2.0,49.5320458,712.2483283178406,83.74691539905325,3439,0.05223973753862244,3437,2,0,0.9994184355917418,0.0005815644082582146,0.0,True,27.0,2.9316150714175193,0.08162450164026346,,0.3090169943749474,0.47066359509470784
141,222,35.81904820970796,35.38611686189799,4.242640687119286,105.07333641366796,682.7572111985382,47.81710917142174,4361,0.06624527345330981,4356,5,0,0.9988534739738592,0.0011465260261407934,0.0,True,6.0,1.381976597885342,0.038816751467273106,,0.27968069456399425,0.40996277864065894
141,231,35.81904820970796,34.95926220295544,4.1815405503520555,103.5601290272976,735.2942191295897,44.89531088995505,3928,0.059667836304655116,3659,269,0,0.9315173116089613,0.0684826883910387,0.0,True,1.0,0.5641895835477563,0.01594244282629311,,0.27429188517743175,0.3704152082810797
141,256,35.81904820970796,34.68673015483562,2.0,49.5320458,719.7119654061752,71.28502272722744,3287,0.04993079886288222,3273,14,0,0.9957407970794037,0.0042592029205962886,0.0,True,3.0,0.9772050238058398,0.02771985634293099,,0.3090169943749474,0.4078525932319447
142,173,35.25548216498152,35.355076615763174,8.385164807134505,207.66718363376722,463.9791288922794,35.99456111552481,7756,0.11781663400684957,7744,12,0,0.998452810727179,0.0015471892728210418,0.0,True,16.0,2.256758334191025,0.06392127107217956,,0.26747889038858924,0.3636702588797447
142,185,35.25548216498152,34.80741191602223,2.0,49.5320458,410.68479988370115,52.26745372374603,3005,0.045647110003943135,3004,1,0,0.9996672212978369,0.00033277870216306157,0.0,True,4.0,1.1283791670955126,0.03221046409504376,,0.3090169943749474,0.30901699437494745
142,197,35.25548216498152,34.79223274494799,2.0,49.5320458,400.27079367796955,23.129975555366237,3085,0.046862340885911666,3085,0,0,1.0,0.0,0.0,True,51.0,4.029119531035698,0.11503928532762332,,0.3090169943749474,
142,303,35.25548216498152,33.97945920679168,5.0197648378370845,124.31961092648802,433.08722988020315,89.01775331060212,4546,0.06905549486786206,4449,97,0,0.9786625604927409,0.02133743950725913,0.0,True,36.0,3.385137501286538,0.09778696808911126,,0.27669677546737487,0.40338521749465606
142,317,35.25548216498152,34.37688314831693,2.414213562373095,59.790468371222644,464.1961556575703,28.254940528883914,2900,0.04405211947135943,2897,3,0,0.9989655172413793,0.0010344827586206897,0.0,True,77.0,4.950743503369154,0.14219662023813676,,0.2989350844248255,0.3288130902060995
142,333,35.25548216498152,35.707803575808725,2.414213562373095,59.790468371222644,408.49291750666976,49.64388518915878,3756,0.057055089908422764,3744,12,0,0.9968051118210862,0.003194888178913738,0.0,True,3.0,0.9772050238058398,0.027541143666185538,,0.29339977411634566,0.3946610491009364
144,291,35.56027850816313,34.59235657030694,2.0,49.5320458,675.3569930316733,86.21705170388077,3039,0.04616358312877976,3035,4,0,0.9986837775584074,0.0013162224415926291,0.0,True,16.0,2.256758334191025,0.06433851933478196,,0.3008613653919205,0.4772255750516612
145,148,36.32813103961761,35.81005242339135,2.0,49.5320458,332.6677741895586,23.00694590397061,3102,0.04712057744832998,3098,4,0,0.9987105093488072,0.0012894906511927789,0.0,True,49.0,3.949327084834294,0.10949338880592777,,0.3090169943749474,0.4860679774997897
146,237,35.69325579558376,34.26500852446647,2.0,49.5320458,230.37617067875766,50.2073421721841,2835,0.043064744379759996,2806,29,0,0.9897707231040564,0.010229276895943563,0.0,True,2.0,0.7978845608028654,0.02281030178658076,,0.3090169943749474,0.41421356237309503
146,302,35.69325579558376,33.95738986962693,5.0,123.8301145,206.48441561178362,88.74798620814299,4550,0.06911625641196048,4520,30,0,0.9934065934065934,0.006593406593406593,0.0,True,34.0,3.2897623212397704,0.09446466116201277,,0.2791745113185196,0.3467362379275918
143,144,35.798257995737906,35.56027850816313,2.0,49.5320458,640.7273502400923,26.635920986610305,3313,0.050325748899521995,3104,209,0,0.936915182613945,0.06308481738605494,0.0,True,27.0,2.9316150714175193,0.08216578464322215,,0.30383243470068705,0.4142135623730951
143,187,35.798257995737906,35.452973518955936,2.0,49.5320458,624.1857170340561,64.36252176796728,3247,0.049323183421897954,3095,152,0,0.9531875577456114,0.046812442254388666,0.0,True,1.0,0.5641895835477563,0.01583662686395549,,0.29581631632448924,0.407669683062202
143,291,35.798257995737906,34.59235657030694,9.719749027788248,240.7195270044565,643.1280738274095,30.370181625198004,7649,0.11619126270221665,6451,1198,0,0.8433782193750817,0.1566217806249183,0.0,True,6.0,1.381976597885342,0.03926593357382001,,0.2568080306030585,0.29637509243923904
144,227,35.56027850816313,34.94669093427095,3.6502815398728847,90.40295620793913,682.8640723532785,74.65736145144373,3366,0.051130839358826154,3313,53,0,0.9842543077837196,0.01574569221628045,0.0,True,12.0,1.9544100476116797,0.05543877613992109,,0.2801868778094689,0.4068781988545112
147,219,36.002443906642085,35.50247751859002,2.0,49.5320458,1028.391831100912,74.97997242928629,3468,0.05268025873333603,3464,4,0,0.9988465974625144,0.0011534025374855825,0.0,True,1.0,0.5641895835477563,0.015780440627088624,,0.3090169943749474,0.40842002429760915
147,244,36.002443906642085,35.9025243335125,2.0,49.5320458,1033.5115877280584,66.09178548444596,3853,0.05852855735280962,3833,20,0,0.9948092395535946,0.005190760446405399,0.0,True,14.0,2.111004122822376,0.05871650247509622,,0.3090169943749474,0.38221731683849475
147,250,36.002443906642085,34.60844239265844,3.0,74.2980687,983.7444359143892,13.741243141020123,3930,0.05969821707670433,3857,73,0,0.9814249363867684,0.01857506361323155,0.0,True,1.0,0.5641895835477563,0.01598024364561319,,0.2801868778094689,0.4
147,253,36.002443906642085,35.51364896558651,2.0,49.5320458,1009.5671286228915,75.18242264277131,2728,0.04143937307512708,2671,57,0,0.9791055718475073,0.020894428152492667,0.0,True,2.0,0.7978845608028654,0.022313427055596406,,0.28989794855663564,0.4142135623730951
147,293,36.002443906642085,34.94004339665826,5.449489742783178,134.96218776308328,994.3790770261583,49.92798637423187,5441,0.08265089035988506,5324,117,0,0.9784965998897261,0.021503400110273848,0.0,True,2.0,0.7978845608028654,0.022493842297681792,,0.27429188517743175,0.3632995963024343
148,185,35.81005242339135,34.80741191602223,2.0,49.5320458,377.80433800072433,71.78232748296537,3120,0.0473940043967729,3120,0,0,1.0,0.0,0.0,True,9.0,1.692568750643269,0.04793626524192824,,0.3090169943749474,
148,333,35.81005242339135,35.707803575808725,2.0,49.5320458,375.6124556236929,75.30279784637827,3193,0.04850290257656919,3193,0,0,1.0,0.0,0.0,True,1.0,0.5641895835477563,0.01577758660869439,,0.3090169943749474,
148,343,35.81005242339135,28.476484252796663,2.0,49.5320458,395.55527842612696,33.3218136089835,2006,0.03047191436536104,1874,132,0,0.93419740777667,0.06580259222333001,0.0,True,1.0,0.5641895835477563,0.017552340278947844,,0.3090169943749474,0.41421356237309503
149,207,35.39126376714951,36.41193290667461,2.0,49.5320458,784.6690505074794,81.13413545844078,3445,0.05233087985477008,3439,6,0,0.9982583454281567,0.0017416545718432512,0.0,True,2.0,0.7978845608028654,0.022224207215379717,,0.3090169943749474,0.43428471161854765
149,213,35.39126376714951,35.79391072057749,8.071067811865476,199.88825025611325,739.7409411410146,9.576339528990095,6546,0.09943626691707545,5695,851,0,0.8699969446990529,0.13000305530094713,0.0,True,4.0,1.1283791670955126,0.031702645254878335,,0.2687959533979827,0.29182567426912626
149,292,35.39126376714951,34.25809377795667,2.0,49.5320458,780.7624675314057,87.37029822718333,3530,0.05362206266686165,3530,0,0,1.0,0.0,0.0,True,1.0,0.5641895835477563,0.016200855354118006,,0.3090169943749474,
150,151,35.21721885099203,35.816380965084186,2.0,49.5320458,239.0296411371521,74.88619706726325,3233,0.04911051801755346,2989,244,0,0.9245283018867925,0.07547169811320754,0.0,True,3.0,0.9772050238058398,0.027513881496533145,,0.3090169943749474,0.4068781988545112
152,336,35.59422844939045,30.912703688944195,5.766114533138578,142.80372457173283,1097.842873968269,15.862602240576111,4393,0.06673136580609723,4329,64,0,0.9854313680855907,0.014568631914409288,0.0,True,5.0,1.2615662610100802,0.037937887689241716,,0.28172904669025317,0.2247413229191356
153,157,35.365641503538356,35.60138738531346,2.0,49.5320458,1034.2946267525508,23.076868037614148,3503,0.05321192224419727,3473,30,0,0.991435912075364,0.008564087924636025,0.0,True,13.0,2.0342144725641096,0.05732843841469214,,0.3090169943749474,0.384539150931232
