Repository: AmiraliKhosrozadeh/ice-bonded-granular-microCT

# Grain-scale kinematics, ice-bond failure and damage evolution in ice-bonded granular media under in-situ uniaxial compression

Analysis code, per-specimen tables and supplementary material for the paper of

## Results for every specimen

The paper shows one or two specimens per figure.  The same rendering for
every specimen and every scan is in [`supplementary/`](supplementary/README.md):
the void and crack classes (Fig. 11 of the paper), the crack orientation
classes (Fig. 12), the ice-path maps (Fig. 18) and the per-scan tables behind
Tables 2–4, each as one sheet per material, compiled with their text in
[`supplementary/supplementary.pdf`](supplementary/supplementary.pdf).

File: paper/data/bonds/Alumina_75_1800_T7/T7_throats_scan01.csv (part 5 of 9)
bead_a,bead_b,r_a_vox,r_b_vox,gap_vox,gap_um,dsum_min,z_mid,axis_dip_deg,lens_vox,lens_mm3,binder_vox,pore_vox,crack_vox,binder_frac,pore_frac,crack_frac,connected,bond_area_vox,r_bond_vox,r_bond_over_R,neck_binder_vox,neck_crack_vox,neck_severed,q_crack_med,q_binder_med,q_pore_med,dq_paired
98,293,35.89116126961165,34.94004339665826,1.0,24.7660229,2.0,947.843418168057,52.00636721784156,3278,0.04979408538866076,3255,23,0,0.9929835265405735,0.007016473459426479,0.0,True,1932.0,24.798683434954437,0.700219163341822,1932,0,0.0,,0.3090169943749474,0.3816524151396708,
97,317,35.8266755774945,34.37688314831693,1.0,24.7660229,2.0,477.88414409633197,59.276922901676,3059,0.04646739084927189,2848,211,0,0.9310232101994116,0.06897678980058843,0.0,True,1460.0,21.557653718072718,0.6141470349749296,1461,0,0.0,,0.2989350844248255,0.40453726661826384,
97,333,35.8266755774945,35.707803575808725,6.164414002968976,152.66801836261033,7.164414002968976,422.18090594543145,13.86905586084521,5735,0.08711686385111943,5734,1,0,0.9998256320836966,0.0001743679163034002,0.0,True,2962.0,30.705600187529114,0.8584839241430678,2962,0,0.0,,0.2711923793731366,0.2942980550855494,
98,106,35.89116126961165,35.92202239391426,1.0,24.7660229,2.0,906.4297624430862,57.12209578330438,3360,0.05103969704267851,3334,26,0,0.9922619047619048,0.007738095238095238,0.0,True,1888.0,24.514670406003766,0.6827345385734466,1888,0,0.0,,0.3090169943749474,0.38742588672279316,
98,235,35.89116126961165,35.224852511664466,1.0,24.7660229,2.0,913.1547667414599,68.9703470442922,3122,0.047424385168822115,3099,23,0,0.992632927610506,0.007367072389493914,0.0,True,1870.0,24.3975303496827,0.6861332364527507,1894,0,0.0,,0.3090169943749474,0.392280956059262,
98,314,35.89116126961165,33.98517876129603,1.0,24.7660229,2.0,914.4223903840143,71.4452106638193,2945,0.04473568684246673,2878,67,0,0.9772495755517827,0.02275042444821732,0.0,True,1897.0,24.573031031817198,0.7033290816590585,1897,0,0.0,,0.2989350844248255,0.4068781988545112,
99,309,35.9936009939137,34.81391322415699,1.0,24.7660229,2.0,923.6065325673205,87.8890014936221,3364,0.05110045858677694,3360,4,0,0.9988109393579072,0.0011890606420927466,0.0,True,2999.0,30.89678540989642,0.8726979262325606,3004,0,0.0,,0.3090169943749474,0.4276112198322612,
100,209,35.62993169385695,35.49218346678995,4.449489742783178,110.1961648630833,5.449489742783178,1102.1839070334554,44.04846750937519,4711,0.07156190856192216,4705,6,0,0.9987263850562513,0.0012736149437486733,0.0,True,3023.0,31.02016740660178,0.8723072236120946,3040,0,0.0,,0.27792629762666365,0.2742328692094106,
100,259,35.62993169385695,35.20052874063707,4.0197648378370845,99.55358802648801,5.0197648378370845,1100.4358849292607,38.961359062925865,5149,0.0782152976406999,5136,13,0,0.9974752379102738,0.0025247620897261604,0.0,True,3778.0,34.67815955327447,0.9791877489020643,3778,0,0.0,,0.2775563351996301,0.40453726661826384,
100,262,35.62993169385695,34.40124206740076,1.0,24.7660229,2.0,1147.4708523006643,60.053424611438885,3256,0.04945989689611941,3245,11,0,0.9966216216216216,0.0033783783783783786,0.0,True,4265.0,36.84551077911483,1.0522602663986282,4316,0,0.0,,0.3090169943749474,0.35977525015625467,
101,122,35.665626087151345,36.31636909160694,1.7320508075688772,42.89600996421431,2.732050807568877,513.355426395989,75.07620850028813,4025,0.06114130374904197,3962,63,0,0.9843478260869565,0.01565217391304348,0.0,True,2160.0,26.221162334209897,0.7285478061310449,2225,0,0.0,,0.28989794855663564,0.39564392373896,
101,125,35.665626087151345,35.83442364163843,10.579760212000645,262.0185836869168,11.579760212000645,488.9032500010416,35.10227209789043,9201,0.13976674181240625,8772,429,0,0.9533746331920443,0.046625366807955655,0.0,True,1138.0,19.0325156108475,0.5323776887719837,1205,0,0.0,,0.2647281296856081,0.25249180400489757,
101,223,35.665626087151345,35.17244080726276,1.0,24.7660229,2.0,523.117077940625,89.81034272886154,3449,0.05239164139886851,3422,27,0,0.9921716439547695,0.007828356045230501,0.0,True,2679.0,29.201920914323004,0.8244697291880985,2688,0,0.0,,0.3090169943749474,0.42857142857142855,
101,228,35.665626087151345,35.32583114942245,1.0,24.7660229,2.0,537.3491484679498,65.96269544543144,3249,0.049353564193947166,3021,228,0,0.9298245614035088,0.07017543859649122,0.0,True,2926.0,30.5184325772765,0.8597776060738146,2926,0,0.0,,0.30484544052339907,0.41733171185822654,
101,274,35.665626087151345,35.190250031736774,1.0,24.7660229,2.0,504.54841797460904,59.77374237208097,2858,0.04341412325832595,2729,129,0,0.9548635409377186,0.045136459062281316,0.0,True,1716.0,23.371344948277684,0.6596868524796227,1716,0,0.0,,0.28989794855663564,0.4068781988545112,
102,239,36.14334361464908,34.96681364338909,2.1462643699419726,53.15443253543696,3.1462643699419726,822.3055683299721,41.88257752599607,3597,0.054639818530510295,3594,3,0,0.9991659716430359,0.0008340283569641367,0.0,True,3011.0,30.958537874056546,0.8707205571692656,3011,0,0.0,,0.2843646522044218,0.40269974784927715,
102,273,36.14334361464908,34.67786514524556,1.0,24.7660229,2.0,873.6798251545276,49.16554730989223,3387,0.051449837465342894,3316,71,0,0.9790374963094184,0.020962503690581637,0.0,True,2665.0,29.125518822500005,0.8225083794105899,2665,0,0.0,,0.3090169943749474,0.3827822185373187,
103,164,35.81296879399418,35.73362321746685,1.0,24.7660229,2.0,689.0536146418647,47.99118668970905,3444,0.05231568946874547,3439,5,0,0.9985481997677119,0.0014518002322880372,0.0,True,2698.0,29.305290869122373,0.8191945987987231,2698,0,0.0,,0.3090169943749474,0.4494897427831781,
103,181,35.81296879399418,35.848299796755015,1.414213562373095,35.02444547122265,2.414213562373095,677.878588978526,11.881730807407864,4066,0.061764109576050844,3867,199,0,0.9510575504181014,0.048942449581898674,0.0,True,2790.0,29.80074801834303,0.8317114280667376,2790,0,0.0,,0.2989350844248255,0.4142135623730951,
103,213,35.81296879399418,35.79391072057749,1.0,24.7660229,2.0,706.7351192121608,79.62584167474049,3556,0.05401701270350143,3536,20,0,0.9943757030371203,0.00562429696287964,0.0,True,2890.0,30.33010997459711,0.8471283815244336,2893,0,0.0,,0.3090169943749474,0.392280956059262,
103,271,35.81296879399418,35.14127952602509,1.0,24.7660229,2.0,715.1097908727656,86.83910470631355,3421,0.05196631059017952,3393,28,0,0.9918152586962876,0.008184741303712365,0.0,True,4013.0,35.74041932120484,1.0074215474740198,4014,0,0.0,,0.3090169943749474,0.4211646096066227,
103,292,35.81296879399418,34.25809377795667,1.0,24.7660229,2.0,747.756645602552,10.277117913357136,3227,0.04901937570140582,3225,2,0,0.9993802293151534,0.0006197706848466068,0.0,True,3472.0,33.244126170349574,0.9488689039420121,3473,0,0.0,,0.3090169943749474,0.2745417347328134,
104,133,35.82779150528109,35.73810978281465,1.0,24.7660229,2.0,559.1400461622906,70.23247534275346,3194,0.048518092962593795,3188,6,0,0.9981214777708203,0.001878522229179712,0.0,True,2270.0,26.88054020359719,0.7512108342040399,2270,0,0.0,,0.30484544052339907,0.463269876802042,
104,134,35.82779150528109,35.871011199549,3.3166247903554,82.13960550864952,4.3166247903554,582.3394244634816,21.286592047904467,4110,0.06243248656113354,3763,347,0,0.9155717761557177,0.08442822384428224,0.0,True,1787.0,23.84994269616667,0.6652814774146846,1787,0,0.0,,0.26618329551788555,0.3797958971132713,
104,173,35.82779150528109,35.355076615763174,1.0,24.7660229,2.0,521.0745285048354,45.658517633006426,3129,0.04753071787099436,3125,4,0,0.9987216363055289,0.001278363694471077,0.0,True,2526.0,28.355789047393042,0.7967026279181362,2526,0,0.0,,0.30484544052339907,0.37050150819776767,
104,242,35.82779150528109,35.39259790565092,10.246950765959598,253.77621732492793,11.246950765959598,540.2087384372335,81.05251149888392,8531,0.12958918317591975,8279,252,0,0.9704606728402297,0.02953932715977025,0.0,True,1877.0,24.443151522808492,0.6864088142448874,1877,0,0.0,,0.2630818304726545,0.4044243962482551,
104,294,35.82779150528109,34.69235113383544,1.0,24.7660229,2.0,558.1992486312454,70.91812913878809,4162,0.06322238663441308,3659,503,0,0.879144641999039,0.12085535800096107,0.0,True,1385.0,20.996647169597104,0.5954794299565288,1395,0,0.0,,0.2989350844248255,0.40149162409079436,
104,329,35.82779150528109,34.44046676852528,1.0,24.7660229,2.0,571.8158672925271,43.94548004543758,3361,0.051054887428703115,3246,115,0,0.9657839928592681,0.034216007140731926,0.0,True,2082.0,25.74337163299812,0.7327169412022947,2083,0,0.0,,0.3090169943749474,0.41421356237309503,
105,110,36.57684264942452,35.8072597084671,1.0,24.7660229,2.0,749.0640008428729,78.43725429850734,3130,0.047545908257018966,3101,29,0,0.9907348242811501,0.00926517571884984,0.0,True,2386.0,27.558798748031897,0.7614599850053213,2386,0,0.0,,0.3090169943749474,0.41421356237309503,
91,341,35.91542257303428,55.01872470595096,1.0,24.7660229,2.0,1200.2121167399573,14.400957532714326,8684,0.13191331223768457,5227,3457,0,0.6019115614923998,0.3980884385076002,0.0,True,1203.0,19.568515351939713,0.4303887139757008,3238,0,0.0,,0.21712927295533246,0.37268226712382524,
92,102,36.08489132367293,36.14334361464908,7.6602540378443855,189.7140269210715,8.660254037844386,873.9230816661409,54.78223103783176,6281,0.09541081462055467,6268,13,0,0.9979302658812291,0.0020697341187708965,0.0,True,3508.0,33.416030295843605,0.9252899596502288,3508,0,0.0,,0.2687959533979826,0.44499443206436484,
92,234,36.08489132367293,34.8476940561097,1.0,24.7660229,2.0,928.3071667520388,31.099342907365923,3494,0.05307520876997581,3303,191,0,0.9453348597595879,0.054665140240412136,0.0,True,3241.0,32.11918960873181,0.905625797699642,3241,0,0.0,,0.3008613653919205,0.4,
92,273,36.08489132367293,34.67786514524556,2.0,49.5320458,3.0,897.3202082121417,89.62800037085685,2914,0.04426478487570392,2869,45,0,0.984557309540151,0.015442690459849005,0.0,True,3220.0,32.01496265048276,0.9048534638286698,3220,0,0.0,,0.28172904669025317,0.356789172325331,
105,149,36.57684264942452,35.39126376714951,1.414213562373095,35.02444547122265,2.414213562373095,760.3997082393836,59.599734248227904,3505,0.05324230301624648,3479,26,0,0.9925820256776035,0.007417974322396576,0.0,True,3109.0,31.458312671619964,0.8742292728817779,3109,0,0.0,,0.2989350844248255,0.35977525015625467,
105,177,36.57684264942452,35.53962537564978,1.0,24.7660229,2.0,754.4787656212773,69.03753894473293,3340,0.050735889322186374,3318,22,0,0.9934131736526947,0.006586826347305389,0.0,True,2078.0,25.71863028020577,0.713252631042985,2081,0,0.0,,0.3090169943749474,0.384539150931232,
105,207,36.57684264942452,36.41193290667461,5.414213562373095,134.08853707122265,6.414213562373095,765.9217732606901,52.75468489474344,5932,0.09010936989796695,5858,74,0,0.9875252865812543,0.012474713418745786,0.0,True,1997.0,25.212394624649004,0.690856763455931,1997,0,0.0,,0.27253380620535966,0.3256263564924315,
105,213,36.57684264942452,35.79391072057749,7.613903745752154,188.56611452569362,8.613903745752154,720.9936638942253,59.34993572230629,7408,0.11253037967028644,7382,26,0,0.9964902807775378,0.003509719222462203,0.0,True,2245.0,26.732109802307225,0.7387544983990121,2247,0,0.0,,0.26868543953494184,0.333550769446067,
106,273,35.92202239391426,34.67786514524556,1.0,24.7660229,2.0,891.9935887696884,81.99743888103997,3250,0.04936875457997177,3149,101,0,0.9689230769230769,0.03107692307692308,0.0,True,2138.0,26.087286878112575,0.7390178026457244,2138,0,0.0,,0.2989350844248255,0.4305008740430604,
106,300,35.92202239391426,37.253225358335015,9.510746888517914,235.5433752371384,10.510746888517914,848.7686896945592,24.262306802828828,9851,0.1496404927284006,9754,97,0,0.9901532839305655,0.009846716069434575,0.0,True,1502.0,21.86553107171316,0.5976209645574053,1502,0,0.0,,0.26533119314590375,0.3562024536309388,
106,314,35.92202239391426,33.98517876129603,1.0,24.7660229,2.0,894.9028537797766,76.78993560157629,3228,0.049034566087430426,3190,38,0,0.9882280049566295,0.011771995043370507,0.0,True,1453.0,21.505912317896396,0.6152703001268283,1455,0,0.0,,0.3090169943749474,0.4142135623730951,
107,120,35.54201934611102,35.63519641378069,2.0,49.5320458,3.0,268.70945281694577,6.955636958873479,3309,0.05026498735542357,3309,0,0,1.0,0.0,0.0,True,3395.0,32.87342488384758,0.9237064005072175,3396,0,0.0,,0.28172904669025317,,
105,271,36.57684264942452,35.14127952602509,1.0,24.7660229,2.0,729.3683355548301,70.44124458904938,3461,0.05257392603116379,3456,5,0,0.9985553308292401,0.001444669170759896,0.0,True,2725.0,29.451560906865865,0.8213143348850163,2726,0,0.0,,0.3090169943749474,0.4387496113528984,
105,298,36.57684264942452,33.969255702664874,2.1462643699419726,53.15443253543696,3.1462643699419726,720.907852624015,55.88744760976216,3541,0.053789156913132324,3475,66,0,0.9813611974018639,0.01863880259813612,0.0,True,1802.0,23.949831208240088,0.6789838635358282,1802,0,0.0,,0.28172904669025317,0.4047889733518942,
105,332,36.57684264942452,34.13724573622004,9.633758019665983,238.58987172810637,10.633758019665983,712.7172817596945,44.85713342633262,9026,0.13710842425810008,8912,114,0,0.9873698205185021,0.012630179481497895,0.0,True,1441.0,21.41692195416611,0.6057328162774956,1441,0,0.0,,0.2663346240702891,0.24656553478645415,
106,172,35.92202239391426,35.828535418520794,1.0,24.7660229,2.0,920.3186447616483,23.70094996245145,3095,0.047014244746157736,2835,260,0,0.9159935379644588,0.0840064620355412,0.0,True,1864.0,24.35835848013133,0.6789733549892986,1866,0,0.0,,0.30484544052339907,0.41094162271764856,
108,315,35.90764771016112,34.47056347377678,1.7320508075688772,42.89600996421431,2.732050807568877,865.6665991325805,80.58655496843424,3339,0.05072069893616177,3271,68,0,0.9796346211440551,0.020365378855944895,0.0,True,2157.0,26.202946866687277,0.7446323635081948,2166,0,0.0,,0.2857142857142857,0.3591727118962709,
108,340,35.90764771016112,29.386892596756987,1.0,24.7660229,2.0,861.3124236394406,87.18673662578337,2757,0.04187989426984067,2725,32,0,0.9883931809938339,0.011606819006166122,0.0,True,2655.0,29.070822964236225,0.8904518763004785,2665,0,0.0,,0.3090169943749474,0.4259293320260172,
109,170,35.592658122246405,35.7078659870906,1.0,24.7660229,2.0,311.5296720065375,25.28804322947064,3172,0.04818390447005245,3081,91,0,0.9713114754098361,0.028688524590163935,0.0,True,1656.0,22.959119571977435,0.644009840285897,1656,0,0.0,,0.3090169943749474,0.4270509831248423,
109,197,35.592658122246405,34.79223274494799,1.0,24.7660229,2.0,355.8832261314575,70.24628861203077,2745,0.04169760963754539,2745,0,0,1.0,0.0,0.0,True,2217.0,26.564883166870207,0.7548461847300184,2217,0,0.0,,0.3090169943749474,,
107,150,35.54201934611102,35.21721885099203,1.0,24.7660229,2.0,239.91416602737732,76.43951894113492,3103,0.04713576783435459,3023,80,0,0.9742184982275217,0.025781501772478246,0.0,True,4951.0,39.6982650313077,1.1220659250379825,4954,0,0.0,,0.3090169943749474,0.4030144453545291,
108,283,35.90764771016112,35.09320605055566,4.449489742783178,110.1961648630833,5.449489742783178,835.3140715034908,50.5229246442237,4791,0.07277713944389069,4725,66,0,0.9862241703193487,0.013775829680651221,0.0,True,1980.0,25.104851615652017,0.7071704151687815,1980,0,0.0,,0.27669677546737487,0.40126105833861936,
108,288,35.90764771016112,34.64806137207997,8.38083151964686,207.55986533661593,9.38083151964686,889.3640559715025,42.52249556855448,7034,0.10684917529708353,4387,2647,0,0.6236849587716804,0.3763150412283196,0.0,True,64.0,4.51351666838205,0.12794192637539814,678,0,0.0,,0.20307523431039698,0.34604203085127516,
108,292,35.90764771016112,34.25809377795667,7.0,173.3621603,8.0,821.0035102956106,5.032604482101798,7317,0.11114805454204722,7289,28,0,0.996173295066284,0.003826704933716004,0.0,True,2363.0,27.425649692437503,0.7817390399011717,2367,0,0.0,,0.2687959533979827,0.4213026655674308,
109,282,35.592658122246405,34.34898277569402,2.23606797749979,55.37851073671648,3.23606797749979,358.8588552093208,65.78757466546294,3625,0.05506514933919929,3625,0,0,1.0,0.0,0.0,True,1470.0,21.631355313298616,0.6185544129530308,1482,0,0.0,,0.2898979485566356,,
109,333,35.592658122246405,35.707803575808725,1.0,24.7660229,2.0,364.10534996015775,46.262781332430784,7717,0.1172242089518899,7707,10,0,0.9987041596475315,0.001295840352468576,0.0,True,3261.0,32.21813990355963,0.9037287876198549,3270,0,0.0,,0.3090169943749474,0.4772255750516612,
110,227,35.8072597084671,34.94669093427095,5.6332495807108,139.51318811729905,6.6332495807108,724.6237229776764,34.91520281104472,5517,0.08380535969775516,5473,44,0,0.9920246510784847,0.007975348921515316,0.0,True,2202.0,26.47486297182116,0.7483642321402573,2202,0,0.0,,0.2742918851774318,0.2914719243378125,
110,243,35.8072597084671,35.47492912111168,9.298325725798339,230.28254785678078,10.298325725798339,759.2349699138333,86.13404708753237,7860,0.11939643415340866,7827,33,0,0.9958015267175573,0.004198473282442748,0.0,True,2057.0,25.58834570424703,0.7179450048994304,2061,0,0.0,,0.26697807758999403,0.326291782126872,
110,298,35.8072597084671,33.969255702664874,8.508270432752164,210.71602037693302,9.508270432752164,728.3194224742938,44.65513015788857,8071,0.12260160560460068,7931,140,0,0.9826539462272333,0.017346053772766695,0.0,True,1480.0,21.70480664627101,0.6221235473965292,1480,0,0.0,,0.26841742285197584,0.27429188517743175,
110,332,35.8072597084671,34.13724573622004,7.639192214932638,189.19240933252343,8.639192214932638,720.1288516099731,20.960459420319513,6693,0.10166925366269264,6647,46,0,0.993127147766323,0.006872852233676976,0.0,True,1578.0,22.411894172470603,0.6408478844759055,1578,0,0.0,,0.2708131845707603,0.2641324225029699,
111,204,36.502519014634714,35.35463096968926,1.0,24.7660229,2.0,1148.2928137893853,50.28363014741122,3309,0.05026498735542357,3303,6,0,0.9981867633726201,0.001813236627379873,0.0,True,2414.0,27.720030036918622,0.7715315746022741,2442,0,0.0,,0.3090169943749474,0.3712787343467867,
111,258,36.502519014634714,35.87354665542424,1.0,24.7660229,2.0,1153.6638727048335,60.88022901267261,3469,0.05269544911936064,3462,7,0,0.9979821274142404,0.002017872585759585,0.0,True,4302.0,37.00498791193787,1.0225752828464771,4318,0,0.0,,0.3090169943749474,0.3288130902060995,
112,288,36.065446657252224,34.64806137207997,1.0,24.7660229,2.0,914.0436858586133,81.83921379610581,3409,0.05178402595788424,3400,9,0,0.9973599295981226,0.0026400704018773834,0.0,True,1657.0,22.966050627100454,0.6495520097114702,1661,0,0.0,,0.3090169943749474,0.45416345659799195,
112,315,36.065446657252224,34.47056347377678,4.766114533138578,118.03770167173282,5.766114533138578,890.3462290196912,60.485508364219946,5629,0.08550668293251111,5571,58,0,0.9896962160241606,0.010303783975839403,0.0,True,2005.0,25.262844689355557,0.7163105665440057,2009,0,0.0,,0.2742918851774318,0.4024949463304979,
113,121,35.751064647882906,35.630934617603785,1.0,24.7660229,2.0,1054.1326457622235,87.31276405750401,3371,0.051206791288949186,3323,48,0,0.9857609018095521,0.014239098190447939,0.0,True,1697.0,23.24159798408648,0.6511893256910732,1697,0,0.0,,0.3090169943749474,0.407669683062202,
113,136,35.751064647882906,35.62178084455826,1.0,24.7660229,2.0,1062.1985789021267,74.39883420756809,3184,0.04836618910234773,3148,36,0,0.9886934673366834,0.011306532663316583,0.0,True,2101.0,25.860569809502344,0.7246613086833182,2106,0,0.0,,0.3090169943749474,0.39064376060203276,
112,224,36.065446657252224,35.38065060722596,4.841619252963779,119.90765329198184,5.841619252963779,870.8060596580315,12.872771481055901,4897,0.07438732036249901,4839,58,0,0.9881560138860527,0.011843986113947314,0.0,True,1219.0,19.69821695631462,0.5514147787078146,1220,0,0.0,,0.27149702790318514,0.2650707607924858,
112,250,36.065446657252224,34.60844239265844,1.0,24.7660229,2.0,928.7282929270282,56.68352517625238,3285,0.04990041809083301,3212,73,0,0.9777777777777777,0.022222222222222223,0.0,True,1944.0,24.875578761936154,0.7039538674422955,1944,0,0.0,,0.30484544052339907,0.4,
112,255,36.065446657252224,35.066240216631456,1.414213562373095,35.02444547122265,2.414213562373095,888.5120790897557,56.64217244967074,3300,0.050128273881202105,3255,45,0,0.9863636363636363,0.013636363636363636,0.0,True,1167.0,19.273495717603584,0.5419102671296253,1171,0,0.0,,0.28989794855663564,0.3816524151396708,
112,287,36.065446657252224,34.71587335010855,3.1815405503520555,78.79410612729761,4.1815405503520555,881.0995883185815,42.206720209384656,4300,0.0653186599058088,4225,75,0,0.9825581395348837,0.01744186046511628,0.0,True,1386.0,21.004225818885445,0.593496301473359,1386,0,0.0,,0.27792629762666365,0.38561575886039895,
111,262,36.502519014634714,34.40124206740076,4.0,99.0640916,5.0,1168.1644214116418,85.21595958399574,4762,0.0723366182491771,4621,141,0,0.9703905921881563,0.029609407811843763,0.0,True,1950.0,24.913937425834398,0.7027536211233995,2028,0,0.0,,0.2708131845707603,0.3613020955135854,
111,275,36.502519014634714,34.80583547552976,1.414213562373095,35.02444547122265,2.414213562373095,1151.0740266619232,56.744834956219556,3264,0.04958141998431627,3237,27,0,0.9917279411764706,0.008272058823529412,0.0,True,3015.0,30.979094674378864,0.8688770031469958,3017,0,0.0,,0.29581631632448924,0.3333333333333333,
111,295,36.502519014634714,35.16208130431738,8.12403840463596,201.20012116969366,9.12403840463596,1170.4128001429276,88.70237872979087,7093,0.10774540807253533,6993,100,0,0.9859015931199775,0.014098406880022557,0.0,True,2323.0,27.192533269354396,0.7588832742617887,2463,0,0.0,,0.26533119314590375,0.3958297054803125,
112,195,36.065446657252224,35.2408788460853,1.0,24.7660229,2.0,924.1131570377953,64.79736728350763,3350,0.050887793182432445,3265,85,0,0.9746268656716418,0.025373134328358207,0.0,True,2066.0,25.644263000829476,0.7192703542024245,2067,0,0.0,,0.3090169943749474,0.4211646096066227,
116,180,35.754862131266286,35.34870917682051,3.6855577202829677,91.27660689979977,4.685557720282968,808.4129743913252,16.772263730571595,3894,0.059151363179818485,3891,3,0,0.9992295839753467,0.0007704160246533128,0.0,True,2276.0,26.916041702938184,0.7570939464155143,2277,0,0.0,,0.28330039409901914,0.38085275449922107,
116,224,35.754862131266286,35.38065060722596,1.414213562373095,35.02444547122265,2.414213562373095,838.964293893853,80.06532531786218,3255,0.049444706510094805,3251,4,0,0.9987711213517665,0.001228878648233487,0.0,True,2126.0,26.013973514762004,0.7313920294746267,2126,0,0.0,,0.29339977411634566,0.3927409831932979,
116,287,35.754862131266286,34.71587335010855,1.0,24.7660229,2.0,849.257822554403,83.56333003274348,3354,0.05094855472653087,3299,55,0,0.9836016696481813,0.016398330351818723,0.0,True,1904.0,24.61832697999475,0.6986822774540585,1908,0,0.0,,0.3090169943749474,0.41421356237309503,
116,306,35.754862131266286,34.88324072794575,8.565401897601228,212.13093954369546,9.565401897601228,833.1883495298315,72.55646231880893,8077,0.12269274792074832,6742,1335,0,0.8347158598489538,0.16528414015104617,0.0,True,992.0,17.769732893161912,0.5031203323390084,992,0,0.0,,0.24639927725966482,0.3320196929461753,
113,147,35.751064647882906,36.002443906642085,8.281885242839627,205.10935957933825,9.281885242839627,1035.7382766795176,65.97167440985339,6660,0.10116797092388062,5948,712,0,0.893093093093093,0.1069069069069069,0.0,True,1853.0,24.286379291663962,0.6769391429328899,1861,0,0.0,,0.25401115162199117,0.34680221060350597,
113,159,35.751064647882906,35.68944518992291,4.855156433186538,120.24291540738012,5.855156433186538,1076.1652877738543,52.75190707062779,4868,0.07394679916778542,4642,226,0,0.9535743631881676,0.04642563681183237,0.0,True,1304.0,20.37341629633241,0.5703603275672857,1305,0,0.0,,0.27149702790318514,0.3623008459080098,
114,202,35.75909444083849,35.80359748877235,6.330293345472711,156.77618995769478,7.330293345472711,1144.2087821130226,44.54608686108505,5701,0.0866003907262828,5694,7,0,0.9987721452376777,0.0012278547623223997,0.0,True,2968.0,30.736683981742253,0.8590141916957205,2968,0,0.0,,0.27300950793662115,0.3516287047744073,
114,217,35.75909444083849,34.99757157984569,1.0,24.7660229,2.0,1099.220466307254,62.842021188178826,3121,0.04740919478279751,3117,4,0,0.9987183595001602,0.001281640499839795,0.0,True,3164.0,31.735350634355903,0.8970278680196367,3166,0,0.0,,0.30484544052339907,0.43827036295401023,
114,269,35.75909444083849,34.74648375308635,1.414213562373095,35.02444547122265,2.414213562373095,1095.8961016437459,57.19053535071869,3093,0.046983863974108524,3080,13,0,0.9957969608794051,0.004203039120594891,0.0,True,2733.0,29.494760872743147,0.8366646052208273,2733,0,0.0,,0.29339977411634566,0.4068781988545112,
114,310,35.75909444083849,33.19305831739146,1.0,24.7660229,2.0,1118.5912901087486,85.35459527004545,3189,0.04844214103247076,3189,0,0,1.0,0.0,0.0,True,3200.0,31.915382432114615,0.9257254822491465,3200,0,0.0,,0.30901699437494745,,
115,134,36.211744915612826,35.871011199549,1.0,24.7660229,2.0,626.3617955694991,76.63341502712824,4394,0.06674655619212184,4091,303,0,0.9310423304506145,0.06895766954938552,0.0,True,2633.0,28.950128329973268,0.8032469869415529,2633,0,0.0,,0.3090169943749474,0.39352981872163206,
115,225,36.211744915612826,35.03080476304226,8.449489742783179,209.26025646308332,9.449489742783179,610.2211987543192,53.289840516238705,7652,0.11623683386029046,7415,237,0,0.9690277051751176,0.030972294824882382,0.0,True,2323.0,27.192533269354396,0.7633790029135222,2324,0,0.0,,0.26342817331279195,0.3608833931394961,
116,315,35.754862131266286,34.47056347377678,1.0,24.7660229,2.0,858.5044632555127,68.07110423410911,2863,0.04349007518844898,2713,150,0,0.9476074048201187,0.05239259517988124,0.0,True,1318.0,20.482490815089754,0.5833354696997054,1320,0,0.0,,0.3090169943749474,0.41421356237309503,
117,207,36.18733253685068,36.41193290667461,4.39834563766817,108.929528784605,5.39834563766817,829.4315065601047,5.220493447209641,4921,0.07475188962708956,4711,210,0,0.957325746799431,0.04267425320056899,0.0,True,3109.0,31.458312671619964,0.8666289522196687,3109,0,0.0,,0.28259835342023926,0.2674788903885893,
117,340,36.18733253685068,29.386892596756987,5.0990195135927845,126.28243404118575,6.0990195135927845,865.8338369278611,85.62850172736653,3744,0.05687280527612748,3641,103,0,0.9724893162393162,0.02751068376068376,0.0,True,2004.0,25.25654394235911,0.7703192493971169,2004,0,0.0,,0.2801868778094689,0.37771354955589964,
118,131,35.874536004404135,35.6720059731562,1.414213562373095,35.02444547122265,2.414213562373095,465.6512083336351,52.644556241708024,3201,0.04862442566476605,3182,19,0,0.9940643548890972,0.005935645110902843,0.0,True,2209.0,26.516910426744545,0.7412492538091145,2209,0,0.0,,0.29339977411634566,0.4083069769263126,
119,142,37.292405121338255,35.25548216498152,1.0,24.7660229,2.0,439.44057352509697,79.02981593898022,3379,0.051328314377146037,3359,20,0,0.9940810890796093,0.005918910920390648,0.0,True,2139.0,26.093387027121036,0.7193424371998609,2144,0,0.0,,0.30383243470068705,0.36119908675188056,
119,173,37.292405121338255,35.355076615763174,2.23606797749979,55.37851073671648,3.23606797749979,470.9730049517528,50.86841141769544,3588,0.05450310505628884,3536,52,0,0.9855072463768116,0.014492753623188406,0.0,True,2176.0,26.318098569918163,0.724542625308301,2176,0,0.0,,0.28172904669025317,0.3437148371164319,
119,191,37.292405121338255,35.306562591631184,1.0,24.7660229,2.0,431.895099002369,66.22839906898957,3407,0.05175364518583503,3238,169,0,0.9503962430290578,0.04960375697094218,0.0,True,2256.0,26.797520467958073,0.7382342011777898,2257,0,0.0,,0.3090169943749474,0.4142135623730951,
119,266,37.292405121338255,35.10212087528832,1.0,24.7660229,2.0,479.20752401235904,12.917225081923284,5155,0.07830643995684754,5136,19,0,0.9963142580019398,0.0036857419980601356,0.0,True,3020.0,31.004771508189638,0.8565501626361747,3035,0,0.0,,0.30901699437494745,0.40269974784927715,
118,191,35.874536004404135,35.306562591631184,2.0,49.5320458,3.0,430.1632591198028,69.97072747785825,3669,0.05573352632428198,3668,1,0,0.9997274461706187,0.0002725538293813028,0.0,True,3165.0,31.7403653062106,0.8918200458338665,3165,0,0.0,,0.2898979485566356,0.3827822185373187,
118,278,35.874536004404135,34.601265443834954,1.0,24.7660229,2.0,433.22867698122405,74.02106881045854,2924,0.04441668873594999,2897,27,0,0.990766073871409,0.009233926128590971,0.0,True,3619.0,33.940587474278324,0.9631841504975569,3619,0,0.0,,0.3090169943749474,0.4142135623730951,
118,297,35.874536004404135,34.215866842983104,2.0,49.5320458,3.0,479.74518871442956,4.039126207078864,3294,0.05003713156505447,3210,84,0,0.9744990892531876,0.025500910746812388,0.0,True,1951.0,24.920324796129275,0.7110909278233155,1955,0,0.0,,0.2801868778094689,0.3874258867227931,
118,301,35.874536004404135,34.55820772681524,1.0,24.7660229,2.0,460.7832174978297,60.43899588637611,3168,0.04812314292595402,3168,0,0,1.0,0.0,0.0,True,1959.0,24.97136494134924,0.7090839748240749,1967,0,0.0,,0.3090169943749474,,
119,282,37.292405121338255,34.34898277569402,1.0,24.7660229,2.0,410.24029881530623,8.221004852293856,3126,0.04748514671292054,2952,174,0,0.944337811900192,0.05566218809980806,0.0,True,1788.0,23.85661494212072,0.6660009149015655,1788,0,0.0,,0.3008613653919205,0.40209568597003575,
120,247,35.63519641378069,37.268185251592925,1.0,24.7660229,2.0,298.107997094015,77.80111851125756,3329,0.050568795075915704,3290,39,0,0.9882847702012616,0.011715229798738359,0.0,True,1817.0,24.049304838101822,0.6597582797595888,1818,0,0.0,,0.3090169943749474,0.4068781988545112,
121,232,35.630934617603785,35.27007339608747,1.0,24.7660229,2.0,1084.5884883511621,36.49828603798575,3318,0.05040170082964503,3314,4,0,0.9987944544906571,0.0012055455093429777,0.0,True,2328.0,27.221781995965376,0.7678813816217887,2328,0,0.0,,0.3090169943749474,0.414472163417523,
122,274,36.31636909160694,35.190250031736774,1.0,24.7660229,2.0,494.90522304948684,75.76165658216557,3282,0.04985484693275919,3263,19,0,0.994210847044485,0.00578915295551493,0.0,True,1977.0,25.085825579106505,0.7016364606984224,1977,0,0.0,,0.3090169943749474,0.38742588672279316,
122,299,36.31636909160694,34.85476988985947,3.8989794855663558,96.56221522616659,4.898979485566356,473.21475427226073,37.68172249520773,4251,0.06457433099060308,4250,1,0,0.9997647612326511,0.0002352387673488591,0.0,True,2385.0,27.553023038286394,0.7742751748138088,2387,0,0.0,,0.27792629762666365,0.2588283628687876,
122,318,36.31636909160694,32.73617840351093,1.0,24.7660229,2.0,496.07653955017435,77.26738191005083,3009,0.04570787154804156,3004,5,0,0.9983383183781988,0.001661681621801263,0.0,True,2618.0,28.867547211863428,0.8361037574726526,2624,0,0.0,,0.30901699437494745,0.43649167310370846,
123,188,35.7519362727754,35.588134805712386,1.0,24.7660229,2.0,514.3390770244599,16.239995786314662,3201,0.04862442566476605,2967,234,0,0.9268978444236177,0.07310215557638237,0.0,True,1311.0,20.42802635564556,0.5726943090138165,1341,0,0.0,,0.30216947925196225,0.4142135623730951,
123,199,35.7519362727754,35.215807223484674,2.4641016151377544,61.02599702842861,3.4641016151377544,506.54318102342756,44.082266259295636,4260,0.06471104446482454,4192,68,0,0.984037558685446,0.01596244131455399,0.0,True,2153.0,26.178639860651685,0.737761652574772,2159,0,0.0,,0.28172904669025317,0.4026997478492772,
124,136,35.52884851529956,35.62178084455826,1.0,24.7660229,2.0,1091.5226469720735,56.7072362501878,3418,0.0519207394321057,3408,10,0,0.9970743124634289,0.002925687536571094,0.0,True,3099.0,31.40767959088298,0.8828503661445545,3099,0,0.0,,0.3090169943749474,0.35386515999287305,
124,159,35.52884851529956,35.68944518992291,4.0,99.0640916,5.0,1105.4893558438011,81.66355292157756,4912,0.07461517615286811,4826,86,0,0.9824918566775245,0.01750814332247557,0.0,True,4010.0,35.72705758381175,1.003311248418519,4010,0,0.0,,0.27149702790318514,0.3451409985003952,
124,168,35.52884851529956,35.463353618126746,1.0,24.7660229,2.0,1118.2432558172309,78.5571182733783,3245,0.04929280264984874,3240,5,0,0.9984591679506933,0.0015408320493066256,0.0,True,2269.0,26.87461872754702,0.7571146666795182,2275,0,0.0,,0.3090169943749474,0.44151844011225294,
125,223,35.83442364163843,35.17244080726276,1.414213562373095,35.02444547122265,2.414213562373095,489.0217066205554,19.277908467064645,3362,0.05107007781472772,3274,88,0,0.9738251041046996,0.026174895895300417,0.0,True,2481.0,28.10207870642285,0.7915313237538043,2481,0,0.0,,0.29581631632448924,0.4,
126,309,35.86612479803742,34.81391322415699,1.0,24.7660229,2.0,939.8847266232381,66.1776143363168,2574,0.03910005362733764,2573,1,0,0.9996114996114996,0.0003885003885003885,0.0,True,2604.0,28.79025779013781,0.8146644680948619,2608,0,0.0,,0.30383243470068705,0.32793442287247493,
127,210,35.59925256537631,34.76940621085617,1.0,24.7660229,2.0,306.54852328834363,75.56597769602769,3171,0.04816871408402784,3136,35,0,0.9889624724061811,0.011037527593818985,0.0,True,2319.0,27.169111617059006,0.7721935330174452,2327,0,0.0,,0.3090169943749474,0.41421356237309503,
127,230,35.59925256537631,35.35755929539476,1.8284271247461903,45.2828680424453,2.8284271247461903,349.3846229403516,22.89630571149218,3324,0.05049284314579267,3245,79,0,0.9762334536702768,0.023766546329723224,0.0,True,2711.0,29.375808098574183,0.8279912055861345,2712,0,0.0,,0.28989794855663564,0.3266316347104093,
127,249,35.59925256537631,34.25809377795667,3.414213562373095,84.55649127122264,4.414213562373095,345.7741685656198,35.30211037619622,4205,0.06387557323347118,4122,83,0,0.9802615933412604,0.019738406658739594,0.0,True,2245.0,26.732109802307225,0.7653342476230054,2253,0,0.0,,0.27718637277259645,0.36930006660518244,
125,230,35.83442364163843,35.35755929539476,1.0,24.7660229,2.0,419.1267418572963,8.416809700370065,3092,0.04696867358808392,2749,343,0,0.8890685640362225,0.1109314359637775,0.0,True,1210.0,19.625365277680483,0.551336385588204,1486,0,0.0,,0.2857142857142857,0.4068781988545112,
125,299,35.83442364163843,34.85476988985947,3.3166247903554,82.13960550864952,4.3166247903554,448.76257787731345,80.78544303311517,4555,0.06919220834208352,4442,113,0,0.975192096597146,0.024807903402854006,0.0,True,1829.0,24.128588475709748,0.6826669613922943,1859,0,0.0,,0.27429188517743175,0.40269974784927715,
125,304,35.83442364163843,34.87656897857619,1.0,24.7660229,2.0,453.7511743025853,88.30271209440785,3145,0.04777376404738807,3138,7,0,0.9977742448330683,0.0022257551669316376,0.0,True,2512.0,28.277100878514442,0.7997936340786335,2525,0,0.0,,0.3090169943749474,0.34833147735478825,
126,194,35.86612479803742,35.07406910575093,1.0,24.7660229,2.0,976.3592486766032,52.44769450891691,3206,0.04870037759488908,3203,3,0,0.9990642545227698,0.0009357454772301934,0.0,True,2842.0,30.077178998940926,0.847958747892138,2842,0,0.0,,0.3090169943749474,0.4772255750516612,
123,263,35.7519362727754,35.007249465653935,2.0,49.5320458,3.0,444.1962521333109,17.02125398633885,3275,0.04974851423058694,3205,70,0,0.9786259541984733,0.021374045801526718,0.0,True,2111.0,25.922040230930552,0.7326833953899581,2111,0,0.0,,0.28172904669025317,0.3827822185373187,
123,285,35.7519362727754,34.41938788721628,1.7320508075688772,42.89600996421431,2.732050807568877,464.58602540339064,65.09429905456889,3393,0.05154097978149053,3389,4,0,0.9988211022693781,0.0011788977306218685,0.0,True,2585.0,28.685031911871718,0.8175713442850077,2585,0,0.0,,0.28989794855663564,0.34440644574410934,
123,319,35.7519362727754,34.32123967379236,1.0,24.7660229,2.0,488.3790970247089,75.74888506470167,3270,0.04967256230046391,3253,17,0,0.9948012232415903,0.005198776758409786,0.0,True,2144.0,26.123866405607867,0.7456167371528257,2145,0,0.0,,0.3090169943749474,0.4068781988545112,
124,128,35.52884851529956,41.84055228225114,3.8989794855663558,96.56221522616659,4.898979485566356,1150.7030542349712,25.306805502380467,5612,0.0852484463700928,5566,46,0,0.9918032786885246,0.00819672131147541,0.0,True,2583.0,28.673933040528837,0.7412215357737804,2583,0,0.0,,0.27669677546737487,0.3002090006072392,
129,196,35.66249785821882,35.18118693952102,1.0,24.7660229,2.0,284.15331721231036,57.97131960135757,3168,0.04812314292595402,2966,202,0,0.9362373737373737,0.06376262626262626,0.0,True,2815.0,29.93396615230549,0.8450708411841528,2816,0,0.0,,0.2989350844248255,0.4211646096066227,
129,210,35.66249785821882,34.76940621085617,9.633758019665983,238.58987172810637,10.633758019665983,300.34213139412265,86.41501931399115,7489,0.11376080093827957,6943,546,0,0.9270930698357591,0.0729069301642409,0.0,True,981.0,17.670936544119517,0.5017878411121478,992,0,0.0,,0.25798230048890936,0.36339238639203586,
130,132,36.047879521380764,35.33309924883801,1.0,24.7660229,2.0,233.76754688538387,80.19379019721605,3285,0.04990041809083301,3285,0,0,1.0,0.0,0.0,True,5481.0,41.76908529251457,1.1703141652616638,5484,0,0.0,,0.3090169943749474,,
130,145,36.047879521380764,36.32813103961761,1.0,24.7660229,2.0,269.2465439068216,37.67349963686475,3160,0.04800161983775717,3160,0,0,1.0,0.0,0.0,True,4907.0,39.52147025989621,1.0921151899243629,4907,0,0.0,,0.30693121744917323,,
132,170,35.33309924883801,35.7078659870906,1.0,24.7660229,2.0,253.5397811385236,44.65133829071059,3126,0.04748514671292054,3125,1,0,0.9996801023672425,0.0003198976327575176,0.0,True,2776.0,29.72588508432008,0.8368660247112285,2776,0,0.0,,0.3090169943749474,0.3288130902060995,
132,302,35.33309924883801,33.95738986962693,1.0,24.7660229,2.0,216.6893770087711,71.73361937055348,2772,0.042107750060209774,2719,53,0,0.9808802308802309,0.01911976911976912,0.0,True,2965.0,30.721146015976345,0.8867348580395458,3105,0,0.0,,0.3090169943749474,0.40269974784927715,
133,143,35.73810978281465,35.798257995737906,1.0,24.7660229,2.0,590.0705133348371,59.70702075567435,3018,0.04584458502226302,2891,127,0,0.9579191517561298,0.042080848243870116,0.0,True,2230.0,26.642654638565077,0.7448702098222231,2242,0,0.0,,0.3008613653919205,0.4142135623730951,
133,173,35.73810978281465,35.355076615763174,5.477225575051661,135.6490940201951,6.477225575051661,533.5770779763903,12.778600624221175,5370,0.08157237295213798,5356,14,0,0.9973929236499068,0.0026070763500931097,0.0,True,2135.0,26.068977866467897,0.7333748615602745,2135,0,0.0,,0.2727272727272727,0.27585042491544276,
133,187,35.73810978281465,35.452973518955936,1.0,24.7660229,2.0,605.7577993330647,20.497761984319652,3176,0.04824466601415088,2885,291,0,0.908375314861461,0.09162468513853904,0.0,True,2202.0,26.47486297182116,0.7437690717416771,2211,0,0.0,,0.28989794855663564,0.4142135623730951,
133,203,35.73810978281465,35.33456525733043,1.0,24.7660229,2.0,599.0915609207032,39.85402089634997,3304,0.05018903542530054,3179,125,0,0.9621670702179177,0.037832929782082324,0.0,True,2050.0,25.544769849751454,0.7188351876532749,2061,0,0.0,,0.2989350844248255,0.42480768092719207,
134,187,35.871011199549,35.452973518955936,1.0,24.7660229,2.0,628.9571776342557,72.61160195415913,3317,0.05038651044362042,3272,45,0,0.9864335242689177,0.013566475731082304,0.0,True,2490.0,28.15300368695388,0.7894400123062562,2490,0,0.0,,0.30216947925196225,0.4142135623730951,
134,294,35.871011199549,34.69235113383544,1.0,24.7660229,2.0,593.9011764039915,47.91953608044077,3354,0.05094855472653087,3191,163,0,0.9514013118664282,0.048598688133571856,0.0,True,1977.0,25.085825579106505,0.711015596467349,1978,0,0.0,,0.2989350844248255,0.41421356237309503,
130,353,36.047879521380764,36.44305715360219,28.0,693.4486412,29.0,201.8204071651635,23.494639950906475,42097,0.6394696804778682,42085,12,0,0.9997149440577714,0.0002850559422286624,0.0,True,10625.0,58.155331146015975,1.6044855760868026,11265,0,0.0,,0.25806451612903225,0.11937821164163549,
131,191,35.6720059731562,35.306562591631184,1.0,24.7660229,2.0,452.843697634,8.986610583911485,3175,0.048229475628126274,3047,128,0,0.9596850393700788,0.04031496062992126,0.0,True,2596.0,28.745999104799274,0.8099909503968278,2596,0,0.0,,0.30484544052339907,0.4142135623730951,
131,297,35.6720059731562,34.215866842983104,1.0,24.7660229,2.0,502.4256272286268,66.34391115679212,3149,0.047834525591486494,3047,102,0,0.9676087646872022,0.032391235312797716,0.0,True,2103.0,25.872875577417208,0.7404110193905443,2106,0,0.0,,0.3090169943749474,0.40361850723377046,
132,146,35.33309924883801,35.69325579558376,1.0,24.7660229,2.0,217.4868192395843,73.41844692981293,3043,0.046224344672878184,2969,74,0,0.9756818928688794,0.024318107131120606,0.0,True,3304.0,32.429860683500394,0.9131782325931804,3304,0,0.0,,0.30484544052339907,0.4211646096066227,
