Repository: AmiraliKhosrozadeh/ice-bonded-granular-microCT

# Grain-scale kinematics, ice-bond failure and damage evolution in ice-bonded granular media under in-situ uniaxial compression

Analysis code, per-specimen tables and supplementary material for the paper of

## Results for every specimen

The paper shows one or two specimens per figure.  The same rendering for
every specimen and every scan is in [`supplementary/`](supplementary/README.md):
the void and crack classes (Fig. 11 of the paper), the crack orientation
classes (Fig. 12), the ice-path maps (Fig. 18) and the per-scan tables behind
Tables 2–4, each as one sheet per material, compiled with their text in
[`supplementary/supplementary.pdf`](supplementary/supplementary.pdf).

File: paper/data/bonds/Alumina_75_1800_T7/Alumina_75_1800_T7_throats_scan01_v1.csv (part 6 of 9)
bead_a,bead_b,r_a_vox,r_b_vox,gap_vox,gap_um,z_mid,axis_dip_deg,lens_vox,lens_mm3,binder_vox,pore_vox,crack_vox,binder_frac,pore_frac,crack_frac,connected,bond_area_vox,r_bond_vox,r_bond_over_R,q_crack_med,q_binder_med,q_pore_med
153,172,35.365641503538356,35.828535418520794,2.0,49.5320458,977.8270685052566,48.60084755942722,3233,0.04911051801755346,3198,35,0,0.9891741416640891,0.010825858335910918,0.0,True,1.0,0.5641895835477563,0.015849318243131346,,0.30383243470068705,0.4068781988545112
153,194,35.365641503538356,35.07406910575093,2.0,49.5320458,999.9015626344717,86.73833173222006,3129,0.04753071787099436,3034,95,0,0.9696388622563119,0.03036113774368808,0.0,True,2.0,0.7978845608028654,0.02265439633131156,,0.3090169943749474,0.439607805437114
150,247,35.21721885099203,37.268185251592925,2.0,49.5320458,269.3127103044465,54.28396210508855,3366,0.051130839358826154,3366,0,0,1.0,0.0,0.0,True,14.0,2.111004122822376,0.0582463227999606,,0.3090169943749474,
152,259,35.59422844939045,35.20052874063707,2.0,49.5320458,1101.7335303782888,32.20140294382061,2965,0.045039494562958866,2965,0,0,1.0,0.0,0.0,True,8.0,1.5957691216057308,0.04508156210840195,,0.30484544052339907,
152,262,35.59422844939045,34.40124206740076,2.0,49.5320458,1148.7684977496929,62.858624973396054,3043,0.046224344672878184,3031,12,0,0.9960565231679264,0.003943476832073612,0.0,True,2.0,0.7978845608028654,0.022798176936647947,,0.3090169943749474,0.4176890859898589
152,265,35.59422844939045,34.81049869841915,2.0,49.5320458,1123.644666863656,75.34125591216286,3365,0.05111564897280155,3354,11,0,0.9967310549777118,0.0032689450222882616,0.0,True,1.0,0.5641895835477563,0.016027037001742264,,0.3090169943749474,0.3288130902060995
153,272,35.365641503538356,34.74035279998909,7.0,173.3621603,998.4470101608433,84.88114472765717,4881,0.0741442741861053,4780,101,0,0.9793075189510346,0.020692481048965376,0.0,True,5.0,1.2615662610100802,0.03599025371633888,,0.2685019276956926,0.3773704777366128
153,284,35.365641503538356,34.78223748954251,5.766114533138578,142.80372457173283,1009.1556813559064,79.08553450056937,5708,0.08670672342845503,5547,161,0,0.9717939733707078,0.02820602662929222,0.0,True,15.0,2.1850968611841584,0.062299727163516616,,0.2674788903885893,0.3704152082810797
153,296,35.365641503538356,34.303598480494024,2.0,49.5320458,1027.2801536508375,43.436938137197465,3203,0.04865480643681526,3194,9,0,0.9971901342491414,0.00280986575085857,0.0,True,14.0,2.111004122822376,0.06060075072747173,,0.3090169943749474,0.45803989154980806
154,245,36.029253131100454,34.842778591540295,2.0,49.5320458,345.8307835670764,59.86583291171662,3345,0.05081184125230941,3308,37,0,0.9889387144992526,0.011061285500747383,0.0,True,2.0,0.7978845608028654,0.022516203963938955,,0.3090169943749474,0.4068781988545112
155,189,35.7033718170402,35.15242409752567,7.211102550927978,178.59033091053072,601.7489694340427,55.19820476592879,5315,0.08073690172078461,5314,1,0,0.9998118532455316,0.00018814675446848542,0.0,True,1.0,0.5641895835477563,0.015925008710029196,,0.2687959533979826,0.42857142857142855
155,260,35.7033718170402,34.90951045275941,4.47213595499958,110.75702147343296,590.5522638878256,26.3386526039885,4153,0.06308567316019162,4123,30,0,0.9927763062846136,0.007223693715386468,0.0,True,1.0,0.5641895835477563,0.015979791941988303,,0.2801868778094689,0.2628622950749163
155,290,35.7033718170402,34.97130390185268,2.0,49.5320458,623.6633433497104,88.75511719135852,3509,0.05330306456034491,3498,11,0,0.9968652037617555,0.003134796238244514,0.0,True,1.0,0.5641895835477563,0.015965820226521002,,0.3090169943749474,0.40149162409079436
155,332,35.7033718170402,34.13724573622004,8.48528137423857,210.1466728273359,654.1086453780683,43.339715241779864,5783,0.08784600238030055,5471,312,0,0.9460487636174996,0.053951236382500434,0.0,True,1.0,0.5641895835477563,0.016156488969116204,,0.26675650430010106,0.27889974595447264
154,247,36.029253131100454,37.268185251592925,12.24744871391589,303.3205953154165,327.1266104329486,28.314459281408148,9738,0.14792397910762003,9545,193,0,0.9801807352639146,0.01981926473608544,0.0,True,3.0,0.9772050238058398,0.026664097555599505,,0.2639311605905289,0.3358925990916108
154,263,36.029253131100454,35.007249465653935,3.4641016151377544,85.79201992842862,386.16050348819533,53.20190009142029,3906,0.05933364781211377,3896,10,0,0.9974398361495136,0.002560163850486431,0.0,True,10.0,1.7841241161527712,0.050231192441455776,,0.28436465220442186,0.4084566551111861
154,326,36.029253131100454,34.431205980390885,6.19114712955712,153.3300915878809,395.91356909799504,33.3491479865475,5636,0.08561301563468336,5634,2,0,0.9996451383960255,0.00035486160397445,0.0,True,3.0,0.9772050238058398,0.027737685394856257,,0.27429188517743175,0.3600718617893999
155,178,35.7033718170402,35.04623155505863,4.3166247903554,106.90562840864953,638.7003224357845,67.9685093971798,4883,0.07417465495815452,4875,8,0,0.9983616629121441,0.0016383370878558263,0.0,True,9.0,1.692568750643269,0.047846734680374446,,0.2791745113185196,0.29593713446011294
156,163,35.52260629097952,37.63626525813539,2.0,49.5320458,710.7438658892756,76.66177058226648,3147,0.04780414481943728,3045,102,0,0.9675881792183031,0.032411820781696854,0.0,True,19.0,2.4592453796829674,0.06723027098721618,,0.2989350844248255,0.41421356237309503
156,308,35.52260629097952,34.475317831118815,2.0,49.5320458,745.9895223425639,40.77953957654127,3341,0.05075107970821098,3202,139,0,0.9583956899131997,0.04160431008680036,0.0,True,1.0,0.5641895835477563,0.01612018043745505,,0.3090169943749474,0.407669683062202
157,204,35.60138738531346,35.35463096968926,2.414213562373095,59.790468371222644,1095.9503171395265,37.356547170225284,3439,0.05223973753862244,3405,34,0,0.9901134050596103,0.009886594940389648,0.0,True,21.0,2.5854414729132054,0.07287448007518928,,0.29339977411634566,0.39483020869591495
157,209,35.60138738531346,35.49218346678995,2.0,49.5320458,1070.5349794945737,83.83891955804876,3371,0.051206791288949186,3370,1,0,0.9997033521210323,0.0002966478789676654,0.0,True,3.0,0.9772050238058398,0.027490672140768627,,0.3090169943749474,0.3567891723253309
157,259,35.60138738531346,35.20052874063707,2.0,49.5320458,1068.786957390379,86.58268630061143,3250,0.04936875457997177,3204,46,0,0.9858461538461538,0.014153846153846154,0.0,True,13.0,2.0342144725641096,0.057462130514813095,,0.3090169943749474,0.4142135623730951
157,284,35.60138738531346,34.78223748954251,2.0,49.5320458,1041.523234782392,44.92223015623811,3380,0.05134350476317064,3372,8,0,0.9976331360946745,0.002366863905325444,0.0,True,2.0,0.7978845608028654,0.0226724486617882,,0.3090169943749474,0.4432564360883089
157,296,35.60138738531346,34.303598480494024,2.0,49.5320458,1059.647707077323,78.59375482950666,2992,0.045449634985623245,2955,37,0,0.9876336898395722,0.012366310160427808,0.0,True,19.0,2.4592453796829674,0.07035965601663485,,0.3090169943749474,0.40453726661826384
158,161,35.68825811374741,35.384528008489525,2.0,49.5320458,1015.4778824535305,78.55234209469111,2880,0.0437483117508673,2848,32,0,0.9888888888888889,0.011111111111111112,0.0,True,2.0,0.7978845608028654,0.02245260399474411,,0.3090169943749474,0.42298614526690737
128,168,41.84055228225114,35.463353618126746,2.0,49.5320458,1157.8422373167994,42.75071204195949,3764,0.057176612996619615,3757,7,0,0.9981402763018066,0.0018597236981934113,0.0,True,12.0,1.9544100476116797,0.05056432853807782,,0.3090169943749474,0.4772255750516612
128,241,41.84055228225114,38.70404802258226,2.0,49.5320458,1188.6446314981122,87.34445036576953,42475,0.6452116463951696,40021,2454,0,0.9422248381400824,0.0577751618599176,0.0,True,9.0,1.692568750643269,0.04202811223191828,,0.2612038749637414,0.3827822185373187
128,364,41.84055228225114,43.59088452112472,2.0,49.5320458,1216.916184732328,48.41235326142242,59926,0.9102990729105811,59124,802,0,0.9866168274204853,0.013383172579514735,0.0,True,2.0,0.7978845608028654,0.01867894514379364,,0.25,0.3577747210701756
128,374,41.84055228225114,36.237336477581934,2.0,49.5320458,1205.7218651854419,64.16157845838606,55094,0.8368991276396816,49168,5926,0,0.8924383780447962,0.10756162195520383,0.0,True,3.0,0.9772050238058398,0.02503154322760223,,0.25000000000000006,0.38742588672279304
158,169,35.68825811374741,35.35934151706443,6.19114712955712,153.3300915878809,1048.855335508259,48.104838269588406,4602,0.06990615648524003,4551,51,0,0.9889178617992177,0.01108213820078227,0.0,True,2.0,0.7978845608028654,0.022460563479947314,,0.27718637277259645,0.23329952500316292
158,175,35.68825811374741,35.68263404805846,2.8284271247461903,70.0488909424453,998.1250865787914,49.13417862005351,3431,0.05211821445042559,3424,7,0,0.9979597784902361,0.0020402215097639173,0.0,True,1.0,0.5641895835477563,0.015810075128910393,,0.28989794855663564,0.29893508442482547
158,234,35.68825811374741,34.8476940561097,8.639192214932638,213.95843223252345,990.8243041321243,37.34944936627731,5959,0.09051951032063132,5948,11,0,0.998154052693405,0.0018459473065950663,0.0,True,2.0,0.7978845608028654,0.022623485931868772,,0.26747889038858924,0.31515245419725213
160,204,36.431369308821246,35.35463096968926,5.0197648378370845,124.31961092648802,1121.8550719611872,84.97336229849957,4961,0.07535950506807383,4804,157,0,0.9683531546059262,0.03164684539407377,0.0,True,6.0,1.381976597885342,0.03850267719398329,,0.27429188517743175,0.37833392500911667
160,244,36.431369308821246,35.9025243335125,2.0,49.5320458,1083.237124257474,15.16798979782803,3667,0.05570314555223277,3639,28,0,0.9923643305154077,0.00763566948459231,0.0,True,1.0,0.5641895835477563,0.01559959114982749,,0.3090169943749474,0.38864816943931535
160,281,36.431369308821246,34.692218896429786,4.898979485566356,121.32823812616658,1136.4633032011536,61.90439040419456,4792,0.0727923298299153,4774,18,0,0.9962437395659433,0.0037562604340567614,0.0,True,3.0,0.9772050238058398,0.027479069840677505,,0.2791745113185196,0.3629003269703467
160,331,36.431369308821246,34.84225419345551,2.0,49.5320458,1149.7082369259438,30.079712791860853,3174,0.04821428524210167,3165,9,0,0.997164461247637,0.002835538752362949,0.0,True,13.0,2.0342144725641096,0.05708183119100515,,0.3090169943749474,0.4364916731037084
160,334,36.431369308821246,34.23672177301168,2.0,49.5320458,1143.6451394340493,44.21294780518618,3441,0.05227011831067165,3424,17,0,0.995059575704737,0.004940424295263005,0.0,True,3.0,0.9772050238058398,0.027656188496000166,,0.3090169943749474,0.4211646096066227
161,175,35.384528008489525,35.68263404805846,5.0197648378370845,124.31961092648802,991.0052295483961,63.325817512099,4297,0.06527308874773499,4282,15,0,0.9965091924598557,0.003490807540144287,0.0,True,8.0,1.5957691216057308,0.0449087616678989,,0.2801868778094689,0.27669677546737487
161,176,35.384528008489525,35.38554489110793,2.0,49.5320458,1020.1809173964998,70.54296371944825,3292,0.050006750793005254,3236,56,0,0.982989064398542,0.01701093560145808,0.0,True,34.0,3.2897623212397704,0.09297043754376244,,0.3090169943749474,0.4057077327363875
161,212,35.384528008489525,35.25925912428014,2.0,49.5320458,978.9916859681098,33.6002256831635,3313,0.050325748899521995,3303,10,0,0.9969815876848778,0.003018412315122246,0.0,True,3.0,0.9772050238058398,0.027665703198195103,,0.3090169943749474,0.4241077963657325
161,217,35.384528008489525,34.99757157984569,6.0,148.5961374,1045.4950516295712,13.170254748619998,5410,0.08217998839312224,5332,78,0,0.9855822550831793,0.014417744916820702,0.0,True,1.0,0.5641895835477563,0.01603218962911593,,0.2742918851774318,0.27043930559804097
161,219,35.384528008489525,35.50247751859002,4.1815405503520555,103.5601290272976,1023.0605354307165,67.31093089651876,3589,0.054518295442313444,3541,48,0,0.9866258010587907,0.01337419894120925,0.0,True,1.0,0.5641895835477563,0.015917997363627676,,0.27718637277259645,0.38072415612647104
161,234,35.384528008489525,34.8476940561097,2.0,49.5320458,983.7044471017289,46.18873243913552,3334,0.050644747006038736,3314,20,0,0.994001199760048,0.00599880023995201,0.0,True,7.0,1.4927053303604616,0.04250770619182401,,0.30484544052339907,0.3892130711381393
161,321,35.384528008489525,33.119731168111855,6.6332495807108,164.27921101729905,997.1485679005909,72.9593429429756,4595,0.06979982378306779,4550,45,0,0.9902067464635473,0.009793253536452665,0.0,True,6.0,1.381976597885342,0.040347172993219556,,0.2687959533979827,0.3704152082810797
162,166,36.24733283428811,35.23991767703222,2.0,49.5320458,329.7906487780085,5.737561429446764,3103,0.04713576783435459,3051,52,0,0.9832420238478892,0.01675797615211086,0.0,True,60.0,4.370193722368317,0.12226498266781927,,0.3090169943749474,0.4142135623730951
164,256,35.73362321746685,34.68673015483562,2.0,49.5320458,698.026930013028,24.53784522739528,2859,0.043429313644350556,2859,0,0,1.0,0.0,0.0,True,4.0,1.1283791670955126,0.0320469612280964,,0.3090169943749474,
165,188,35.462847412792925,35.588134805712386,2.0,49.5320458,545.907700971864,85.37728383811111,3204,0.048669996822839866,3154,50,0,0.9843945068664169,0.015605493133583021,0.0,True,1.0,0.5641895835477563,0.015881260636557742,,0.30484544052339907,0.4211646096066227
165,199,35.462847412792925,35.215807223484674,2.0,49.5320458,538.1118049708316,82.03039650271063,3351,0.05090298356845705,3302,49,0,0.985377499253954,0.014622500746045956,0.0,True,6.0,1.381976597885342,0.03910591125417398,,0.3090169943749474,0.4142135623730951
165,228,35.462847412792925,35.32583114942245,3.6502815398728847,90.40295620793913,547.3495112794038,83.36333797641666,4257,0.06466547330675072,3891,366,0,0.9140239605355884,0.08597603946441155,0.0,True,19.0,2.4592453796829674,0.06948131903667516,,0.2742918851774317,0.37154873770245245
163,187,37.63626525813539,35.452973518955936,2.0,49.5320458,670.9341594804068,33.41312674946948,3289,0.049961179634931435,3162,127,0,0.9613864396473092,0.038613560352690784,0.0,True,16.0,2.256758334191025,0.06175350494684234,,0.3090169943749474,0.4211646096066227
163,243,37.63626525813539,35.47492912111168,7.0710678118654755,175.12222735611326,731.9948425315224,43.69078582868674,6289,0.09553233770875154,6268,21,0,0.9966608363809827,0.0033391636190173318,0.0,True,2.0,0.7978845608028654,0.02182660446399022,,0.27253380620535966,0.28819957000895957
163,291,37.63626525813539,34.59235657030694,2.0,49.5320458,689.8765162737602,71.19001600240271,3126,0.04748514671292054,2840,286,0,0.90850927703135,0.09149072296865003,0.0,True,2.0,0.7978845608028654,0.02209330707425108,,0.2898979485566356,0.39564392373895996
164,181,35.73362321746685,35.848299796755015,2.0,49.5320458,653.7968619919252,71.87887480872554,3622,0.05501957818112547,3591,31,0,0.9914411927112092,0.008558807288790724,0.0,True,43.0,3.6996385101659595,0.10336795532667979,,0.3090169943749474,0.41421356237309503
165,242,35.462847412792925,35.39259790565092,3.6502815398728847,90.40295620793913,538.3896635638753,82.89668332051576,4405,0.06691365043839251,4316,89,0,0.9797956867196368,0.020204313280363224,0.0,True,47.0,3.8678889139475245,0.10917689943416961,,0.2801868778094689,0.3811428388606529
165,280,35.462847412792925,34.98249199309273,2.0,49.5320458,509.71428660459014,20.689372592078463,3255,0.049444706510094805,2948,307,0,0.9056835637480799,0.09431643625192013,0.0,True,46.0,3.826519928662906,0.10863798686853096,,0.29581631632448924,0.4142135623730951
166,198,35.23991767703222,35.16336853115337,2.0,49.5320458,348.56218382078407,65.3113006266468,1587,0.024107142621050834,1345,242,0,0.847511027095148,0.15248897290485192,0.0,True,6.0,1.381976597885342,0.039258866235271375,,0.3008613653919205,0.41094162271764856
166,278,35.23991767703222,34.601265443834954,5.155870949147037,127.69041799602024,394.4320675538768,39.07740815157315,4932,0.07491898387336024,4830,102,0,0.9793187347931873,0.02068126520681265,0.0,True,21.0,2.5854414729132054,0.07403773410994025,,0.27792629762666365,0.30484544052339907
167,217,35.22581450301618,34.99757157984569,2.732050807568877,67.66203286421431,1098.4514974008512,64.50636626574206,3416,0.051890358660056486,3410,6,0,0.9982435597189696,0.001756440281030445,0.0,True,21.0,2.5854414729132054,0.07363477089704697,,0.28989794855663564,0.4019754503326363
167,219,35.22581450301618,35.50247751859002,9.851841083363698,243.99092187774616,1076.0169812019965,19.707825867295377,6952,0.10560356364306578,6724,228,0,0.9672036823935558,0.03279631760644419,0.0,True,42.0,3.656366395715726,0.10339190417884751,,0.26655131052735265,0.2852979859161823
167,246,35.22581450301618,35.960032080478044,2.0,49.5320458,1145.2183691214077,30.242001893031095,3261,0.04953584882624245,3188,73,0,0.9776142287641828,0.022385771235817233,0.0,True,1.0,0.5641895835477563,0.015851172968379762,,0.3090169943749474,0.4142135623730951
167,275,35.22581450301618,34.80583547552976,2.0,49.5320458,1122.535898405394,76.87529755038896,2714,0.041226707670782584,2702,12,0,0.9955784819454679,0.004421518054532056,0.0,True,5.0,1.2615662610100802,0.03602846031463084,,0.28989794855663564,0.4472420874237715
169,200,35.35934151706443,35.08480388217968,2.0,49.5320458,1041.6528958973608,19.287619964944273,3089,0.0469231024300101,3086,3,0,0.9990288119132406,0.0009711880867594691,0.0,True,8.0,1.5957691216057308,0.045305940261228694,,0.3090169943749474,0.30484544052339907
169,209,35.35934151706443,35.49218346678995,7.8173377998059435,193.60436696702962,1074.7603551713516,89.48997314676657,6366,0.09670199743264625,6352,14,0,0.9978008168394596,0.002199183160540371,0.0,True,28.0,2.985410660720923,0.08427230497582762,,0.2692803301885514,0.33888888383853233
169,258,35.35934151706443,35.87354665542424,3.863703305156273,95.68856453430594,1105.5467517317525,35.8116211557952,4136,0.0628274365977733,4115,21,0,0.9949226305609284,0.005077369439071566,0.0,True,2.0,0.7978845608028654,0.022402139833802827,,0.2791745113185196,0.38742588672279316
169,275,35.35934151706443,34.80583547552976,7.117215614703381,176.2651248979815,1102.9569056888424,44.355827031466475,5810,0.08825614280296493,5742,68,0,0.9882960413080895,0.0117039586919105,0.0,True,35.0,3.3377905890622728,0.09514094404449577,,0.27195617308673,0.2565236958429578
170,302,35.7078659870906,33.95738986962693,6.6332495807108,164.27921101729905,242.53737751072293,15.264665079344955,5387,0.08183060951455629,5385,2,0,0.9996287358455541,0.00037126415444588826,0.0,True,8.0,1.5957691216057308,0.04581248147248016,,0.27149702790318514,0.3903612980846836
171,188,35.70443304255554,35.588134805712386,7.117215614703381,176.2651248979815,576.816620372957,44.670791424506945,6098,0.09263097397805166,5839,259,0,0.9575270580518203,0.04247294194817973,0.0,True,6.0,1.381976597885342,0.038769163170741854,,0.26747889038858924,0.3021694792519622
171,215,35.70443304255554,35.56248093238742,2.0,49.5320458,596.8131646990198,77.06272345538787,3377,0.051297933605096824,3372,5,0,0.9985193959135327,0.0014806040864672786,0.0,True,5.0,1.2615662610100802,0.03540398175382309,,0.3090169943749474,0.4641016151377545
171,226,35.70443304255554,35.0523855173558,6.19114712955712,153.3300915878809,638.366434249584,30.326139367491322,5411,0.08219517877914685,5276,135,0,0.9750508223988172,0.024949177601182777,0.0,True,4.0,1.1283791670955126,0.0318945704473722,,0.2722449896460448,0.3546064745168128
171,261,35.70443304255554,35.60590733551569,2.0,49.5320458,615.3821892641247,73.22014555713073,3004,0.04563191961791853,2987,17,0,0.9943408788282291,0.005659121171770972,0.0,True,43.0,3.6996385101659595,0.10376162813278737,,0.3090169943749474,0.4142135623730951
171,307,35.70443304255554,34.90049694486924,3.1462643699419726,77.92045543543696,577.9149303752788,43.40460687502875,3412,0.05182959711595806,3409,3,0,0.9991207502930832,0.0008792497069167644,0.0,True,13.0,2.0342144725641096,0.0576224485436475,,0.2857142857142857,0.2708131845707603
172,175,35.828535418520794,35.68263404805846,10.055385138137417,249.03189859943095,963.6897486790526,75.89894612810225,8433,0.1281005253455083,8152,281,0,0.9666785248428792,0.03332147515712083,0.0,True,4.0,1.1283791670955126,0.03155812373122665,,0.2612038749637415,0.3777135495558997
172,272,35.828535418520794,34.74035279998909,2.0,49.5320458,974.3470053400348,55.882613468642674,2900,0.04405211947135943,2838,62,0,0.9786206896551725,0.021379310344827585,0.0,True,3.0,0.9772050238058398,0.027695066437210033,,0.3008613653919205,0.37268226712382524
172,284,35.828535418520794,34.78223748954251,2.0,49.5320458,985.0556765350979,28.159116777793937,3285,0.04990041809083301,3100,185,0,0.943683409436834,0.0563165905631659,0.0,True,1.0,0.5641895835477563,0.015980269307697366,,0.3090169943749474,0.41421356237309503
172,321,35.828535418520794,33.119731168111855,2.0,49.5320458,969.8330870312475,62.16442437820453,3073,0.04668005625361639,3025,48,0,0.9843800846078751,0.015619915392124959,0.0,True,4.0,1.1283791670955126,0.03273118304367283,,0.3090169943749474,0.3733744816363991
173,238,35.355076615763174,37.57645154720576,2.0,49.5320458,502.45145434179625,77.54042429239834,5540,0.08415473857632112,5498,42,0,0.9924187725631769,0.007581227436823105,0.0,True,1.0,0.5641895835477563,0.015471760917639025,,0.3090169943749474,0.41094162271764856
173,266,35.355076615763174,35.10212087528832,2.0,49.5320458,503.74607937954147,76.58447253747434,3047,0.04628510621697662,2976,71,0,0.9766983918608467,0.023301608139153267,0.0,True,10.0,1.7841241161527712,0.05064419760321481,,0.3090169943749474,0.407669683062202
173,317,35.355076615763174,34.37688314831693,2.0,49.5320458,495.7285870842261,89.64939858471813,3245,0.04929280264984874,3215,30,0,0.9907550077041603,0.009244992295839754,0.0,True,25.0,2.8209479177387813,0.08090832173031484,,0.3090169943749474,0.42410779636573254
174,179,36.34970496468319,35.10631831867022,2.0,49.5320458,942.6032309954207,20.513445168221573,3712,0.05638671292334007,3699,13,0,0.9964978448275862,0.003502155172413793,0.0,True,7.0,1.4927053303604616,0.041779692229478055,,0.3090169943749474,0.46410161513775455
174,277,36.34970496468319,35.38967537586831,2.0,49.5320458,959.6095898120664,62.553756351861054,3538,0.053743585755058505,3482,56,0,0.9841718485019785,0.01582815149802148,0.0,True,1.0,0.5641895835477563,0.01572886693109173,,0.3090169943749474,0.39396243989911095
174,335,36.34970496468319,31.642088056267887,2.0,49.5320458,963.8308887885655,69.67881224259605,2942,0.04469011568439291,2941,1,0,0.9996600951733514,0.0003399048266485384,0.0,True,1.0,0.5641895835477563,0.016595814244048726,,0.3090169943749474,0.4211646096066227
167,295,35.22581450301618,35.16208130431738,2.0,49.5320458,1141.8746718863983,38.49482737404476,3192,0.04848771219054458,3128,64,0,0.9799498746867168,0.020050125313283207,0.0,True,1.0,0.5641895835477563,0.016030869429370685,,0.3090169943749474,0.4068781988545112
168,241,35.463353618126746,38.70404802258226,2.0,49.5320458,1156.1848330803718,40.827966958856905,3777,0.057374088014939505,3760,17,0,0.9954990733386285,0.004500926661371459,0.0,True,1.0,0.5641895835477563,0.015213950362744913,,0.3090169943749474,0.37406669614897287
168,269,35.463353618126746,34.74648375308635,2.0,49.5320458,1100.6828937040254,46.5602422644125,3182,0.04833580833029852,3180,2,0,0.9993714644877436,0.0006285355122564425,0.0,True,4.0,1.1283791670955126,0.03214305030018947,,0.3090169943749474,0.38405146511880905
168,310,35.463353618126746,33.19305831739146,2.0,49.5320458,1123.3780821690282,86.70195427679961,2964,0.04502430417693426,2945,19,0,0.9935897435897436,0.00641025641025641,0.0,True,5.0,1.2615662610100802,0.03675013667171939,,0.3090169943749474,0.4270509831248423
175,200,35.68263404805846,35.08480388217968,2.0,49.5320458,990.9226469678932,60.90007221809827,3230,0.04906494685947964,3225,5,0,0.9984520123839009,0.0015479876160990713,0.0,True,13.0,2.0342144725641096,0.057490126308357196,,0.3090169943749474,0.353889367864523
175,273,35.68263404805846,34.67786514524556,6.0,148.5961374,935.3646926870927,6.007000904585557,4692,0.07127329122745464,4638,54,0,0.9884910485933504,0.011508951406649617,0.0,True,24.0,2.763953195770684,0.07856547999118575,,0.27792629762666365,0.2968496634743962
175,284,35.68263404805846,34.78223748954251,2.0,49.5320458,995.0183615297022,52.875434691017794,3454,0.05246759332899154,3448,6,0,0.998262883613202,0.0017371163867979154,0.0,True,13.0,2.0342144725641096,0.057736980943153396,,0.3090169943749474,0.40710678118654753
175,321,35.68263404805846,33.119731168111855,2.0,49.5320458,979.7957720258519,79.74174644410134,3029,0.046011679268533695,3021,8,0,0.997358864311654,0.002641135688345989,0.0,True,26.0,2.876813695875796,0.0836254302257525,,0.3090169943749474,0.41054588061380315
175,324,35.68263404805846,34.87316671200434,2.0,49.5320458,957.284674244413,63.05177708451491,3235,0.04914089878960267,3197,38,0,0.9882534775888717,0.011746522411128285,0.0,True,13.0,2.0342144725641096,0.05766257205362342,,0.3090169943749474,0.4176890859898589
176,211,35.38554489110793,36.16124413848397,2.0,49.5320458,995.7105581912683,7.638729631072656,3087,0.04689272165796088,2836,251,0,0.9186912860382248,0.08130871396177519,0.0,True,1.0,0.5641895835477563,0.015771206260965988,,0.2708131845707603,0.4
176,217,35.38554489110793,34.99757157984569,2.0,49.5320458,1057.3179436029359,45.411550587940106,3112,0.04727248130857605,3112,0,0,1.0,0.0,0.0,True,14.0,2.111004122822376,0.05998609407111336,,0.3090169943749474,
177,271,35.53962537564978,35.14127952602509,2.414213562373095,59.790468371222644,742.1946701835129,46.76226400773657,3202,0.04863961605079065,3197,5,0,0.9984384759525297,0.001561524047470331,0.0,True,14.0,2.111004122822376,0.05973336435799801,,0.2989350844248255,0.39564392373896
177,276,35.53962537564978,34.51818173795656,2.0,49.5320458,741.0765687227197,43.147206413160774,2748,0.04174318079561921,2728,20,0,0.992721979621543,0.00727802037845706,0.0,True,40.0,3.5682482323055424,0.10186582707389742,,0.30383243470068705,0.41421356237309503
177,283,35.53962537564978,35.09320605055566,2.0,49.5320458,789.1520861211797,52.16677771808129,3465,0.05263468757526221,3419,46,0,0.9867243867243867,0.013275613275613276,0.0,True,15.0,2.1850968611841584,0.0618719883392206,,0.30383243470068705,0.3516287047744073
177,298,35.53962537564978,33.969255702664874,3.4641016151377544,85.79201992842862,733.7341872526979,22.498875678270448,3941,0.059865311322975005,3923,18,0,0.9954326313118498,0.004567368688150216,0.0,True,1.0,0.5641895835477563,0.016233597053938818,,0.28172904669025317,0.4130877490378458
177,300,35.53962537564978,37.253225358335015,2.0,49.5320458,788.966126900115,53.56631976241917,3822,0.058057655386046805,3805,17,0,0.9955520669806384,0.004447933019361591,0.0,True,10.0,1.7841241161527712,0.04901921268814431,,0.3090169943749474,0.4142135623730951
178,213,35.04623155505863,35.79391072057749,5.773112505913769,142.9770365257368,676.6501917190416,52.555275407662975,5173,0.07857986690529045,5165,8,0,0.9984535086023584,0.0015464913976416005,0.0,True,1.0,0.5641895835477563,0.015928527680040997,,0.2775144043792301,0.38939429860591984
178,290,35.04623155505863,34.97130390185268,3.449489742783178,85.43014196308329,637.9285075561528,65.91869542102596,3607,0.054791722390756366,3591,16,0,0.995564180759634,0.004435819240365955,0.0,True,1.0,0.5641895835477563,0.016115665307727314,,0.2843646522044218,0.44436776445619763
178,313,35.04623155505863,33.89336456947648,2.0,49.5320458,630.7152439955794,51.29767377953878,2822,0.042867269361440107,2822,0,0,1.0,0.0,0.0,True,2.0,0.7978845608028654,0.02314735233904,,0.2989350844248255,
179,221,35.10631831867022,35.16600705157999,5.123105625617661,126.8789512431658,876.4404336453481,30.003061168584654,5211,0.07915710157422551,5190,21,0,0.9959700633275763,0.004029936672423719,0.0,True,5.0,1.2615662610100802,0.03590506659237904,,0.27792629762666365,0.37771354955589964
179,229,35.10631831867022,34.96447044196744,2.0,49.5320458,898.9394516173992,73.54907391090009,3125,0.047469956326895935,3123,2,0,0.99936,0.00064,0.0,True,1.0,0.5641895835477563,0.016103417516107377,,0.3090169943749474,0.411634331443944
179,277,35.10631831867022,35.38967537586831,7.5630027024141775,187.3054981207514,925.9767123887837,64.42503672403043,6341,0.09632223778203108,6308,33,0,0.994795773537297,0.005204226462703044,0.0,True,3.0,0.9772050238058398,0.027723703790604088,,0.2692803301885514,0.3706793556038632
179,335,35.10631831867022,31.642088056267887,2.0,49.5320458,930.1980113652829,44.58366218787921,4782,0.07264042596966924,4773,9,0,0.9981179422835633,0.0018820577164366374,0.0,True,4.0,1.1283791670955126,0.03380992081690157,,0.3090169943749474,0.3827822185373187
180,236,35.34870917682051,35.47695247697016,2.0,49.5320458,777.5031150071493,80.47047348488569,3061,0.046497771621321106,3057,4,0,0.9986932375040837,0.0013067624959163672,0.0,True,22.0,2.6462837142006137,0.07472669234312707,,0.3090169943749474,0.3510005595107239
182,319,35.65686566275596,34.32123967379236,2.0,49.5320458,490.50012573198694,79.52244640447367,3122,0.047424385168822115,3094,28,0,0.9910313901345291,0.008968609865470852,0.0,True,3.0,0.9772050238058398,0.02792887915744878,,0.3090169943749474,0.4047889733518942
182,322,35.65686566275596,31.96084121629294,4.1815405503520555,103.5601290272976,504.0841099674691,56.386754180055796,3563,0.05412334540567367,3463,100,0,0.9719337636822902,0.028066236317709794,0.0,True,5.0,1.2615662610100802,0.03731467153320373,,0.27669677546737487,0.39564392373896
182,323,35.65686566275596,31.609547132149697,2.0,49.5320458,474.94064166965524,74.69522730997846,2611,0.03966209791024809,2609,2,0,0.9992340099578706,0.0007659900421294523,0.0,True,2.0,0.7978845608028654,0.02372311909171087,,0.3090169943749474,0.46738555851087427
182,326,35.65686566275596,34.431205980390885,2.8284271247461903,70.0488909424453,456.0703464503887,40.11638666420429,3083,0.04683196011386245,3078,5,0,0.9983782030489783,0.001621796951021732,0.0,True,18.0,2.393653682408596,0.06830416720824835,,0.28989794855663564,0.4305008740430604
182,242,35.65686566275596,35.39259790565092,7.1587762089111235,177.29441552586806,508.94206832374925,51.23230230147819,5353,0.08131413638971967,5277,76,0,0.9858023538202877,0.01419764617971231,0.0,True,3.0,0.9772050238058398,0.02750773826363884,,0.2742918851774317,0.28336939334026234
182,278,35.65686566275596,34.601265443834954,3.1462643699419726,77.92045543543696,453.7953703033887,32.748253596045984,4067,0.06177929996207545,4067,0,0,1.0,0.0,0.0,True,29.0,3.0382538898732494,0.08648832076856171,,0.2898979485566356,
182,301,35.65686566275596,34.55820772681524,2.0,49.5320458,481.34991081999436,85.51420604420228,3237,0.04917127956165189,3135,102,0,0.9684893419833179,0.03151065801668211,0.0,True,3.0,0.9772050238058398,0.02783462230065776,,0.30484544052339907,0.4142135623730951
182,307,35.65686566275596,34.90049694486924,2.0,49.5320458,517.5584157340597,18.724842064359986,3048,0.04630029660300122,2851,197,0,0.9353674540682415,0.06463254593175853,0.0,True,44.0,3.742410318509555,0.1060813550903647,,0.30216947925196225,0.4068781988545112
180,306,35.34870917682051,34.88324072794575,3.4641016151377544,85.79201992842862,796.2965246607098,48.78063339071327,3771,0.057282945698791866,3771,0,0,1.0,0.0,0.0,True,7.0,1.4927053303604616,0.04250787091585962,,0.2801868778094689,
181,190,35.848299796755015,35.39907657667317,2.0,49.5320458,632.3677886973167,73.37243028339302,3290,0.04997637002095604,3207,83,0,0.9747720364741641,0.025227963525835867,0.0,True,13.0,2.0342144725641096,0.057102859813453366,,0.3090169943749474,0.41421356237309503
181,213,35.848299796755015,35.79391072057749,7.5630027024141775,187.3054981207514,671.4783665622214,44.43960951385103,5594,0.08497501942164988,5594,0,0,1.0,0.0,0.0,True,25.0,2.8209479177387813,0.07875100160557735,,0.27253380620535966,
181,313,35.848299796755015,33.89336456947648,3.449489742783178,85.43014196308329,625.5434188387592,62.55671330962683,3539,0.05375877614108311,3513,26,0,0.9926532918903646,0.00734670810963549,0.0,True,2.0,0.7978845608028654,0.022881144809305594,,0.28172904669025317,0.34106353486608976
183,244,35.234534161139976,35.9025243335125,2.0,49.5320458,1029.2640925472624,58.288345664688954,3345,0.05081184125230941,3304,41,0,0.9877428998505232,0.012257100149476832,0.0,True,3.0,0.9772050238058398,0.027473866490538075,,0.3090169943749474,0.42480768092719207
183,272,35.234534161139976,34.74035279998909,6.324555320336759,156.634081895777,1002.7462866987778,78.29857372164689,5366,0.08151161140803954,5139,227,0,0.9576966082743198,0.042303391725680206,0.0,True,7.0,1.4927053303604616,0.04266402977370029,,0.26618329551788555,0.3844998779892558
183,277,35.234534161139976,35.38967537586831,2.414213562373095,59.790468371222644,976.7543488036818,22.491814126606517,3155,0.04792566790763414,3144,11,0,0.996513470681458,0.003486529318541997,0.0,True,1.0,0.5641895835477563,0.015977228977043952,,0.29339977411634566,0.3333333333333333
183,296,35.234534161139976,34.303598480494024,2.414213562373095,59.790468371222644,1031.5794301887722,54.58417073835132,3280,0.04982446616070998,3223,57,0,0.9826219512195122,0.017378048780487806,0.0,True,17.0,2.326213245840639,0.0669046797051287,,0.28989794855663564,0.39564392373896
184,196,34.9071595516202,35.18118693952102,2.0,49.5320458,243.27551161402732,50.88421880122131,3037,0.046133202356730546,3002,35,0,0.9884754692130392,0.011524530786960816,0.0,True,2.0,0.7978845608028654,0.022767966452275024,,0.3090169943749474,0.4142135623730951
184,286,34.9071595516202,35.12896718790672,2.0,49.5320458,217.37257796636482,83.83686168017661,3114,0.047302862080625264,3005,109,0,0.9649967886962106,0.03500321130378934,0.0,True,1.0,0.5641895835477563,0.016111387360013434,,0.30216947925196225,0.42857142857142855
185,197,34.80741191602223,34.79223274494799,2.0,49.5320458,378.5088960960471,72.66894867493669,3615,0.05491324547895322,3615,0,0,1.0,0.0,0.0,True,8.0,1.5957691216057308,0.045855668642532564,,0.30901699437494745,
185,201,34.80741191602223,35.117226976652994,3.6502815398728847,90.40295620793913,409.5052399108464,56.022613348810154,3914,0.05945517090031062,3914,0,0,1.0,0.0,0.0,True,27.0,2.9316150714175193,0.08385070320969831,,0.28172904669025317,
185,303,34.80741191602223,33.97945920679168,5.449489742783178,134.96218776308328,411.3253322982807,53.27384814918923,4506,0.06844787942687779,4471,35,0,0.9922325787838437,0.007767421216156236,0.0,True,4.0,1.1283791670955126,0.03280798061248851,,0.27718637277259645,0.3412253527198434
185,333,34.80741191602223,35.707803575808725,6.19114712955712,153.3300915878809,386.73101992474733,86.82604616932191,4907,0.07453922422274507,4666,241,0,0.9508864886896271,0.049113511310372934,0.0,True,1.0,0.5641895835477563,0.01600192468001793,,0.26784339619099595,0.3773704777366128
186,224,35.496668112865294,35.38065060722596,2.0,49.5320458,817.5003927343979,64.8770212125601,3252,0.049399135352020986,3232,20,0,0.993849938499385,0.006150061500615006,0.0,True,2.0,0.7978845608028654,0.022514524398245694,,0.3090169943749474,0.38180219912645363
186,231,35.496668112865294,34.95926220295544,5.155870949147037,127.69041799602024,782.311738379579,58.40137122829037,4463,0.0677946928278197,4435,28,0,0.9937261931436253,0.006273806856374636,0.0,True,3.0,0.9772050238058398,0.027739468329365326,,0.27718637277259645,0.33448990564290143
186,256,35.496668112865294,34.68673015483562,5.39834563766817,133.695551684605,766.7294846561645,20.057329840992548,4553,0.0691618275700343,4542,11,0,0.9975840105424995,0.002415989457500549,0.0,True,13.0,2.0342144725641096,0.057968537368481204,,0.28172904669025317,0.31904289725932955
186,292,35.496668112865294,34.25809377795667,2.0,49.5320458,792.3774732590878,73.53399845277241,3766,0.05720699376866883,3742,24,0,0.9936271906532129,0.006372809346787042,0.0,True,8.0,1.5957691216057308,0.045753697048049005,,0.3090169943749474,0.4352747515808041
186,315,35.496668112865294,34.47056347377678,2.0,49.5320458,837.0405620960578,8.969709794965283,3288,0.04994598924890683,3099,189,0,0.9425182481751825,0.05748175182481752,0.0,True,1.0,0.5641895835477563,0.016127251879306016,,0.30484544052339907,0.4142135623730951
187,203,35.452973518955936,35.33456525733043,2.0,49.5320458,633.2067646199223,79.19697548385204,3186,0.048396569874396944,3137,49,0,0.9846202134337727,0.015379786566227243,0.0,True,1.0,0.5641895835477563,0.015940364456823248,,0.3090169943749474,0.4068781988545112
187,227,35.452973518955936,34.94669093427095,2.0,49.5320458,666.3224391472424,41.5403001723888,3059,0.04646739084927189,2814,245,0,0.919908466819222,0.08009153318077804,0.0,True,63.0,4.478115991081385,0.12721981065851865,,0.30484544052339907,0.407669683062202
187,291,35.452973518955936,34.59235657030694,5.39834563766817,133.695551684605,658.8153598256371,59.84687698995696,5221,0.07930900543447159,4819,402,0,0.9230032560812105,0.07699674391878951,0.0,True,3.0,0.9772050238058398,0.027902074915216478,,0.2653311931459037,0.34833147735478825
187,312,35.452973518955936,34.1010155930165,2.0,49.5320458,645.4541496727629,80.77442470296417,2944,0.044720496456442126,2889,55,0,0.9813179347826086,0.018682065217391304,0.0,True,2.0,0.7978845608028654,0.02294288425408297,,0.3090169943749474,0.38742588672279316
188,199,35.588134805712386,35.215807223484674,2.0,49.5320458,541.0201589986764,77.34726327901258,3194,0.048518092962593795,3136,58,0,0.9818409517845961,0.018159048215403883,0.0,True,1.0,0.5641895835477563,0.015936671529251982,,0.3090169943749474,0.39564392373895996
188,261,35.588134805712386,35.60590733551569,8.0,198.1281832,587.3816238908764,13.639124380130024,6651,0.10103125744965916,6617,34,0,0.9948879867689069,0.005112013231093069,0.0,True,1.0,0.5641895835477563,0.015849348248230376,,0.26747889038858924,0.3478701485282841
188,319,35.588134805712386,34.32123967379236,2.0,49.5320458,522.8560749999577,42.446204929765656,2970,0.0451154464930819,2751,219,0,0.9262626262626262,0.07373737373737374,0.0,True,1.0,0.5641895835477563,0.01614059881806435,,0.3008613653919205,0.40269974784927715
189,233,35.15242409752567,34.904089842928464,2.0,49.5320458,547.9124044557502,29.80229639761621,3013,0.045768633092139986,3007,6,0,0.9980086292731497,0.0019913707268503153,0.0,True,14.0,2.111004122822376,0.06026574843894358,,0.3008613653919205,0.3864644274684199
190,228,35.39907657667317,35.32583114942245,4.3166247903554,106.90562840864953,586.9067083404176,19.660621735502545,4450,0.06759721780949982,4429,21,0,0.9952808988764045,0.004719101123595505,0.0,True,1.0,0.5641895835477563,0.015954480583637024,,0.2791745113185196,0.3483314773547883
190,270,35.39907657667317,35.08609678541182,2.0,49.5320458,632.4735643751551,72.98434260348562,3310,0.050280177741448176,3298,12,0,0.9963746223564954,0.0036253776435045317,0.0,True,2.0,0.7978845608028654,0.022639784304824006,,0.3090169943749474,0.4030144453545291
190,290,35.39907657667317,34.97130390185268,2.0,49.5320458,622.5026347680628,89.36597557327872,3486,0.05295368568177895,3481,5,0,0.9985656913367756,0.001434308663224326,0.0,True,1.0,0.5641895835477563,0.016034859544916735,,0.3090169943749474,0.3797958971132712
190,313,35.39907657667317,33.89336456947648,2.0,49.5320458,615.2893712074892,79.15576194225984,2330,0.03539359943733361,2300,30,0,0.9871244635193133,0.012875536480686695,0.0,True,17.0,2.326213245840639,0.06714190487052565,,0.2989350844248255,0.41094162271764856
191,282,35.306562591631184,34.34898277569402,2.0,49.5320458,395.7009482331048,52.120797369453385,3195,0.04853328334861841,3162,33,0,0.9896713615023475,0.010328638497652582,0.0,True,1.0,0.5641895835477563,0.01619941615768075,,0.3090169943749474,0.4068781988545112
192,196,35.07432785233011,35.18118693952102,2.0,49.5320458,248.2884298440989,61.61383989572661,2961,0.04497873301886044,2827,134,0,0.9547450185748058,0.04525498142519419,0.0,True,2.0,0.7978845608028654,0.022713791598190987,,0.28989794855663564,0.407669683062202
192,210,35.07432785233011,34.76940621085617,2.0,49.5320458,264.4772440259112,21.96855780866107,2824,0.04289765013348932,2821,3,0,0.9989376770538244,0.0010623229461756375,0.0,True,3.0,0.9772050238058398,0.02798261109355297,,0.30484544052339907,0.37406669614897287
193,215,35.406758985089084,35.56248093238742,5.242640687119285,129.83935931366793,553.1766030851612,23.216027549721932,4329,0.0657591811005224,4319,10,0,0.9976899976899977,0.00231000231000231,0.0,True,14.0,2.111004122822376,0.059490678645482624,,0.27669677546737487,0.334289262720386
