Repository: AmiraliKhosrozadeh/ice-bonded-granular-microCT

# Grain-scale kinematics, ice-bond failure and damage evolution in ice-bonded granular media under in-situ uniaxial compression

Analysis code, per-specimen tables and supplementary material for the paper of

## Results for every specimen

The paper shows one or two specimens per figure.  The same rendering for
every specimen and every scan is in [`supplementary/`](supplementary/README.md):
the void and crack classes (Fig. 11 of the paper), the crack orientation
classes (Fig. 12), the ice-path maps (Fig. 18) and the per-scan tables behind
Tables 2–4, each as one sheet per material, compiled with their text in
[`supplementary/supplementary.pdf`](supplementary/supplementary.pdf).

File: paper/data/bonds/Alumina_75_1800_T7/Alumina_75_1800_T7_throats_scan03_classified.csv (part 6 of 10)
bead_a,bead_b,r_a_vox,r_b_vox,gap_vox,gap_um,dsum_min,z_mid,axis_dip_deg,lens_vox,lens_mm3,binder_vox,pore_vox,crack_vox,binder_frac,pore_frac,crack_frac,connected,bond_area_vox,r_bond_vox,r_bond_over_R,neck_binder_vox,neck_crack_vox,neck_severed,q_crack_med,q_binder_med,q_pore_med,dq_paired,cls
130,165,35.891470143632915,35.19744575829755,1.0,24.7660229,2.0,812.1456534130526,62.73601576812124,3222,0.0489434237712827,3155,67,0,0.979205462445686,0.020794537554314,0.0,True,1948.0,24.901157769991823,0.7005637223204755,1948,18,0.0091556459816887,,0.304845440523399,0.4270509831248423,,intact
130,247,35.891470143632915,34.88546407737195,10.0,247.660229,11.0,788.5243960103244,11.788544506157937,9697,0.1473011732806111,8527,1170,0,0.879344127049603,0.120655872950397,0.0,True,1567.0,22.33364259698807,0.6310994632022361,1568,0,0.0,,0.2653311931459037,0.2928931875525573,,intact
130,252,35.891470143632915,34.67978407640629,3.685557720282968,91.27660689979976,4.685557720282968,804.1094076976817,49.47412372355127,4843,0.0735670395171702,4644,199,0,0.9589097666735494,0.0410902333264505,0.0,True,2090.0,25.7927831403306,0.7309713685946242,2090,0,0.0,,0.2742918851774317,0.3279344228724749,,intact
130,266,35.891470143632915,34.27490124916269,8.222125139210444,203.62933948435156,9.222125139210444,834.8323971278201,80.90494969371885,7229,0.1098113005718818,7049,180,0,0.9751002904966108,0.0248997095033891,0.0,True,1296.0,20.310825007719227,0.5789333153347205,1296,0,0.0,,0.266978077589994,0.3349959365532835,,intact
131,180,35.29129871201796,35.45829091433329,4.39834563766817,108.929528784605,5.39834563766817,328.3954223197687,28.706008846726277,4481,0.0680681197762626,4475,6,0,0.998661013166704,0.0013389868332961,0.0,True,3616.0,33.92651689225682,0.959059043916224,3616,166,0.0438921205711263,,0.2779262976266636,0.3710236361786417,,intact
131,208,35.29129871201796,34.475451737689326,1.0,24.7660229,2.0,303.3512671348601,75.57057523294634,3119,0.0473788140107482,3067,50,2,0.9833279897403012,0.016030779095864,0.0006412311638345,True,3036.0,31.086794856562303,0.8911636175163933,3040,423,0.1221484262200404,0.3306338781029041,0.3090169943749474,0.3483848516374013,0.0216168837279567,intact
131,284,35.29129871201796,34.27503672629357,1.0,24.7660229,2.0,286.26007178451573,76.29411417671318,2939,0.044644544526319,2565,214,160,0.8727458319156176,0.0728138822728819,0.0544402858115005,True,1810.0,24.00293511203705,0.6900732936643423,1811,524,0.2244111349036402,0.4045372666182638,0.2898979485566356,0.3956439237389599,0.1146393180616281,intact
132,205,35.387578481028875,37.51378929348208,1.0,24.7660229,2.0,292.0781951185239,83.50792031966172,5306,0.0806001882465631,5181,125,0,0.9764417640407086,0.0235582359592913,0.0,True,2532.0,28.38944578214513,0.7788453536278134,2568,2,0.0007782101167315,,0.3090169943749474,0.4068781988545112,,intact
133,162,35.53073966544048,35.147529086805264,1.0,24.7660229,2.0,315.12660297658016,73.04963247346983,3173,0.048199094856077,3131,42,0,0.9867633154743144,0.0132366845256854,0.0,True,2001.0,25.2376322632248,0.714155360870321,2019,509,0.2013449367088607,,0.3090169943749474,0.3762390821185482,,intact
133,174,35.53073966544048,35.35087436343262,1.0,24.7660229,2.0,323.48687067612457,86.80630424496219,3210,0.0487611391389875,3144,35,31,0.9794392523364486,0.0109034267912772,0.0096573208722741,True,1536.0,22.111625566165472,0.62390299287368,1558,812,0.3426160337552743,0.407669683062202,0.3090169943749474,0.3740666961489728,0.0986526886872546,intact
133,197,35.53073966544048,35.54069640230208,7.071067811865476,175.12222735611326,8.071067811865476,362.7529604981159,19.59452230133816,6528,0.0991628399686325,6500,28,0,0.9957107843137256,0.0042892156862745,0.0,True,2301.0,27.06346334283368,0.7615848177610435,2302,422,0.1549192364170337,,0.2677768736123398,0.2364354772311895,,intact
133,284,35.53073966544048,34.27503672629357,1.0,24.7660229,2.0,301.7204399143061,47.47698990224589,3012,0.0457534427061153,2676,151,185,0.8884462151394422,0.0501328021248339,0.0614209827357237,True,1229.0,19.77884855394466,0.5666822883811301,1261,1062,0.4571674558760223,0.4,0.2898979485566356,0.4026997478492771,0.1101020514433643,intact
132,228,35.387578481028875,36.83260250807479,1.8284271247461903,45.2828680424453,2.8284271247461903,267.1921150250526,56.27059768071459,3263,0.0495662295982916,3211,52,0,0.9840637450199204,0.0159362549800796,0.0,True,2386.0,27.558798748031897,0.7631883047257906,2386,101,0.0406111781262565,,0.2898979485566356,0.3572819466977533,,intact
132,258,35.387578481028875,34.28857903446624,1.0,24.7660229,2.0,286.2738702031962,86.52740267911477,2852,0.0433229809421783,2832,20,0,0.9929873772791024,0.0070126227208976,0.0,True,3254.0,32.18354190641631,0.9238035808521472,3254,0,0.0,,0.3090169943749474,0.4105458806138031,,intact
132,288,35.387578481028875,34.65442381269462,1.0,24.7660229,2.0,299.7590397470493,71.08005869858671,3043,0.0462243446728781,2904,139,0,0.954321393361814,0.045678606638186,0.0,True,3212.0,31.97516777786061,0.9130283752817822,3212,0,0.0,,0.303832434700687,0.3827822185373187,,intact
133,143,35.53073966544048,35.647537337143106,6.032065437739018,149.39027076534305,7.032065437739018,355.13504918199044,41.00784134547791,6126,0.0930563047867406,5861,265,0,0.9567417564479268,0.0432582435520731,0.0,True,1440.0,21.40948939383325,0.6015736906094579,1440,303,0.1738382099827883,,0.2714970279031851,0.2801868778094689,,intact
134,139,35.69706558777912,35.67263132935393,1.7320508075688772,42.89600996421431,2.732050807568877,784.6332804810381,50.69980622864804,3405,0.0517232644137858,3265,140,0,0.9588839941262848,0.0411160058737151,0.0,True,2634.0,28.955625363789064,0.8114263227826026,2635,0,0.0,,0.2898979485566356,0.3253815785451056,,intact
134,147,35.69706558777912,35.344505410162014,1.0,24.7660229,2.0,798.4411762639402,74.03928113022684,2944,0.0447204964564421,2884,60,0,0.9796195652173914,0.0203804347826086,0.0,True,2716.0,29.40288507740653,0.8277656212940071,2716,47,0.0170104958378574,,0.3090169943749474,0.3950628172860351,,intact
134,173,35.69706558777912,35.37359282714499,5.0990195135927845,126.28243404118577,6.0990195135927845,836.9820539200268,43.15618631147518,4837,0.0734758972010226,4791,46,0,0.9904899731238372,0.0095100268761629,0.0,True,1455.0,21.520708268953776,0.6056144335489834,1456,0,0.0,,0.2742918851774318,0.2139654775684997,,intact
134,185,35.69706558777912,34.80360194035368,8.288221436384907,205.2662818937795,9.288221436384909,774.3062479015562,31.7195245205906,7284,0.1106467718032352,7276,8,0,0.99890170236134,0.00109829763866,0.0,True,2924.0,30.50800070803401,0.8654670027304355,2924,0,0.0,,0.2665513105273526,0.2826670029532819,,intact
135,267,35.43156119386541,34.489037847079096,1.0,24.7660229,2.0,535.5534770101024,46.36900760121426,3282,0.0498548469327591,3062,173,47,0.9329677026203534,0.0527117611212675,0.014320536258379,True,1878.0,24.449661884229787,0.6993550461406205,1879,626,0.2499001996007984,0.4142135623730951,0.304845440523399,0.4026997478492771,0.109368121849696,intact
136,170,35.20887577372337,35.48940368060842,8.9498743710662,221.6527936259486,9.9498743710662,855.1741669109455,14.366527811227396,7245,0.1100543467482755,7071,174,0,0.975983436853002,0.0240165631469979,0.0,True,1308.0,20.4046399411604,0.5772315846622821,1308,0,0.0,,0.2687959533979826,0.2438047243701444,,intact
136,206,35.20887577372337,35.83547711957012,1.0,24.7660229,2.0,924.7099560383784,31.156635193475715,3288,0.0499459892489068,3202,86,0,0.9738442822384428,0.0261557177615571,0.0,True,2193.0,26.4207036318311,0.7437805414742593,2194,381,0.1479611650485437,,0.3090169943749474,0.3794803650337164,,intact
136,220,35.20887577372337,34.98372744803911,1.7320508075688772,42.89600996421431,2.732050807568877,877.5820901853499,62.60395680244627,3278,0.0497940853886607,3256,22,0,0.9932885906040269,0.0067114093959731,0.0,True,1749.0,23.594999278140484,0.6722930392991922,1750,770,0.3055555555555556,,0.2898979485566356,0.4270509831248423,,intact
138,233,35.81712535238292,34.751821853173944,1.0,24.7660229,2.0,774.7750460221024,26.20224542233971,3201,0.048624425664766,2942,259,0,0.9190877850671664,0.0809122149328334,0.0,True,2797.0,29.838109049604043,0.8456441602477095,2799,0,0.0,,0.3090169943749474,0.3874258867227931,,intact
138,252,35.81712535238292,34.67978407640629,1.7320508075688772,42.89600996421431,2.732050807568877,761.3042583340609,59.88465076491887,3396,0.0515865509395643,3226,157,13,0.9499411071849234,0.0462308598351001,0.0038280329799764,True,2015.0,25.32576594419877,0.7184929424397248,2015,45,0.0218446601941747,0.3430703308172536,0.2843646522044218,0.3726822671238252,0.0587056786128317,intact
138,285,35.81712535238292,33.08058234151455,1.0,24.7660229,2.0,756.0267494365053,67.58638730333004,2957,0.044917971474762,2872,85,0,0.971254649983091,0.028745350016909,0.0,True,1924.0,24.747287144606645,0.7183776637259183,1924,364,0.1590909090909091,,0.3090169943749474,0.3726822671238252,,intact
139,147,35.67263132935393,35.344505410162014,4.55269276785519,112.752093345366,5.55269276785519,774.7632045144757,69.0706355719577,4937,0.0749949358034832,4885,52,0,0.9894672878266152,0.0105327121733846,0.0,True,1754.0,23.62870162252613,0.6654366173391062,1755,237,0.1189759036144578,,0.2791745113185196,0.3010847396259811,,intact
136,242,35.20887577372337,35.17694303615556,1.0,24.7660229,2.0,923.1240239987812,35.80327422711006,3211,0.0487763295250121,3115,96,0,0.9701027717222048,0.029897228277795,0.0,True,3720.0,34.41093978088511,0.9777804780202513,3721,0,0.0,,0.3090169943749474,0.4105458806138031,,intact
136,251,35.20887577372337,34.78953722195827,1.414213562373095,35.02444547122265,2.414213562373095,905.4622449607908,72.4202466744621,3174,0.0482142852421016,3136,38,0,0.9880277252678008,0.0119722747321991,0.0,True,2488.0,28.14169498849121,0.8040666576320048,2489,204,0.0757519494987003,,0.2933997741163456,0.3762390821185482,,intact
138,139,35.81712535238292,35.67263132935393,9.273618495495704,229.67064802531016,10.273618495495704,751.9124776360277,77.22950884216074,8196,0.1245004038576765,7897,299,0,0.9635187896534896,0.0364812103465104,0.0,True,2158.0,26.20902009584907,0.7332244873214001,2158,314,0.1270226537216828,,0.2612038749637414,0.367798623311118,,intact
138,169,35.81712535238292,35.30822230156813,1.0,24.7660229,2.0,768.6673716347688,44.96403283876203,3255,0.0494447065100948,3192,63,0,0.9806451612903224,0.0193548387096774,0.0,True,2795.0,29.82743924448921,0.8387288140821418,2795,90,0.0311958405545927,,0.3008613653919205,0.3816524151396708,,intact
139,171,35.67263132935393,35.0693463099394,1.0,24.7660229,2.0,781.1569512926787,55.3859920606572,3249,0.0493535641939471,3221,28,0,0.9913819636811326,0.0086180363188673,0.0,True,2165.0,26.251493359195905,0.7421758405751615,2175,0,0.0,,0.3090169943749474,0.3392371659168642,,intact
139,224,35.67263132935393,34.64680186200936,5.196152422706632,128.68802989264293,6.196152422706632,723.179308098021,10.614157959485224,5156,0.0783216303428721,5088,34,34,0.9868114817688132,0.0065942591155934,0.0065942591155934,True,2307.0,27.09872519927838,0.7707321850997706,2307,868,0.2733858267716535,0.3385921178341768,0.2794901476811932,0.264999914180862,0.0591019701529836,intact
139,233,35.67263132935393,34.751821853173944,1.0,24.7660229,2.0,783.8178771176483,49.81737130094268,3752,0.0569943283643243,3714,38,0,0.9898720682302772,0.0101279317697228,0.0,True,2282.0,26.951496438443087,0.765401652990887,2282,0,0.0,,0.3090169943749474,0.4045372666182638,,intact
139,285,35.67263132935393,33.08058234151455,1.0,24.7660229,2.0,765.0695805320512,83.15300312014426,2786,0.0423204154645542,2770,16,0,0.994256999282125,0.005743000717875,0.0,True,1776.0,23.77642441290137,0.6916454706167636,1781,618,0.2576073363901626,,0.3090169943749474,0.4093754144956795,,intact
139,290,35.67263132935393,34.86976378144478,1.0,24.7660229,2.0,747.8607773915136,68.76717680582921,3421,0.0519663105901795,3399,22,0,0.9935691318327974,0.0064308681672025,0.0,True,3184.0,31.83549399034338,0.9025918085242322,3184,0,0.0,,0.3090169943749474,0.3851040526300558,,intact
140,219,35.127419477335195,35.16607140079059,7.385164807134505,182.90116073376723,8.385164807134505,235.32592830318868,51.22494728733484,6846,0.1039933827244574,6005,841,0,0.8771545427987146,0.1228454572012854,0.0,True,1102.0,18.72905482330962,0.5328816250079793,1103,0,0.0,,0.2511664187323588,0.355989949685296,,intact
140,232,35.127419477335195,34.98541792920483,1.7320508075688772,42.89600996421431,2.732050807568877,233.5349036447583,51.113719361153365,3451,0.0524220221709177,3257,194,0,0.9437844103158504,0.0562155896841495,0.0,True,1323.0,20.52130549992264,0.585379404371629,1323,33,0.0243362831858407,,0.2833003940990191,0.4079883299942573,,intact
140,254,35.127419477335195,34.03917839330436,1.0,24.7660229,2.0,215.7604865282791,81.58857327088158,3350,0.0508877931824324,3128,25,232,0.933731343283582,0.0074626865671641,0.0692537313432835,True,1752.0,23.615226456547084,0.6828506008265439,1916,821,0.2999634636463281,0.4270509831248423,0.2958163163244892,0.4142135623730951,0.131234666800353,cohesive
141,144,35.56367641987716,35.41665866066437,1.0,24.7660229,2.0,916.2217335390748,54.776015481035,3222,0.0489434237712827,3140,82,0,0.9745499689633768,0.0254500310366232,0.0,True,1985.0,25.136529674456348,0.7082674277582341,1985,0,0.0,,0.3090169943749474,0.3797958971132712,,intact
141,222,35.56367641987716,34.7460882730131,1.414213562373095,35.02444547122265,2.414213562373095,940.556873384272,84.24174561389708,3374,0.051252362447023,3307,67,0,0.9801422643746296,0.0198577356253704,0.0,True,2262.0,26.83313180655092,0.7632832202968328,2268,7,0.003076923076923,,0.2933997741163456,0.3660254037844386,,intact
141,265,35.56367641987716,33.15799151000595,1.0,24.7660229,2.0,912.4562139800144,44.8073395249315,3074,0.0466952466396409,3061,13,0,0.9957709824333116,0.0042290175666883,0.0,True,2868.0,30.2144461073691,0.8793280785384014,2869,160,0.0528227137669197,,0.3090169943749474,0.4142135623730951,,intact
141,281,35.56367641987716,32.376857466250044,9.680544149919662,239.74857810137135,10.680544149919662,924.4050822015096,71.52717495515523,7113,0.1080492157930274,2747,556,3810,0.38619429214115,0.0781667369604948,0.5356389708983551,False,489.0,12.476118560829471,0.3672658381442885,543,682,0.556734693877551,0.3104185909019427,0.1551178446321882,0.336135091352446,0.1553007462697544,cohesive
142,282,34.808003044394134,34.6353958123085,5.324555320336759,131.868058995777,6.324555320336759,216.8349738831988,21.03815931293602,3620,0.0549891974090762,1434,2186,0,0.3961325966850829,0.6038674033149172,0.0,True,9.0,1.692568750643269,0.0487467139716449,179,0,0.0,,0.1238993430992954,0.3193677407584266,,intact
142,306,34.808003044394134,35.52153417314591,15.038404810405297,372.4414779139677,16.038404810405297,159.90683020140025,57.27923720258091,16475,0.2502616097553953,4255,11129,1116,0.2582701062215478,0.6755083459787556,0.0677389984825493,True,3.0,0.9772050238058398,0.0277893204609947,425,817,0.6578099838969405,0.2949498462043926,0.0998614104505915,0.3141867286024835,0.195088435753801,mixed
142,324,34.808003044394134,29.220734704607864,11.696440508742777,289.6743134880112,12.696440508742777,152.04842598768954,38.40001688906249,7918,0.1202774765428358,3273,4645,0,0.413361960090932,0.5866380399090679,0.0,True,45.0,3.78469878303024,0.1182187535186645,646,10,0.0152439024390243,,0.1457839583124694,0.3209550655211797,,intact
143,180,35.647537337143106,35.45829091433329,1.0,24.7660229,2.0,373.4913106543343,71.60834601911445,3320,0.0504320816016942,3307,13,0,0.9960843373493976,0.0039156626506024,0.0,True,3147.0,31.649979649604663,0.8902218124137385,3147,135,0.0411334552102376,,0.3090169943749474,0.4415184401122529,,intact
143,196,35.647537337143106,35.00192404304678,4.977725364273731,123.27846036151404,5.977725364273731,418.1456006867912,30.76611035977988,4628,0.0703011065218798,4480,71,77,0.9680207433016422,0.0153414001728608,0.0166378565254969,True,1277.0,20.16139193252045,0.5707443917802806,1305,897,0.4073569482288828,0.2843646522044218,0.2779262976266636,0.226969554074083,0.0064383545777582,intact
143,197,35.647537337143106,35.54069640230208,1.0,24.7660229,2.0,392.3884807028911,77.96536393772044,3066,0.0465737235514441,3034,32,0,0.989562948467058,0.0104370515329419,0.0,True,1861.0,24.338748903508463,0.6837857220222738,1862,270,0.1266416510318949,,0.303832434700687,0.3527590363194651,,intact
143,275,35.647537337143106,34.78394761156285,1.8284271247461903,45.2828680424453,2.8284271247461903,360.7294411637241,49.449823858925896,3051,0.046345867761075,3044,7,0,0.997705670272042,0.002294329727958,0.0,True,2277.0,26.92195406801838,0.7644863398130872,2277,349,0.1329017517136329,,0.2898979485566356,0.2933997741163456,,intact
144,222,35.41665866066437,34.7460882730131,1.0,24.7660229,2.0,919.8755434242066,46.3594563416631,3433,0.0521485952224748,3410,23,0,0.993300320419458,0.0066996795805418,0.0,True,2884.0,30.29860907292697,0.863666558025935,2884,0,0.0,,0.3090169943749474,0.3597752501562546,,intact
146,389,35.93120876083818,27.703290779975152,3.16227766016838,78.31704094788851,4.16227766016838,132.88653858994508,66.9745632928992,2429,0.0368974476537696,2117,309,3,0.8715520790448744,0.1272128447920955,0.00123507616303,True,1172.0,19.314740138231286,0.6070524724043243,1315,413,0.2390046296296296,0.1983555576735248,0.252650308587072,0.3516287047744073,-0.0542947509135471,intact
147,151,35.344505410162014,35.37416518450705,1.0,24.7660229,2.0,797.4650249512949,75.49690554434756,3309,0.0502649873554235,3237,72,0,0.9782411604714416,0.0217588395285584,0.0,True,3089.0,31.35696475141893,0.8868086599405813,3092,601,0.1627403195234227,,0.3090169943749474,0.3937129433613966,,intact
147,170,35.344505410162014,35.48940368060842,4.123105625617661,102.1129283431658,5.123105625617661,802.2223805320593,69.00183790085589,4407,0.0669440312104417,4340,67,0,0.9847969140004538,0.0152030859995461,0.0,True,2488.0,28.14169498849121,0.7945825763315959,2488,43,0.0169893322797313,,0.2779262976266636,0.3470920764022717,,intact
147,185,35.344505410162014,34.80360194035368,1.0,24.7660229,2.0,764.4361719349937,47.36875802964262,3198,0.0485788545066922,3179,19,0,0.9940587867417136,0.0059412132582864,0.0,True,2855.0,30.14589068272361,0.8594926312720254,2855,52,0.0178878568971448,,0.3090169943749474,0.3956439237389599,,intact
146,214,35.93120876083818,36.60917168922732,1.0,24.7660229,2.0,148.4402251334154,86.77663244309966,3477,0.0528169722075574,3398,79,0,0.9772792637331033,0.0227207362668967,0.0,True,3065.0,31.23491317665728,0.8611731282043221,3067,225,0.0683475091130012,,0.3090169943749474,0.39564392373896,,intact
146,240,35.93120876083818,35.04318616391138,1.8284271247461903,45.2828680424453,2.8284271247461903,165.07589991034138,59.47351941416897,3490,0.0530144472258773,3456,34,0,0.9902578796561604,0.0097421203438395,0.0,True,2493.0,28.16995822247861,0.7938062241276095,2569,751,0.2262048192771084,,0.2898979485566356,0.4093754144956794,,intact
146,292,35.93120876083818,34.39586185030302,3.685557720282968,91.27660689979976,4.685557720282968,179.4418743452933,29.46314801952668,4292,0.0651971368176119,4291,1,0,0.999767008387698,0.0002329916123019,0.0,True,2189.0,26.3965971453958,0.7506809800553261,2189,0,0.0,,0.2801868778094689,0.3597752501562546,,intact
146,298,35.93120876083818,39.55405973910419,1.0,24.7660229,2.0,154.3288033617,77.31855141867705,2579,0.0391760055574606,2097,221,314,0.8131058549825514,0.0856921287320666,0.1217526172935246,True,1967.0,25.022300975799894,0.6629717684800709,2013,156,0.0719225449515905,0.3761785115301142,0.2817290466902531,0.3827822185373187,0.094449464839861,cohesive
148,215,35.487634499010724,35.359086924968246,1.0,24.7660229,2.0,656.631800666278,77.19926932985145,3332,0.0506143662339895,3285,47,0,0.9858943577430972,0.0141056422569027,0.0,True,3457.0,33.17223653203631,0.9364508580014188,3466,0,0.0,,0.3090169943749474,0.414213562373095,,intact
148,271,35.487634499010724,34.47042952922482,1.0,24.7660229,2.0,635.4459269203833,68.37891898654784,2996,0.0455103965297216,2995,1,0,0.9996662216288384,0.0003337783711615,0.0,True,3490.0,33.3301890600913,0.9528619616071424,3490,0,0.0,,0.304845440523399,0.4142135623730951,,intact
148,273,35.487634499010724,34.78052719934409,3.0,74.2980687,4.0,685.8769967871942,3.810899816672372,3468,0.052680258733336,2458,1010,0,0.7087658592848904,0.2912341407151095,0.0,True,1962.0,24.990478120528174,0.7112887975583193,1972,0,0.0,,0.2108967220595339,0.3585701736362872,,intact
149,158,35.74465067204574,35.59962931691158,1.0,24.7660229,2.0,419.7450397085048,73.23673616624711,3206,0.048700377594889,3154,52,0,0.98378041172801,0.01621958827199,0.0,True,2219.0,26.57686282166937,0.7450313557241853,2221,373,0.143793369313801,,0.3090169943749474,0.4007458120453971,,intact
147,188,35.344505410162014,35.18317993471944,1.0,24.7660229,2.0,757.8026828414077,29.206213523663504,3285,0.049900418090833,3276,9,0,0.9972602739726028,0.0027397260273972,0.0,True,2870.0,30.22497929440944,0.8571096342268664,2871,479,0.1429850746268656,,0.3090169943749474,0.4142135623730951,,intact
147,220,35.344505410162014,34.98372744803911,4.977725364273731,123.27846036151404,5.977725364273731,824.6303038064639,18.907674041900417,5522,0.0838813116278782,5415,107,0,0.980622962694676,0.0193770373053241,0.0,True,2095.0,25.823617321263136,0.7343741274810601,2095,0,0.0,,0.2742918851774317,0.3203772410170408,,intact
147,285,35.344505410162014,33.08058234151455,5.741657386773941,142.19801832479757,6.741657386773941,778.8774763149532,75.3158838801356,4657,0.0707416277165934,4621,36,0,0.9922697015245866,0.0077302984754133,0.0,True,1500.0,21.850968611841584,0.638682954741441,1500,33,0.0215264187866927,,0.2696862318229452,0.3413922790993448,,intact
148,195,35.487634499010724,34.80774032315204,1.0,24.7660229,2.0,637.8569713533958,72.11596547460292,3365,0.0511156489728015,3169,196,0,0.9417533432392272,0.0582466567607726,0.0,True,2298.0,27.045815174447064,0.769490602841769,2299,0,0.0,,0.3090169943749474,0.4051847154557396,,intact
149,163,35.74465067204574,35.336222337852426,1.0,24.7660229,2.0,402.6445146839976,79.16159698477323,3219,0.0488978526132089,3090,121,8,0.9599254426840632,0.0375893134513824,0.0024852438645542,True,2807.0,29.891400946056383,0.8410532870606116,2810,549,0.1634415004465614,0.4072384349238176,0.303832434700687,0.4026997478492771,0.1034060002231306,intact
149,187,35.74465067204574,35.62736144400736,7.555641990915946,187.1232025712259,8.555641990915946,439.9341872891773,40.88249276978321,6956,0.1056643251871642,6941,15,0,0.9978435882691202,0.0021564117308798,0.0,True,2246.0,26.7380628387472,0.7492590455561288,2246,0,0.0,,0.2696862318229452,0.1683604963286917,,intact
149,270,35.74465067204574,33.86188563365206,3.414213562373095,84.55649127122264,4.414213562373095,394.19404152082353,65.81731551614796,4315,0.0655465156961779,4286,29,0,0.993279258400927,0.006720741599073,0.0,True,2423.0,27.77165559024749,0.79796114170313,2426,0,0.0,,0.2801868778094689,0.2843646522044218,,intact
150,312,35.73094320350623,32.17611391030266,2.449489742783178,60.66411906308329,3.449489742783178,147.70318980596284,78.46598103242087,3323,0.050477652759768,2575,107,718,0.7749021968101113,0.0321998194402648,0.2160698164309359,True,1677.0,23.104235090784048,0.6804663925300867,2933,1035,0.2608366935483871,0.387425886722793,0.2449655295864104,0.375,0.1424603571363826,cohesive
151,176,35.37416518450705,36.11279874443177,2.0,49.5320458,3.0,769.7737290162672,2.013220468556915,4095,0.0622046307707644,3733,362,0,0.9115995115995116,0.0884004884004884,0.0,True,3211.0,31.970189935878576,0.8944341227768002,3211,596,0.1565537168374048,,0.2687959533979827,0.4,,intact
151,220,35.37416518450705,34.98372744803911,1.0,24.7660229,2.0,833.524228460381,41.11598942160097,2925,0.0444318791219746,2908,17,0,0.994188034188034,0.0058119658119658,0.0,True,3859.0,35.04793646968746,0.9962759019156572,3859,0,0.0,,0.3090169943749474,0.4211646096066227,,intact
152,187,34.927458287016485,35.62736144400736,4.855156433186538,120.24291540738012,5.855156433186538,449.3855572047715,57.12571749799864,4686,0.0711821489113069,4678,8,0,0.9982927870251814,0.0017072129748186,0.0,True,2873.0,30.240772195928308,0.8572276794474201,2873,614,0.1760825924863779,,0.2742918851774317,0.3930706450853866,,intact
152,253,34.927458287016485,34.90291406680944,3.1815405503520555,78.79410612729761,4.181540550352056,415.5490906517474,69.79319522924106,4252,0.0645895213766276,4197,55,0,0.9870649106302916,0.0129350893697083,0.0,True,2656.0,29.076297180076903,0.8327693580881743,2665,969,0.2666483214089158,,0.2779262976266636,0.4092698519760595,,intact
153,231,35.458354207053766,34.6967805044918,3.414213562373095,84.55649127122264,4.414213562373095,454.1898409016567,54.30188783444926,4005,0.0608374960285498,3588,50,367,0.8958801498127341,0.0124843945068664,0.0916354556803995,True,1485.0,21.74143925739345,0.6198103487873545,1492,826,0.356341673856773,0.3288130902060995,0.2742918851774317,0.328795094978005,0.0545212050286677,cohesive
153,250,35.458354207053766,34.05750615556192,1.0,24.7660229,2.0,434.3402664302408,86.45547920622715,3007,0.0456774907759923,2928,79,0,0.9737279680744928,0.0262720319255071,0.0,True,1205.0,19.58477502682805,0.5634620624607957,1205,149,0.1100443131462333,,0.3090169943749474,0.4045372666182638,,intact
154,169,35.028016119942805,35.30822230156813,1.0,24.7660229,2.0,795.1025588074638,88.97477735359544,3099,0.0470750062902561,2999,100,0,0.967731526298806,0.0322684737011939,0.0,True,3458.0,33.17703402089385,0.9433838023031758,3458,0,0.0,,0.304845440523399,0.4176890859898589,,intact
154,273,35.028016119942805,34.78052719934409,3.16227766016838,78.31704094788851,4.16227766016838,759.385742099739,11.939047481060204,3639,0.0552778147435437,3631,8,0,0.9978015938444628,0.0021984061555372,0.0,True,4109.0,36.16538845815424,1.0361307295223954,4109,0,0.0,,0.2779262976266636,0.3266316347104093,,intact
152,270,34.927458287016485,33.86188563365206,1.414213562373095,35.02444547122265,2.414213562373095,403.6454114364177,46.11923215044536,2893,0.0439457867691871,2872,21,0,0.9927410992049776,0.0072589007950224,0.0,True,3284.0,32.33155836373447,0.9400164770003014,3286,0,0.0,,0.2989350844248255,0.3660254037844386,,intact
152,303,34.927458287016485,33.48360220336032,6.348469228349534,157.22633428924988,7.348469228349534,417.43810174342025,72.92225753991097,5997,0.0910967449895663,1742,470,3785,0.2904785726196431,0.0783725195931299,0.631148907787227,False,13.0,2.0342144725641096,0.0594703388014356,539,1675,0.7565492321589883,0.330295985389095,0.1160661948397177,0.280957962249861,0.2142297905493773,cohesive
153,194,35.458354207053766,35.331696866002474,1.0,24.7660229,2.0,423.072043845564,75.15968804283428,3031,0.0460420600405829,2991,40,0,0.9868030353018804,0.0131969646981194,0.0,True,1880.0,24.462677409178383,0.6911332041258901,1880,0,0.0,,0.3090169943749474,0.4105458806138031,,intact
153,217,35.458354207053766,34.87526049306788,1.0,24.7660229,2.0,456.7508300718904,45.94392289360722,3163,0.0480471909958309,2849,213,101,0.9007271577616188,0.0673411318368637,0.0319317104015175,True,1480.0,21.70480664627101,0.6171958241820172,1490,385,0.2053333333333333,0.4026997478492771,0.2989350844248255,0.3827822185373187,0.1037646634244516,intact
154,321,35.028016119942805,30.89203760418681,1.0,24.7660229,2.0,827.8092560437588,17.73412443132232,2913,0.0442495944896793,2846,67,0,0.9769996567112942,0.0230003432887058,0.0,True,2918.0,30.4766836759563,0.9246559113406942,2923,0,0.0,,0.3090169943749474,0.4068781988545112,,intact
155,207,35.11187031708458,35.45411309509949,1.0,24.7660229,2.0,571.8870115944972,58.192847516499896,3200,0.0486092352787414,2783,102,315,0.8696875,0.031875,0.0984375,True,2279.0,26.933774904622243,0.7633642614260457,2320,723,0.2375944791324351,0.4026997478492771,0.2898979485566356,0.4084566551111861,0.1128017992926415,cohesive
156,326,37.75420907774324,29.75580728460447,1.0,24.7660229,2.0,175.560491833438,36.9405046107084,2715,0.0412418980568071,2553,162,0,0.9403314917127072,0.0596685082872928,0.0,True,9186.0,54.07397354073678,1.6019540937600898,9216,944,0.0929133858267716,,0.3090169943749474,0.3956439237389599,,intact
156,344,37.75420907774324,25.58247381506699,9.954451150103322,246.53216514039025,10.954451150103322,204.6853897826578,87.03036002066159,7427,0.1128189970047539,4204,2275,1007,0.566042816749697,0.3063147973609802,0.1355863740406624,True,229.0,8.537737635702333,0.2695985089762732,734,848,0.5360303413400759,0.2898979485566356,0.2058200856669654,0.326291782126872,0.0840778628896701,mixed
157,168,35.54233431821664,35.33883511063576,2.146264369941973,53.15443253543696,3.146264369941973,885.9909583127046,43.049625139393896,4249,0.0645439502185538,4174,75,0,0.982348787950106,0.017651212049894,0.0,True,2698.0,29.305290869122373,0.8268850840148121,2698,893,0.2486772486772486,,0.2817290466902531,0.4,,intact
157,169,35.54233431821664,35.30822230156813,1.0,24.7660229,2.0,826.7843713268882,23.40349291550889,3409,0.0517840259578842,3331,78,0,0.977119389850396,0.0228806101496039,0.0,True,2480.0,28.096414677602564,0.7931176837009277,2480,0,0.0,,0.3090169943749474,0.39782196186948,,intact
157,179,35.54233431821664,35.20187737561034,1.0,24.7660229,2.0,864.285579529786,81.65485097715732,3287,0.0499307988628822,3221,66,0,0.9799209005171888,0.020079099482811,0.0,True,3090.0,31.36203992580701,0.886631971009541,3090,0,0.0,,0.3090169943749474,0.414213562373095,,intact
157,190,35.54233431821664,35.50689644530491,1.0,24.7660229,2.0,864.8204338705204,80.8841794708081,3286,0.0499156084768576,3265,21,0,0.993609251369446,0.0063907486305538,0.0,True,2169.0,26.27573297041668,0.7396486263974387,2172,1112,0.3386114494518879,,0.3090169943749474,0.3333333333333333,,intact
144,249,35.41665866066437,34.713958406896815,1.0,24.7660229,2.0,872.1562324811221,49.29932472732933,3007,0.0456774907759923,2984,23,0,0.9923511805786498,0.0076488194213501,0.0,True,3039.0,31.10215015256244,0.886977798087811,3039,131,0.0413249211356466,,0.3090169943749474,0.392280956059262,,intact
144,265,35.41665866066437,33.15799151000595,1.414213562373095,35.02444547122265,2.414213562373095,891.7748840199491,83.802939889529,3297,0.0500827027231282,3135,162,0,0.9508644222020018,0.0491355777979981,0.0,True,2000.0,25.2313252202016,0.7358790794384003,2000,0,0.0,,0.2933997741163456,0.4,,intact
145,206,37.33892430877008,35.83547711957012,1.0,24.7660229,2.0,954.447030106101,89.20660137009152,3487,0.0529688760678035,3461,26,0,0.992543733868655,0.0074562661313449,0.0,True,3239.0,32.109277807968496,0.8776095787927465,3275,901,0.2157567049808429,,0.3090169943749474,0.4415184401122529,,intact
145,310,37.33892430877008,50.5431073627362,1.0,24.7660229,2.0,983.305845363356,49.534316558077606,18650,0.2833006993589149,16859,1791,0,0.9039678284182304,0.0960321715817694,0.0,True,1604.0,22.595775212167435,0.5142296959321115,2281,0,0.0,,0.25,0.375,,intact
159,200,35.318687646840374,34.895204238556275,1.0,24.7660229,2.0,568.7513265963855,6.206403507749958,3133,0.0475914794150927,2682,188,263,0.8560485157995531,0.0600063836578359,0.0839451005426109,True,2155.0,26.190796183508223,0.7460288977075058,2208,911,0.2920807951266431,0.414213562373095,0.2742918851774317,0.3822173168384947,0.1399216771956632,cohesive
159,212,35.318687646840374,35.04312136260408,1.0,24.7660229,2.0,624.4885233256682,54.88342698931278,2928,0.0444774502800484,2704,157,67,0.9234972677595628,0.0536202185792349,0.0228825136612021,True,718.0,15.117754405994354,0.4297147733642023,721,671,0.4820402298850574,0.4014916240907943,0.304338937612043,0.3956439237389599,0.0971526864787513,intact
159,235,35.318687646840374,34.65548399235406,1.0,24.7660229,2.0,615.2490357972142,70.99044499828308,4228,0.0642249521120371,3929,299,0,0.9292809839167456,0.0707190160832545,0.0,True,1472.0,21.64606551922404,0.618687295959342,1479,46,0.0301639344262295,,0.304845440523399,0.3874258867227931,,intact
159,236,35.318687646840374,34.965316634264894,1.0,24.7660229,2.0,593.6886450151928,73.3746390817676,3744,0.0568728052761274,3647,25,72,0.9740918803418804,0.0066773504273504,0.0192307692307692,True,1678.0,23.11112262561905,0.6576495708236734,1723,1292,0.4285240464344942,0.4176890859898589,0.3090169943749474,0.3740666961489728,0.1086720916149114,intact
157,233,35.54233431821664,34.751821853173944,1.0,24.7660229,2.0,832.8920457142218,42.38797964749504,3166,0.0480927621539048,3159,7,0,0.9977890082122552,0.0022109917877447,0.0,True,2292.0,27.010484244701136,0.7684987121502509,2292,509,0.1817208139950017,,0.3090169943749474,0.424807680927192,,intact
157,266,35.54233431821664,34.27490124916269,1.0,24.7660229,2.0,850.1442474563187,75.37711026177116,2980,0.0452673503533279,2925,55,0,0.981543624161074,0.0184563758389261,0.0,True,2589.0,28.707216781322323,0.822353292794514,2591,0,0.0,,0.3090169943749474,0.3827822185373187,,intact
158,193,35.59962931691158,34.54214176708087,1.0,24.7660229,2.0,463.18126827609865,24.386214924696294,2684,0.0407709960900443,2680,4,0,0.9985096870342772,0.0014903129657228,0.0,True,2715.0,29.39747167681248,0.838230093779924,2715,0,0.0,,0.304845440523399,0.3779320366654709,,intact
159,167,35.318687646840374,35.38745138850615,1.0,24.7660229,2.0,585.6212733095401,59.28915617588947,3237,0.0491712795616518,3205,32,0,0.9901143033673154,0.0098856966326845,0.0,True,2492.0,28.16430784468183,0.7966580619146035,2492,0,0.0,,0.3090169943749474,0.3499800910645977,,intact
159,278,35.318687646840374,34.35606324680414,1.0,24.7660229,2.0,620.1556015164488,62.681483958830974,2902,0.0440825002434086,2900,2,0,0.9993108201240524,0.0006891798759476,0.0,True,1748.0,23.58825303088947,0.6770961568817351,1749,413,0.1910268270120259,,0.3090169943749474,0.357680154797634,,intact
160,191,35.231264795136774,35.41596078796825,1.0,24.7660229,2.0,548.5152136676365,74.8472385148722,2973,0.0451610176511557,2963,10,0,0.996636394214598,0.0033636057854019,0.0,True,3057.0,31.19412319754873,0.8830954914387656,3057,0,0.0,,0.3090169943749474,0.3127833595676174,,intact
160,277,35.231264795136774,34.810958385132096,3.2426406871192857,80.30731351366796,4.242640687119286,565.5428811203972,45.17586432162096,4360,0.0662300830672852,4338,22,0,0.994954128440367,0.005045871559633,0.0,True,2299.0,27.05169917651264,0.7724397641373895,2299,0,0.0,,0.2825147203946361,0.2961674292705856,,intact
161,198,35.20714248479177,34.322388088097206,6.071067811865476,150.35620445611326,7.071067811865476,231.2161846116656,43.21031365196763,5632,0.0855522540905849,3039,1373,1285,0.5395951704545454,0.2437855113636363,0.2281605113636363,True,528.0,12.964089628857147,0.3729088783439053,1132,1265,0.5277430120984564,0.3761785115301142,0.1749172031072142,0.349586663902989,0.2012613084229,cohesive
161,216,35.20714248479177,34.13615312146232,7.3484692283495345,181.9923571892499,8.348469228349535,295.7820299501933,20.87488486486819,6515,0.0989653649503126,4564,700,1251,0.7005372217958558,0.1074443591711435,0.1920184190330007,True,720.0,15.13879513212096,0.4366332750633095,1296,713,0.3549029367844699,0.3773704777366128,0.2182279614113334,0.3606449097327238,0.1591425163252793,cohesive
161,238,35.20714248479177,35.07329284310676,1.0,24.7660229,2.0,226.33541589340425,24.991014186796143,2423,0.036806305337622,1561,0,911,0.6442426743706149,0.0,0.3759801898472967,True,1018.0,18.00109619259613,0.5122647891581973,1608,2063,0.5619722146554073,0.3816524151396708,0.25,,0.1316524151396708,cohesive
162,174,35.147529086805264,35.35087436343262,1.0,24.7660229,2.0,313.1139446754894,76.2992513457542,3259,0.0495054680541932,3155,103,1,0.9680883706658484,0.0316047867444001,0.0003068425897514,True,1929.0,24.7794223187009,0.702978254995285,1939,540,0.217829770068576,0.4014916240907943,0.3090169943749474,0.4,0.0924746297158469,intact
162,209,35.147529086805264,35.23004664088869,1.0,24.7660229,2.0,314.457784551229,73.99801109655077,3224,0.048973804543332,3037,187,0,0.9419975186104218,0.0580024813895781,0.0,True,1812.0,24.01619274083693,0.6824955958631134,1928,101,0.0497782158698866,,0.3090169943749474,0.3761785115301142,,intact
162,211,35.147529086805264,34.91564742455185,1.0,24.7660229,2.0,296.7910219662871,77.01408882388696,3231,0.0490801372455042,3209,22,0,0.993190962550294,0.0068090374497059,0.0,True,2932.0,30.549706811864404,0.8720617115300889,2932,171,0.0551079600386722,,0.3090169943749474,0.4270509831248423,,intact
162,216,35.147529086805264,34.13615312146232,1.0,24.7660229,2.0,318.5325022058489,66.79652003951577,2957,0.044917971474762,2869,88,0,0.9702401082177884,0.0297598917822117,0.0,True,2593.0,28.729384519591942,0.8293261444514762,2593,352,0.1195246179966044,,0.3090169943749474,0.4013498739246386,,intact
163,201,35.336222337852426,35.04571322798481,1.0,24.7660229,2.0,408.65826991387416,68.88704295525625,2991,0.0454344445995986,2966,23,2,0.9916415914409896,0.0076897358742895,0.0006686726847208,True,3165.0,31.7403653062106,0.9019463602708048,3165,744,0.1903300076745971,0.2503225036292902,0.3090169943749474,0.4364916731037084,-0.0586944907456571,intact
163,209,35.336222337852426,35.23004664088869,2.863703305156273,70.92254163430594,3.863703305156273,360.03252597885006,16.003593794343978,3927,0.0596526459186305,3882,45,0,0.988540870893812,0.0114591291061879,0.0,True,3121.0,31.518965001719373,0.8933153320381674,3121,439,0.123314606741573,,0.2817290466902531,0.2742918851774318,,intact
163,253,35.336222337852426,34.90291406680944,1.0,24.7660229,2.0,399.35636588334273,84.36954563633564,3304,0.0501890354253005,3256,44,4,0.9854721549636803,0.0133171912832929,0.0012106537530266,True,2088.0,25.780439141949365,0.7340761991554977,2089,991,0.3217532467532467,0.2830947335144222,0.3090169943749474,0.414213562373095,-0.0259222608605251,intact
163,270,35.336222337852426,33.86188563365206,2.6502815398728847,65.63693330793913,3.6502815398728847,387.452686668013,76.5591437939054,3634,0.0552018628134207,3392,242,0,0.9334067143643368,0.0665932856356631,0.0,True,2282.0,26.951496438443087,0.7789662818394286,2283,0,0.0,,0.2766967754673748,0.3567891723253309,,intact
164,180,35.28318240515082,35.45829091433329,1.0,24.7660229,2.0,395.42530320035166,21.46477944124128,3153,0.0478952871355849,2624,529,0,0.8322232794164288,0.1677767205835712,0.0,True,2472.0,28.05106127486678,0.7930584410698375,2472,0,0.0,,0.272552534874096,0.414213562373095,,intact
164,197,35.28318240515082,35.54069640230208,1.0,24.7660229,2.0,414.3224732489084,66.3127798410416,3142,0.0477281928893142,2976,56,110,0.9471674092934436,0.0178230426479949,0.0350095480585614,True,2228.0,26.63070457981699,0.752026153558102,2252,573,0.2028318584070796,0.414213562373095,0.304845440523399,0.3660254037844387,0.1093681218496959,intact
164,199,35.28318240515082,35.93835731265675,3.685557720282968,91.27660689979976,4.685557720282968,460.2440136483906,33.62579848943645,4653,0.0706808661724949,4649,4,0,0.9991403395658714,0.0008596604341285,0.0,True,3977.0,35.57974729186445,0.99912884312352,3977,165,0.039835828102366,,0.2779262976266636,0.3133921657949117,,intact
165,241,35.19744575829755,35.33832533165019,2.0,49.5320458,3.0,761.1464396524577,18.49631811894091,3707,0.056310760993217,3628,79,0,0.9786889668195308,0.0213110331804693,0.0,True,2869.0,30.219713159811683,0.856862062832638,2869,0,0.0,,0.2843646522044218,0.3443593434156103,,intact
165,252,35.19744575829755,34.67978407640629,5.81864367245563,144.10466243897622,6.81864367245563,787.775115843011,77.9193885000522,5812,0.0882865235750141,5541,271,0,0.9533723331039228,0.046627666896077,0.0,True,1773.0,23.756334485855785,0.6799449417800886,1773,0,0.0,,0.2653311931459037,0.3863017073507673,,intact
165,266,35.19744575829755,34.27490124916269,1.0,24.7660229,2.0,818.4981052731492,51.37464770689567,2635,0.0400266671748386,2531,104,0,0.9605313092979127,0.0394686907020872,0.0,True,1933.0,24.8051004834342,0.7140999707630584,1933,0,0.0,,0.2898979485566356,0.3726822671238252,,intact
166,172,36.25550757246598,35.05121966936993,1.0,24.7660229,2.0,722.8811395823598,14.92122507156845,3459,0.0525435452591145,3394,65,0,0.9812084417461694,0.0187915582538305,0.0,True,3066.0,31.240008179248324,0.8762148926930333,3066,44,0.0141479099678456,,0.3090169943749474,0.4142135623730951,,intact
