Repository: AmiraliKhosrozadeh/ice-bonded-granular-microCT

# Grain-scale kinematics, ice-bond failure and damage evolution in ice-bonded granular media under in-situ uniaxial compression

Analysis code, per-specimen tables and supplementary material for the paper of

## Results for every specimen

The paper shows one or two specimens per figure.  The same rendering for
every specimen and every scan is in [`supplementary/`](supplementary/README.md):
the void and crack classes (Fig. 11 of the paper), the crack orientation
classes (Fig. 12), the ice-path maps (Fig. 18) and the per-scan tables behind
Tables 2–4, each as one sheet per material, compiled with their text in
[`supplementary/supplementary.pdf`](supplementary/supplementary.pdf).

File: paper/data/bonds/Alumina_75_1800_T7/Alumina_75_1800_T7_throats_scan03_v1.csv (part 6 of 9)
bead_a,bead_b,r_a_vox,r_b_vox,gap_vox,gap_um,z_mid,axis_dip_deg,lens_vox,lens_mm3,binder_vox,pore_vox,crack_vox,binder_frac,pore_frac,crack_frac,connected,bond_area_vox,r_bond_vox,r_bond_over_R,q_crack_med,q_binder_med,q_pore_med
144,249,35.41665866066437,34.713958406896815,2.0,49.5320458,872.1562324811221,49.29932472732933,3007,0.04567749077599235,2984,23,0,0.9923511805786498,0.007648819421350183,0.0,True,5.0,1.2615662610100802,0.03597761758732951,,0.3090169943749474,0.392280956059262
144,265,35.41665866066437,33.15799151000595,2.414213562373095,59.790468371222644,891.7748840199491,83.802939889529,3297,0.050082702723128286,3135,162,0,0.9508644222020018,0.04913557779799818,0.0,True,7.0,1.4927053303604616,0.04353519344671476,,0.29339977411634566,0.4
145,206,37.33892430877008,35.83547711957012,2.0,49.5320458,954.447030106101,89.20660137009152,3487,0.05296887606780356,3461,26,0,0.992543733868655,0.007456266131344996,0.0,True,9.0,1.692568750643269,0.046261225718417495,,0.3090169943749474,0.44151844011225294
145,310,37.33892430877008,50.5431073627362,2.0,49.5320458,983.305845363356,49.534316558077606,18650,0.28330069935891494,16859,1791,0,0.9039678284182305,0.09603217158176944,0.0,True,5.0,1.2615662610100802,0.028710448245568128,,0.25,0.375
157,233,35.54233431821664,34.751821853173944,2.0,49.5320458,832.8920457142218,42.38797964749504,3166,0.04809276215390481,3159,7,0,0.9977890082122552,0.0022109917877447885,0.0,True,6.0,1.381976597885342,0.03931981470880222,,0.3090169943749474,0.42480768092719207
157,266,35.54233431821664,34.27490124916269,2.0,49.5320458,850.1442474563187,75.37711026177116,2980,0.04526735035332796,2925,55,0,0.9815436241610739,0.018456375838926176,0.0,True,5.0,1.2615662610100802,0.03613910664774362,,0.3090169943749474,0.3827822185373187
158,193,35.59962931691158,34.54214176708087,2.0,49.5320458,463.18126827609865,24.386214924696294,2684,0.04077099609004438,2680,4,0,0.9985096870342772,0.0014903129657228018,0.0,True,2.0,0.7978845608028654,0.022750624869378476,,0.30484544052339907,0.3779320366654709
159,167,35.318687646840374,35.38745138850615,2.0,49.5320458,585.6212733095401,59.28915617588947,3237,0.04917127956165189,3205,32,0,0.9901143033673154,0.009885696632684585,0.0,True,2.0,0.7978845608028654,0.022569032100706193,,0.3090169943749474,0.34998009106459776
159,200,35.318687646840374,34.895204238556275,2.0,49.5320458,568.7513265963855,6.206403507749958,3133,0.04759147941509279,2682,451,263,0.8560485157995531,0.14395148420044684,0.08394510054261091,True,5.0,1.2615662610100802,0.0359349475476794,0.41421356237309503,0.27429188517743175,0.4
159,212,35.318687646840374,35.043121362604076,2.0,49.5320458,624.4885233256682,54.88342698931278,2928,0.04447745028004842,2704,224,67,0.9234972677595629,0.07650273224043716,0.022882513661202187,True,1.0,0.5641895835477563,0.016036812910027,0.40149162409079436,0.30433893761204306,0.39564392373895996
159,235,35.318687646840374,34.65548399235406,2.0,49.5320458,615.2490357972142,70.99044499828308,4228,0.06422495211203713,3929,299,0,0.9292809839167455,0.0707190160832545,0.0,True,3.0,0.9772050238058398,0.027930449219022435,,0.30484544052339907,0.38742588672279316
159,236,35.318687646840374,34.965316634264894,2.0,49.5320458,593.6886450151928,73.3746390817676,3744,0.05687280527612748,3647,97,72,0.9740918803418803,0.02590811965811966,0.019230769230769232,True,6.0,1.381976597885342,0.03932549410127631,0.4176890859898589,0.3090169943749474,0.4142135623730951
159,278,35.318687646840374,34.35606324680414,2.0,49.5320458,620.1556015164488,62.681483958830974,2902,0.044082500243408644,2900,2,0,0.9993108201240524,0.0006891798759476223,0.0,True,5.0,1.2615662610100802,0.03621301102133272,,0.3090169943749474,0.35768015479763404
160,191,35.231264795136774,35.41596078796825,2.0,49.5320458,548.5152136676365,74.8472385148722,2973,0.04516101765115572,2963,10,0,0.996636394214598,0.003363605785401951,0.0,True,9.0,1.692568750643269,0.04791607134386999,,0.3090169943749474,0.3127833595676174
160,277,35.231264795136774,34.810958385132096,4.242640687119286,105.07333641366796,565.5428811203972,45.17586432162096,4360,0.06623008306728521,4338,22,0,0.994954128440367,0.005045871559633028,0.0,True,18.0,2.393653682408596,0.06834887796887909,,0.28251472039463615,0.2961674292705856
161,198,35.20714248479177,34.322388088097206,7.0710678118654755,175.12222735611326,231.21618461166557,43.21031365196763,5632,0.08555225409058494,3039,2593,1285,0.5395951704545454,0.46040482954545453,0.22816051136363635,True,37.0,3.431831258788849,0.0987157896943142,0.3761785115301142,0.17491720310721423,0.3613020955135854
161,216,35.20714248479177,34.13615312146232,8.348469228349535,206.7583800892499,295.7820299501933,20.87488486486819,6515,0.09896536495031265,4564,1951,1251,0.7005372217958558,0.2994627782041443,0.19201841903300076,True,33.0,3.2410224072142872,0.09347759949620793,0.3773704777366128,0.21822796141133347,0.3706793556038632
161,238,35.20714248479177,35.07329284310676,2.0,49.5320458,226.33541589340422,24.991014186796146,2423,0.03680630533762203,1561,862,911,0.6442426743706149,0.35575732562938506,0.37598018984729675,True,6.0,1.381976597885342,0.03932749111292862,0.3816524151396708,0.25,0.3827822185373187
162,174,35.147529086805264,35.35087436343262,2.0,49.5320458,313.1139446754894,76.2992513457542,3259,0.04950546805419324,3155,104,1,0.9680883706658484,0.03191162933415158,0.0003068425897514575,True,7.0,1.4927053303604616,0.042347209505648034,0.40149162409079436,0.3090169943749474,0.4
162,209,35.147529086805264,35.23004664088869,2.0,49.5320458,314.457784551229,73.99801109655077,3224,0.048973804543332,3037,187,0,0.9419975186104218,0.05800248138957816,0.0,True,11.0,1.8712051592547776,0.05317617550496126,,0.3090169943749474,0.3761785115301142
162,211,35.147529086805264,34.91564742455185,2.0,49.5320458,296.7910219662871,77.01408882388696,3231,0.049080137245504245,3209,22,0,0.993190962550294,0.006809037449705973,0.0,True,2.0,0.7978845608028654,0.022776145773908203,,0.3090169943749474,0.42705098312484235
162,216,35.147529086805264,34.13615312146232,2.0,49.5320458,318.5325022058489,66.79652003951577,2957,0.04491797147476201,2869,88,0,0.9702401082177883,0.029759891782211702,0.0,True,1.0,0.5641895835477563,0.0162863625478737,,0.3090169943749474,0.4013498739246386
163,201,35.336222337852426,35.04571322798481,2.0,49.5320458,408.65826991387416,68.88704295525625,2991,0.04543444459959864,2966,25,2,0.9916415914409896,0.008358408559010365,0.0006686726847208291,True,1.0,0.5641895835477563,0.01603222699154096,0.2503225036292902,0.3090169943749474,0.4364916731037084
163,209,35.336222337852426,35.23004664088869,3.863703305156273,95.68856453430594,360.03252597885006,16.003593794343978,3927,0.05965264591863051,3882,45,0,0.988540870893812,0.01145912910618793,0.0,True,32.0,3.1915382432114616,0.0904550655547043,,0.28172904669025317,0.2742918851774318
163,253,35.336222337852426,34.90291406680944,2.0,49.5320458,399.35636588334273,84.36954563633564,3304,0.05018903542530054,3256,48,4,0.9854721549636803,0.014527845036319613,0.0012106537530266344,True,1.0,0.5641895835477563,0.01606482119305528,0.28309473351442227,0.3090169943749474,0.39782196186948
163,270,35.336222337852426,33.86188563365206,3.6502815398728847,90.40295620793913,387.45268666801303,76.5591437939054,3634,0.055201862813420745,3392,242,0,0.9334067143643369,0.06659328563566318,0.0,True,10.0,1.7841241161527712,0.051565690694533636,,0.27669677546737487,0.35678917232533097
164,180,35.28318240515082,35.45829091433329,2.0,49.5320458,395.42530320035166,21.46477944124128,3153,0.04789528713558493,2624,529,0,0.8322232794164288,0.1677767205835712,0.0,True,20.0,2.5231325220201604,0.07133389802683744,,0.27255253487409603,0.41421356237309503
164,197,35.28318240515082,35.54069640230208,2.0,49.5320458,414.3224732489084,66.3127798410416,3142,0.04772819288931425,2976,166,110,0.9471674092934437,0.05283259070655633,0.03500954805856143,True,1.0,0.5641895835477563,0.015932185388535535,0.41421356237309503,0.30484544052339907,0.4068781988545112
166,172,36.25550757246598,35.05121966936993,2.0,49.5320458,722.8811395823598,14.92122507156845,3459,0.052543545259114574,3394,65,0,0.9812084417461694,0.01879155825383059,0.0,True,3.0,0.9772050238058398,0.027408494586819578,,0.3090169943749474,0.4142135623730951
166,241,36.25550757246598,35.33832533165019,2.0,49.5320458,742.067569912075,64.41783420301734,3555,0.05400182231747682,3341,214,0,0.939803094233474,0.06019690576652602,0.0,True,1.0,0.5641895835477563,0.015760843096733243,,0.2989350844248255,0.4013498739246386
166,263,36.25550757246598,35.13057924141201,7.0710678118654755,175.12222735611326,749.7998965177412,78.36843904364923,6238,0.09475762802149659,3802,2436,1464,0.6094902212247515,0.39050977877524845,0.23469060596344982,True,7.0,1.4927053303604616,0.04182062351315966,0.32915323412154973,0.20856217852254144,0.3305953784295673
166,313,36.25550757246598,31.530822147961786,2.0,49.5320458,741.954148083489,63.99871379377518,2800,0.04253308086889876,2798,2,0,0.9992857142857143,0.0007142857142857143,0.0,True,32.0,3.1915382432114616,0.09416465698539435,,0.3090169943749474,0.4318516525781366
164,199,35.28318240515082,35.93835731265675,4.685557720282968,116.04262979979977,460.2440136483906,33.62579848943645,4653,0.07068086617249497,4649,4,0,0.9991403395658714,0.0008596604341285192,0.0,True,3.0,0.9772050238058398,0.027441277671830754,,0.27792629762666365,0.31339216579491175
165,241,35.19744575829755,35.33832533165019,3.0,74.2980687,761.1464396524577,18.49631811894091,3707,0.05631076099321704,3628,79,0,0.9786889668195307,0.021311033180469383,0.0,True,15.0,2.1850968611841584,0.06195712692777419,,0.2843646522044218,0.3443593434156103
165,252,35.19744575829755,34.67978407640629,6.81864367245563,168.87068533897622,787.775115843011,77.9193885000522,5812,0.08828652357501414,5541,271,0,0.9533723331039229,0.04662766689607708,0.0,True,10.0,1.7841241161527712,0.05106453476685201,,0.26533119314590375,0.3863017073507673
165,266,35.19744575829755,34.27490124916269,2.0,49.5320458,818.4981052731492,51.37464770689567,2635,0.04002666717483865,2531,104,0,0.9605313092979127,0.039468690702087285,0.0,True,2.0,0.7978845608028654,0.022969846137980202,,0.28989794855663564,0.37268226712382524
167,193,35.38745138850615,34.54214176708087,5.841619252963779,144.67367619198185,531.8487161979508,20.189722346158437,5030,0.0764076417037717,4903,127,0,0.974751491053678,0.02524850894632207,0.0,True,30.0,3.0901936161855166,0.08838013998766203,,0.2798057840438667,0.23371479611805132
167,200,35.38745138850615,34.895204238556275,4.47213595499958,110.75702147343296,550.569159010751,63.86329418968045,3074,0.046695246639640996,2943,131,0,0.9573845152895251,0.04261548471047495,0.0,True,3.0,0.9772050238058398,0.02780785714732059,,0.2791745113185196,0.28989794855663564
167,234,35.38745138850615,34.16869670636365,2.0,49.5320458,558.1803306044887,74.77046646311237,3348,0.05085741241038323,3272,76,0,0.977299880525687,0.022700119474313024,0.0,True,7.0,1.4927053303604616,0.042920873890961136,,0.30484544052339907,0.40361850723377046
167,278,35.38745138850615,34.35606324680414,2.0,49.5320458,601.9734339308143,9.450258602911138,3434,0.05216378560849941,3056,378,0,0.8899242865463017,0.1100757134536983,0.0,True,1.0,0.5641895835477563,0.016178983422269744,,0.28989794855663564,0.4142135623730951
168,213,35.33883511063576,34.433823664620476,2.0,49.5320458,935.4904717515628,49.94860892744455,3109,0.047226910150502226,3090,19,0,0.9938887101962046,0.006111289803795433,0.0,True,58.0,4.296739856991561,0.12316399954978728,,0.3090169943749474,0.31339216579491175
168,239,35.33883511063576,34.780987678636315,4.898979485566356,121.32823812616658,909.2547092138518,84.47463358383422,4798,0.07288347214606294,4676,122,0,0.9745727386411005,0.02542726135889954,0.0,True,1.0,0.5641895835477563,0.016092156571567207,,0.27429188517743175,0.41421356237309503
168,242,35.33883511063576,35.17694303615556,2.0,49.5320458,932.3258228215507,56.1519500441569,3571,0.05424486849387052,3539,32,0,0.9910389246709606,0.008961075329039486,0.0,True,4.0,1.1283791670955126,0.032003593996980016,,0.3090169943749474,0.4270509831248423
168,307,35.33883511063576,34.3637473125066,2.0,49.5320458,934.3573742885536,51.83451134161387,3504,0.053227112630221875,3349,155,0,0.9557648401826484,0.0442351598173516,0.0,True,3.0,0.9772050238058398,0.028039277450971237,,0.2989350844248255,0.4
170,285,35.48940368060842,33.08058234151455,2.732050807568877,67.66203286421431,792.5287565496349,48.7083423924547,3690,0.05605252443079872,3654,36,0,0.9902439024390244,0.00975609756097561,0.0,True,8.0,1.5957691216057308,0.04654424520637593,,0.2857142857142857,0.4195106216501436
171,173,35.0693463099394,35.37359282714499,2.0,49.5320458,833.5057247316674,24.589544479867392,3059,0.04646739084927189,3058,1,0,0.9996730957829356,0.00032690421706440013,0.0,True,11.0,1.8712051592547776,0.05312683377998604,,0.3090169943749474,0.30901699437494745
171,233,35.0693463099394,34.751821853173944,2.0,49.5320458,804.0195196787533,85.65057249368222,3146,0.047788954433412675,3073,73,0,0.9767959313413859,0.023204068658614112,0.0,True,12.0,1.9544100476116797,0.055983309905267335,,0.3090169943749474,0.41421356237309503
171,290,35.0693463099394,34.86976378144478,2.0,49.5320458,768.0624199526187,10.01937514240987,3189,0.04844214103247076,2800,389,0,0.8780181875195986,0.12198181248040138,0.0,True,2.0,0.7978845608028654,0.022816548845426533,,0.2898979485566356,0.4
169,233,35.30822230156813,34.751821853173944,7.4031242374328485,183.34594439580695,800.5727711163893,80.79354452181107,8014,0.1217357536011981,7742,272,0,0.9660593960569004,0.03394060394309958,0.0,True,7.0,1.4927053303604616,0.04261217212662652,,0.26618329551788555,0.316781378199043
169,252,35.30822230156813,34.67978407640629,7.082762530298219,175.41185902062765,787.1019834283479,79.11987800750462,4916,0.07467593769696654,4871,45,0,0.9908462164361269,0.009153783563873067,0.0,True,1.0,0.5641895835477563,0.016122464769201074,,0.27149702790318514,0.3443593434156103
169,266,35.30822230156813,34.27490124916269,2.0,49.5320458,817.8249728584861,48.051727868613035,3212,0.04879151991103672,3190,22,0,0.9931506849315068,0.00684931506849315,0.0,True,1.0,0.5641895835477563,0.0162162764405488,,0.30484544052339907,0.3660254037844387
170,249,35.48940368060842,34.713958406896815,2.0,49.5320458,832.3228610749877,61.80047340587778,3691,0.05606771481682333,3634,57,0,0.9845570306150094,0.015442969384990518,0.0,True,4.0,1.1283791670955126,0.032146015049508314,,0.3090169943749474,0.4211646096066227
172,181,35.05121966936993,35.12361410898351,4.685557720282968,116.04262979979977,655.4193039710904,29.382119983079107,4321,0.06563765801232554,4274,47,0,0.9891228882203194,0.01087711177968063,0.0,True,1.0,0.5641895835477563,0.016079541715189345,,0.2791745113185196,0.3443593434156103
172,192,35.05121966936993,34.87382104559448,2.0,49.5320458,674.9364566654029,68.17831358031324,3081,0.04680157934181324,3070,11,0,0.9964297306069458,0.0035702693930542034,0.0,True,1.0,0.5641895835477563,0.01613698262536774,,0.3090169943749474,0.3333333333333333
172,241,35.05121966936993,35.33832533165019,7.834654549917682,194.0332339968505,707.2950874168184,60.83249043315293,6238,0.09475762802149659,6209,29,0,0.9953510740621995,0.004648925937800577,0.0,True,9.0,1.692568750643269,0.048091481501087684,,0.26747889038858924,0.29534630882855156
172,313,35.05121966936993,31.530822147961786,2.0,49.5320458,707.1816655882324,50.3236689945138,4721,0.07171381242216823,4654,67,0,0.9858080915060369,0.014191908493963143,0.0,True,12.0,1.9544100476116797,0.058706822268191086,,0.3090169943749474,0.40453726661826384
174,209,35.35087436343262,35.23004664088869,4.16227766016838,103.08306384788851,322.8180522507734,87.95442577851755,4609,0.07001248918741228,4190,419,6,0.9090909090909091,0.09090909090909091,0.0013018008244738556,True,3.0,0.9772050238058398,0.027690344923269293,0.3990645096332537,0.2687959533979827,0.36602540378443865
174,232,35.35087436343262,34.98541792920483,2.0,49.5320458,288.9218806760044,23.808178148633253,3243,0.04926242187779953,2595,648,229,0.8001850138760407,0.1998149861239593,0.070613629355535,True,50.0,3.989422804014327,0.11343853006684362,0.407669683062202,0.2612038749637414,0.41421356237309503
175,205,35.391200234235704,37.513789293482084,2.0,49.5320458,307.47698386784316,71.4184914731726,3475,0.05278659143550828,3406,69,0,0.9801438848920864,0.019856115107913668,0.0,True,62.0,4.442433223290478,0.1218691135426748,,0.3090169943749474,0.37268226712382524
175,244,35.391200234235704,34.63983975967772,10.348469228349535,256.2904258892499,340.2999679678428,58.72914823640404,7041,0.10695550799925577,6530,511,375,0.9274250816645363,0.07257491833546371,0.05325948018747337,True,4.0,1.1283791670955126,0.03222511524014445,0.35434772234002576,0.2603471070980069,0.3156617132075351
175,275,35.391200234235704,34.78394761156285,2.0,49.5320458,327.95890787595516,75.62518917896249,3259,0.04950546805419324,3230,29,0,0.9911015648972077,0.008898435102792267,0.0,True,1.0,0.5641895835477563,0.016079469751527846,,0.3090169943749474,0.4142135623730951
175,293,35.391200234235704,34.40796497310431,3.449489742783178,85.43014196308329,351.95546017408907,25.67944608993833,4243,0.06445280790240622,4237,6,0,0.9985859061984445,0.0014140938015555031,0.0,True,4.0,1.1283791670955126,0.03233216797775837,,0.28436465220442186,0.36985650624847005
176,185,36.11279874443177,34.80360194035368,3.6502815398728847,90.40295620793913,736.744875999966,84.59344770569199,3840,0.05833108233448973,3840,0,0,1.0,0.0,0.0,True,3.0,0.9772050238058398,0.02755935197978798,,0.28172904669025317,
176,188,36.11279874443177,35.18317993471944,2.0,49.5320458,730.11138690638,85.0465328897542,3305,0.050204225811325144,3299,6,0,0.9981845688350983,0.001815431164901664,0.0,True,17.0,2.326213245840639,0.06525510383437332,,0.3090169943749474,0.43527475158080403
173,190,35.37359282714499,35.50689644530491,7.211102550927978,178.59033091053072,868.0950387129355,86.46923518838413,5233,0.07949129006676686,5213,20,0,0.9961781005159565,0.0038218994840435697,0.0,True,6.0,1.381976597885342,0.03899455582405225,,0.2708131845707603,0.35009919015034835
173,204,35.37359282714499,35.89869627857463,3.6502815398728847,90.40295620793913,897.601201138384,31.608773875399564,4156,0.06313124431826544,4134,22,0,0.9947064485081809,0.0052935514918190565,0.0,True,1.0,0.5641895835477563,0.01583194788961759,,0.2785504044725916,0.4049287430560275
173,251,35.37359282714499,34.78953722195827,8.099019513592784,200.58050274118577,891.0513362379912,49.23575880873488,7941,0.12062685542140181,7754,187,0,0.9764513285480418,0.023548671451958193,0.0,True,34.0,3.2897623212397704,0.09377467393308848,,0.26968623182294527,0.26342817331279195
174,175,35.35087436343262,35.391200234235704,4.0,99.0640916,320.3518575931307,88.27568832065629,4424,0.06720226777286004,4204,220,77,0.9502712477396021,0.04972875226039783,0.01740506329113924,True,46.0,3.826519928662906,0.10818229322296491,0.3771527433992079,0.2708131845707603,0.39319162887255643
176,269,36.11279874443177,34.668201091866024,2.0,49.5320458,716.6689498334508,61.49566300465344,3972,0.06033621328973781,3924,48,0,0.9879154078549849,0.012084592145015106,0.0,True,2.0,0.7978845608028654,0.02254516219460623,,0.3090169943749474,0.42063227274896864
177,210,34.696185580155735,34.63884494515007,2.0,49.5320458,941.4665628384671,84.8969660742594,2952,0.04484201954463898,2938,14,0,0.9952574525745257,0.0047425474254742545,0.0,True,4.0,1.1283791670955126,0.032548602302372345,,0.3090169943749474,0.41421356237309503
177,246,34.696185580155735,35.20508799540666,8.694323451653613,215.32381370366042,917.2594580427594,46.64255677913016,5633,0.08556744447660954,5566,67,0,0.9881058050772235,0.011894194922776496,0.0,True,4.0,1.1283791670955126,0.032284938725064834,,0.26968623182294527,0.27429188517743175
177,296,34.696185580155735,34.09156944159394,10.273618495495704,254.43667092531015,950.8816912971809,80.8824208151899,5875,0.08924351789456436,5390,485,0,0.9174468085106383,0.0825531914893617,0.0,True,25.0,2.8209479177387813,0.0820188976031225,,0.2588283628687876,0.3355818449734017
179,321,35.20187737561034,30.892037604186815,2.0,49.5320458,864.6730021682483,80.366218225652,4374,0.0664427484716297,4372,2,0,0.9995427526291724,0.0004572473708276177,0.0,True,1.0,0.5641895835477563,0.017072360858642176,,0.3090169943749474,0.4095305641066689
180,197,35.45829091433329,35.54069640230208,8.547442467302883,211.68615588165568,381.10922197045977,61.45271916692185,8033,0.12202437093566562,7881,152,0,0.9810780530312461,0.01892194696875389,0.0,True,14.0,2.111004122822376,0.05946575303695236,,0.27195617308673,0.19596912894928778
181,183,35.12361410898351,35.20123518136818,7.483314773547883,185.33194504959516,651.0250022459943,43.73863241105832,6427,0.09762861098014726,6383,44,0,0.9931538820600592,0.006846117939940875,0.0,True,1.0,0.5641895835477563,0.016045241169828174,,0.26968623182294527,0.2739852323582511
181,192,35.12361410898351,34.87382104559448,2.0,49.5320458,642.2471035493902,57.477892551926324,2901,0.04406730985738404,2900,1,0,0.9996552912788693,0.0003447087211306446,0.0,True,52.0,4.068428945128219,0.11624508629905518,,0.3090169943749474,0.37268226712382524
178,183,35.175270914247015,35.20123518136818,2.0,49.5320458,695.7589237280471,62.39972961957687,3320,0.05043208160169424,3248,72,19,0.9783132530120482,0.021686746987951807,0.00572289156626506,True,3.0,0.9772050238058398,0.02777077402729217,0.38742588672279316,0.3090169943749474,0.39782196186948
178,192,35.175270914247015,34.87382104559448,3.6502815398728847,90.40295620793913,686.981025031443,47.81472642472569,3308,0.05024979696939896,2855,453,401,0.8630592503022975,0.13694074969770254,0.12122128174123338,True,6.0,1.381976597885342,0.03945737365668114,0.3704152082810797,0.2588283628687876,0.3613020955135854
178,247,35.175270914247015,34.88546407737195,2.0,49.5320458,730.3833202860543,59.13407017883524,3339,0.05072069893616177,3299,40,0,0.988020365378856,0.011979634621144056,0.0,True,62.0,4.442433223290478,0.1268166319928532,,0.3090169943749474,0.4364916731037084
178,313,35.175270914247015,31.530822147961786,7.032065437739018,174.15629366534304,719.2262339542724,79.45684569564726,5078,0.07713678023295283,4858,220,146,0.956675856636471,0.043324143363528946,0.028751476959432847,True,5.0,1.2615662610100802,0.03782461850474643,0.35959728474145486,0.2687959533979827,0.31641154822250245
181,235,35.12361410898351,34.65548399235406,9.657737169873558,239.18373991126973,624.7122907771657,87.1443743180601,7625,0.11582669343762608,5884,1741,1633,0.771672131147541,0.228327868852459,0.2141639344262295,True,2.0,0.7978845608028654,0.022868869977199408,0.3378231277605953,0.24025307335204216,0.3320196929461753
182,219,34.466946605435474,35.16607140079059,6.414213562373095,158.85455997122264,258.21604332665936,87.39951160534672,4866,0.0739164183957362,1623,3243,3215,0.33353884093711467,0.6664611590628853,0.6607069461570078,True,1.0,0.5641895835477563,0.01620465692000627,0.33333333333333337,0.12973190755680383,0.33333333333333337
182,304,34.466946605435474,34.193353041643185,2.0,49.5320458,249.31052920132856,77.68957469938218,2654,0.04031528450930618,1363,1291,961,0.5135644310474755,0.4864355689525245,0.36209495101733236,True,3.0,0.9772050238058398,0.02846492161638615,0.3827822185373187,0.21712927295533246,0.3761785115301142
183,212,35.20123518136818,35.043121362604076,3.1462643699419726,77.92045543543696,662.2468296965365,62.388169607450486,3710,0.05635633215129086,3697,13,0,0.9964959568733154,0.003504043126684636,0.0,True,51.0,4.029119531035698,0.11471724503629013,,0.28989794855663564,0.31339216579491175
183,235,35.20123518136818,34.65548399235406,4.732050807568877,117.19407866421429,653.0073421680825,45.364501483067954,4400,0.06683769850826948,4340,60,0,0.9863636363636363,0.013636363636363636,0.0,True,1.0,0.5641895835477563,0.016152764980121928,,0.2791745113185196,0.29339977411634566
183,241,35.20123518136818,35.33832533165019,2.414213562373095,59.790468371222644,702.9007856917224,49.47838481645954,3350,0.050887793182432445,3195,155,31,0.9537313432835821,0.04626865671641791,0.009253731343283582,True,16.0,2.256758334191025,0.06398560801281235,0.27429188517743175,0.29339977411634566,0.3333333333333333
183,247,35.20123518136818,34.88546407737195,2.0,49.5320458,713.9444501949182,10.616820773539438,3265,0.049596610370340875,2660,605,457,0.8147013782542113,0.18529862174578868,0.13996937212863705,True,4.0,1.1283791670955126,0.0321995237050573,0.4142135623730951,0.27429188517743175,0.41421356237309503
184,229,34.44502822434067,34.36044493346854,2.0,49.5320458,173.95462528652598,66.82722437153883,2640,0.040102619104961684,2610,30,1,0.9886363636363636,0.011363636363636364,0.0003787878787878788,True,1.0,0.5641895835477563,0.0163995553741417,0.3333333333333333,0.3090169943749474,0.33923716591686426
184,289,34.44502822434067,31.501018250593212,2.0,49.5320458,221.09665027687757,5.859322648219174,2317,0.03519612441901372,2208,109,0,0.9529564091497627,0.04704359085023738,0.0,True,2.0,0.7978845608028654,0.024198101431482832,,0.3090169943749474,0.37406669614897287
184,292,34.44502822434067,34.39586185030302,3.4641016151377544,85.79201992842862,200.12288985203972,70.12709078473385,3339,0.05072069893616177,3312,27,0,0.9919137466307277,0.008086253369272238,0.0,True,2.0,0.7978845608028654,0.023180541679159724,,0.2843646522044218,0.392280956059262
184,299,34.44502822434067,34.61933503375797,12.36931687685298,306.3387850294974,206.48648194665523,61.874548252702674,9511,0.14447576148003433,6395,3116,3198,0.672379350226054,0.32762064977394595,0.3362422458206287,True,3.0,0.9772050238058398,0.02829838653992805,0.3284988624195374,0.22241846975351037,0.32818463463297537
186,244,34.98808335608436,34.63983975967772,2.0,49.5320458,369.86789766873864,75.96213086876897,3076,0.04672562741169021,2912,164,0,0.9466840052015605,0.053315994798439535,0.0,True,4.0,1.1283791670955126,0.032411685329734465,,0.3090169943749474,0.4
186,287,34.98808335608436,31.941197609833058,2.0,49.5320458,346.51957846407686,18.560237476237706,2714,0.041226707670782584,2714,0,0,1.0,0.0,0.0,True,36.0,3.385137501286538,0.10115565123164437,,0.3090169943749474,
188,256,35.18317993471944,33.97256561883531,2.0,49.5320458,704.8757768554583,51.33310486085981,2961,0.04497873301886044,2659,302,241,0.8980074299223235,0.10199257007767647,0.08139142181695373,True,7.0,1.4927053303604616,0.043169380025105765,0.392280956059262,0.28989794855663564,0.3797958971132712
189,259,33.679840597075454,35.395138843627386,9.486832980505138,234.9511228436655,354.56816698782836,85.84217214603338,7351,0.11166452766688385,5627,1724,1578,0.7654740851584818,0.23452591484151816,0.21466467147326895,True,1.0,0.5641895835477563,0.016335570075184252,0.29804419244398805,0.2576674052298064,0.2978177007109626
189,297,33.679840597075454,34.0288045111776,2.0,49.5320458,385.54060027738535,38.02541538794887,2788,0.042350796236603476,2788,0,0,1.0,0.0,0.0,True,9.0,1.692568750643269,0.04999564672833663,,0.2989350844248255,
191,235,35.41596078796825,34.65548399235406,2.0,49.5320458,592.3251091305958,11.64332084693797,3171,0.04816871408402784,2464,707,640,0.7770419426048565,0.2229580573951435,0.20182907600126143,True,1.0,0.5641895835477563,0.01610326675342632,0.41421356237309503,0.2553967929896867,0.41421356237309503
191,264,35.41596078796825,35.10451031227921,3.0,74.2980687,549.5005052506611,76.6534583757615,4214,0.06401228670769263,4205,9,1,0.9978642619838634,0.0021357380161366873,0.00023730422401518748,True,1.0,0.5641895835477563,0.016000732120627494,0.46190128606001807,0.28989794855663564,0.3816524151396708
191,277,35.41596078796825,34.810958385132096,2.414213562373095,59.790468371222644,574.9832550146983,62.066288386654406,3040,0.046178773514804365,2999,41,1,0.9865131578947368,0.013486842105263158,0.0003289473684210526,True,9.0,1.692568750643269,0.04820284787009676,0.29339977411634566,0.29339977411634566,0.35388936786452296
192,235,34.87382104559448,34.65548399235406,8.639192214932638,213.95843223252345,644.2294434714784,63.67705307222911,6182,0.09390696640411862,5524,658,132,0.8935619540601747,0.1064380459398253,0.021352313167259787,True,1.0,0.5641895835477563,0.01622882849871219,0.1986818038203026,0.26675650430010106,0.2997114910967925
189,303,33.679840597075454,33.48360220336032,3.449489742783178,85.43014196308329,382.0209715090531,48.771967818052296,2827,0.04294322129156314,2815,12,0,0.9957552175451008,0.004244782454899187,0.0,True,7.0,1.4927053303604616,0.04444993490866066,,0.2843646522044218,0.29164886133649065
190,204,35.50689644530491,35.89869627857463,2.0,49.5320458,900.0433842417685,34.050047942960994,3438,0.05222454715259783,3437,1,0,0.9997091332169866,0.00029086678301337986,0.0,True,2.0,0.7978845608028654,0.022347957081967778,,0.3090169943749474,0.37406669614897287
191,199,35.41596078796825,35.93835731265675,3.863703305156273,95.68856453430594,524.9025301899592,27.986025819886308,4244,0.06446799828843083,3476,768,686,0.819038642789821,0.18096135721017909,0.16163996229971725,True,7.0,1.4927053303604616,0.04183924309263035,0.35922570293119094,0.2553967929896867,0.3572819466977533
191,200,35.41596078796825,34.895204238556275,3.449489742783178,85.43014196308329,545.8273999297671,70.82413627749975,3928,0.059667836304655116,3910,18,0,0.995417515274949,0.004582484725050916,0.0,True,4.0,1.1283791670955126,0.032096727928482977,,0.28330039409901914,0.41054588061380315
192,277,34.87382104559448,34.810958385132096,3.0,74.2980687,626.8875893555809,16.589536949228776,3234,0.049125708403578064,2117,1117,332,0.6546072974644404,0.3453927025355597,0.10265924551638837,True,13.0,2.0342144725641096,0.05838332241795544,0.4,0.21712927295533246,0.3797958971132712
192,313,34.87382104559448,31.530822147961786,2.0,49.5320458,694.0094651665322,20.070770097319325,2360,0.03584931101807181,2188,172,10,0.9271186440677966,0.07288135593220339,0.00423728813559322,True,3.0,0.9772050238058398,0.029431828161698946,0.40159157058344286,0.30383243470068705,0.40269974784927715
193,200,34.54214176708087,34.895204238556275,2.732050807568877,67.66203286421431,514.9787694847961,58.404575653280666,3426,0.05204226252030255,3415,11,0,0.9967892586106246,0.003210741389375365,0.0,True,8.0,1.5957691216057308,0.04596284891061882,,0.28989794855663564,0.4364916731037084
194,217,35.331696866002474,34.87526049306788,2.0,49.5320458,447.6343367299828,16.04862853308826,3321,0.050447271987718846,2801,520,0,0.8434206564287865,0.1565793435712135,0.0,True,1.0,0.5641895835477563,0.016072184432156314,,0.28172904669025317,0.40361850723377046
194,250,35.331696866002474,34.05750615556192,2.0,49.5320458,425.2237730883332,71.4916896888592,2860,0.04344450403037516,2800,60,0,0.9790209790209791,0.02097902097902098,0.0,True,4.0,1.1283791670955126,0.03252319144650909,,0.3090169943749474,0.41421356237309503
194,253,35.331696866002474,34.90291406680944,5.123105625617661,126.8789512431658,408.3825612195773,81.4899680593389,4946,0.07513164927770474,4841,105,0,0.9787707238172261,0.021229276182773957,0.0,True,1.0,0.5641895835477563,0.01606585630800955,,0.27792629762666365,0.36602540378443865
194,301,35.331696866002474,34.0838991498163,2.414213562373095,59.790468371222644,440.24271875771876,45.40603957078132,2413,0.03665440147737597,2337,76,0,0.968503937007874,0.031496062992125984,0.0,True,30.0,3.0901936161855166,0.08903456265019485,,0.29339977411634566,0.37798720432169275
195,215,34.80774032315204,35.359086924968246,9.281885242839627,229.87538247933824,645.7662417588915,61.94641226490823,7020,0.10663650989273903,6829,191,0,0.9727920227920228,0.02720797720797721,0.0,True,5.0,1.2615662610100802,0.03595905103558396,,0.2658626798938589,0.3361523330390172
195,255,34.80774032315204,35.04234372822224,2.0,49.5320458,648.9295581040346,51.410284703385486,2986,0.04535849266947561,2840,146,0,0.9511051574012056,0.048894842598794376,0.0,True,7.0,1.4927053303604616,0.042740258673492404,,0.2989350844248255,0.41054588061380315
195,267,34.80774032315204,34.489037847079096,6.741657386773941,166.96404122479757,593.3476670244338,28.491169263920977,5030,0.0764076417037717,4830,200,184,0.9602385685884692,0.039761431411530816,0.03658051689860835,True,17.0,2.326213245840639,0.06713770271183966,0.2534682898016305,0.2758872381516119,0.251325154293536
196,197,35.00192404304678,35.54069640230208,2.0,49.5320458,425.76351200291674,44.55357690269344,2935,0.04458378298222066,2895,40,16,0.9863713798977853,0.013628620102214651,0.00545144804088586,True,1.0,0.5641895835477563,0.015995708126120667,0.2800030854458587,0.3090169943749474,0.3310732117697164
196,199,35.00192404304678,35.93835731265675,2.0,49.5320458,471.6850524023988,55.32756113472607,3128,0.047515527484969754,2667,461,403,0.8526214833759591,0.14737851662404092,0.12883631713554988,True,5.0,1.2615662610100802,0.0355669934457809,0.40269974784927715,0.28989794855663564,0.40269974784927715
196,225,35.00192404304678,34.428789303158176,2.8284271247461903,70.0488909424453,471.9628033576915,55.481179792527065,3248,0.04933837380792256,2805,443,390,0.8636083743842364,0.13639162561576354,0.12007389162561577,True,11.0,1.8712051592547776,0.053901366385919657,0.392905387390447,0.27429188517743175,0.392280956059262
198,238,34.322388088097206,35.07329284310676,3.6502815398728847,90.40295620793913,198.29886804043593,82.27571986302196,3710,0.05635633215129086,2989,721,833,0.8056603773584906,0.19433962264150945,0.22452830188679246,True,1.0,0.5641895835477563,0.016260077744811544,0.3900959445746376,0.25211274292798275,0.392280956059262
199,264,35.93835731265675,35.10451031227921,2.0,49.5320458,516.4474478786826,46.525713567819146,3239,0.0492016603337011,2909,330,275,0.8981167026860142,0.1018832973139858,0.08490274776165484,True,4.0,1.1283791670955126,0.031766149222823684,0.4,0.28989794855663564,0.40074581204539717
200,225,34.895204238556275,34.428789303158176,3.863703305156273,95.68856453430594,513.0520935130812,55.969279897037154,3616,0.05492843586497782,3535,81,0,0.9775995575221239,0.022400442477876106,0.0,True,1.0,0.5641895835477563,0.016276892161680368,,0.2791745113185196,0.339056738914926
200,245,34.895204238556275,35.05562357713867,3.6502815398728847,90.40295620793913,511.9819654465616,54.30926542407621,3652,0.055475289761863666,3638,14,0,0.9961664841182913,0.0038335158817086527,0.0,True,1.0,0.5641895835477563,0.0161310337894577,,0.28172904669025317,0.3897686333091319
201,225,35.04571322798481,34.428789303158176,8.840676900366725,218.94840656598333,456.9091773625637,26.586805148525926,6067,0.09216007201128884,5838,229,11,0.9622548211636723,0.03774517883632767,0.001813087193011373,True,14.0,2.111004122822376,0.06077061500011711,0.41214119199642896,0.2726305394663162,0.22163687508390406
201,250,35.04571322798481,34.05750615556192,2.0,49.5320458,428.9526878347857,77.42660060946598,2931,0.044523021438122236,2842,89,0,0.9696349368816104,0.03036506311838963,0.0,True,1.0,0.5641895835477563,0.016328894328824516,,0.3090169943749474,0.38742588672279316
201,276,35.04571322798481,33.915240552289745,2.0,49.5320458,451.2527220162969,32.258435770230975,2834,0.04304955399373539,2631,203,0,0.9283697953422724,0.0716302046577276,0.0,True,25.0,2.8209479177387813,0.08181290318944744,,0.3090169943749474,0.3797958971132712
203,478,36.01680438182754,30.195427695744474,2.0,49.5320458,994.0795004451688,41.56556209036023,15405,0.23400789670906622,14958,447,0,0.970983446932814,0.02901655306718598,0.0,True,13.0,2.0342144725641096,0.06144527706544896,,0.2843646522044218,0.40453726661826384
204,251,35.89869627857463,34.78953722195827,7.032065437739018,174.15629366534304,922.9996817668243,80.33566298052163,6120,0.092965162470593,6052,68,0,0.9888888888888889,0.011111111111111112,0.0,True,9.0,1.692568750643269,0.047888274096721035,,0.2711923793731366,0.2954792253389742
205,232,37.513789293482084,34.98541792920483,2.0,49.5320458,276.04700695071676,56.53948066141347,3391,0.05151059900944132,3293,98,0,0.9710999705101739,0.02890002948982601,0.0,True,9.0,1.692568750643269,0.04669206231302401,,0.3090169943749474,0.3898534213910276
205,254,37.513789293482084,34.03917839330436,3.0,74.2980687,258.2725898342376,6.8417441973183735,4160,0.06319200586236387,4127,33,0,0.9920673076923077,0.007932692307692307,0.0,True,12.0,1.9544100476116797,0.05462834347184169,,0.28172904669025317,0.36602540378443865
208,287,34.475451737689326,31.941197609833058,2.0,49.5320458,313.39876813361013,87.83062980600548,2580,0.03919119594348529,2546,34,0,0.9868217054263566,0.01317829457364341,0.0,True,1.0,0.5641895835477563,0.016989402178229664,,0.31339216579491175,0.3483314773547883
208,289,34.475451737689326,31.501018250593212,6.513233075965879,161.30687951240841,283.30205498677014,37.3970802237826,5089,0.07730387447922349,5007,82,0,0.983886814698369,0.01611318530163097,0.0,True,5.0,1.2615662610100802,0.0382429148220308,,0.27669677546737487,0.2775563351996301
209,211,35.23004664088869,34.91564742455185,7.348469228349534,181.99235718924987,306.49512954157103,63.269298894194684,5153,0.07827605918479832,4936,217,2,0.9578886085775277,0.04211139142247235,0.00038812342324859306,True,13.0,2.0342144725641096,0.05799969619421953,0.16375929303739137,0.26747889038858924,0.34566559300648697
209,219,35.23004664088869,35.16607140079059,2.0,49.5320458,292.05674521017437,25.756638906535304,3185,0.04838137948837234,2781,404,261,0.8731554160125589,0.12684458398744114,0.08194662480376766,True,10.0,1.7841241161527712,0.05068813922655362,0.4,0.28989794855663564,0.41421356237309503
202,333,35.42090874601483,27.702046471188893,2.0,49.5320458,770.7423915159857,85.07626117901061,3435,0.052178975994524014,3327,108,39,0.9685589519650655,0.0314410480349345,0.011353711790393014,True,1.0,0.5641895835477563,0.017875892584762583,0.38742588672279304,0.3090169943749474,0.4013498739246386
203,204,36.01680438182754,35.89869627857463,2.0,49.5320458,947.8201909498289,59.871662734431524,3715,0.05643228408141389,3692,23,0,0.9938088829071332,0.006191117092866756,0.0,True,7.0,1.4927053303604616,0.04151275640586256,,0.3090169943749474,0.37268226712382524
203,251,36.01680438182754,34.78953722195827,2.0,49.5320458,941.2703260494361,46.38811817479967,3583,0.054427153126165806,3507,76,0,0.9787887245325146,0.021211275467485347,0.0,True,2.0,0.7978845608028654,0.022537093224435277,,0.3090169943749474,0.3827822185373187
203,305,36.01680438182754,63.81862609077063,2.0,49.5320458,990.2952506827355,49.13127368196363,43189,0.6560575820167388,41347,1842,0,0.9573502512213758,0.04264974877862419,0.0,True,8.0,1.5957691216057308,0.03196799200547788,,0.24496552958641038,0.37241847105068987
214,286,36.60917168922732,33.42921548808177,4.16227766016838,103.08306384788851,153.75889853635888,85.0362410986487,3981,0.060472926763959274,3924,57,64,0.9856819894498869,0.014318010550113038,0.016076362722933935,True,17.0,2.326213245840639,0.06642680791468257,0.3744038111608787,0.27792629762666365,0.3827822185373187
214,292,36.60917168922732,34.39586185030302,6.19114712955712,153.3300915878809,181.531198359901,38.24234809867406,4920,0.07473669924106496,4782,138,0,0.9719512195121951,0.02804878048780488,0.0,True,7.0,1.4927053303604616,0.04204505669388732,,0.27253380620535966,0.3671757242289845
214,298,36.60917168922732,39.55405973910419,2.0,49.5320458,156.4181273763077,79.60453726801973,5889,0.08945618329890885,4956,933,910,0.8415690269994905,0.15843097300050943,0.1545253863134658,True,9.0,1.692568750643269,0.04444582297524893,0.4068781988545112,0.28330039409901914,0.40269974784927715
215,223,35.359086924968246,35.02594056245611,5.155870949147037,127.69041799602024,649.4453469184886,66.61480577149328,4625,0.07025553536380598,4601,24,0,0.9948108108108108,0.005189189189189189,0.0,True,14.0,2.111004122822376,0.05998446539498895,,0.27718637277259645,0.33776374155936395
213,239,34.433823664620476,34.780987678636315,3.449489742783178,85.43014196308329,931.866910264726,44.57579415143029,3369,0.05117641051689997,3346,23,0,0.9931730483823092,0.00682695161769071,0.0,True,1.0,0.5641895835477563,0.01630256797926596,,0.28172904669025317,0.30484544052339907
213,307,34.433823664620476,34.3637473125066,2.0,49.5320458,956.9695753394278,88.16939562575124,3134,0.0476066698011174,3128,6,0,0.998085513720485,0.0019144862795149968,0.0,True,3.0,0.9772050238058398,0.028408125749984064,,0.3090169943749474,0.46017425192248707
