Repository: AmiraliKhosrozadeh/ice-bonded-granular-microCT

# Grain-scale kinematics, ice-bond failure and damage evolution in ice-bonded granular media under in-situ uniaxial compression

Analysis code, per-specimen tables and supplementary material for the paper of

## Results for every specimen

The paper shows one or two specimens per figure.  The same rendering for
every specimen and every scan is in [`supplementary/`](supplementary/README.md):
the void and crack classes (Fig. 11 of the paper), the crack orientation
classes (Fig. 12), the ice-path maps (Fig. 18) and the per-scan tables behind
Tables 2–4, each as one sheet per material, compiled with their text in
[`supplementary/supplementary.pdf`](supplementary/supplementary.pdf).

File: paper/data/bonds/Alumina_75_1800_T7/T7_throats_scan01.csv (part 6 of 9)
bead_a,bead_b,r_a_vox,r_b_vox,gap_vox,gap_um,dsum_min,z_mid,axis_dip_deg,lens_vox,lens_mm3,binder_vox,pore_vox,crack_vox,binder_frac,pore_frac,crack_frac,connected,bond_area_vox,r_bond_vox,r_bond_over_R,neck_binder_vox,neck_crack_vox,neck_severed,q_crack_med,q_binder_med,q_pore_med,dq_paired
134,329,35.871011199549,34.44046676852528,1.0,24.7660229,2.0,607.517795065273,72.66594587029668,3359,0.0510245066566539,3308,51,0,0.9848169097945817,0.01518309020541828,0.0,True,2054.0,25.569679431340276,0.7273258981400015,2054,0,0.0,,0.3090169943749474,0.41421356237309503,
134,339,35.871011199549,29.44648315424712,1.0,24.7660229,2.0,615.0016629159296,84.22490041364432,3331,0.05059917584796492,3260,71,0,0.978685079555689,0.021314920444311016,0.0,True,2091.0,25.798952924688752,0.7899553765778944,2092,0,0.0,,0.3090169943749474,0.4305008740430604,
136,147,35.62178084455826,36.002443906642085,1.414213562373095,35.02444547122265,2.414213562373095,1045.4809189861353,44.77578354396663,3116,0.04733324285267448,3094,22,0,0.9929396662387676,0.007060333761232349,0.0,True,2113.0,25.934316831301913,0.7241772437018185,2115,0,0.0,,0.29339977411634566,0.32473018446407276,
136,159,35.62178084455826,35.68944518992291,1.0,24.7660229,2.0,1085.907930080472,67.39267736722836,3501,0.053181541472148056,3486,15,0,0.9957155098543273,0.004284490145672665,0.0,True,1960.0,24.977737626138797,0.700527504997917,1960,0,0.0,,0.3030009569763247,0.4211646096066227,
136,168,35.62178084455826,35.463353618126746,1.0,24.7660229,2.0,1098.6618300539017,42.04409332023479,3166,0.04809276215390481,3162,4,0,0.9987365761212887,0.0012634238787113076,0.0,True,2528.0,28.367012395961314,0.7981137718984584,2528,0,0.0,,0.3090169943749474,0.41279747615474754,
136,253,35.62178084455826,35.51364896558651,3.3166247903554,82.13960550864952,4.3166247903554,1036.0274308455005,17.5915014887942,4254,0.0646199021486769,4233,21,0,0.9950634696755994,0.004936530324400564,0.0,True,2417.0,27.73724923106511,0.7798434424335043,2417,0,0.0,,0.27429188517743175,0.3090169943749474,
137,147,35.60703714377713,36.002443906642085,3.3166247903554,82.13960550864952,4.3166247903554,1005.2920082051389,68.99366254496019,4165,0.06326795779248691,4158,7,0,0.9983193277310924,0.0016806722689075631,0.0,True,1536.0,22.111625566165472,0.6175613966702814,1536,0,0.0,,0.27718637277259645,0.39087121146357146,
137,212,35.60703714377713,35.25925912428014,1.7320508075688772,42.89600996421431,2.732050807568877,970.5943730799179,54.79456484234745,4136,0.0628274365977733,4128,8,0,0.9980657640232108,0.0019342359767891683,0.0,True,3225.0,32.03980934622934,0.9042326474925759,3225,0,0.0,,0.29339977411634566,0.4049166008310805,
137,219,35.60703714377713,35.50247751859002,1.0,24.7660229,2.0,1014.6632225425246,50.12886697723727,3192,0.04848771219054458,3121,71,0,0.9777568922305765,0.022243107769423558,0.0,True,3104.0,31.433006326383836,0.8840731504252253,3104,0,0.0,,0.3090169943749474,0.42480768092719207,
137,250,35.60703714377713,34.60844239265844,1.0,24.7660229,2.0,970.0158273560019,53.13413037372227,3072,0.04666486586759178,3065,7,0,0.9977213541666666,0.0022786458333333335,0.0,True,2518.0,28.310851160125598,0.8063991401051329,2518,0,0.0,,0.3090169943749474,0.32449979983983984,
137,253,35.60703714377713,35.51364896558651,1.0,24.7660229,2.0,995.838520064504,83.2098989417265,3450,0.05240683178489312,3443,7,0,0.9979710144927536,0.002028985507246377,0.0,True,2232.0,26.654599339742866,0.7495596794090421,2233,0,0.0,,0.3090169943749474,0.3827822185373187,
137,268,35.60703714377713,34.82612124078988,1.0,24.7660229,2.0,994.0512427525402,86.01434604260028,2986,0.04535849266947561,2979,7,0,0.9976557267247154,0.002344273275284662,0.0,True,3143.0,31.62985887220577,0.8981525065085356,3143,0,0.0,,0.3090169943749474,0.42480768092719207,
137,288,35.60703714377713,34.64806137207997,5.196152422706632,128.68802989264293,6.196152422706632,955.331220287587,19.225772013356377,5378,0.08169389604033483,5320,58,0,0.9892153216809223,0.010784678319077723,0.0,True,2569.0,28.59612032437544,0.8140653398392456,2569,0,0.0,,0.2727272727272727,0.2940535333541759,
138,171,35.88844294895827,35.70443304255554,1.0,24.7660229,2.0,608.0567792785029,84.84354160608983,3289,0.049961179634931435,3226,63,0,0.9808452417148069,0.019154758285193068,0.0,True,3259.0,32.20825855387053,0.8997615505120454,3259,0,0.0,,0.30484544052339907,0.4142135623730951,
138,225,35.88844294895827,35.03080476304226,9.059801270007501,224.37524572245485,10.059801270007501,598.5282657083342,72.00591272777295,6843,0.10394781156638365,6776,67,0,0.9902089726728043,0.009791027327195674,0.0,True,2430.0,27.81174254566965,0.7843214202895025,2430,0,0.0,,0.2710755134061366,0.23924604929888257,
139,221,36.54594595847623,35.16600705157999,1.0,24.7660229,2.0,830.8236950302571,68.75061231777208,3601,0.05470058007460873,3561,40,0,0.9888919744515412,0.011108025548458762,0.0,True,3050.0,31.158388162107514,0.8689872986094285,3050,0,0.0,,0.30216947925196225,0.4270509831248423,
139,251,36.54594595847623,34.71237346652139,2.4641016151377544,61.02599702842861,3.4641016151377544,796.8693285666905,56.29293476635214,3807,0.0578297995956777,3555,252,0,0.933806146572104,0.06619385342789598,0.0,True,2658.0,29.087242521017966,0.8163886758972336,2658,0,0.0,,0.2742918851774318,0.3744303893269697,
139,252,36.54594595847623,35.161502021492026,1.0,24.7660229,2.0,788.762840451144,36.39063479865252,3390,0.051495408623416714,3355,35,0,0.9896755162241888,0.01032448377581121,0.0,True,2130.0,26.038434238092623,0.7262407175713896,2130,0,0.0,,0.3090169943749474,0.3288130902060995,
139,267,36.54594595847623,35.08616142807222,1.0,24.7660229,2.0,850.3004786962815,27.24866638792243,3228,0.049034566087430426,3226,2,0,0.9993804213135068,0.0006195786864931846,0.0,True,3041.0,31.11238280628643,0.8686714363545003,3041,0,0.0,,0.3090169943749474,0.41952836945746297,
139,279,36.54594595847623,35.05653012668944,1.0,24.7660229,2.0,831.3688149732566,67.6607940807346,3267,0.04962699114239009,3097,170,0,0.9479644934190389,0.05203550658096113,0.0,True,3084.0,31.331576548121713,0.8751534377346167,3085,0,0.0,,0.3008613653919205,0.40209568597003575,
139,308,36.54594595847623,34.475317831118815,1.0,24.7660229,2.0,795.1117525885313,50.744742180564515,3504,0.053227112630221875,3447,57,0,0.9837328767123288,0.016267123287671232,0.0,True,2922.0,30.497565270510307,0.8588291349154601,2922,0,0.0,,0.3090169943749474,0.38742588672279316,
140,253,35.510430794917276,35.51364896558651,1.8284271247461903,45.2828680424453,2.8284271247461903,972.2868420466698,41.76663152818668,2915,0.04427997526172853,2890,25,0,0.9914236706689536,0.008576329331046312,0.0,True,2586.0,28.690579737455337,0.8079113403285532,2586,0,0.0,,0.28989794855663564,0.36602540378443865,
140,288,35.510430794917276,34.64806137207997,1.0,24.7660229,2.0,931.7795422697527,68.83860656586893,3347,0.050842222024358626,3297,50,0,0.9850612488795937,0.014938751120406334,0.0,True,3371.0,32.75702407615134,0.93380068654213,3371,0,0.0,,0.3090169943749474,0.4,
140,315,35.510430794917276,34.47056347377678,5.708203932499369,141.36950931014943,6.708203932499369,908.0820854308307,18.83884062863718,5375,0.08164832488226101,5341,34,0,0.9936744186046511,0.006325581395348837,0.0,True,2790.0,29.80074801834303,0.8516811837203169,2790,0,0.0,,0.27149702790318514,0.2583003339767141,
140,342,35.510430794917276,27.740464774497518,1.0,24.7660229,2.0,976.7724009419667,8.627222407444984,2100,0.03189981065167407,2090,10,0,0.9952380952380953,0.004761904761904762,0.0,True,2190.0,26.40262583044538,0.834853818044988,2197,0,0.0,,0.3090169943749474,0.4142135623730951,
141,180,35.81904820970796,35.34870917682051,1.0,24.7660229,2.0,739.9315539818809,27.34296808455524,3200,0.04860923527874144,2972,228,0,0.92875,0.07125,0.0,True,3778.0,34.67815955327447,0.9745469248083622,3778,0,0.0,,0.3008613653919205,0.41421356237309503,
141,214,35.81904820970796,36.01269379192217,1.0,24.7660229,2.0,712.2483283178406,83.74691539905325,3439,0.05223973753862244,3437,2,0,0.9994184355917418,0.0005815644082582146,0.0,True,2959.0,30.690046484452196,0.8544981822591948,2959,0,0.0,,0.3090169943749474,0.47066359509470784,
141,222,35.81904820970796,35.38611686189799,3.2426406871192857,80.30731351366796,4.242640687119286,682.7572111985382,47.81710917142174,4361,0.06624527345330981,4356,5,0,0.9988534739738592,0.0011465260261407934,0.0,True,3714.0,34.383177824142415,0.9657495432969142,3714,0,0.0,,0.27968069456399425,0.40996277864065894,
141,231,35.81904820970796,34.95926220295544,3.1815405503520555,78.79410612729761,4.1815405503520555,735.2942191295897,44.89531088995505,3928,0.059667836304655116,3659,269,0,0.9315173116089613,0.0684826883910387,0.0,True,2013.0,25.313194205551593,0.7152811096497338,2013,0,0.0,,0.27429188517743175,0.3704152082810797,
141,256,35.81904820970796,34.68673015483562,1.0,24.7660229,2.0,719.7119654061752,71.28502272722744,3287,0.04993079886288222,3273,14,0,0.9957407970794037,0.0042592029205962886,0.0,True,2219.0,26.57686282166937,0.7538917642822457,2221,0,0.0,,0.3090169943749474,0.4078525932319447,
142,173,35.25548216498152,35.355076615763174,7.385164807134505,182.90116073376723,8.385164807134505,463.9791288922794,35.99456111552481,7756,0.11781663400684957,7744,12,0,0.998452810727179,0.0015471892728210418,0.0,True,1924.0,24.747287144606645,0.7009514602893969,1924,0,0.0,,0.26747889038858924,0.3636702588797447,
142,185,35.25548216498152,34.80741191602223,1.0,24.7660229,2.0,410.68479988370115,52.26745372374603,3005,0.045647110003943135,3004,1,0,0.9996672212978369,0.00033277870216306157,0.0,True,1797.0,23.916581391835077,0.6827174842130769,1798,0,0.0,,0.3090169943749474,0.30901699437494745,
142,197,35.25548216498152,34.79223274494799,1.0,24.7660229,2.0,400.27079367796955,23.129975555366237,3085,0.046862340885911666,3085,0,0,1.0,0.0,0.0,True,2169.0,26.275732970416676,0.7502238439670214,2169,0,0.0,,0.3090169943749474,,
142,303,35.25548216498152,33.97945920679168,4.0197648378370845,99.55358802648801,5.0197648378370845,433.08722988020315,89.01775331060212,4546,0.06905549486786206,4449,97,0,0.9786625604927409,0.02133743950725913,0.0,True,1397.0,21.08741119717533,0.6091551687446819,1401,0,0.0,,0.27669677546737487,0.40338521749465606,
142,317,35.25548216498152,34.37688314831693,1.414213562373095,35.02444547122265,2.414213562373095,464.1961556575703,28.254940528883914,2900,0.04405211947135943,2897,3,0,0.9989655172413793,0.0010344827586206897,0.0,True,2019.0,25.35089071817938,0.7281352745700237,2020,0,0.0,,0.2989350844248255,0.3288130902060995,
142,333,35.25548216498152,35.707803575808725,1.414213562373095,35.02444547122265,2.414213562373095,408.49291750666976,49.64388518915878,3756,0.057055089908422764,3744,12,0,0.9968051118210862,0.003194888178913738,0.0,True,1956.0,24.952237121658943,0.7032435677457985,1956,0,0.0,,0.29339977411634566,0.3946610491009364,
143,144,35.798257995737906,35.56027850816313,1.0,24.7660229,2.0,640.7273502400923,26.635920986610305,3313,0.050325748899521995,3104,209,0,0.936915182613945,0.06308481738605494,0.0,True,1980.0,25.104851615652017,0.7036257425004668,2041,0,0.0,,0.30383243470068705,0.4142135623730951,
143,187,35.798257995737906,35.452973518955936,1.0,24.7660229,2.0,624.1857170340561,64.36252176796728,3247,0.049323183421897954,3095,152,0,0.9531875577456114,0.046812442254388666,0.0,True,2121.0,25.98336522846531,0.7293450141449659,2121,0,0.0,,0.29581631632448924,0.407669683062202,
143,291,35.798257995737906,34.59235657030694,8.719749027788248,215.9535041044565,9.719749027788248,643.1280738274095,30.370181625198004,7649,0.11619126270221665,6451,1198,0,0.8433782193750817,0.1566217806249183,0.0,True,1509.0,21.91642348220485,0.622708684028934,1537,0,0.0,,0.2568080306030585,0.29637509243923904,
144,227,35.56027850816313,34.94669093427095,2.6502815398728847,65.63693330793913,3.6502815398728847,682.8640723532785,74.65736145144373,3366,0.051130839358826154,3313,53,0,0.9842543077837196,0.01574569221628045,0.0,True,2766.0,29.672295920342346,0.8416840535053349,2766,0,0.0,,0.2801868778094689,0.4068781988545112,
144,291,35.56027850816313,34.59235657030694,1.0,24.7660229,2.0,675.3569930316733,86.21705170388077,3039,0.04616358312877976,3035,4,0,0.9986837775584074,0.0013162224415926291,0.0,True,3232.0,32.07456238432586,0.914422169557807,3232,0,0.0,,0.3008613653919205,0.4772255750516612,
145,148,36.32813103961761,35.81005242339135,1.0,24.7660229,2.0,332.6677741895586,23.00694590397061,3102,0.04712057744832998,3098,4,0,0.9987105093488072,0.0012894906511927789,0.0,True,2067.0,25.65046850920847,0.7111481680810975,2074,0,0.0,,0.3090169943749474,0.4860679774997897,
146,237,35.69325579558376,34.26500852446647,1.0,24.7660229,2.0,230.37617067875766,50.2073421721841,2835,0.043064744379759996,2806,29,0,0.9897707231040564,0.010229276895943563,0.0,True,3717.0,34.397061603357194,0.9833594911959215,3717,0,0.0,,0.3090169943749474,0.41421356237309503,
146,302,35.69325579558376,33.95738986962693,4.0,99.0640916,5.0,206.48441561178362,88.74798620814299,4550,0.06911625641196048,4520,30,0,0.9934065934065934,0.006593406593406593,0.0,True,2850.0,30.119481662601757,0.864873006558385,2976,0,0.0,,0.2791745113185196,0.3467362379275918,
147,219,36.002443906642085,35.50247751859002,1.0,24.7660229,2.0,1028.391831100912,74.97997242928629,3468,0.05268025873333603,3464,4,0,0.9988465974625144,0.0011534025374855825,0.0,True,2778.0,29.736591328169585,0.831735515135504,2778,0,0.0,,0.3090169943749474,0.40842002429760915,
147,244,36.002443906642085,35.9025243335125,1.0,24.7660229,2.0,1033.5115877280584,66.09178548444596,3853,0.05852855735280962,3833,20,0,0.9948092395535946,0.005190760446405399,0.0,True,3015.0,30.979094674378864,0.86166771038441,3015,0,0.0,,0.3090169943749474,0.38221731683849475,
147,250,36.002443906642085,34.60844239265844,2.0,49.5320458,3.0,983.7444359143892,13.741243141020123,3930,0.05969821707670433,3857,73,0,0.9814249363867684,0.01857506361323155,0.0,True,3175.0,31.790468518622614,0.9004409995328875,3175,0,0.0,,0.2801868778094689,0.4,
147,253,36.002443906642085,35.51364896558651,1.0,24.7660229,2.0,1009.5671286228915,75.18242264277131,2728,0.04143937307512708,2671,57,0,0.9791055718475073,0.020894428152492667,0.0,True,1992.0,25.180812005932435,0.7041998799045339,1994,0,0.0,,0.28989794855663564,0.4142135623730951,
149,207,35.39126376714951,36.41193290667461,1.0,24.7660229,2.0,784.6690505074794,81.13413545844078,3445,0.05233087985477008,3439,6,0,0.9982583454281567,0.0017416545718432512,0.0,True,3237.0,32.09936294659024,0.8940928658763204,3245,0,0.0,,0.3090169943749474,0.43428471161854765,
149,213,35.39126376714951,35.79391072057749,7.0710678118654755,175.12222735611326,8.071067811865476,739.7409411410146,9.576339528990095,6546,0.09943626691707545,5695,851,0,0.8699969446990529,0.13000305530094713,0.0,True,2281.0,26.945590555510684,0.7570562480016497,2287,0,0.0,,0.2687959533979827,0.29182567426912626,
149,292,35.39126376714951,34.25809377795667,1.0,24.7660229,2.0,780.7624675314057,87.37029822718333,3530,0.05362206266686165,3530,0,0,1.0,0.0,0.0,True,4021.0,35.77602622350646,1.0273181974532146,4030,0,0.0,,0.3090169943749474,,
150,151,35.21721885099203,35.816380965084186,1.0,24.7660229,2.0,239.0296411371521,74.88619706726325,3233,0.04911051801755346,2989,244,0,0.9245283018867925,0.07547169811320754,0.0,True,3560.0,33.66278649806482,0.9477989735907009,3787,0,0.0,,0.3090169943749474,0.4068781988545112,
147,293,36.002443906642085,34.94004339665826,4.449489742783178,110.1961648630833,5.449489742783178,994.3790770261583,49.92798637423187,5441,0.08265089035988506,5324,117,0,0.9784965998897261,0.021503400110273848,0.0,True,2466.0,28.016998042781598,0.7898510218002522,2466,0,0.0,,0.27429188517743175,0.3632995963024343,
148,185,35.81005242339135,34.80741191602223,1.0,24.7660229,2.0,377.80433800072433,71.78232748296537,3120,0.0473940043967729,3120,0,0,1.0,0.0,0.0,True,2090.0,25.792783140330602,0.7304930411083858,2091,0,0.0,,0.3090169943749474,,
148,333,35.81005242339135,35.707803575808725,1.0,24.7660229,2.0,375.6124556236929,75.30279784637827,3193,0.04850290257656919,3193,0,0,1.0,0.0,0.0,True,2182.0,26.354357735544063,0.7370007774237203,2452,0,0.0,,0.3090169943749474,,
148,343,35.81005242339135,28.476484252796663,1.0,24.7660229,2.0,395.55527842612696,33.3218136089835,2006,0.03047191436536104,1874,132,0,0.93419740777667,0.06580259222333001,0.0,True,3292.0,32.37091511398834,1.0070822535375017,3292,0,0.0,,0.3090169943749474,0.41421356237309503,
150,247,35.21721885099203,37.268185251592925,1.0,24.7660229,2.0,269.3127103044465,54.28396210508855,3366,0.051130839358826154,3366,0,0,1.0,0.0,0.0,True,2719.0,29.419119302482983,0.8117253305464801,2719,0,0.0,,0.3090169943749474,,
152,259,35.59422844939045,35.20052874063707,1.0,24.7660229,2.0,1101.7335303782888,32.20140294382061,2965,0.045039494562958866,2965,0,0,1.0,0.0,0.0,True,3193.0,31.880455871659734,0.9006445431004476,3193,0,0.0,,0.30484544052339907,,
152,262,35.59422844939045,34.40124206740076,1.0,24.7660229,2.0,1148.7684977496929,62.858624973396054,3043,0.046224344672878184,3031,12,0,0.9960565231679264,0.003943476832073612,0.0,True,4238.0,36.728698556400076,1.0494592945864756,4307,0,0.0,,0.3090169943749474,0.4176890859898589,
152,265,35.59422844939045,34.81049869841915,1.0,24.7660229,2.0,1123.644666863656,75.34125591216286,3365,0.05111564897280155,3354,11,0,0.9967310549777118,0.0032689450222882616,0.0,True,2817.0,29.94459799996885,0.8506416887917864,2817,0,0.0,,0.3090169943749474,0.3288130902060995,
152,336,35.59422844939045,30.912703688944195,4.766114533138578,118.03770167173282,5.766114533138578,1097.842873968269,15.862602240576111,4393,0.06673136580609723,4329,64,0,0.9854313680855907,0.014568631914409288,0.0,True,2464.0,28.00563442518059,0.842186927730444,2464,0,0.0,,0.28172904669025317,0.2247413229191356,
153,157,35.365641503538356,35.60138738531346,1.0,24.7660229,2.0,1034.2946267525508,23.076868037614148,3503,0.05321192224419727,3473,30,0,0.991435912075364,0.008564087924636025,0.0,True,2527.0,28.36140127684877,0.7992838849508057,2527,0,0.0,,0.3090169943749474,0.384539150931232,
153,172,35.365641503538356,35.828535418520794,1.0,24.7660229,2.0,977.8270685052566,48.60084755942722,3233,0.04911051801755346,3198,35,0,0.9891741416640891,0.010825858335910918,0.0,True,2822.0,29.971161118826497,0.8419554074383881,2822,0,0.0,,0.30383243470068705,0.4068781988545112,
153,194,35.365641503538356,35.07406910575093,1.0,24.7660229,2.0,999.9015626344717,86.73833173222006,3129,0.04753071787099436,3034,95,0,0.9696388622563119,0.03036113774368808,0.0,True,3461.0,33.191422326891924,0.9424065499359047,3461,0,0.0,,0.3090169943749474,0.439607805437114,
153,272,35.365641503538356,34.74035279998909,6.0,148.5961374,7.0,998.4470101608433,84.88114472765717,4881,0.0741442741861053,4780,101,0,0.9793075189510346,0.020692481048965376,0.0,True,1994.0,25.19344980447256,0.7187245557176252,1994,0,0.0,,0.2685019276956926,0.3773704777366128,
153,284,35.365641503538356,34.78223748954251,4.766114533138578,118.03770167173282,5.766114533138578,1009.1556813559064,79.08553450056937,5708,0.08670672342845503,5547,161,0,0.9717939733707078,0.02820602662929222,0.0,True,1822.0,24.082371407875648,0.6866172364313694,1822,0,0.0,,0.2674788903885893,0.3704152082810797,
153,296,35.365641503538356,34.303598480494024,1.0,24.7660229,2.0,1027.2801536508375,43.436938137197465,3203,0.04865480643681526,3194,9,0,0.9971901342491414,0.00280986575085857,0.0,True,2780.0,29.747293718772774,0.8539577502378557,2780,0,0.0,,0.3090169943749474,0.45803989154980806,
154,245,36.029253131100454,34.842778591540295,1.0,24.7660229,2.0,345.8307835670764,59.86583291171662,3345,0.05081184125230941,3308,37,0,0.9889387144992526,0.011061285500747383,0.0,True,2710.0,29.370389707289768,0.8288287775417935,2710,0,0.0,,0.3090169943749474,0.4068781988545112,
128,168,41.84055228225114,35.463353618126746,1.0,24.7660229,2.0,1157.8422373167994,42.75071204195949,3764,0.057176612996619615,3757,7,0,0.9981402763018066,0.0018597236981934113,0.0,True,2052.0,25.557227675339483,0.6612143947364127,2055,0,0.0,,0.3090169943749474,0.4772255750516612,
128,241,41.84055228225114,38.70404802258226,1.0,24.7660229,2.0,1188.6446314981122,87.34445036576953,42475,0.6452116463951696,40021,2454,0,0.9422248381400824,0.0577751618599176,0.0,True,3078.0,31.301083522359217,0.7772360506823663,5275,0,0.0,,0.2612038749637414,0.3827822185373187,
128,364,41.84055228225114,43.59088452112472,1.0,24.7660229,2.0,1216.916184732328,48.41235326142242,59926,0.9102990729105811,59124,802,0,0.9866168274204853,0.013383172579514735,0.0,True,2601.0,28.77366876093557,0.6736084476059887,6475,0,0.0,,0.25,0.3577747210701756,
128,374,41.84055228225114,36.237336477581934,1.0,24.7660229,2.0,1205.7218651854419,64.16157845838606,55094,0.8368991276396816,49168,5926,0,0.8924383780447962,0.10756162195520383,0.0,True,6546.0,45.64708659880819,1.1692705149653377,7071,0,0.0,,0.25000000000000006,0.38742588672279304,
154,247,36.029253131100454,37.268185251592925,11.24744871391589,278.5545724154165,12.24744871391589,327.1266104329486,28.314459281408148,9738,0.14792397910762003,9545,193,0,0.9801807352639146,0.01981926473608544,0.0,True,1352.0,20.7449985808745,0.5660497566794287,1355,0,0.0,,0.2639311605905289,0.3358925990916108,
154,263,36.029253131100454,35.007249465653935,2.4641016151377544,61.02599702842861,3.4641016151377544,386.16050348819533,53.20190009142029,3906,0.05933364781211377,3896,10,0,0.9974398361495136,0.002560163850486431,0.0,True,2115.0,25.9465876230135,0.7305142194373455,2115,0,0.0,,0.28436465220442186,0.4084566551111861,
154,326,36.029253131100454,34.431205980390885,5.19114712955712,128.56406868788088,6.19114712955712,395.91356909799504,33.3491479865475,5636,0.08561301563468336,5634,2,0,0.9996451383960255,0.00035486160397445,0.0,True,2145.0,26.129958014972605,0.7416913924340608,2145,0,0.0,,0.27429188517743175,0.3600718617893999,
155,178,35.7033718170402,35.04623155505863,3.3166247903554,82.13960550864952,4.3166247903554,638.7003224357845,67.9685093971798,4883,0.07417465495815452,4875,8,0,0.9983616629121441,0.0016383370878558263,0.0,True,3121.0,31.518965001719373,0.8910004720718858,3121,0,0.0,,0.2791745113185196,0.29593713446011294,
155,189,35.7033718170402,35.15242409752567,6.211102550927978,153.82430801053073,7.211102550927978,601.7489694340427,55.19820476592879,5315,0.08073690172078461,5314,1,0,0.9998118532455316,0.00018814675446848542,0.0,True,1592.0,22.511093682995384,0.6354058519119045,1593,0,0.0,,0.2687959533979826,0.42857142857142855,
155,260,35.7033718170402,34.90951045275941,3.4721359549995796,85.99099857343296,4.47213595499958,590.5522638878256,26.3386526039885,4153,0.06308567316019162,4123,30,0,0.9927763062846136,0.007223693715386468,0.0,True,3130.0,31.564377766008075,0.8940118786089497,3130,0,0.0,,0.2801868778094689,0.2628622950749163,
155,290,35.7033718170402,34.97130390185268,1.0,24.7660229,2.0,623.6633433497104,88.75511719135852,3509,0.05330306456034491,3498,11,0,0.9968652037617555,0.003134796238244514,0.0,True,2211.0,26.528911744592186,0.7507331720943555,2213,0,0.0,,0.3090169943749474,0.40149162409079436,
155,332,35.7033718170402,34.13724573622004,7.4852813742385695,185.38064992733587,8.48528137423857,654.1086453780683,43.339715241779864,5783,0.08784600238030055,5471,312,0,0.9460487636174996,0.053951236382500434,0.0,True,1512.0,21.938198374294355,0.6282360936331741,1516,0,0.0,,0.26675650430010106,0.27889974595447264,
156,163,35.52260629097952,37.63626525813539,1.0,24.7660229,2.0,710.7438658892756,76.66177058226648,3147,0.04780414481943728,3045,102,0,0.9675881792183031,0.032411820781696854,0.0,True,1844.0,24.22732816723524,0.6623209914048585,1844,0,0.0,,0.2989350844248255,0.41421356237309503,
156,308,35.52260629097952,34.475317831118815,1.0,24.7660229,2.0,745.9895223425639,40.77953957654127,3341,0.05075107970821098,3202,139,0,0.9583956899131997,0.04160431008680036,0.0,True,1840.0,24.201036973199617,0.6914787053109008,1862,0,0.0,,0.3090169943749474,0.407669683062202,
157,204,35.60138738531346,35.35463096968926,1.414213562373095,35.02444547122265,2.414213562373095,1095.9503171395265,37.356547170225284,3439,0.05223973753862244,3405,34,0,0.9901134050596103,0.009886594940389648,0.0,True,2672.0,29.163744887841286,0.8220231507898613,2672,0,0.0,,0.29339977411634566,0.39483020869591495,
157,209,35.60138738531346,35.49218346678995,1.0,24.7660229,2.0,1070.5349794945737,83.83891955804876,3371,0.051206791288949186,3370,1,0,0.9997033521210323,0.0002966478789676654,0.0,True,2222.0,26.594822185913987,0.7481639160097734,2222,0,0.0,,0.3090169943749474,0.3567891723253309,
157,259,35.60138738531346,35.20052874063707,1.0,24.7660229,2.0,1068.786957390379,86.58268630061143,3250,0.04936875457997177,3204,46,0,0.9858461538461538,0.014153846153846154,0.0,True,3089.0,31.356964751418932,0.8857659924242046,3089,0,0.0,,0.3090169943749474,0.4142135623730951,
157,284,35.60138738531346,34.78223748954251,1.0,24.7660229,2.0,1041.523234782392,44.92223015623811,3380,0.05134350476317064,3372,8,0,0.9976331360946745,0.002366863905325444,0.0,True,2291.0,27.004591262358783,0.7673543756910416,2291,0,0.0,,0.3090169943749474,0.4432564360883089,
157,296,35.60138738531346,34.303598480494024,1.0,24.7660229,2.0,1059.647707077323,78.59375482950666,2992,0.045449634985623245,2955,37,0,0.9876336898395722,0.012366310160427808,0.0,True,2626.0,28.911619828688853,0.8271690343858678,2626,0,0.0,,0.3090169943749474,0.40453726661826384,
158,161,35.68825811374741,35.384528008489525,1.0,24.7660229,2.0,1015.4778824535305,78.55234209469111,2880,0.0437483117508673,2848,32,0,0.9888888888888889,0.011111111111111112,0.0,True,2756.0,29.618609797263055,0.8334725965666376,2757,0,0.0,,0.3090169943749474,0.42298614526690737,
158,169,35.68825811374741,35.35934151706443,5.19114712955712,128.56406868788088,6.19114712955712,1048.855335508259,48.104838269588406,4602,0.06990615648524003,4551,51,0,0.9889178617992177,0.01108213820078227,0.0,True,1403.0,21.13264702577172,0.5948870091483551,1403,0,0.0,,0.27718637277259645,0.23329952500316292,
158,175,35.68825811374741,35.68263404805846,1.8284271247461903,45.2828680424453,2.8284271247461903,998.1250865787914,49.13417862005351,3431,0.05211821445042559,3424,7,0,0.9979597784902361,0.0020402215097639173,0.0,True,2707.0,29.354128532448744,0.8225798401370581,2712,0,0.0,,0.28989794855663564,0.29893508442482547,
158,234,35.68825811374741,34.8476940561097,7.639192214932638,189.19240933252343,8.639192214932638,990.8243041321243,37.34944936627731,5959,0.09051951032063132,5948,11,0,0.998154052693405,0.0018459473065950663,0.0,True,2803.0,29.870095596987387,0.8469466896840756,2803,0,0.0,,0.26747889038858924,0.31515245419725213,
160,204,36.431369308821246,35.35463096968926,4.0197648378370845,99.55358802648801,5.0197648378370845,1121.8550719611872,84.97336229849957,4961,0.07535950506807383,4804,157,0,0.9683531546059262,0.03164684539407377,0.0,True,2215.0,26.552898107308295,0.739779288560169,2215,0,0.0,,0.27429188517743175,0.37833392500911667,
160,244,36.431369308821246,35.9025243335125,1.0,24.7660229,2.0,1083.237124257474,15.16798979782803,3667,0.05570314555223277,3639,28,0,0.9923643305154077,0.00763566948459231,0.0,True,2175.0,26.31205051777122,0.727516498638253,2175,0,0.0,,0.3090169943749474,0.38864816943931535,
160,281,36.431369308821246,34.692218896429786,3.8989794855663558,96.56221522616659,4.898979485566356,1136.4633032011536,61.90439040419456,4792,0.0727923298299153,4774,18,0,0.9962437395659433,0.0037562604340567614,0.0,True,2122.0,25.989489769558844,0.7308261696403009,2122,0,0.0,,0.2791745113185196,0.3629003269703467,
160,331,36.431369308821246,34.84225419345551,1.0,24.7660229,2.0,1149.7082369259438,30.079712791860853,3174,0.04821428524210167,3165,9,0,0.997164461247637,0.002835538752362949,0.0,True,2474.0,28.062406497282055,0.787455586466307,2474,0,0.0,,0.3090169943749474,0.4364916731037084,
160,334,36.431369308821246,34.23672177301168,1.0,24.7660229,2.0,1143.6451394340493,44.21294780518618,3441,0.05227011831067165,3424,17,0,0.995059575704737,0.004940424295263005,0.0,True,2548.0,28.479002615897535,0.8059932617372992,2548,0,0.0,,0.3090169943749474,0.4211646096066227,
161,219,35.384528008489525,35.50247751859002,3.1815405503520555,78.79410612729761,4.1815405503520555,1023.0605354307165,67.31093089651876,3589,0.054518295442313444,3541,48,0,0.9866258010587907,0.01337419894120925,0.0,True,2389.0,27.576118619071032,0.7780302867649468,2391,0,0.0,,0.27718637277259645,0.38072415612647104,
161,234,35.384528008489525,34.8476940561097,1.0,24.7660229,2.0,983.7044471017289,46.18873243913552,3334,0.050644747006038736,3314,20,0,0.994001199760048,0.00599880023995201,0.0,True,2875.0,30.251296216499522,0.8614648754434835,2875,0,0.0,,0.30484544052339907,0.3892130711381393,
161,321,35.384528008489525,33.119731168111855,5.6332495807108,139.51318811729905,6.6332495807108,997.1485679005909,72.9593429429756,4595,0.06979982378306779,4550,45,0,0.9902067464635473,0.009793253536452665,0.0,True,1555.0,22.247963345344548,0.6495351854835811,1555,0,0.0,,0.2687959533979827,0.3704152082810797,
162,166,36.24733283428811,35.23991767703222,1.0,24.7660229,2.0,329.7906487780085,5.737561429446764,3103,0.04713576783435459,3051,52,0,0.9832420238478892,0.01675797615211086,0.0,True,2987.0,30.834909275543243,0.8626687711443146,2988,0,0.0,,0.3090169943749474,0.4142135623730951,
161,175,35.384528008489525,35.68263404805846,4.0197648378370845,99.55358802648801,5.0197648378370845,991.0052295483961,63.325817512099,4297,0.06527308874773499,4282,15,0,0.9965091924598557,0.003490807540144287,0.0,True,1824.0,24.095585330081406,0.6781074305713404,1824,0,0.0,,0.2801868778094689,0.27669677546737487,
161,176,35.384528008489525,35.38554489110793,1.0,24.7660229,2.0,1020.1809173964998,70.54296371944825,3292,0.050006750793005254,3236,56,0,0.982989064398542,0.01701093560145808,0.0,True,3024.0,31.025297674958463,0.8767914572865992,3024,0,0.0,,0.3090169943749474,0.4057077327363875,
161,212,35.384528008489525,35.25925912428014,1.0,24.7660229,2.0,978.9916859681098,33.6002256831635,3313,0.050325748899521995,3303,10,0,0.9969815876848778,0.003018412315122246,0.0,True,2886.0,30.309113011211988,0.8580829041412602,2886,0,0.0,,0.3090169943749474,0.4241077963657325,
161,217,35.384528008489525,34.99757157984569,5.0,123.8301145,6.0,1045.4950516295712,13.170254748619998,5410,0.08217998839312224,5332,78,0,0.9855822550831793,0.014417744916820702,0.0,True,2260.0,26.821266613927218,0.762161594235033,2260,0,0.0,,0.2742918851774318,0.27043930559804097,
164,256,35.73362321746685,34.68673015483562,1.0,24.7660229,2.0,698.026930013028,24.53784522739528,2859,0.043429313644350556,2859,0,0,1.0,0.0,0.0,True,2746.0,29.56482618688446,0.8396670783680791,2746,0,0.0,,0.3090169943749474,,
165,188,35.462847412792925,35.588134805712386,1.0,24.7660229,2.0,545.907700971864,85.37728383811111,3204,0.048669996822839866,3154,50,0,0.9843945068664169,0.015605493133583021,0.0,True,1583.0,22.44737289370274,0.6318666454087751,1590,0,0.0,,0.30484544052339907,0.4211646096066227,
165,199,35.462847412792925,35.215807223484674,1.0,24.7660229,2.0,538.1118049708316,82.03039650271063,3351,0.05090298356845705,3302,49,0,0.985377499253954,0.014622500746045956,0.0,True,2086.0,25.768089230274473,0.7291618484500227,2094,0,0.0,,0.3090169943749474,0.4142135623730951,
165,228,35.462847412792925,35.32583114942245,2.6502815398728847,65.63693330793913,3.6502815398728847,547.3495112794038,83.36333797641666,4257,0.06466547330675072,3891,366,0,0.9140239605355884,0.08597603946441155,0.0,True,1860.0,24.33220886606579,0.6874604628953621,1862,0,0.0,,0.2742918851774317,0.37154873770245245,
163,187,37.63626525813539,35.452973518955936,1.0,24.7660229,2.0,670.9341594804068,33.41312674946948,3289,0.049961179634931435,3162,127,0,0.9613864396473092,0.038613560352690784,0.0,True,2218.0,26.570873669408158,0.7270803230129244,2218,0,0.0,,0.3090169943749474,0.4211646096066227,
163,243,37.63626525813539,35.47492912111168,6.0710678118654755,150.35620445611326,7.0710678118654755,731.9948425315224,43.69078582868674,6289,0.09553233770875154,6268,21,0,0.9966608363809827,0.0033391636190173318,0.0,True,2043.0,25.501119533728012,0.6975982200878014,2043,0,0.0,,0.27253380620535966,0.28819957000895957,
163,291,37.63626525813539,34.59235657030694,1.0,24.7660229,2.0,689.8765162737602,71.19001600240271,3126,0.04748514671292054,2840,286,0,0.90850927703135,0.09149072296865003,0.0,True,2048.0,25.532305945691693,0.7069858263760346,2051,0,0.0,,0.2898979485566356,0.39564392373895996,
164,181,35.73362321746685,35.848299796755015,1.0,24.7660229,2.0,653.7968619919252,71.87887480872554,3622,0.05501957818112547,3591,31,0,0.9914411927112092,0.008558807288790724,0.0,True,2251.0,26.767808162038836,0.747892960537554,2261,0,0.0,,0.3090169943749474,0.41421356237309503,
165,242,35.462847412792925,35.39259790565092,2.6502815398728847,65.63693330793913,3.6502815398728847,538.3896635638753,82.89668332051576,4405,0.06691365043839251,4316,89,0,0.9797956867196368,0.020204313280363224,0.0,True,1679.0,23.11800810845486,0.6525400554482771,1682,0,0.0,,0.2801868778094689,0.3811428388606529,
165,280,35.462847412792925,34.98249199309273,1.0,24.7660229,2.0,509.71428660459014,20.689372592078463,3255,0.049444706510094805,2948,307,0,0.9056835637480799,0.09431643625192013,0.0,True,1422.0,21.275259296970987,0.6040217699680345,1437,0,0.0,,0.29581631632448924,0.4142135623730951,
166,198,35.23991767703222,35.16336853115337,1.0,24.7660229,2.0,348.56218382078407,65.3113006266468,1587,0.024107142621050834,1345,242,0,0.847511027095148,0.15248897290485192,0.0,True,1033.0,18.133232266417803,0.5151245983830085,1034,0,0.0,,0.3008613653919205,0.41094162271764856,
166,278,35.23991767703222,34.601265443834954,4.155870949147037,102.92439509602025,5.155870949147037,394.4320675538768,39.07740815157315,4932,0.07491898387336024,4830,102,0,0.9793187347931873,0.02068126520681265,0.0,True,3977.0,35.57974729186445,1.0188758466559804,3977,0,0.0,,0.27792629762666365,0.30484544052339907,
167,217,35.22581450301618,34.99757157984569,1.7320508075688772,42.89600996421431,2.732050807568877,1098.4514974008512,64.50636626574206,3416,0.051890358660056486,3410,6,0,0.9982435597189696,0.001756440281030445,0.0,True,1766.0,23.70939178892142,0.6752562959850702,1767,0,0.0,,0.28989794855663564,0.4019754503326363,
167,219,35.22581450301618,35.50247751859002,8.851841083363698,219.22489897774616,9.851841083363698,1076.0169812019965,19.707825867295377,6952,0.10560356364306578,6724,228,0,0.9672036823935558,0.03279631760644419,0.0,True,1345.0,20.691225118808177,0.5850904787150066,1345,0,0.0,,0.26655131052735265,0.2852979859161823,
167,246,35.22581450301618,35.960032080478044,1.0,24.7660229,2.0,1145.2183691214077,30.242001893031095,3261,0.04953584882624245,3188,73,0,0.9776142287641828,0.022385771235817233,0.0,True,2254.0,26.785639500640343,0.7525551998380278,2254,0,0.0,,0.3090169943749474,0.4142135623730951,
167,275,35.22581450301618,34.80583547552976,1.0,24.7660229,2.0,1122.535898405394,76.87529755038896,2714,0.041226707670782584,2702,12,0,0.9955784819454679,0.004421518054532056,0.0,True,2522.0,28.333329012940222,0.8091578313982344,2522,0,0.0,,0.28989794855663564,0.4472420874237715,
169,200,35.35934151706443,35.08480388217968,1.0,24.7660229,2.0,1041.6528958973608,19.287619964944273,3089,0.0469231024300101,3086,3,0,0.9990288119132406,0.0009711880867594691,0.0,True,2756.0,29.618609797263055,0.8409104725282358,2760,0,0.0,,0.3090169943749474,0.30484544052339907,
169,209,35.35934151706443,35.49218346678995,6.8173377998059435,168.8383440670296,7.8173377998059435,1074.7603551713516,89.48997314676657,6366,0.09670199743264625,6352,14,0,0.9978008168394596,0.002199183160540371,0.0,True,2171.0,26.287844394415636,0.7420544413237712,2171,0,0.0,,0.2692803301885514,0.33888888383853233,
169,258,35.35934151706443,35.87354665542424,2.863703305156273,70.92254163430594,3.863703305156273,1105.5467517317525,35.8116211557952,4136,0.0628274365977733,4115,21,0,0.9949226305609284,0.005077369439071566,0.0,True,2521.0,28.327711221864295,0.7953548409624904,2521,0,0.0,,0.2791745113185196,0.38742588672279316,
169,275,35.35934151706443,34.80583547552976,6.117215614703381,151.4991019979815,7.117215614703381,1102.9569056888424,44.355827031466475,5810,0.08825614280296493,5742,68,0,0.9882960413080895,0.0117039586919105,0.0,True,1767.0,23.71610357724806,0.6760078031229438,1767,0,0.0,,0.27195617308673,0.2565236958429578,
171,261,35.70443304255554,35.60590733551569,1.0,24.7660229,2.0,615.3821892641247,73.22014555713073,3004,0.04563191961791853,2987,17,0,0.9943408788282291,0.005659121171770972,0.0,True,1854.0,24.29293166714853,0.6813298474906423,1855,0,0.0,,0.3090169943749474,0.4142135623730951,
171,307,35.70443304255554,34.90049694486924,2.1462643699419726,53.15443253543696,3.1462643699419726,577.9149303752788,43.40460687502875,3412,0.05182959711595806,3409,3,0,0.9991207502930832,0.0008792497069167644,0.0,True,2255.0,26.791580642889436,0.7589152952254523,2255,0,0.0,,0.2857142857142857,0.2708131845707603,
172,175,35.828535418520794,35.68263404805846,9.055385138137417,224.26587569943092,10.055385138137417,963.6897486790526,75.89894612810225,8433,0.1281005253455083,8152,281,0,0.9666785248428792,0.03332147515712083,0.0,True,2067.0,25.65046850920847,0.7173835556191321,2067,0,0.0,,0.2612038749637415,0.3777135495558997,
172,272,35.828535418520794,34.74035279998909,1.0,24.7660229,2.0,974.3470053400348,55.882613468642674,2900,0.04405211947135943,2838,62,0,0.9786206896551725,0.021379310344827585,0.0,True,2047.0,25.526071711452577,0.7234369806822948,2047,0,0.0,,0.3008613653919205,0.37268226712382524,
170,302,35.7078659870906,33.95738986962693,5.6332495807108,139.51318811729905,6.6332495807108,242.53737751072293,15.264665079344955,5387,0.08183060951455629,5385,2,0,0.9996287358455541,0.00037126415444588826,0.0,True,2425.0,27.783114908082073,0.7976175373625092,2428,0,0.0,,0.27149702790318514,0.3903612980846836,
171,188,35.70443304255554,35.588134805712386,6.117215614703381,151.4991019979815,7.117215614703381,576.816620372957,44.670791424506945,6098,0.09263097397805166,5839,259,0,0.9575270580518203,0.04247294194817973,0.0,True,1522.0,22.01062576965338,0.6174732215144396,1524,0,0.0,,0.26747889038858924,0.3021694792519622,
171,215,35.70443304255554,35.56248093238742,1.0,24.7660229,2.0,596.8131646990198,77.06272345538787,3377,0.051297933605096824,3372,5,0,0.9985193959135327,0.0014806040864672786,0.0,True,3147.0,31.649979649604663,0.8882096300881672,3147,0,0.0,,0.3090169943749474,0.4641016151377545,
171,226,35.70443304255554,35.0523855173558,5.19114712955712,128.56406868788088,6.19114712955712,638.366434249584,30.326139367491322,5411,0.08219517877914685,5276,135,0,0.9750508223988172,0.024949177601182777,0.0,True,1252.0,19.963065333312567,0.5642725532214087,1255,0,0.0,,0.2722449896460448,0.3546064745168128,
173,317,35.355076615763174,34.37688314831693,1.0,24.7660229,2.0,495.7285870842261,89.64939858471813,3245,0.04929280264984874,3215,30,0,0.9907550077041603,0.009244992295839754,0.0,True,2243.0,26.72019975056778,0.7663688168515156,2245,0,0.0,,0.3090169943749474,0.42410779636573254,
174,179,36.34970496468319,35.10631831867022,1.0,24.7660229,2.0,942.6032309954207,20.513445168221573,3712,0.05638671292334007,3699,13,0,0.9964978448275862,0.003502155172413793,0.0,True,3243.0,32.129098351712784,0.8992691413656564,3243,0,0.0,,0.3090169943749474,0.46410161513775455,
174,277,36.34970496468319,35.38967537586831,1.0,24.7660229,2.0,959.6095898120664,62.553756351861054,3538,0.053743585755058505,3482,56,0,0.9841718485019785,0.01582815149802148,0.0,True,2684.0,29.229158977248975,0.8148706843715756,2684,0,0.0,,0.3090169943749474,0.39396243989911095,
174,335,36.34970496468319,31.642088056267887,1.0,24.7660229,2.0,963.8308887885655,69.67881224259605,2942,0.04469011568439291,2941,1,0,0.9996600951733514,0.0003399048266485384,0.0,True,1850.0,24.266711549775604,0.7138129609936313,1850,0,0.0,,0.3090169943749474,0.4211646096066227,
172,284,35.828535418520794,34.78223748954251,1.0,24.7660229,2.0,985.0556765350979,28.159116777793937,3285,0.04990041809083301,3100,185,0,0.943683409436834,0.0563165905631659,0.0,True,2757.0,29.62398278774667,0.8390782756709863,2758,0,0.0,,0.3090169943749474,0.41421356237309503,
