Repository: AmiraliKhosrozadeh/ice-bonded-granular-microCT

# Grain-scale kinematics, ice-bond failure and damage evolution in ice-bonded granular media under in-situ uniaxial compression

Analysis code, per-specimen tables and supplementary material for the paper of

## Results for every specimen

The paper shows one or two specimens per figure.  The same rendering for
every specimen and every scan is in [`supplementary/`](supplementary/README.md):
the void and crack classes (Fig. 11 of the paper), the crack orientation
classes (Fig. 12), the ice-path maps (Fig. 18) and the per-scan tables behind
Tables 2–4, each as one sheet per material, compiled with their text in
[`supplementary/supplementary.pdf`](supplementary/supplementary.pdf).

File: paper/data/bonds/Alumina_75_1800_T7/Alumina_75_1800_T7_throats_scan03_classified.csv (part 7 of 10)
bead_a,bead_b,r_a_vox,r_b_vox,gap_vox,gap_um,dsum_min,z_mid,axis_dip_deg,lens_vox,lens_mm3,binder_vox,pore_vox,crack_vox,binder_frac,pore_frac,crack_frac,connected,bond_area_vox,r_bond_vox,r_bond_over_R,neck_binder_vox,neck_crack_vox,neck_severed,q_crack_med,q_binder_med,q_pore_med,dq_paired,cls
166,241,36.25550757246598,35.33832533165019,1.0,24.7660229,2.0,742.067569912075,64.41783420301734,3555,0.0540018223174768,3341,214,0,0.939803094233474,0.060196905766526,0.0,True,2591.0,28.71830278937461,0.802256329196296,2591,332,0.1135819363667464,,0.2989350844248255,0.4013498739246386,,intact
166,263,36.25550757246598,35.13057924141201,6.071067811865476,150.35620445611326,7.071067811865476,749.7998965177412,78.36843904364923,6238,0.0947576280214965,3802,972,1464,0.6094902212247515,0.1558191728117986,0.2346906059634498,True,1064.0,18.403307281560924,0.5155992743948301,1071,1009,0.4850961538461538,0.3291532341215497,0.2085621785225414,0.3349959365532835,0.1205910555990082,cohesive
166,313,36.25550757246598,31.530822147961786,1.0,24.7660229,2.0,741.954148083489,63.99871379377518,2800,0.0425330808688987,2798,2,0,0.9992857142857144,0.0007142857142857,0.0,True,1906.0,24.63125337992984,0.7267321739211108,1909,422,0.181038181038181,,0.3090169943749474,0.4318516525781366,,intact
167,193,35.38745138850615,34.54214176708087,4.841619252963779,119.90765329198184,5.841619252963779,531.8487161979508,20.18972234615844,5030,0.0764076417037717,4903,127,0,0.974751491053678,0.025248508946322,0.0,True,2567.0,28.58498693079622,0.8175362000804784,2567,0,0.0,,0.2798057840438667,0.2337147961180513,,intact
167,200,35.38745138850615,34.895204238556275,3.47213595499958,85.99099857343296,4.47213595499958,550.569159010751,63.86329418968045,3074,0.0466952466396409,2943,131,0,0.9573845152895252,0.0426154847104749,0.0,True,2789.0,29.79540690386007,0.8478736791609596,2789,0,0.0,,0.2791745113185196,0.2898979485566356,,intact
167,234,35.38745138850615,34.16869670636365,1.0,24.7660229,2.0,558.1803306044887,74.77046646311237,3348,0.0508574124103832,3272,76,0,0.977299880525687,0.022700119474313,0.0,True,3368.0,32.74244487919323,0.941468030533686,3369,0,0.0,,0.304845440523399,0.4036185072337704,,intact
167,278,35.38745138850615,34.35606324680414,1.0,24.7660229,2.0,601.9734339308143,9.450258602911138,3434,0.0521637856084994,3056,378,0,0.8899242865463017,0.1100757134536983,0.0,True,2241.0,26.708284387767684,0.7659001565213809,2241,0,0.0,,0.2898979485566356,0.4142135623730951,,intact
168,213,35.33883511063576,34.43382366462048,1.0,24.7660229,2.0,935.4904717515628,49.94860892744455,3109,0.0472269101505022,3090,19,0,0.9938887101962046,0.0061112898037954,0.0,True,2356.0,27.384997568906428,0.7849778996416309,2381,0,0.0,,0.3090169943749474,0.3133921657949117,,intact
168,239,35.33883511063576,34.780987678636315,3.898979485566356,96.5622152261666,4.898979485566356,909.2547092138518,84.47463358383422,4798,0.0728834721460629,4676,122,0,0.9745727386411004,0.0254272613588995,0.0,True,2064.0,25.631847476983477,0.7310870580495819,2064,0,0.0,,0.2742918851774317,0.414213562373095,,intact
168,242,35.33883511063576,35.17694303615556,1.0,24.7660229,2.0,932.3258228215508,56.1519500441569,3571,0.0542448684938705,3539,32,0,0.9910389246709606,0.0089610753290394,0.0,True,2792.0,29.811427376513585,0.8455250203565993,2808,0,0.0,,0.3090169943749474,0.4270509831248423,,intact
168,307,35.33883511063576,34.3637473125066,1.0,24.7660229,2.0,934.3573742885536,51.83451134161387,3504,0.0532271126302218,3349,155,0,0.9557648401826484,0.0442351598173516,0.0,True,1950.0,24.9139374258344,0.7148641143477226,2019,0,0.0,,0.2989350844248255,0.4,,intact
170,285,35.48940368060842,33.08058234151455,1.7320508075688772,42.89600996421431,2.732050807568877,792.5287565496349,48.7083423924547,3690,0.0560525244307987,3654,36,0,0.9902439024390244,0.0097560975609756,0.0,True,2990.0,30.85038994388133,0.899821969744254,2994,0,0.0,,0.2857142857142857,0.4195106216501436,,intact
171,173,35.0693463099394,35.37359282714499,1.0,24.7660229,2.0,833.5057247316674,24.589544479867392,3059,0.0464673908492718,3058,1,0,0.9996730957829356,0.0003269042170644,0.0,True,2866.0,30.203909247028676,0.8575425618812079,2868,0,0.0,,0.3090169943749474,0.3090169943749474,,intact
171,233,35.0693463099394,34.751821853173944,1.0,24.7660229,2.0,804.0195196787533,85.65057249368222,3146,0.0477889544334126,3073,73,0,0.976795931341386,0.0232040686586141,0.0,True,2769.0,29.688382826333207,0.8504120915587212,2770,0,0.0,,0.3090169943749474,0.414213562373095,,intact
171,290,35.0693463099394,34.86976378144478,1.0,24.7660229,2.0,768.0624199526187,10.01937514240987,3189,0.0484421410324707,2800,389,0,0.8780181875195986,0.1219818124804013,0.0,True,4648.0,38.46432569254606,1.0999375211462548,4648,0,0.0,,0.2898979485566356,0.4,,intact
169,233,35.30822230156813,34.751821853173944,6.4031242374328485,158.57992149580696,7.403124237432848,800.5727711163893,80.79354452181107,8014,0.1217357536011981,7742,272,0,0.9660593960569004,0.0339406039430995,0.0,True,2071.0,25.67527554451228,0.732950595572082,2071,0,0.0,,0.2661832955178855,0.316781378199043,,intact
169,252,35.30822230156813,34.67978407640629,6.082762530298219,150.64583612062765,7.082762530298219,787.1019834283479,79.11987800750462,4916,0.0746759376969665,4871,45,0,0.9908462164361268,0.009153783563873,0.0,True,1900.0,24.592453796829677,0.7027619464974229,1900,0,0.0,,0.2714970279031851,0.3443593434156103,,intact
169,266,35.30822230156813,34.27490124916269,1.0,24.7660229,2.0,817.8249728584861,48.05172786861304,3212,0.0487915199110367,3190,22,0,0.9931506849315068,0.0068493150684931,0.0,True,2839.0,30.06130015278417,0.8640399746029638,2839,0,0.0,,0.304845440523399,0.3660254037844387,,intact
170,249,35.48940368060842,34.713958406896815,1.0,24.7660229,2.0,832.3228610749877,61.80047340587778,3691,0.0560677148168233,3634,57,0,0.9845570306150094,0.0154429693849905,0.0,True,2922.0,30.497565270510307,0.8688348923373928,2923,408,0.1224857400180126,,0.3090169943749474,0.4211646096066227,,intact
172,181,35.05121966936993,35.12361410898351,3.685557720282968,91.27660689979976,4.685557720282968,655.4193039710904,29.382119983079107,4321,0.0656376580123255,4274,47,0,0.9891228882203194,0.0108771117796806,0.0,True,2737.0,29.516337145469716,0.8412228588583989,2737,0,0.0,,0.2791745113185196,0.3443593434156103,,intact
172,192,35.05121966936993,34.87382104559448,1.0,24.7660229,2.0,674.9364566654029,68.17831358031324,3081,0.0468015793418132,3070,11,0,0.9964297306069458,0.0035702693930542,0.0,True,2768.0,29.683021493047715,0.8489954725673934,2768,164,0.0559345156889495,,0.3090169943749474,0.3333333333333333,,intact
172,241,35.05121966936993,35.33832533165019,6.834654549917682,169.2672110968505,7.834654549917682,707.2950874168184,60.83249043315293,6238,0.0947576280214965,6209,29,0,0.9953510740621996,0.0046489259378005,0.0,True,3028.0,31.045810270703488,0.8821142477978388,3030,425,0.1230101302460202,,0.2674788903885892,0.2953463088285515,,intact
172,313,35.05121966936993,31.530822147961786,1.0,24.7660229,2.0,707.1816655882324,50.3236689945138,4721,0.0717138124221682,4654,67,0,0.9858080915060368,0.0141919084939631,0.0,True,1831.0,24.14177710116885,0.7251738289252824,1832,554,0.2321877619446772,,0.3090169943749474,0.4045372666182638,,intact
174,209,35.35087436343262,35.23004664088869,3.16227766016838,78.31704094788851,4.16227766016838,322.8180522507734,87.95442577851755,4609,0.0700124891874122,4190,413,6,0.9090909090909092,0.089607290084617,0.0013018008244738,True,1813.0,24.022818811521944,0.6807170682868009,1816,458,0.2014072119613016,0.3990645096332537,0.2687959533979827,0.3660254037844386,0.130268556235271,intact
174,232,35.35087436343262,34.98541792920483,1.0,24.7660229,2.0,288.9218806760044,23.808178148633253,3243,0.0492624218777995,2595,419,229,0.8001850138760407,0.1292013567684242,0.070613629355535,True,1338.0,20.637311542783667,0.5868182945134829,1346,1169,0.4648111332007952,0.407669683062202,0.2612038749637414,0.414213562373095,0.1464658080984606,cohesive
175,205,35.391200234235704,37.51378929348208,1.0,24.7660229,2.0,307.4769838678432,71.4184914731726,3475,0.0527865914355082,3406,69,0,0.9801438848920864,0.0198561151079136,0.0,True,2761.0,29.64546501159066,0.8132629934833125,2761,1,0.000362056480811,,0.3090169943749474,0.3726822671238252,,intact
175,244,35.391200234235704,34.63983975967772,9.348469228349536,231.5244029892499,10.348469228349536,340.2999679678428,58.72914823640404,7041,0.1069555079992557,6530,136,375,0.9274250816645364,0.0193154381479903,0.0532594801874733,True,1505.0,21.887356594769614,0.625075869119519,1505,352,0.1895530425417339,0.3543477223400257,0.2603471070980069,0.2231339178887747,0.0940006152420188,cohesive
175,275,35.391200234235704,34.78394761156285,1.0,24.7660229,2.0,327.9589078759552,75.62518917896249,3259,0.0495054680541932,3230,29,0,0.9911015648972076,0.0088984351027922,0.0,True,2224.0,26.60678836073137,0.7582966100533649,2226,467,0.1734125510582993,,0.3090169943749474,0.4142135623730951,,intact
175,293,35.391200234235704,34.40796497310431,2.449489742783178,60.66411906308329,3.449489742783178,351.95546017408907,25.67944608993833,4243,0.0644528079024062,4237,6,0,0.9985859061984445,0.0014140938015555,0.0,True,2354.0,27.37337158766971,0.7843466753894973,2354,244,0.0939183987682833,,0.2843646522044218,0.36985650624847,,intact
176,185,36.11279874443177,34.80360194035368,2.6502815398728847,65.63693330793913,3.6502815398728847,736.744875999966,84.59344770569199,3840,0.0583310823344897,3840,0,0,1.0,0.0,0.0,True,2513.0,28.28272872231154,0.7976357640604107,2513,6,0.0023818975784041,,0.2817290466902531,,,intact
176,188,36.11279874443177,35.18317993471944,1.0,24.7660229,2.0,730.11138690638,85.0465328897542,3305,0.0502042258113251,3299,6,0,0.9981845688350984,0.0018154311649016,0.0,True,2625.0,28.90611442640554,0.8108764326383653,2627,934,0.2622858747542825,,0.3090169943749474,0.435274751580804,,intact
173,190,35.37359282714499,35.50689644530491,6.211102550927978,153.82430801053073,7.211102550927978,868.0950387129355,86.46923518838413,5233,0.0794912900667668,5213,20,0,0.9961781005159565,0.0038218994840435,0.0,True,2074.0,25.69386510327284,0.724991189169447,2074,697,0.2515337423312883,,0.2708131845707603,0.3500991901503483,,intact
173,204,35.37359282714499,35.89869627857463,2.6502815398728847,65.63693330793913,3.6502815398728847,897.601201138384,31.608773875399564,4156,0.0631312443182654,4134,22,0,0.9947064485081808,0.005293551491819,0.0,True,2527.0,28.36140127684877,0.7958605408275784,2527,282,0.1003915984336062,,0.2785504044725916,0.4049287430560275,,intact
173,251,35.37359282714499,34.78953722195827,7.0990195135927845,175.81447984118574,8.099019513592784,891.0513362379912,49.23575880873488,7941,0.1206268554214018,7754,187,0,0.9764513285480418,0.0235486714519581,0.0,True,1670.0,23.055964736417568,0.6572102675659419,1670,401,0.1936262675036214,,0.2696862318229452,0.2634281733127919,,intact
174,175,35.35087436343262,35.391200234235704,3.0,74.2980687,4.0,320.3518575931307,88.27568832065629,4424,0.06720226777286,4204,143,77,0.950271247739602,0.0323236889692585,0.0174050632911392,True,1710.0,23.33045017513125,0.6595919135201679,1710,450,0.2083333333333333,0.3771527433992079,0.2708131845707603,0.4,0.1063395588284475,intact
176,269,36.11279874443177,34.668201091866024,1.0,24.7660229,2.0,716.6689498334508,61.49566300465344,3972,0.0603362132897378,3924,48,0,0.9879154078549848,0.0120845921450151,0.0,True,3175.0,31.79046851862261,0.8982768989459762,3180,138,0.0415913200723327,,0.3090169943749474,0.4206322727489686,,intact
177,210,34.696185580155735,34.63884494515007,1.0,24.7660229,2.0,941.4665628384672,84.8969660742594,2952,0.0448420195446389,2938,14,0,0.9952574525745256,0.0047425474254742,0.0,True,2548.0,28.47900261589753,0.8214895818212212,2548,78,0.0297029702970297,,0.3090169943749474,0.414213562373095,,intact
177,246,34.696185580155735,35.20508799540666,7.694323451653613,190.5577908036604,8.694323451653613,917.2594580427594,46.64255677913016,5633,0.0855674444766095,5566,67,0,0.9881058050772236,0.0118941949227764,0.0,True,1597.0,22.54641630582372,0.6450931478795255,1597,138,0.0795389048991354,,0.2696862318229452,0.2742918851774317,,intact
177,296,34.696185580155735,34.09156944159394,9.273618495495704,229.67064802531016,10.273618495495704,950.8816912971809,80.8824208151899,5875,0.0892435178945643,5390,485,0,0.9174468085106384,0.0825531914893617,0.0,True,1811.0,24.00956484151358,0.6980767095516378,1813,0,0.0,,0.2588283628687876,0.3355818449734017,,intact
178,183,35.175270914247015,35.20123518136818,1.0,24.7660229,2.0,695.7589237280471,62.39972961957687,3320,0.0504320816016942,3248,53,19,0.9783132530120482,0.0159638554216867,0.005722891566265,True,1342.0,20.6681365211924,0.5873589829285409,1369,1218,0.4708156165442597,0.3874258867227931,0.3090169943749474,0.4,0.0784088923478457,intact
178,192,35.175270914247015,34.87382104559448,2.6502815398728847,65.63693330793913,3.6502815398728847,686.981025031443,47.81472642472569,3308,0.0502497969693989,2855,52,401,0.8630592503022975,0.0157194679564691,0.1212212817412333,True,1178.0,19.364117483750853,0.552872762286544,1178,617,0.3437325905292479,0.3704152082810797,0.2588283628687876,0.3015154223219413,0.1115868454122921,cohesive
178,247,35.175270914247015,34.88546407737195,1.0,24.7660229,2.0,730.3833202860543,59.13407017883524,3339,0.0507206989361617,3299,40,0,0.988020365378856,0.011979634621144,0.0,True,2185.0,26.372468623767148,0.7528459022567193,2185,1000,0.3139717425431711,,0.3090169943749474,0.4364916731037084,,intact
178,313,35.175270914247015,31.530822147961786,6.032065437739018,149.39027076534305,7.032065437739018,719.2262339542724,79.45684569564726,5078,0.0771367802329528,4858,74,146,0.956675856636471,0.0145726664040961,0.0287514769594328,True,1192.0,19.47884453275087,0.5840199489598433,1192,855,0.4176844162188569,0.3595972847414548,0.2687959533979827,0.2378618318480095,0.0908013313434721,intact
179,321,35.20187737561034,30.89203760418681,1.0,24.7660229,2.0,864.6730021682483,80.366218225652,4374,0.0664427484716297,4372,2,0,0.9995427526291724,0.0004572473708276,0.0,True,3329.0,32.552321132383774,0.9850323177960938,3331,0,0.0,,0.3090169943749474,0.4095305641066689,,intact
180,197,35.45829091433329,35.54069640230208,7.547442467302883,186.92013298165568,8.547442467302883,381.10922197045977,61.45271916692185,8033,0.1220243709356656,7881,152,0,0.981078053031246,0.0189219469687538,0.0,True,2059.0,25.600782325007668,0.7211590838848286,2059,204,0.0901458241272647,,0.27195617308673,0.1959691289492877,,intact
181,183,35.12361410898351,35.20123518136818,6.483314773547883,160.56592214959517,7.483314773547883,651.0250022459943,43.73863241105832,6427,0.0976286109801472,6383,44,0,0.9931538820600592,0.0068461179399408,0.0,True,2423.0,27.77165559024749,0.7898105966949484,2423,515,0.175289312457454,,0.2696862318229452,0.2739852323582511,,intact
181,192,35.12361410898351,34.87382104559448,1.0,24.7660229,2.0,642.2471035493902,57.47789255192632,2901,0.044067309857384,2900,1,0,0.9996552912788692,0.0003447087211306,0.0,True,1817.0,24.049304838101826,0.6871481729292745,1818,331,0.154025127966496,,0.3090169943749474,0.3726822671238252,,intact
181,235,35.12361410898351,34.65548399235406,8.657737169873558,214.41771701126973,9.657737169873558,624.7122907771657,87.1443743180601,7625,0.115826693437626,5884,108,1633,0.771672131147541,0.0141639344262295,0.2141639344262295,True,623.0,14.082153922340916,0.4036209783591622,640,1386,0.684106614017769,0.3378231277605953,0.2402530733520421,0.280958012959682,0.0975700544085531,cohesive
182,219,34.466946605435474,35.16607140079059,5.414213562373095,134.08853707122265,6.414213562373095,258.21604332665936,87.39951160534672,4866,0.0739164183957362,1623,48,3215,0.3335388409371146,0.0098643649815043,0.6607069461570078,True,39.0,3.523362819972964,0.1011980500301719,903,1792,0.6649350649350649,0.3333333333333333,0.1297319075568038,0.2556477130347316,0.2036014257765295,cohesive
182,304,34.466946605435474,34.193353041643185,1.0,24.7660229,2.0,249.31052920132856,77.68957469938218,2654,0.0403152845093061,1363,334,961,0.5135644310474755,0.1258477769404672,0.3620949510173323,True,191.0,7.797255174810172,0.2271255795529266,735,548,0.4271239282930631,0.3827822185373187,0.2171292729553324,0.3483314773547883,0.1656529455819862,cohesive
183,212,35.20123518136818,35.04312136260408,2.146264369941973,53.15443253543696,3.146264369941973,662.2468296965365,62.388169607450486,3710,0.0563563321512908,3697,13,0,0.9964959568733154,0.0035040431266846,0.0,True,1345.0,20.691225118808177,0.5891213511467125,1346,962,0.4168110918544194,,0.2898979485566356,0.3133921657949117,,intact
183,235,35.20123518136818,34.65548399235406,3.7320508075688767,92.42805576421428,4.732050807568877,653.0073421680825,45.364501483067954,4400,0.0668376985082694,4340,60,0,0.9863636363636364,0.0136363636363636,0.0,True,1400.0,21.11004122822376,0.6043811240469664,1400,776,0.3566176470588235,,0.2791745113185196,0.2933997741163456,,intact
183,241,35.20123518136818,35.33832533165019,1.414213562373095,35.02444547122265,2.414213562373095,702.9007856917224,49.47838481645954,3350,0.0508877931824324,3195,124,31,0.953731343283582,0.0370149253731343,0.0092537313432835,True,2570.0,28.60168539601018,0.8109402777107356,2570,206,0.074207492795389,0.2742918851774317,0.2933997741163456,0.3516287047744073,-0.0191078889389139,intact
183,247,35.20123518136818,34.88546407737195,1.0,24.7660229,2.0,713.9444501949182,10.616820773539438,3265,0.0495966103703408,2660,148,457,0.8147013782542113,0.0453292496171516,0.139969372128637,True,1131.0,18.97388946088459,0.5414405204285164,1133,775,0.4061844863731656,0.4142135623730951,0.2742918851774317,0.3874258867227931,0.1399216771956633,cohesive
184,229,34.44502822434067,34.36044493346854,1.0,24.7660229,2.0,173.95462528652598,66.82722437153883,2640,0.0401026191049616,2610,29,1,0.9886363636363636,0.0109848484848484,0.0003787878787878,True,3461.0,33.191422326891924,0.9647901773966596,3542,1295,0.2677279305354558,0.3333333333333333,0.3090169943749474,0.3451409985003952,0.0243163389583859,intact
186,287,34.98808335608436,31.941197609833058,1.0,24.7660229,2.0,346.51957846407686,18.560237476237702,2714,0.0412267076707825,2714,0,0,1.0,0.0,0.0,True,2708.0,29.35954992478095,0.8773305047078511,2708,0,0.0,,0.3090169943749474,,,intact
188,256,35.18317993471944,33.97256561883531,1.0,24.7660229,2.0,704.8757768554583,51.33310486085981,2961,0.0449787330188604,2659,61,241,0.8980074299223235,0.0206011482607227,0.0813914218169537,True,1751.0,23.608485989317856,0.6827628218116818,1753,800,0.3133568350959655,0.392280956059262,0.2898979485566356,0.3660254037844387,0.1023830075026263,cohesive
189,259,33.679840597075454,35.395138843627386,8.486832980505138,210.1850999436655,9.486832980505138,354.5681669878284,85.84217214603338,7351,0.1116645276668838,5627,146,1578,0.7654740851584818,0.0198612433682492,0.2146646714732689,True,1404.0,21.14017691983778,0.6120936145333344,1415,677,0.3236137667304015,0.298044192443988,0.2576674052298064,0.275363513138071,0.0403767872141816,mixed
189,297,33.679840597075454,34.0288045111776,1.0,24.7660229,2.0,385.54060027738535,38.02541538794887,2788,0.0423507962366034,2788,0,0,1.0,0.0,0.0,True,2320.0,27.17496892263898,0.8027030781428708,2366,940,0.2843315184513006,,0.2989350844248255,,,intact
184,289,34.44502822434067,31.50101825059321,1.0,24.7660229,2.0,221.0966502768776,5.859322648219174,2317,0.0351961244190137,2208,109,0,0.9529564091497628,0.0470435908502373,0.0,True,3498.0,33.36836798332966,1.0119899453263812,3499,118,0.0326237213160077,,0.3090169943749474,0.3740666961489728,,intact
184,292,34.44502822434067,34.39586185030302,2.4641016151377544,61.02599702842861,3.4641016151377544,200.1228898520397,70.12709078473385,3339,0.0507206989361617,3312,27,0,0.9919137466307276,0.0080862533692722,0.0,True,2542.0,28.44545184522819,0.826411506718899,2542,0,0.0,,0.2843646522044218,0.392280956059262,,intact
184,299,34.44502822434067,34.61933503375797,11.36931687685298,281.5727621294974,12.36931687685298,206.48648194665523,61.874548252702674,9511,0.1444757614800343,6395,112,3198,0.672379350226054,0.0117758385027862,0.3362422458206287,True,1069.0,18.44649745427224,0.5341827994659507,1780,1266,0.4156270518713066,0.3284988624195374,0.2224184697535103,0.168456309499694,0.106080392666027,cohesive
186,244,34.98808335608436,34.63983975967772,1.0,24.7660229,2.0,369.8678976687386,75.96213086876897,3076,0.0467256274116902,2912,164,0,0.9466840052015604,0.0533159947984395,0.0,True,1590.0,22.496949104983702,0.6462048011278664,1597,0,0.0,,0.3090169943749474,0.4,,intact
189,303,33.679840597075454,33.48360220336032,2.449489742783178,60.66411906308329,3.449489742783178,382.0209715090531,48.771967818052296,2827,0.0429432212915631,2815,12,0,0.9957552175451008,0.0042447824548991,0.0,True,1645.0,22.88273940708008,0.6814045990784621,1714,1174,0.4065096952908587,,0.2843646522044218,0.2916488613364906,,intact
190,204,35.50689644530491,35.89869627857463,1.0,24.7660229,2.0,900.0433842417685,34.050047942960994,3438,0.0522245471525978,3437,1,0,0.9997091332169866,0.0002908667830133,0.0,True,2592.0,28.723844188903158,0.80452645495084,2592,602,0.1884783969943644,,0.3090169943749474,0.3740666961489728,,intact
191,199,35.41596078796825,35.93835731265675,2.863703305156273,70.92254163430594,3.863703305156273,524.9025301899592,27.986025819886308,4244,0.0644679982884308,3476,82,686,0.819038642789821,0.0193213949104618,0.1616399622997172,True,1882.0,24.47568601281472,0.6860323709715428,1890,689,0.2671578131058549,0.3592257029311909,0.2553967929896867,0.3167583971073936,0.1038289099415042,cohesive
191,200,35.41596078796825,34.895204238556275,2.449489742783178,60.66411906308329,3.449489742783178,545.8273999297671,70.82413627749975,3928,0.0596678363046551,3910,18,0,0.995417515274949,0.0045824847250509,0.0,True,2294.0,27.022266353983262,0.768647947841264,2294,595,0.2059536171685704,,0.2833003940990191,0.4105458806138031,,intact
191,235,35.41596078796825,34.65548399235406,1.0,24.7660229,2.0,592.3251091305958,11.64332084693797,3171,0.0481687140840278,2464,67,640,0.7770419426048565,0.021128981393882,0.2018290760012614,True,1282.0,20.2008235992402,0.576577910233501,1509,1312,0.4650833037929812,0.414213562373095,0.2553967929896867,0.387425886722793,0.1588167693834083,cohesive
191,264,35.41596078796825,35.10451031227921,2.0,49.5320458,3.0,549.5005052506611,76.6534583757615,4214,0.0640122867076926,4205,8,1,0.9978642619838634,0.0018984337921214,0.0002373042240151,True,1515.0,21.95995167500245,0.6227965109247658,1518,785,0.340859748154581,0.461901286060018,0.2898979485566356,0.3783262075698353,0.1720033375033824,intact
191,277,35.41596078796825,34.810958385132096,1.414213562373095,35.02444547122265,2.414213562373095,574.9832550146983,62.066288386654406,3040,0.0461787735148043,2999,40,1,0.9865131578947368,0.0131578947368421,0.000328947368421,True,1861.0,24.338748903508463,0.6931458531881932,1865,373,0.1666666666666666,0.2933997741163456,0.2933997741163456,0.3599573858244808,0.0,intact
192,235,34.87382104559448,34.65548399235406,7.639192214932638,189.19240933252345,8.639192214932638,644.2294434714784,63.67705307222911,6182,0.0939069664041186,5524,526,132,0.8935619540601747,0.0850857327725655,0.0213523131672597,True,947.0,17.362012044001403,0.4994156646474563,948,702,0.4254545454545455,0.1986818038203026,0.266756504300101,0.3364403663212599,-0.0680747004797984,intact
192,277,34.87382104559448,34.810958385132096,2.0,49.5320458,3.0,626.8875893555809,16.589536949228776,3234,0.049125708403578,2117,785,332,0.6546072974644404,0.2427334570191713,0.1026592455163883,True,24.0,2.763953195770684,0.0793273141810923,993,318,0.2425629290617849,0.4,0.2171292729553324,0.3704152082810797,0.1828707270446675,cohesive
192,313,34.87382104559448,31.530822147961786,1.0,24.7660229,2.0,694.0094651665322,20.070770097319325,2360,0.0358493110180718,2188,162,10,0.9271186440677966,0.0686440677966101,0.0042372881355932,True,1702.0,23.275812043510143,0.7010296546783875,1710,137,0.0741743367623172,0.4015915705834428,0.303832434700687,0.4026997478492771,0.0977591358827558,intact
193,200,34.54214176708087,34.895204238556275,1.7320508075688772,42.89600996421431,2.732050807568877,514.9787694847961,58.404575653280666,3426,0.0520422625203025,3415,11,0,0.9967892586106246,0.0032107413893753,0.0,True,3004.0,30.922530590107066,0.8906599220424315,3004,0,0.0,,0.2898979485566356,0.4364916731037084,,intact
194,217,35.331696866002474,34.87526049306788,1.0,24.7660229,2.0,447.6343367299828,16.04862853308826,3321,0.0504472719877188,2801,520,0,0.8434206564287865,0.1565793435712135,0.0,True,2005.0,25.26284468935556,0.7196678403295521,2005,66,0.0318686624818928,,0.2817290466902531,0.4036185072337704,,intact
194,250,35.331696866002474,34.05750615556192,1.0,24.7660229,2.0,425.2237730883332,71.4916896888592,2860,0.0434445040303751,2800,60,0,0.9790209790209792,0.0209790209790209,0.0,True,1969.0,25.03501879160237,0.7215825431464353,1969,0,0.0,,0.3090169943749474,0.414213562373095,,intact
194,253,35.331696866002474,34.90291406680944,4.123105625617661,102.1129283431658,5.123105625617661,408.3825612195773,81.4899680593389,4946,0.0751316492777047,4841,105,0,0.978770723817226,0.0212292761827739,0.0,True,2117.0,25.9588526143026,0.7392039984142704,2118,291,0.1207970112079701,,0.2779262976266636,0.3660254037844386,,intact
194,301,35.331696866002474,34.0838991498163,1.414213562373095,35.02444547122265,2.414213562373095,440.2427187577188,45.40603957078132,2413,0.0366544014773759,2337,76,0,0.968503937007874,0.0314960629921259,0.0,True,2114.0,25.94045295272489,0.7473955261239404,2133,598,0.2189674112046869,,0.2933997741163456,0.3779872043216927,,intact
195,215,34.80774032315204,35.359086924968246,8.281885242839627,205.10935957933825,9.281885242839628,645.7662417588915,61.94641226490823,7020,0.106636509892739,6829,191,0,0.9727920227920228,0.0272079772079772,0.0,True,2436.0,27.846056861676377,0.7937100180747406,2436,0,0.0,,0.2658626798938589,0.3361523330390172,,intact
195,255,34.80774032315204,35.04234372822224,1.0,24.7660229,2.0,648.9295581040346,51.410284703385486,2986,0.0453584926694756,2840,146,0,0.9511051574012056,0.0488948425987943,0.0,True,2381.0,27.529908082004297,0.7882569779517009,2381,69,0.0281632653061224,,0.2989350844248255,0.4105458806138031,,intact
195,267,34.80774032315204,34.489037847079096,5.741657386773941,142.19801832479757,6.741657386773941,593.3476670244338,28.491169263920977,5030,0.0764076417037717,4830,16,184,0.9602385685884692,0.0031809145129224,0.0365805168986083,True,2076.0,25.70625067405882,0.7419176288660947,2096,418,0.1662688941925219,0.2534682898016305,0.2758872381516119,0.2126823376520909,-0.0224189483499814,intact
196,197,35.00192404304678,35.54069640230208,1.0,24.7660229,2.0,425.7635120029168,44.55357690269344,2935,0.0445837829822206,2895,24,16,0.9863713798977852,0.0081771720613287,0.0054514480408858,True,2671.0,29.15828708955492,0.8266856803864998,2684,440,0.1408450704225352,0.2800030854458587,0.3090169943749474,0.3441056646588244,-0.0290139089290886,intact
196,199,35.00192404304678,35.93835731265675,1.0,24.7660229,2.0,471.6850524023988,55.32756113472607,3128,0.0475155274849697,2667,58,403,0.8526214833759591,0.018542199488491,0.1288363171355498,True,1283.0,20.208700699792736,0.5697383859661836,1457,1777,0.5494743351886209,0.4026997478492771,0.2898979485566356,0.39782196186948,0.1128017992926415,cohesive
196,225,35.00192404304678,34.428789303158176,1.8284271247461903,45.2828680424453,2.8284271247461903,471.9628033576915,55.481179792527065,3248,0.0493383738079225,2805,53,390,0.8636083743842364,0.0163177339901477,0.1200738916256157,True,1236.0,19.83509564693766,0.5713637291333357,1315,1803,0.5782552918537524,0.392905387390447,0.2742918851774317,0.3613020955135854,0.1186135022130152,cohesive
198,238,34.322388088097206,35.07329284310676,2.6502815398728847,65.63693330793913,3.6502815398728847,198.29886804043596,82.27571986302196,3710,0.0563563321512908,2989,3,833,0.8056603773584906,0.0008086253369272,0.2245283018867924,True,3429.0,33.03762400240396,0.9521521673706496,3471,913,0.208257299270073,0.3900959445746376,0.2521127429279827,0.2612038749637414,0.1379832016466548,cohesive
199,264,35.93835731265675,35.10451031227921,1.0,24.7660229,2.0,516.4474478786826,46.525713567819146,3239,0.0492016603337011,2909,55,275,0.8981167026860142,0.0169805495523309,0.0849027477616548,True,1805.0,23.96975895919152,0.6747970559335408,1806,660,0.267639902676399,0.4,0.2898979485566356,0.414213562373095,0.1101020514433643,cohesive
200,225,34.895204238556275,34.428789303158176,2.863703305156273,70.92254163430594,3.863703305156273,513.0520935130812,55.969279897037154,3616,0.0549284358649778,3535,81,0,0.977599557522124,0.0224004424778761,0.0,True,2120.0,25.977239243415305,0.7494443962690629,2120,215,0.0920770877944325,,0.2791745113185196,0.339056738914926,,intact
200,245,34.895204238556275,35.05562357713867,2.6502815398728847,65.63693330793913,3.6502815398728847,511.9819654465616,54.30926542407621,3652,0.0554752897618636,3638,14,0,0.9961664841182912,0.0038335158817086,0.0,True,3090.0,31.36203992580701,0.8966881709660134,3090,0,0.0,,0.2817290466902531,0.3897686333091319,,intact
201,225,35.04571322798481,34.428789303158176,7.840676900366725,194.1823836659833,8.840676900366725,456.9091773625637,26.58680514852593,6067,0.0921600720112888,5838,218,11,0.9622548211636724,0.0359320916433163,0.0018130871930113,True,1379.0,20.951117704013964,0.6031311327381527,1379,236,0.1461300309597523,0.4121411919964289,0.2726305394663162,0.2201003599827302,0.1395106525301127,intact
201,250,35.04571322798481,34.05750615556192,1.0,24.7660229,2.0,428.9526878347857,77.42660060946598,2931,0.0445230214381222,2842,89,0,0.9696349368816104,0.0303650631183896,0.0,True,1860.0,24.33220886606579,0.7042279385281207,1860,456,0.1968911917098445,,0.3090169943749474,0.3874258867227931,,intact
201,276,35.04571322798481,33.915240552289745,1.0,24.7660229,2.0,451.2527220162969,32.258435770230975,2834,0.0430495539937353,2631,203,0,0.9283697953422724,0.0716302046577276,0.0,True,2056.0,25.582125126616702,0.7419307223657964,2056,579,0.2197343453510436,,0.3090169943749474,0.3797958971132712,,intact
203,478,36.01680438182754,30.195427695744478,1.0,24.7660229,2.0,994.0795004451688,41.56556209036023,15405,0.2340078967090662,14958,447,0,0.970983446932814,0.0290165530671859,0.0,True,2504.0,28.2320377409108,0.8527740828261189,2599,0,0.0,,0.2843646522044218,0.4045372666182638,,intact
204,251,35.89869627857463,34.78953722195827,6.032065437739018,149.39027076534305,7.032065437739018,922.9996817668244,80.33566298052163,6120,0.092965162470593,6052,68,0,0.9888888888888888,0.0111111111111111,0.0,True,1508.0,21.90916037563184,0.6198813944181155,1508,511,0.2530955918771669,,0.2711923793731366,0.2954792253389742,,intact
205,232,37.51378929348208,34.98541792920483,1.0,24.7660229,2.0,276.0470069507168,56.53948066141347,3391,0.0515105990094413,3293,98,0,0.971099970510174,0.028900029489826,0.0,True,2269.0,26.87461872754702,0.7413768993362797,2274,71,0.030277185501066,,0.3090169943749474,0.3898534213910276,,intact
205,254,37.51378929348208,34.03917839330436,2.0,49.5320458,3.0,258.2725898342376,6.8417441973183735,4160,0.0631920058623638,4127,33,0,0.9920673076923076,0.0079326923076923,0.0,True,1965.0,25.00957669276209,0.6990507172878746,1965,540,0.2155688622754491,,0.2817290466902531,0.3660254037844386,,intact
208,287,34.475451737689326,31.941197609833058,1.0,24.7660229,2.0,313.39876813361013,87.83062980600548,2580,0.0391911959434852,2546,34,0,0.9868217054263566,0.0131782945736434,0.0,True,2747.0,29.5702089500036,0.8904456710930628,2747,84,0.0296714941716707,,0.3133921657949117,0.3483314773547883,,intact
208,289,34.475451737689326,31.50101825059321,5.513233075965879,136.54085661240842,6.513233075965879,283.30205498677014,37.3970802237826,5089,0.0773038744792234,5007,82,0,0.983886814698369,0.0161131853016309,0.0,True,1627.0,22.7572007246284,0.6898580881538553,1632,30,0.0180505415162454,,0.2766967754673748,0.2775563351996301,,intact
209,211,35.23004664088869,34.91564742455185,6.348469228349534,157.22633428924988,7.348469228349534,306.49512954157103,63.26929889419469,5153,0.0782760591847983,4936,215,2,0.9578886085775276,0.0417232679992237,0.0003881234232485,True,1076.0,18.5067943613625,0.5276672961307385,1083,489,0.3110687022900763,0.1637592930373913,0.2674788903885892,0.3463253107581219,-0.1037195973511978,intact
209,219,35.23004664088869,35.16607140079059,1.0,24.7660229,2.0,292.0567452101744,25.756638906535304,3185,0.0483813794883723,2781,143,261,0.8731554160125589,0.0448979591836734,0.0819466248037676,True,1758.0,23.65562892656004,0.6720719717116873,1768,797,0.3107212475633528,0.4,0.2898979485566356,0.4142135623730951,0.1101020514433643,cohesive
202,333,35.42090874601483,27.702046471188893,1.0,24.7660229,2.0,770.7423915159857,85.07626117901061,3435,0.052178975994524,3327,69,39,0.9685589519650656,0.0200873362445414,0.011353711790393,True,2423.0,27.77165559024749,0.8799225414807107,2464,58,0.0229976209357652,0.387425886722793,0.3090169943749474,0.4026997478492771,0.0784088923478456,intact
203,204,36.01680438182754,35.89869627857463,1.0,24.7660229,2.0,947.8201909498288,59.87166273443152,3715,0.0564322840814138,3692,23,0,0.9938088829071332,0.0061911170928667,0.0,True,3370.0,32.752165064914024,0.9108513398126946,3405,0,0.0,,0.3090169943749474,0.3726822671238252,,intact
203,251,36.01680438182754,34.78953722195827,1.0,24.7660229,2.0,941.270326049436,46.38811817479967,3583,0.0544271531261658,3507,76,0,0.9787887245325146,0.0212112754674853,0.0,True,3536.0,33.549124542167775,0.947630502643396,3536,0,0.0,,0.3090169943749474,0.3827822185373187,,intact
203,305,36.01680438182754,63.81862609077063,1.0,24.7660229,2.0,990.2952506827356,49.13127368196363,43189,0.6560575820167388,41347,1842,0,0.9573502512213758,0.0426497487786241,0.0,True,5292.0,41.04261099984527,0.8222053194053235,5540,0,0.0,,0.2449655295864103,0.3724184710506898,,intact
214,286,36.60917168922732,33.42921548808177,3.16227766016838,78.31704094788851,4.16227766016838,153.75889853635888,85.0362410986487,3981,0.0604729267639592,3924,2,64,0.9856819894498868,0.0005023863350916,0.0160763627229339,True,2007.0,25.275441471334737,0.7217596660913239,2009,232,0.1035252119589469,0.3744038111608787,0.2779262976266636,0.2312376477871321,0.096477513534215,intact
214,292,36.60917168922732,34.39586185030302,5.19114712955712,128.56406868788088,6.19114712955712,181.531198359901,38.24234809867406,4920,0.0747366992410649,4782,138,0,0.9719512195121952,0.0280487804878048,0.0,True,2202.0,26.47486297182116,0.7457179203241112,2202,0,0.0,,0.2725338062053596,0.3671757242289845,,intact
214,298,36.60917168922732,39.55405973910419,1.0,24.7660229,2.0,156.4181273763077,79.60453726801973,5889,0.0894561832989088,4956,120,910,0.8415690269994905,0.0203769740193581,0.1545253863134658,True,2106.0,25.891323262882167,0.6798903559454545,3614,727,0.1674729325040313,0.4068781988545112,0.2833003940990191,0.3542089385498691,0.123577804755492,cohesive
215,223,35.359086924968246,35.02594056245611,4.155870949147037,102.92439509602023,5.155870949147037,649.4453469184886,66.61480577149328,4625,0.0702555353638059,4601,24,0,0.9948108108108108,0.0051891891891891,0.0,True,2742.0,29.54328532705789,0.8394764165528349,2742,0,0.0,,0.2771863727725964,0.3377637415593639,,intact
206,310,35.83547711957012,50.5431073627362,1.0,24.7660229,2.0,983.8040542788616,36.40745670061369,11319,0.1719399794125232,8994,2325,0,0.7945931619401008,0.2054068380598993,0.0,True,1843.0,24.22075804422162,0.5608046992060391,2175,0,0.0,,0.2582456997612433,0.3660254037844386,,intact
207,217,35.45411309509949,34.87526049306788,6.89920048531124,170.8657572109093,7.89920048531124,517.3343320539116,23.275185141164982,5983,0.0908840795852218,5945,38,0,0.9936486712351664,0.0063513287648336,0.0,True,2553.0,28.50693142776363,0.8106692829284579,2555,221,0.0796109510086455,,0.2680748568360903,0.1950876504299711,,intact
208,275,34.475451737689326,34.78394761156285,1.0,24.7660229,2.0,324.40602724638416,69.40355959540264,3027,0.0459812984964844,2971,21,35,0.9814998348199536,0.0069375619425173,0.0115626032375289,True,1917.0,24.702227669065127,0.7133249176620775,1917,317,0.1418979409131602,0.3726822671238252,0.3090169943749474,0.3333333333333333,0.0636652727488778,intact
208,284,34.475451737689326,34.27503672629357,9.392304845413264,232.6100368852859,10.392304845413264,295.0325462017413,64.52945455987543,7932,0.1204901419471803,6470,290,1172,0.8156833081190116,0.0365607665153807,0.1477559253656076,True,1315.0,20.45916665780121,0.5951715286654112,1315,372,0.2205097806757557,0.3581925966928192,0.2444266946297027,0.3186048427011299,0.1137659020631164,cohesive
213,239,34.43382366462048,34.780987678636315,2.449489742783178,60.66411906308329,3.449489742783178,931.866910264726,44.57579415143029,3369,0.0511764105168999,3346,23,0,0.9931730483823092,0.0068269516176907,0.0,True,2146.0,26.1360482045472,0.755215471871498,2146,0,0.0,,0.2817290466902531,0.304845440523399,,intact
213,307,34.43382366462048,34.3637473125066,1.0,24.7660229,2.0,956.9695753394278,88.16939562575124,3134,0.0476066698011174,3128,6,0,0.998085513720485,0.0019144862795149,0.0,True,1702.0,23.275812043510143,0.6766463325063784,1756,0,0.0,,0.3090169943749474,0.460174251922487,,intact
213,323,34.43382366462048,47.552089238852375,2.863703305156273,70.92254163430594,3.863703305156273,987.5973056418252,47.91447425687368,7984,0.1212800420204598,4278,3706,0,0.5358216432865731,0.4641783567134268,0.0,True,2665.0,29.125518822500005,0.7105005675009389,2816,0,0.0,,0.1757340838011157,0.3630929074808429,,intact
214,227,36.60917168922732,34.56746719738423,3.2426406871192857,80.30731351366796,4.242640687119286,183.5608102466005,28.79375957488569,4398,0.0668073177362202,4115,283,0,0.9356525693497044,0.0643474306502955,0.0,True,2700.0,29.3161507141752,0.8237576590509562,2702,51,0.0185252451870686,,0.2766967754673748,0.3013496283140403,,intact
205,258,37.51378929348208,34.28857903446624,1.0,24.7660229,2.0,289.92014000913093,80.83725466640662,4265,0.0647869963949475,3764,501,0,0.8825322391559203,0.1174677608440797,0.0,True,1588.0,22.48279562821002,0.6262410600587063,1596,64,0.0385542168674698,,0.2785504044725916,0.4,,intact
206,242,35.83547711957012,35.17694303615556,4.39834563766817,108.929528784605,5.39834563766817,953.3593069820096,87.64380324192697,4797,0.0728682817600383,4686,111,0,0.9768605378361476,0.0231394621638524,0.0,True,2676.0,29.185565874723483,0.8219848249284113,2676,0,0.0,,0.2742918851774317,0.3516287047744073,,intact
206,251,35.83547711957012,34.78953722195827,1.0,24.7660229,2.0,935.6975279440192,57.15124173548755,3362,0.0510700778147277,3338,24,0,0.9928613920285544,0.0071386079714455,0.0,True,3457.0,33.17223653203631,0.9393905782906332,3457,468,0.1192356687898089,,0.3090169943749474,0.4113281168487085,,intact
206,305,35.83547711957012,63.81862609077063,1.0,24.7660229,2.0,984.7224525773186,39.060352442228286,7965,0.1209914246859923,6768,1197,0,0.8497175141242937,0.1502824858757062,0.0,True,6590.0,45.80024181105576,0.9191842650850977,7367,0,0.0,,0.25,0.3613020955135854,,intact
215,255,35.359086924968246,35.04234372822224,1.0,24.7660229,2.0,667.7043874169168,84.88444715111656,3188,0.0484269506464461,3065,123,0,0.9614178168130488,0.038582183186951,0.0,True,3017.0,30.98936796090712,0.880361881097731,3017,0,0.0,,0.3090169943749474,0.4142135623730951,,intact
217,250,34.87526049306788,34.05750615556192,1.0,24.7660229,2.0,458.9025593146597,50.72523268430288,2768,0.0420469885161113,2681,87,0,0.9685693641618496,0.0314306358381502,0.0,True,1646.0,22.889693590315257,0.664116492146344,1646,275,0.1431546069755336,,0.304845440523399,0.4045372666182638,,intact
217,276,34.87526049306788,33.915240552289745,9.498655478055456,235.24391908873187,10.498655478055456,481.20259349617095,89.84200611155671,7258,0.1102518217665954,7147,111,0,0.9847065307247176,0.0152934692752824,0.0,True,1082.0,18.558321498747173,0.5395605851601686,1082,0,0.0,,0.2636541189343806,0.340820075089022,,intact
217,301,34.87526049306788,34.0838991498163,1.0,24.7660229,2.0,473.9215049840452,77.9466737283019,2846,0.0432318386260306,2826,20,0,0.9929725931131412,0.0070274068868587,0.0,True,3430.0,33.04244103589204,0.9583191328608848,3436,223,0.0609456135556162,,0.3090169943749474,0.4142135623730951,,intact
