Repository: AmiraliKhosrozadeh/ice-bonded-granular-microCT

# Grain-scale kinematics, ice-bond failure and damage evolution in ice-bonded granular media under in-situ uniaxial compression

Analysis code, per-specimen tables and supplementary material for the paper of

## Results for every specimen

The paper shows one or two specimens per figure.  The same rendering for
every specimen and every scan is in [`supplementary/`](supplementary/README.md):
the void and crack classes (Fig. 11 of the paper), the crack orientation
classes (Fig. 12), the ice-path maps (Fig. 18) and the per-scan tables behind
Tables 2–4, each as one sheet per material, compiled with their text in
[`supplementary/supplementary.pdf`](supplementary/supplementary.pdf).

File: paper/data/bonds/Alumina_75_1800_T7/T7_throats_scan01.csv (part 7 of 9)
bead_a,bead_b,r_a_vox,r_b_vox,gap_vox,gap_um,dsum_min,z_mid,axis_dip_deg,lens_vox,lens_mm3,binder_vox,pore_vox,crack_vox,binder_frac,pore_frac,crack_frac,connected,bond_area_vox,r_bond_vox,r_bond_over_R,neck_binder_vox,neck_crack_vox,neck_severed,q_crack_med,q_binder_med,q_pore_med,dq_paired
172,321,35.828535418520794,33.119731168111855,1.0,24.7660229,2.0,969.8330870312475,62.16442437820453,3073,0.04668005625361639,3025,48,0,0.9843800846078751,0.015619915392124959,0.0,True,1887.0,24.508177313476683,0.7109149664461095,1887,0,0.0,,0.3090169943749474,0.3733744816363991,
173,238,35.355076615763174,37.57645154720576,1.0,24.7660229,2.0,502.45145434179625,77.54042429239834,5540,0.08415473857632112,5498,42,0,0.9924187725631769,0.007581227436823105,0.0,True,2560.0,28.54598585844434,0.7828160626130578,2566,0,0.0,,0.3090169943749474,0.41094162271764856,
173,266,35.355076615763174,35.10212087528832,1.0,24.7660229,2.0,503.74607937954147,76.58447253747434,3047,0.04628510621697662,2976,71,0,0.9766983918608467,0.023301608139153267,0.0,True,2791.0,29.806088175722753,0.8460764616562648,2791,0,0.0,,0.3090169943749474,0.407669683062202,
167,295,35.22581450301618,35.16208130431738,1.0,24.7660229,2.0,1141.8746718863983,38.49482737404476,3192,0.04848771219054458,3128,64,0,0.9799498746867168,0.020050125313283207,0.0,True,3555.0,33.63913859455048,0.955821685212124,3555,0,0.0,,0.3090169943749474,0.4068781988545112,
168,241,35.463353618126746,38.70404802258226,1.0,24.7660229,2.0,1156.1848330803718,40.827966958856905,3777,0.057374088014939505,3760,17,0,0.9954990733386285,0.004500926661371459,0.0,True,2854.0,30.140610729853144,0.8127724596815202,2859,0,0.0,,0.3090169943749474,0.37406669614897287,
168,269,35.463353618126746,34.74648375308635,1.0,24.7660229,2.0,1100.6828937040254,46.5602422644125,3182,0.04833580833029852,3180,2,0,0.9993714644877436,0.0006285355122564425,0.0,True,2999.0,30.89678540989642,0.880126961312817,2999,0,0.0,,0.3090169943749474,0.38405146511880905,
168,310,35.463353618126746,33.19305831739146,1.0,24.7660229,2.0,1123.3780821690282,86.70195427679961,2964,0.04502430417693426,2945,19,0,0.9935897435897436,0.00641025641025641,0.0,True,2062.0,25.619425936405687,0.7463083261754878,2062,0,0.0,,0.3090169943749474,0.4270509831248423,
175,200,35.68263404805846,35.08480388217968,1.0,24.7660229,2.0,990.9226469678932,60.90007221809827,3230,0.04906494685947964,3225,5,0,0.9984520123839009,0.0015479876160990713,0.0,True,2120.0,25.977239243415305,0.7341579687828579,2122,0,0.0,,0.3090169943749474,0.353889367864523,
175,273,35.68263404805846,34.67786514524556,5.0,123.8301145,6.0,935.3646926870927,6.007000904585557,4692,0.07127329122745464,4638,54,0,0.9884910485933504,0.011508951406649617,0.0,True,2278.0,26.9278651349615,0.7654256420490018,2278,0,0.0,,0.27792629762666365,0.2968496634743962,
175,284,35.68263404805846,34.78223748954251,1.0,24.7660229,2.0,995.0183615297022,52.875434691017794,3454,0.05246759332899154,3448,6,0,0.998262883613202,0.0017371163867979154,0.0,True,2221.0,26.588837079011167,0.7546692841076995,2223,0,0.0,,0.3090169943749474,0.40710678118654753,
175,321,35.68263404805846,33.119731168111855,1.0,24.7660229,2.0,979.7957720258519,79.74174644410134,3029,0.046011679268533695,3021,8,0,0.997358864311654,0.002641135688345989,0.0,True,1765.0,23.702678100045794,0.6890076533146584,1768,0,0.0,,0.3090169943749474,0.41054588061380315,
175,324,35.68263404805846,34.87316671200434,1.0,24.7660229,2.0,957.284674244413,63.05177708451491,3235,0.04914089878960267,3197,38,0,0.9882534775888717,0.011746522411128285,0.0,True,3459.0,33.181830816121824,0.9405840613718602,3459,0,0.0,,0.3090169943749474,0.4176890859898589,
176,211,35.38554489110793,36.16124413848397,1.0,24.7660229,2.0,995.7105581912683,7.638729631072656,3087,0.04689272165796088,2836,251,0,0.9186912860382248,0.08130871396177519,0.0,True,2984.0,30.81942083122964,0.8615179311116998,2986,0,0.0,,0.2708131845707603,0.4,
176,217,35.38554489110793,34.99757157984569,1.0,24.7660229,2.0,1057.3179436029359,45.411550587940106,3112,0.04727248130857605,3112,0,0,1.0,0.0,0.0,True,3905.0,35.25620662447539,1.0018370425249714,3905,0,0.0,,0.3090169943749474,,
177,271,35.53962537564978,35.14127952602509,1.414213562373095,35.02444547122265,2.414213562373095,742.1946701835129,46.76226400773657,3202,0.04863961605079065,3197,5,0,0.9984384759525297,0.001561524047470331,0.0,True,2072.0,25.68147355921802,0.7266877410509629,2072,0,0.0,,0.2989350844248255,0.39564392373896,
177,276,35.53962537564978,34.51818173795656,1.0,24.7660229,2.0,741.0765687227197,43.147206413160774,2748,0.04174318079561921,2728,20,0,0.992721979621543,0.00727802037845706,0.0,True,2041.0,25.48863428473791,0.7276457923784374,2041,0,0.0,,0.30383243470068705,0.41421356237309503,
177,283,35.53962537564978,35.09320605055566,1.0,24.7660229,2.0,789.1520861211797,52.16677771808129,3465,0.05263468757526221,3419,46,0,0.9867243867243867,0.013275613275613276,0.0,True,2006.0,25.269143865289227,0.7155070341952664,2011,0,0.0,,0.30383243470068705,0.3516287047744073,
177,298,35.53962537564978,33.969255702664874,2.4641016151377544,61.02599702842861,3.4641016151377544,733.7341872526979,22.498875678270448,3941,0.059865311322975005,3923,18,0,0.9954326313118498,0.004567368688150216,0.0,True,1813.0,24.022818811521944,0.6912158112416104,1813,0,0.0,,0.28172904669025317,0.4130877490378458,
177,300,35.53962537564978,37.253225358335015,1.0,24.7660229,2.0,788.966126900115,53.56631976241917,3822,0.058057655386046805,3805,17,0,0.9955520669806384,0.004447933019361591,0.0,True,1866.0,24.371422765586612,0.6696103400222606,1871,0,0.0,,0.3090169943749474,0.4142135623730951,
178,213,35.04623155505863,35.79391072057749,4.773112505913769,118.21101362573678,5.773112505913769,676.6501917190416,52.555275407662975,5173,0.07857986690529045,5165,8,0,0.9984535086023584,0.0015464913976416005,0.0,True,2884.0,30.29860907292697,0.8554079113798588,2884,0,0.0,,0.2775144043792301,0.38939429860591984,
178,290,35.04623155505863,34.97130390185268,2.449489742783178,60.66411906308329,3.449489742783178,637.9285075561528,65.91869542102596,3607,0.054791722390756366,3591,16,0,0.995564180759634,0.004435819240365955,0.0,True,2243.0,26.72019975056778,0.7632430812138868,2243,0,0.0,,0.2843646522044218,0.44436776445619763,
178,313,35.04623155505863,33.89336456947648,1.0,24.7660229,2.0,630.7152439955794,51.29767377953878,2822,0.042867269361440107,2822,0,0,1.0,0.0,0.0,True,3203.0,31.93033926294366,0.9263280047438479,3210,0,0.0,,0.2989350844248255,,
179,221,35.10631831867022,35.16600705157999,4.123105625617661,102.1129283431658,5.123105625617661,876.4404336453481,30.003061168584654,5211,0.07915710157422551,5190,21,0,0.9959700633275763,0.004029936672423719,0.0,True,2636.0,28.96661630188228,0.8244103535570576,2636,0,0.0,,0.27792629762666365,0.37771354955589964,
179,229,35.10631831867022,34.96447044196744,1.0,24.7660229,2.0,898.9394516173992,73.54907391090009,3125,0.047469956326895935,3123,2,0,0.99936,0.00064,0.0,True,2607.0,28.80683726619676,0.8222210075185861,2607,0,0.0,,0.3090169943749474,0.411634331443944,
179,277,35.10631831867022,35.38967537586831,6.5630027024141775,162.5394752207514,7.5630027024141775,925.9767123887837,64.42503672403043,6341,0.09632223778203108,6308,33,0,0.994795773537297,0.005204226462703044,0.0,True,2779.0,29.741943004866954,0.8437910141032915,2779,0,0.0,,0.2692803301885514,0.3706793556038632,
179,335,35.10631831867022,31.642088056267887,1.0,24.7660229,2.0,930.1980113652829,44.58366218787921,4782,0.07264042596966924,4773,9,0,0.9981179422835633,0.0018820577164366374,0.0,True,1683.0,23.145529556424492,0.6935155702867807,1694,0,0.0,,0.3090169943749474,0.3827822185373187,
180,236,35.34870917682051,35.47695247697016,1.0,24.7660229,2.0,777.5031150071493,80.47047348488569,3061,0.046497771621321106,3057,4,0,0.9986932375040837,0.0013067624959163672,0.0,True,3085.0,31.33665583429403,0.8848955336971951,3085,0,0.0,,0.3090169943749474,0.3510005595107239,
182,319,35.65686566275596,34.32123967379236,1.0,24.7660229,2.0,490.50012573198694,79.52244640447367,3122,0.047424385168822115,3094,28,0,0.9910313901345291,0.008968609865470852,0.0,True,2077.0,25.71244122217362,0.7348710314037172,2078,0,0.0,,0.3090169943749474,0.4047889733518942,
182,322,35.65686566275596,31.96084121629294,3.1815405503520555,78.79410612729761,4.1815405503520555,504.0841099674691,56.386754180055796,3563,0.05412334540567367,3463,100,0,0.9719337636822902,0.028066236317709794,0.0,True,1479.0,21.697472702271718,0.6417689597514168,1479,0,0.0,,0.27669677546737487,0.39564392373896,
182,323,35.65686566275596,31.609547132149697,1.0,24.7660229,2.0,474.94064166965524,74.69522730997846,2611,0.03966209791024809,2609,2,0,0.9992340099578706,0.0007659900421294523,0.0,True,2819.0,29.955226074127797,0.8906443744952137,2819,0,0.0,,0.3090169943749474,0.46738555851087427,
182,326,35.65686566275596,34.431205980390885,1.8284271247461903,45.2828680424453,2.8284271247461903,456.0703464503887,40.11638666420429,3083,0.04683196011386245,3078,5,0,0.9983782030489783,0.001621796951021732,0.0,True,2321.0,27.180824966004586,0.7756191411398976,2321,0,0.0,,0.28989794855663564,0.4305008740430604,
180,306,35.34870917682051,34.88324072794575,2.4641016151377544,61.02599702842861,3.4641016151377544,796.2965246607098,48.78063339071327,3771,0.057282945698791866,3771,0,0,1.0,0.0,0.0,True,2242.0,26.714242733494405,0.7607433018652799,2242,0,0.0,,0.2801868778094689,,
181,190,35.848299796755015,35.39907657667317,1.0,24.7660229,2.0,632.3677886973167,73.37243028339302,3290,0.04997637002095604,3207,83,0,0.9747720364741641,0.025227963525835867,0.0,True,2688.0,29.25093116572581,0.8211090051207833,2689,0,0.0,,0.3090169943749474,0.41421356237309503,
181,213,35.848299796755015,35.79391072057749,6.5630027024141775,162.5394752207514,7.5630027024141775,671.4783665622214,44.43960951385103,5594,0.08497501942164988,5594,0,0,1.0,0.0,0.0,True,2310.0,27.11633893217439,0.7569933628894406,2310,0,0.0,,0.27253380620535966,,
181,313,35.848299796755015,33.89336456947648,2.449489742783178,60.66411906308329,3.449489742783178,625.5434188387592,62.55671330962683,3539,0.05375877614108311,3513,26,0,0.9926532918903646,0.00734670810963549,0.0,True,2409.0,27.69130758589691,0.794110890169833,2409,0,0.0,,0.28172904669025317,0.34106353486608976,
182,242,35.65686566275596,35.39259790565092,6.1587762089111235,152.52839262586807,7.1587762089111235,508.94206832374925,51.23230230147819,5353,0.08131413638971967,5277,76,0,0.9858023538202877,0.01419764617971231,0.0,True,1540.0,22.140398025397776,0.6232389919195057,1540,0,0.0,,0.2742918851774317,0.28336939334026234,
182,278,35.65686566275596,34.601265443834954,2.1462643699419726,53.15443253543696,3.1462643699419726,453.7953703033887,32.748253596045984,4067,0.06177929996207545,4067,0,0,1.0,0.0,0.0,True,2742.0,29.54328532705789,0.8409926327882762,2742,0,0.0,,0.2898979485566356,,
182,301,35.65686566275596,34.55820772681524,1.0,24.7660229,2.0,481.34991081999436,85.51420604420228,3237,0.04917127956165189,3135,102,0,0.9684893419833179,0.03151065801668211,0.0,True,2084.0,25.75573339679963,0.7336240540232787,2085,0,0.0,,0.30484544052339907,0.4142135623730951,
182,307,35.65686566275596,34.90049694486924,1.0,24.7660229,2.0,517.5584157340597,18.724842064359986,3048,0.04630029660300122,2851,197,0,0.9353674540682415,0.06463254593175853,0.0,True,1977.0,25.085825579106505,0.7110760564736713,1978,0,0.0,,0.30216947925196225,0.4068781988545112,
183,244,35.234534161139976,35.9025243335125,1.0,24.7660229,2.0,1029.2640925472624,58.288345664688954,3345,0.05081184125230941,3304,41,0,0.9877428998505232,0.012257100149476832,0.0,True,1971.0,25.04773015002061,0.7042104545805334,1974,0,0.0,,0.3090169943749474,0.42480768092719207,
183,272,35.234534161139976,34.74035279998909,5.324555320336759,131.868058995777,6.324555320336759,1002.7462866987778,78.29857372164689,5366,0.08151161140803954,5139,227,0,0.9576966082743198,0.042303391725680206,0.0,True,1683.0,23.145529556424492,0.6615381763826726,1683,0,0.0,,0.26618329551788555,0.3844998779892558,
183,277,35.234534161139976,35.38967537586831,1.414213562373095,35.02444547122265,2.414213562373095,976.7543488036818,22.491814126606517,3155,0.04792566790763414,3144,11,0,0.996513470681458,0.003486529318541997,0.0,True,2909.0,30.42964769609808,0.8617341813971717,2909,0,0.0,,0.29339977411634566,0.3333333333333333,
183,296,35.234534161139976,34.303598480494024,1.414213562373095,35.02444547122265,2.414213562373095,1031.5794301887722,54.58417073835132,3280,0.04982446616070998,3223,57,0,0.9826219512195122,0.017378048780487806,0.0,True,1959.0,24.97136494134924,0.7182063708854424,1959,0,0.0,,0.28989794855663564,0.39564392373896,
184,196,34.9071595516202,35.18118693952102,1.0,24.7660229,2.0,243.27551161402732,50.88421880122131,3037,0.046133202356730546,3002,35,0,0.9884754692130392,0.011524530786960816,0.0,True,3675.0,34.20217583320439,0.9759732550553855,3677,0,0.0,,0.3090169943749474,0.4142135623730951,
184,286,34.9071595516202,35.12896718790672,1.0,24.7660229,2.0,217.37257796636482,83.83686168017661,3114,0.047302862080625264,3005,109,0,0.9649967886962106,0.03500321130378934,0.0,True,2752.0,29.597108081327676,0.8451954572360352,2752,0,0.0,,0.30216947925196225,0.42857142857142855,
185,197,34.80741191602223,34.79223274494799,1.0,24.7660229,2.0,378.5088960960471,72.66894867493669,3615,0.05491324547895322,3615,0,0,1.0,0.0,0.0,True,1909.0,24.650630270337032,0.7083550610183073,1909,0,0.0,,0.30901699437494745,,
185,201,34.80741191602223,35.117226976652994,2.6502815398728847,65.63693330793913,3.6502815398728847,409.5052399108464,56.022613348810154,3914,0.05945517090031062,3914,0,0,1.0,0.0,0.0,True,2117.0,25.958852614302597,0.7424808486789868,2117,0,0.0,,0.28172904669025317,,
185,303,34.80741191602223,33.97945920679168,4.449489742783178,110.1961648630833,5.449489742783178,411.3253322982807,53.27384814918923,4506,0.06844787942687779,4471,35,0,0.9922325787838437,0.007767421216156236,0.0,True,1406.0,21.15522866750463,0.6150949540860353,1406,0,0.0,,0.27718637277259645,0.3412253527198434,
185,333,34.80741191602223,35.707803575808725,5.19114712955712,128.56406868788088,6.19114712955712,386.73101992474733,86.82604616932191,4907,0.07453922422274507,4666,241,0,0.9508864886896271,0.049113511310372934,0.0,True,1707.0,23.30997588406583,0.6611332241271033,1709,0,0.0,,0.26784339619099595,0.3773704777366128,
186,224,35.496668112865294,35.38065060722596,1.0,24.7660229,2.0,817.5003927343979,64.8770212125601,3252,0.049399135352020986,3232,20,0,0.993849938499385,0.006150061500615006,0.0,True,2394.0,27.604960922341384,0.7789504857360339,2395,0,0.0,,0.3090169943749474,0.38180219912645363,
186,231,35.496668112865294,34.95926220295544,4.155870949147037,102.92439509602025,5.155870949147037,782.311738379579,58.40137122829037,4463,0.0677946928278197,4435,28,0,0.9937261931436253,0.006273806856374636,0.0,True,2666.0,29.130982760044088,0.8269277725654496,2666,0,0.0,,0.27718637277259645,0.33448990564290143,
186,256,35.496668112865294,34.68673015483562,4.39834563766817,108.929528784605,5.39834563766817,766.7294846561645,20.057329840992548,4553,0.0691618275700343,4542,11,0,0.9975840105424995,0.002415989457500549,0.0,True,2545.0,28.46223217419441,0.8110816197765394,2545,0,0.0,,0.28172904669025317,0.31904289725932955,
186,292,35.496668112865294,34.25809377795667,1.0,24.7660229,2.0,792.3774732590878,73.53399845277241,3766,0.05720699376866883,3742,24,0,0.9936271906532129,0.006372809346787042,0.0,True,3395.0,32.87342488384758,0.9425428169420197,3395,0,0.0,,0.3090169943749474,0.4352747515808041,
186,315,35.496668112865294,34.47056347377678,1.0,24.7660229,2.0,837.0405620960578,8.969709794965283,3288,0.04994598924890683,3099,189,0,0.9425182481751825,0.05748175182481752,0.0,True,2303.0,27.075222397632672,0.7739400797673347,2303,0,0.0,,0.30484544052339907,0.4142135623730951,
187,203,35.452973518955936,35.33456525733043,1.0,24.7660229,2.0,633.2067646199223,79.19697548385204,3186,0.048396569874396944,3137,49,0,0.9846202134337727,0.015379786566227243,0.0,True,1900.0,24.592453796829673,0.6948243779050015,1900,0,0.0,,0.3090169943749474,0.4068781988545112,
187,227,35.452973518955936,34.94669093427095,1.0,24.7660229,2.0,666.3224391472424,41.5403001723888,3059,0.04646739084927189,2814,245,0,0.919908466819222,0.08009153318077804,0.0,True,1467.0,21.609271228609746,0.6139026768505926,1469,0,0.0,,0.30484544052339907,0.407669683062202,
187,291,35.452973518955936,34.59235657030694,4.39834563766817,108.929528784605,5.39834563766817,658.8153598256371,59.84687698995696,5221,0.07930900543447159,4819,402,0,0.9230032560812105,0.07699674391878951,0.0,True,1632.0,22.792141940852034,0.6507826263879881,1634,0,0.0,,0.2653311931459037,0.34833147735478825,
187,312,35.452973518955936,34.1010155930165,1.0,24.7660229,2.0,645.4541496727629,80.77442470296417,2944,0.044720496456442126,2889,55,0,0.9813179347826086,0.018682065217391304,0.0,True,1171.0,19.30649830293466,0.5551514312674095,1180,0,0.0,,0.3090169943749474,0.38742588672279316,
188,199,35.588134805712386,35.215807223484674,1.0,24.7660229,2.0,541.0201589986764,77.34726327901258,3194,0.048518092962593795,3136,58,0,0.9818409517845961,0.018159048215403883,0.0,True,2114.0,25.94045295272489,0.7327403590615889,2118,0,0.0,,0.3090169943749474,0.39564392373895996,
188,261,35.588134805712386,35.60590733551569,7.0,173.3621603,8.0,587.3816238908764,13.639124380130024,6651,0.10103125744965916,6617,34,0,0.9948879867689069,0.005112013231093069,0.0,True,2237.0,26.684437700523873,0.7496255837697707,2239,0,0.0,,0.26747889038858924,0.3478701485282841,
188,319,35.588134805712386,34.32123967379236,1.0,24.7660229,2.0,522.8560749999577,42.446204929765656,2970,0.0451154464930819,2751,219,0,0.9262626262626262,0.07373737373737374,0.0,True,1207.0,19.601021213799942,0.5607551593684006,1243,0,0.0,,0.3008613653919205,0.40269974784927715,
189,233,35.15242409752567,34.904089842928464,1.0,24.7660229,2.0,547.9124044557502,29.80229639761621,3013,0.045768633092139986,3007,6,0,0.9980086292731497,0.0019913707268503153,0.0,True,2452.0,27.937355653723827,0.7975662527961274,2452,0,0.0,,0.3008613653919205,0.3864644274684199,
190,228,35.39907657667317,35.32583114942245,3.3166247903554,82.13960550864952,4.3166247903554,586.9067083404176,19.660621735502545,4450,0.06759721780949982,4429,21,0,0.9952808988764045,0.004719101123595505,0.0,True,3134.0,31.584540257853998,0.8931659658058527,3134,0,0.0,,0.2791745113185196,0.3483314773547883,
190,270,35.39907657667317,35.08609678541182,1.0,24.7660229,2.0,632.4735643751551,72.98434260348562,3310,0.050280177741448176,3298,12,0,0.9963746223564954,0.0036253776435045317,0.0,True,3001.0,30.90708605542677,0.8769812027461692,3003,0,0.0,,0.3090169943749474,0.4030144453545291,
190,290,35.39907657667317,34.97130390185268,1.0,24.7660229,2.0,622.5026347680628,89.36597557327872,3486,0.05295368568177895,3481,5,0,0.9985656913367756,0.001434308663224326,0.0,True,2066.0,25.644263000829476,0.7288368437528927,2066,0,0.0,,0.3090169943749474,0.3797958971132712,
190,313,35.39907657667317,33.89336456947648,1.0,24.7660229,2.0,615.2893712074892,79.15576194225984,2330,0.03539359943733361,2300,30,0,0.9871244635193133,0.012875536480686695,0.0,True,2402.0,27.65104603109013,0.7980970383990175,2402,0,0.0,,0.2989350844248255,0.41094162271764856,
191,282,35.306562591631184,34.34898277569402,1.0,24.7660229,2.0,395.7009482331048,52.120797369453385,3195,0.04853328334861841,3162,33,0,0.9896713615023475,0.010328638497652582,0.0,True,2119.0,25.97111181338705,0.7457011979858783,2119,0,0.0,,0.3090169943749474,0.4068781988545112,
192,196,35.07432785233011,35.18118693952102,1.0,24.7660229,2.0,248.2884298440989,61.61383989572661,2961,0.04497873301886044,2827,134,0,0.9547450185748058,0.04525498142519419,0.0,True,4310.0,37.03937917206683,1.054419123731565,4310,0,0.0,,0.28989794855663564,0.407669683062202,
192,210,35.07432785233011,34.76940621085617,1.0,24.7660229,2.0,264.4772440259112,21.96855780866107,2824,0.04289765013348932,2821,3,0,0.9989376770538244,0.0010623229461756375,0.0,True,1911.0,24.663539739810748,0.7062491738342088,1912,0,0.0,,0.30484544052339907,0.37406669614897287,
193,215,35.406758985089084,35.56248093238742,4.242640687119285,105.07333641366795,5.242640687119285,553.1766030851612,23.216027549721932,4329,0.0657591811005224,4319,10,0,0.9976899976899977,0.00231000231000231,0.0,True,3693.0,34.28583395043409,0.9662167437696073,3693,0,0.0,,0.27669677546737487,0.334289262720386,
193,240,35.406758985089084,34.522722681428306,1.0,24.7660229,2.0,522.8938233414967,81.25337425684668,3184,0.04836618910234773,3134,50,0,0.9842964824120602,0.015703517587939697,0.0,True,2770.0,29.693743191606885,0.8492481992991636,2771,0,0.0,,0.3090169943749474,0.41054588061380315,
193,319,35.406758985089084,34.32123967379236,1.0,24.7660229,2.0,507.2200787593474,72.8964361112428,3041,0.04619396390082897,2741,300,0,0.9013482407102926,0.09865175928970733,0.0,True,1730.0,23.466488938440662,0.6730865474353227,1730,0,0.0,,0.28989794855663564,0.4068781988545112,
194,309,35.07406910575093,34.81391322415699,3.16227766016838,78.31704094788851,4.16227766016838,961.4015298895133,11.384983869394574,3773,0.05731332647084108,3759,14,0,0.9962894248608535,0.0037105751391465678,0.0,True,3872.0,35.10692067532608,1.0046625901890545,3872,0,0.0,,0.28172904669025317,0.3622977887103629,
194,336,35.07406910575093,30.912703688944195,1.0,24.7660229,2.0,1030.5032368622801,14.252415945814894,2896,0.043991357927261,2876,20,0,0.9930939226519337,0.006906077348066298,0.0,True,2862.0,30.18282449105797,0.9148143851485477,2863,0,0.0,,0.3090169943749474,0.4142135623730951,
195,229,35.2408788460853,34.96447044196744,3.2426406871192857,80.30731351366796,4.242640687119286,914.0732664747234,47.91221318967556,4167,0.06329833856453612,3672,495,0,0.8812095032397408,0.11879049676025918,0.0,True,1198.0,19.527806933913016,0.5563053850438197,1198,0,0.0,,0.2602115677084085,0.3704152082810797,
195,235,35.2408788460853,35.224852511664466,1.0,24.7660229,2.0,919.7991088611911,56.744829719135645,3426,0.05204226252030255,3385,41,0,0.9880326911850554,0.011967308814944542,0.0,True,1352.0,20.7449985808745,0.5887968004065278,1371,0,0.0,,0.3090169943749474,0.407669683062202,
195,293,35.2408788460853,34.94004339665826,1.0,24.7660229,2.0,954.4877602877883,64.5220315628534,3147,0.04780414481943728,3113,34,0,0.9891960597394344,0.010803940260565617,0.0,True,2140.0,26.099485750361293,0.743777223675908,2142,0,0.0,,0.3090169943749474,0.4241077963657325,
195,335,35.2408788460853,31.642088056267887,5.6332495807108,139.51318811729905,6.6332495807108,945.3318262226071,80.87355166690799,5036,0.07649878401991934,4921,115,0,0.9771644162033359,0.02283558379666402,0.0,True,1294.0,20.295147023902665,0.6068853689918653,1294,0,0.0,,0.26968623182294527,0.3577747210701756,
196,210,35.18118693952102,34.76940621085617,1.0,24.7660229,2.0,281.5845915477922,62.41144165222705,3004,0.04563191961791853,2883,121,0,0.9597203728362184,0.040279627163781626,0.0,True,1458.0,21.542883141677365,0.6159456888482783,1458,0,0.0,,0.30484544052339907,0.40269974784927715,
196,218,35.18118693952102,35.39729835410642,1.0,24.7660229,2.0,276.0877557300348,72.45644708454198,3066,0.04657372355144414,2971,95,0,0.9690150032615786,0.030984996738421394,0.0,True,2546.0,28.467823419150456,0.80669975561861,2546,0,0.0,,0.30484544052339907,0.407669683062202,
197,282,34.79223274494799,34.34898277569402,1.0,24.7660229,2.0,371.0705189681787,85.09717671286994,2984,0.045328111897426394,2934,50,0,0.9832439678284183,0.01675603217158177,0.0,True,2687.0,29.24548963816208,0.8459640004283953,2687,0,0.0,,0.30901699437494745,0.4068781988545112,
197,325,34.79223274494799,33.37415112376185,6.164414002968976,152.66801836261033,7.164414002968976,366.3668058124054,87.37708629434836,6018,0.09141574309608312,5790,228,0,0.9621136590229312,0.03788634097706879,0.0,True,1695.0,23.227898249336405,0.6815059544327281,1695,0,0.0,,0.26618329551788555,0.37726161056791035,
198,205,35.16336853115337,34.645078173503784,1.0,24.7660229,2.0,365.7176151058908,13.671740674761159,3053,0.046376248533124255,2764,289,0,0.9053390108090403,0.09466098919095971,0.0,True,2179.0,26.336234392837557,0.7545285889044308,2312,0,0.0,,0.29581631632448924,0.41421356237309503,
199,223,35.215807223484674,35.17244080726276,1.0,24.7660229,2.0,528.2298987788913,81.91037396500236,3141,0.047713002503289643,3129,12,0,0.9961795606494747,0.0038204393505253103,0.0,True,2851.0,30.124765318753724,0.8559600831546321,2851,0,0.0,,0.3090169943749474,0.4432564360883089,
199,228,35.215807223484674,35.32583114942245,1.0,24.7660229,2.0,542.4619693062162,74.76062485800458,3353,0.050933364340506264,3260,93,0,0.9722636444974649,0.027736355502535042,0.0,True,1720.0,23.398568422792877,0.6633973625364377,1856,0,0.0,,0.3090169943749474,0.4142135623730951,
199,248,35.215807223484674,34.31204959135809,1.0,24.7660229,2.0,549.4431235738053,62.39157952265922,3230,0.04906494685947964,3226,4,0,0.9987616099071207,0.001238390092879257,0.0,True,2984.0,30.81942083122964,0.8865344695811285,2984,0,0.0,,0.3090169943749474,0.43332939428097816,
200,284,35.08480388217968,34.78223748954251,1.0,24.7660229,2.0,1012.2885748239385,83.27972123070103,3197,0.04856366412066762,3104,93,0,0.9709102283390679,0.029089771660932125,0.0,True,2742.0,29.54328532705789,0.8457001970321063,2742,0,0.0,,0.30693121744917323,0.4142135623730951,
200,324,35.08480388217968,34.87316671200434,1.0,24.7660229,2.0,974.5548875386494,5.561214421918162,3032,0.046057250426607514,2752,280,0,0.9076517150395779,0.09234828496042216,0.0,True,4783.0,39.018920866895726,1.1154960767298066,4783,0,0.0,,0.28989794855663564,0.4,
201,274,35.117226976652994,35.190250031736774,8.22446323827975,203.68724489944444,9.22446323827975,458.09289607401047,44.95318458210237,7570,0.11499122220627271,6521,1049,0,0.8614266842800529,0.13857331571994716,0.0,True,845.0,16.40036139313104,0.4665324967122342,846,0,0.0,,0.24870910687983303,0.3602425986153711,
201,280,35.117226976652994,34.98249199309273,1.0,24.7660229,2.0,453.25840189253756,50.18078151854163,2956,0.0449027810887374,2770,186,0,0.9370771312584574,0.06292286874154263,0.0,True,1363.0,20.829219257295907,0.5942739732319204,1364,0,0.0,,0.28989794855663564,0.4176890859898589,
201,303,35.117226976652994,33.97945920679168,1.0,24.7660229,2.0,431.90766990734835,86.95408577237723,3349,0.05087260279640784,3317,32,0,0.9904449089280383,0.00955509107196178,0.0,True,1798.0,23.92323505210898,0.6924567985386513,1798,0,0.0,,0.3090169943749474,0.4472420874237715,
203,290,35.33456525733043,34.97130390185268,2.6502815398728847,65.63693330793913,3.6502815398728847,624.7160273388198,87.22619812269758,3288,0.04994598924890683,3275,13,0,0.9960462287104623,0.003953771289537713,0.0,True,1868.0,24.384480051691096,0.6936684047381861,1868,0,0.0,,0.28172904669025317,0.3771527433992079,
203,312,35.33456525733043,34.1010155930165,1.0,24.7660229,2.0,638.7879112604014,69.81443208447556,3000,0.045571158073820096,2930,70,0,0.9766666666666667,0.023333333333333334,0.0,True,1855.0,24.2994822757797,0.6999144236483561,1855,0,0.0,,0.3090169943749474,0.41054588061380315,
203,332,35.33456525733043,34.13724573622004,2.1462643699419726,53.15443253543696,3.1462643699419726,655.1613293671778,40.17864788422971,3118,0.04736362362472369,3102,16,0,0.994868505452213,0.005131494547787043,0.0,True,2048.0,25.532305945691693,0.7350407476224285,2048,0,0.0,,0.28989794855663564,0.4432564360883089,
204,262,35.35463096968926,34.40124206740076,1.0,24.7660229,2.0,1145.1100617222733,55.48119641135662,3052,0.04636105814709965,3044,8,0,0.9973787680209698,0.002621231979030144,0.0,True,2396.0,27.616489409343153,0.7918039931823128,2397,0,0.0,,0.3090169943749474,0.45342961121712033,
204,265,35.35463096968926,34.81049869841915,3.4721359549995796,85.99099857343296,4.47213595499958,1119.9862308362365,81.97794630399521,4448,0.0675668370374506,4381,67,0,0.9849370503597122,0.01506294964028777,0.0,True,2125.0,26.007854739300495,0.7413327635057911,2125,0,0.0,,0.2742918851774318,0.4083069769263126,
204,295,35.35463096968926,35.16208130431738,1.0,24.7660229,2.0,1147.358440453559,50.62205279898912,3449,0.05239164139886851,3423,26,0,0.9924615830675558,0.007538416932444187,0.0,True,2735.0,29.50555098134362,0.8368385317424887,2747,0,0.0,,0.3090169943749474,0.4270509831248423,
204,334,35.35463096968926,34.23672177301168,1.0,24.7660229,2.0,1147.0285215728788,51.027166342105026,3620,0.054989197409076256,3539,81,0,0.9776243093922652,0.022375690607734807,0.0,True,1963.0,24.9968459326128,0.7183894247618167,2035,0,0.0,,0.30484544052339907,0.4,
205,254,34.645078173503784,34.502880649600016,1.0,24.7660229,2.0,388.1755348697743,71.15914059033403,2500,0.03797596506151675,2493,7,0,0.9972,0.0028,0.0,True,2264.0,26.844991754889815,0.7764507358363363,3133,0,0.0,,0.3090169943749474,0.30484544052339907,
205,323,34.645078173503784,31.609547132149697,1.0,24.7660229,2.0,432.73277020525006,9.971857166128851,2415,0.03668478224942518,2415,0,0,1.0,0.0,0.0,True,3611.0,33.903052945268335,1.0234169399906154,3635,0,0.0,,0.3090169943749474,,
205,326,34.645078173503784,34.431205980390885,3.1815405503520555,78.79410612729761,4.1815405503520555,413.86247498598357,67.19539622399127,4052,0.06155144417170635,4027,25,0,0.9938302073050346,0.006169792694965449,0.0,True,2573.0,28.618374117879117,0.8286020149584306,2573,0,0.0,,0.2801868778094689,0.4403389552322883,
206,232,34.75445734720734,35.27007339608747,8.22446323827975,203.68724489944444,9.22446323827975,1140.6099259565574,46.818110350783954,6706,0.10186672868101253,6693,13,0,0.9980614375186401,0.0019385624813599762,0.0,True,1652.0,22.93137440223813,0.6549526047179952,1652,0,0.0,,0.26655131052735265,0.3558132066731865,
206,281,34.75445734720734,34.692218896429786,1.0,24.7660229,2.0,1161.153573359839,79.02846752305472,2996,0.04551039652972167,2984,12,0,0.9959946595460614,0.004005340453938585,0.0,True,2534.0,28.400655830274864,0.8179126019116574,2534,0,0.0,,0.3090169943749474,0.44454877411014604,
208,316,35.495025979613594,34.40030065089142,1.0,24.7660229,2.0,837.0168111793475,67.66935059070398,3198,0.04857885450669223,3194,4,0,0.9987492182614134,0.0012507817385866166,0.0,True,3426.0,33.02316868602507,0.944932094261435,3426,0,0.0,,0.3008613653919205,0.4111950119872163,
209,258,35.49218346678995,35.87354665542424,1.0,24.7660229,2.0,1105.1941753705123,30.402185490182678,3497,0.05312077992804963,3495,2,0,0.9994280812124678,0.0005719187875321705,0.0,True,2574.0,28.623934862926816,0.8021759131142686,2574,0,0.0,,0.3090169943749474,0.4215351654086268,
211,212,36.16124413848397,35.25925912428014,1.0,24.7660229,2.0,954.5213267628783,82.0926090181601,3355,0.05096374511255548,3335,20,0,0.9940387481371088,0.005961251862891207,0.0,True,2544.0,28.456639830653998,0.7968759258376772,2544,0,0.0,,0.3090169943749474,0.430554406591371,
211,234,36.16124413848397,34.8476940561097,3.0,74.2980687,4.0,959.2340878964975,89.72208213822151,3759,0.05710066106649658,3757,2,0,0.9994679436020218,0.0005320563979781857,0.0,True,2556.0,28.523675588636344,0.8033826815004543,2558,0,0.0,,0.27149702790318514,0.32753224668296144,
206,331,34.75445734720734,34.84225419345551,9.059801270007501,224.37524572245485,10.059801270007501,1174.3985070846293,80.57852755835756,7429,0.11284937777680318,6525,904,0,0.8783147126127339,0.12168528738726613,0.0,True,1562.0,22.297982918171794,0.6407769109936721,1733,0,0.0,,0.26383210493946546,0.2584692808291812,
208,220,35.495025979613594,34.82631807415661,1.0,24.7660229,2.0,843.3046548551506,77.91824308705549,3367,0.05114602974485076,3272,95,0,0.9717849717849718,0.028215028215028214,0.0,True,2226.0,26.61874915628302,0.7570603069227282,2230,0,0.0,,0.3090169943749474,0.42705098312484235,
208,264,35.495025979613594,35.3885951883482,1.0,24.7660229,2.0,860.2137000575312,74.53247601006991,3361,0.051054887428703115,3327,34,0,0.9898839631062184,0.010116036893781613,0.0,True,3439.0,33.08576277775769,0.933523491960422,3440,0,0.0,,0.3090169943749474,0.43804973927041124,
208,309,35.495025979613594,34.81391322415699,4.0,99.0640916,5.0,887.8153373821975,4.31641635609526,4504,0.06841749865482857,3527,977,0,0.7830817051509769,0.21691829484902309,0.0,True,2037.0,25.463645421588435,0.7243359296828318,2054,0,0.0,,0.2222222222222222,0.356789172325331,
216,302,34.5910264940758,33.95738986962693,1.0,24.7660229,2.0,217.44230022438916,69.92722859211214,3010,0.04572306193406617,2963,47,0,0.9843853820598006,0.015614617940199336,0.0,True,3919.0,35.31934942710972,1.0304935197835372,4248,0,0.0,,0.3090169943749474,0.4211646096066227,
217,269,34.99757157984569,34.74648375308635,1.0,24.7660229,2.0,1079.3077131724995,84.38972625843263,3463,0.052604306803213,3377,86,0,0.975166041004909,0.02483395899509096,0.0,True,2220.0,26.582850624566497,0.762297245196595,2220,0,0.0,,0.3090169943749474,0.4142135623730951,
218,237,35.39729835410642,34.26500852446647,2.23606797749979,55.37851073671648,3.23606797749979,270.1251088045041,63.00884818313038,3297,0.050082702723128286,3284,13,0,0.9960570215347285,0.003942978465271459,0.0,True,2070.0,25.669076033243712,0.7369573929840428,2070,0,0.0,,0.28172904669025317,0.3577747210701756,
218,245,35.39729835410642,34.842778591540295,1.0,24.7660229,2.0,307.32534973463135,54.68257009202683,2928,0.04447745028004842,2872,56,0,0.9808743169398907,0.01912568306010929,0.0,True,1703.0,23.282648822051918,0.6629448552588727,1703,0,0.0,,0.3090169943749474,0.41094162271764856,
211,289,36.16124413848397,34.72979985679908,1.0,24.7660229,2.0,945.260637640105,65.8223109848967,3814,0.057936132297849954,3789,25,0,0.9934452018877818,0.006554798112218143,0.0,True,3171.0,31.770436715424612,0.8963173604140616,3177,0,0.0,,0.3090169943749474,0.4,
212,314,35.25925912428014,33.98517876129603,1.0,24.7660229,2.0,926.2604141168946,48.90161244474197,2901,0.04406730985738404,2711,190,0,0.9345053429851775,0.06549465701482247,0.0,True,1763.0,23.68924501418361,0.6842208771577928,1764,0,0.0,,0.28989794855663564,0.41421356237309503,
214,222,36.01269379192217,35.38611686189799,3.8989794855663558,96.56221522616659,4.898979485566356,686.6635810748205,39.16287521049355,5130,0.07792668030623237,5121,9,0,0.9982456140350877,0.0017543859649122807,0.0,True,3927.0,35.3553803973843,0.9903632868285777,3927,0,0.0,,0.2801868778094689,0.43405783005789966,
214,226,36.01269379192217,35.0523855173558,1.0,24.7660229,2.0,694.0351904735428,51.41968594826717,3174,0.04821428524210167,2915,259,0,0.9183994959042218,0.0816005040957782,0.0,True,1266.0,20.074369626682653,0.5649573551960232,1396,0,0.0,,0.30383243470068705,0.41421356237309503,
214,236,36.01269379192217,35.47695247697016,2.1462643699419726,53.15443253543696,3.1462643699419726,749.819889343109,25.949390771582685,3539,0.05375877614108311,3134,405,0,0.885560892907601,0.11443910709239899,0.0,True,2147.0,26.14213697532393,0.7313544922853897,2151,0,0.0,,0.2674788903885893,0.4,
214,252,36.01269379192217,35.161502021492026,1.0,24.7660229,2.0,737.9717513772275,52.35203166767381,3265,0.049596610370340875,2975,290,0,0.9111791730474732,0.0888208269525268,0.0,True,1846.0,24.24046307097448,0.6811587484464666,1853,0,0.0,,0.29581631632448924,0.4068781988545112,
215,222,35.56248093238742,35.38611686189799,1.0,24.7660229,2.0,622.9908038036763,16.24906725309163,3341,0.05075107970821098,3181,160,0,0.9521101466626758,0.04788985333732416,0.0,True,2679.0,29.201920914323004,0.8231852868746925,2679,0,0.0,,0.30383243470068705,0.4142135623730951,
215,261,35.56248093238742,35.60590733551569,6.211102550927978,153.82430801053073,7.211102550927978,607.3781682169391,62.00073219311303,6143,0.09331454134915895,6115,28,0,0.9954419664658961,0.004558033534103858,0.0,True,2072.0,25.68147355921802,0.721710135194964,2072,0,0.0,,0.26747889038858924,0.3777433342041623,
218,286,35.39729835410642,35.12896718790672,2.0,49.5320458,3.0,250.1848220823723,6.959453510712136,3533,0.053667633824935466,3533,0,0,1.0,0.0,0.0,True,2095.0,25.823617321263136,0.7323120577220914,2095,0,0.0,,0.28172904669025317,,
218,311,35.39729835410642,34.45220336402628,1.0,24.7660229,2.0,270.464356372353,62.3476092796147,3029,0.046011679268533695,2911,118,0,0.9610432485968967,0.03895675140310333,0.0,True,1886.0,24.50168250024127,0.7015564004769619,1886,0,0.0,,0.2989350844248255,0.4176890859898589,
219,269,35.50247751859002,34.74648375308635,1.0,24.7660229,2.0,1056.8731969736448,56.70473352178342,3743,0.056857614890102874,3739,4,0,0.9989313384985306,0.0010686615014694097,0.0,True,2941.0,30.59655822582874,0.871089270843495,2941,0,0.0,,0.3090169943749474,0.4494897427831781,
219,321,35.50247751859002,33.119731168111855,1.8284271247461903,45.2828680424453,2.8284271247461903,1011.8510779081723,42.94581164676627,3770,0.05726775531276726,3743,27,0,0.9928381962864722,0.007161803713527852,0.0,True,3044.0,31.127725479762553,0.9072201573073155,3044,0,0.0,,0.28989794855663564,0.4270509831248423,
220,264,34.82631807415661,35.3885951883482,7.840676900366725,194.18238366598334,8.840676900366725,852.814687984435,64.9236236367334,6543,0.09939069575900164,6339,204,0,0.9688216414488766,0.031178358551123338,0.0,True,2224.0,26.60678836073137,0.7578671574017185,2224,0,0.0,,0.2640379757271236,0.3526105261226692,
220,267,34.82631807415661,35.08616142807222,1.0,24.7660229,2.0,859.3848619163306,48.08255462354759,3214,0.04882190068308593,3166,48,0,0.985065339141257,0.014934660858743,0.0,True,2395.0,27.61072576753785,0.7898654421678069,2395,0,0.0,,0.3090169943749474,0.41421356237309503,
220,308,34.82631807415661,34.475317831118815,6.0710678118654755,150.35620445611326,7.0710678118654755,804.1961358085804,34.21778380807797,5378,0.08169389604033483,5260,118,0,0.978058757902566,0.02194124209743399,0.0,True,2088.0,25.780439141949365,0.744006654538061,2089,0,0.0,,0.2742918851774318,0.25355482027512377,
221,229,35.16600705157999,34.96447044196744,1.0,24.7660229,2.0,866.4095316906092,51.712806572525686,3125,0.047469956326895935,3123,2,0,0.99936,0.00064,0.0,True,1844.0,24.22732816723524,0.6909215232268837,1844,0,0.0,,0.3090169943749474,0.3971520427886522,
224,231,35.38065060722596,34.95926220295544,1.0,24.7660229,2.0,797.4351341724399,2.7184188512396292,3249,0.049353564193947166,3046,203,0,0.9375192366882118,0.06248076331178824,0.0,True,2237.0,26.684437700523873,0.7587281995226305,2259,0,0.0,,0.3090169943749474,0.39352981872163206,
224,255,35.38065060722596,35.066240216631456,1.0,24.7660229,2.0,850.3298079589831,60.53416228915246,2936,0.04459897336824527,2820,116,0,0.9604904632152589,0.039509536784741145,0.0,True,690.0,14.820047957642227,0.42074384786399394,692,0,0.0,,0.30484544052339907,0.4068781988545112,
224,283,35.38065060722596,35.09320605055566,1.0,24.7660229,2.0,821.811430259829,72.21098246696,3842,0.05836146310653894,3744,98,0,0.9744924518479958,0.025507548152004164,0.0,True,1617.0,22.68715685050001,0.6438460423889666,1637,0,0.0,,0.3090169943749474,0.4041849114726528,
224,287,35.38065060722596,34.71587335010855,1.0,24.7660229,2.0,842.917317187809,72.96006400067948,4369,0.06636679654150666,4063,306,0,0.9299610894941635,0.07003891050583658,0.0,True,1434.0,21.364839732316174,0.6095834294242682,1444,0,0.0,,0.3090169943749474,0.3816524151396708,
224,315,35.38065060722596,34.47056347377678,1.0,24.7660229,2.0,852.1639578889187,56.78551590951965,3121,0.04740919478279751,3115,6,0,0.9980775392502403,0.0019224607497596924,0.0,True,1703.0,23.282648822051918,0.6666354802381035,1704,0,0.0,,0.3090169943749474,0.34998009106459776,
225,294,35.03080476304226,34.69235113383544,1.0,24.7660229,2.0,577.7605795888115,76.80476429416824,3229,0.04904975647345503,3090,139,0,0.9569526169092598,0.04304738309074017,0.0,True,1526.0,22.03953008383946,0.6322011618761628,1529,0,0.0,,0.3090169943749474,0.4142135623730951,
225,322,35.03080476304226,31.96084121629294,1.0,24.7660229,2.0,554.9121110385195,23.980202458278974,2717,0.0412722788288564,2716,1,0,0.9996319470003681,0.000368052999631947,0.0,True,2671.0,29.158287089554918,0.870505170108802,2671,0,0.0,,0.3090169943749474,0.45803989154980806,
226,261,35.0523855173558,35.60590733551569,1.0,24.7660229,2.0,648.9314377675034,50.47699780685459,2957,0.04491797147476201,2951,6,0,0.9979709164693946,0.002029083530605343,0.0,True,2659.0,29.09271364728116,0.8234762678985064,2659,0,0.0,,0.3090169943749474,0.40377192194834577,
