Repository: AmiraliKhosrozadeh/ice-bonded-granular-microCT

# Grain-scale kinematics, ice-bond failure and damage evolution in ice-bonded granular media under in-situ uniaxial compression

Analysis code, per-specimen tables and supplementary material for the paper of

## Results for every specimen

The paper shows one or two specimens per figure.  The same rendering for
every specimen and every scan is in [`supplementary/`](supplementary/README.md):
the void and crack classes (Fig. 11 of the paper), the crack orientation
classes (Fig. 12), the ice-path maps (Fig. 18) and the per-scan tables behind
Tables 2–4, each as one sheet per material, compiled with their text in
[`supplementary/supplementary.pdf`](supplementary/supplementary.pdf).

File: paper/data/bonds/Alumina_75_1800_T7/Alumina_75_1800_T7_throats_scan01_v1.csv (part 8 of 9)
bead_a,bead_b,r_a_vox,r_b_vox,gap_vox,gap_um,z_mid,axis_dip_deg,lens_vox,lens_mm3,binder_vox,pore_vox,crack_vox,binder_frac,pore_frac,crack_frac,connected,bond_area_vox,r_bond_vox,r_bond_over_R,q_crack_med,q_binder_med,q_pore_med
267,277,35.08616142807222,35.38967537586831,4.898979485566356,121.32823812616658,912.9235761280181,37.43591507106974,4858,0.07379489530753934,4840,18,0,0.9962947715109098,0.0037052284890901604,0.0,True,3.0,0.9772050238058398,0.02773163308509169,,0.2791745113185196,0.357387275848345
267,279,35.08616142807222,35.05653012668944,4.898979485566356,121.32823812616658,863.932417327582,59.837466920138745,4503,0.06840230826880397,4443,60,0,0.9866755496335776,0.013324450366422385,0.0,True,28.0,2.985410660720923,0.08512392651457236,,0.27718637277259645,0.3836340870000349
268,289,34.82612124078988,34.72979985679908,2.0,49.5320458,963.8215270629332,23.718826168012303,2973,0.04516101765115572,2968,5,0,0.9983181971072991,0.0016818028927009755,0.0,True,11.0,1.8712051592547776,0.05380433842948964,,0.3090169943749474,0.37268226712382524
268,305,34.82612124078988,35.175849743667186,2.0,49.5320458,1026.9803648582433,24.98876340662999,4441,0.06746050433527835,4415,26,0,0.9941454627336186,0.0058545372663814455,0.0,True,40.0,3.5682482323055424,0.10194707897861391,,0.3090169943749474,0.4259293320260172
272,293,34.74035279998909,34.94004339665826,8.60555127546399,213.12527995526537,982.3522421422058,71.60259199878696,5984,0.09089926997124649,5958,26,0,0.9956550802139037,0.004344919786096257,0.0,True,2.0,0.7978845608028654,0.022901263607948755,,0.26747889038858924,0.3518906761712831
272,296,34.74035279998909,34.303598480494024,5.855156433186538,145.00893830738013,1023.8000904856157,39.73119511644123,4977,0.07560255124446755,4883,94,0,0.9811131203536266,0.018886879646373318,0.0,True,5.0,1.2615662610100802,0.03654386047186414,,0.27718637277259645,0.2777203510029469
272,321,34.74035279998909,33.119731168111855,2.0,49.5320458,990.4530286868339,82.45485519638888,3132,0.047576289029068186,3083,49,0,0.9843550446998723,0.015644955300127713,0.0,True,2.0,0.7978845608028654,0.023515578353187058,,0.3090169943749474,0.4305008740430604
273,324,34.67786514524556,34.87316671200434,5.0197648378370845,124.31961092648802,918.9969332578488,54.27251575485944,3079,0.04677119856976403,3066,13,0,0.9957778499512829,0.004222150048717116,0.0,True,39.0,3.523362819972964,0.10131734140780237,,0.2801868778094689,0.38208552579183985
287,306,34.71587335010855,34.88324072794575,2.0,49.5320458,837.1413728237875,62.96283353833428,3144,0.04775857366136346,3121,23,0,0.9926844783715013,0.007315521628498728,0.0,True,7.0,1.4927053303604616,0.04289437732458538,,0.3090169943749474,0.4068781988545112
288,289,34.64806137207997,34.72979985679908,2.0,49.5320458,925.10150459798,80.16915064229889,3053,0.046376248533124255,3023,30,0,0.9901735997379627,0.00982640026203734,0.0,True,10.0,1.7841241161527712,0.051432087543515,,0.3090169943749474,0.40453726661826384
289,340,34.72979985679908,29.386892596756987,2.0,49.5320458,897.0498722659181,16.292843868271515,2267,0.03443660511778339,2051,216,0,0.9047198941332157,0.0952801058667843,0.0,True,1.0,0.5641895835477563,0.017598836183149523,,0.29581631632448924,0.4142135623730951
290,332,34.97130390185268,34.13724573622004,4.898979485566356,121.32823812616658,653.3368304984367,28.344418026721268,6273,0.09528929153235782,6201,72,0,0.9885222381635581,0.011477761836441894,0.0,True,1.0,0.5641895835477563,0.016327634901975648,,0.27718637277259645,0.3715555634923438
274,280,35.190250031736774,34.98249199309273,2.732050807568877,67.66203286421431,481.26372044663395,82.51912557686025,2704,0.04107480381053651,2665,39,0,0.9855769230769231,0.014423076923076924,0.0,True,28.0,2.985410660720923,0.08508747341423778,,0.28330039409901914,0.407669683062202
274,299,35.190250031736774,34.85476988985947,6.422466567392307,159.05895408252226,464.4077458508808,55.42779545196073,5600,0.08506616173779752,5572,28,0,0.995,0.005,0.0,True,70.0,4.720348719413148,0.13478042335334603,,0.27572628937504057,0.3437711137022257
276,298,34.51818173795656,33.969255702664874,4.47213595499958,110.75702147343296,707.5056557254576,78.53198748381476,3983,0.06050330753600849,3878,105,0,0.9736379613356766,0.026362038664323375,0.0,True,4.0,1.1283791670955126,0.03295142026809856,,0.27429188517743175,0.41421356237309503
277,293,35.38967537586831,34.94004339665826,2.0,49.5320458,956.3603042471098,67.77655586504171,3269,0.0496573719144393,3245,24,0,0.9926583052921383,0.007341694707861731,0.0,True,2.0,0.7978845608028654,0.02268982656915014,,0.3090169943749474,0.3629003269703467
278,301,34.601265443834954,34.55820772681524,7.69041575982343,190.46101281830795,451.0411246596159,44.34784516177171,6113,0.09285882976842076,6057,56,0,0.9908391951578603,0.009160804842139702,0.0,True,10.0,1.7841241161527712,0.05159449701852025,,0.27195617308673,0.3231980349901291
280,303,34.98249199309273,33.97945920679168,3.4641016151377544,85.79201992842862,455.0784942799719,54.540423642584926,3246,0.04930799303587335,3236,10,0,0.9969192852741836,0.0030807147258163892,0.0,True,7.0,1.4927053303604616,0.043290693038365295,,0.28172904669025317,0.4170409888650807
281,334,34.692218896429786,34.23672177301168,2.0,49.5320458,1161.6367528128453,78.26848477970324,3251,0.04938394496599638,3225,26,0,0.9920024607812981,0.007997539218701938,0.0,True,5.0,1.2615662610100802,0.036604835320481734,,0.3090169943749474,0.4142135623730951
283,292,35.09320605055566,34.25809377795667,2.0,49.5320458,796.6885107845189,65.97861840075379,2952,0.04484201954463898,2949,3,0,0.9989837398373984,0.0010162601626016261,0.0,True,6.0,1.381976597885342,0.03985438200300815,,0.3090169943749474,0.3333333333333333
301,322,34.55820772681524,31.96084121629294,2.0,49.5320458,501.32986432369626,48.622699518388664,2642,0.0401329998770109,2642,0,0,1.0,0.0,0.0,True,3.0,0.9772050238058398,0.02938120852093406,,0.3090169943749474,
303,330,33.97945920679168,33.601507417777036,2.0,49.5320458,416.00282334919734,59.107581164485126,2656,0.04034566528135539,2602,54,0,0.9796686746987951,0.02033132530120482,0.0,True,1.0,0.5641895835477563,0.016696700616372896,,0.3090169943749474,0.4211646096066227
305,310,35.175849743667186,33.19305831739146,2.0,49.5320458,1089.3976846485775,24.41161310936619,2726,0.04140899230307786,2725,1,0,0.9996331621423331,0.00036683785766691124,0.0,True,1.0,0.5641895835477563,0.01650427363982154,,0.3090169943749474,0.4772255750516612
305,342,35.175849743667186,27.740464774497518,2.0,49.5320458,1033.2532010655038,38.435762614557184,2557,0.03884181706491933,2521,36,0,0.9859210011732499,0.014078998826750098,0.0,True,6.0,1.381976597885342,0.043930627801993985,,0.3164309725825327,0.3654279342371519
307,319,34.90049694486924,34.32123967379236,4.242640687119286,105.07333641366796,523.9543850022795,42.21397826023425,4368,0.06635160615548207,3978,390,0,0.9107142857142857,0.08928571428571429,0.0,True,7.0,1.4927053303604616,0.04312822541808467,,0.2708131845707603,0.37268226712382524
307,322,34.90049694486924,31.96084121629294,2.0,49.5320458,537.5383692377617,66.73418944031692,2625,0.03987476331459259,2579,46,0,0.9824761904761905,0.017523809523809525,0.0,True,30.0,3.0901936161855166,0.0924358889957282,,0.3090169943749474,0.37406669614897287
312,329,34.1010155930165,34.44046676852528,2.0,49.5320458,624.0147671037803,38.44613203894463,2601,0.03951019405000203,2585,16,0,0.9938485198000769,0.006151480199923107,0.0,True,1.0,0.5641895835477563,0.016462719045724043,,0.30901699437494745,0.3744038111608787
319,326,34.32123967379236,34.431205980390885,2.414213562373095,59.790468371222644,462.4663157186084,17.716015872840348,2772,0.042107750060209774,2707,65,0,0.9765512265512265,0.023448773448773448,0.0,True,3.0,0.9772050238058398,0.028426771280866625,,0.28989794855663564,0.3816524151396708
284,321,34.78223748954251,33.119731168111855,9.12403840463596,225.96614406969366,1001.161699881897,66.88846138878179,6125,0.09304111440071604,5863,262,0,0.9572244897959183,0.04277551020408163,0.0,True,9.0,1.692568750643269,0.04985330422971385,,0.2636541189343806,0.3660254037844386
285,304,34.41938788721628,34.87656897857619,2.0,49.5320458,451.00221084088435,87.3045755109795,2878,0.043717930978818084,2878,0,0,1.0,0.0,0.0,True,1.0,0.5641895835477563,0.016283477682267636,,0.2989350844248255,
286,311,35.12896718790672,34.45220336402628,2.0,49.5320458,233.8694443606355,55.07220378162857,2920,0.044355927191851566,2906,14,0,0.9952054794520548,0.004794520547945206,0.0,True,6.0,1.381976597885342,0.0397227177100702,,0.3090169943749474,0.44151844011225294
286,348,35.12896718790672,46.827141755479246,3.0,74.2980687,188.93390140278518,16.20744280175198,8051,0.12229779788410854,7858,193,0,0.9760278226307291,0.0239721773692709,0.0,True,11.0,1.8712051592547776,0.04566359197329335,,0.27149702790318514,0.34833147735478825
295,347,35.16208130431738,46.886836338127345,7.0,173.3621603,1207.0643288035772,28.064138838503872,13340,0.20263974956825337,6031,7309,0,0.45209895052473764,0.5479010494752624,0.0,False,,,,,0.12336030710658481,0.31117804156868345
297,301,34.215866842983104,34.55820772681524,2.0,49.5320458,497.55763639282134,57.22746445742126,3013,0.045768633092139986,3011,2,0,0.9993362097577165,0.0006637902422834385,0.0,True,4.0,1.1283791670955126,0.03281408507940963,,0.3090169943749474,0.32808103377553477
298,312,33.969255702664874,34.1010155930165,2.0,49.5320458,675.599285284339,43.732533185280495,3027,0.04598129849648448,3019,8,0,0.9973571192599934,0.002642880740006607,0.0,True,5.0,1.2615662610100802,0.03706658536823309,,0.31339216579491175,0.4399953084131193
298,332,33.969255702664874,34.13724573622004,2.0,49.5320458,691.9727033911151,76.38340079437678,2862,0.043474884802424375,2818,44,0,0.9846261355695318,0.015373864430468204,0.0,True,15.0,2.1850968611841584,0.06416705644893375,,0.3090169943749474,0.4211646096066227
246,327,35.960032080478044,76.24081536605512,2.0,49.5320458,1209.2652252589933,17.621985526369038,29633,0.45013670906717035,18774,10859,0,0.6335504336381736,0.36644956636182635,0.0,True,21.0,2.5854414729132054,0.046085952677768154,,0.21089672205953397,0.35388936786452296
247,311,37.268185251592925,34.45220336402628,6.422466567392307,159.05895408252226,272.3057988787667,61.863617844454836,7098,0.10782136000265835,6692,406,0,0.9428007889546351,0.05719921104536489,0.0,True,5.0,1.2615662610100802,0.035180128980375806,,0.25987517556175926,0.39146931960533626
249,304,34.25809377795667,34.87656897857619,8.0,198.1281832,414.4595831041777,8.583555702314488,5739,0.08717762539521785,5719,20,0,0.9965150723122496,0.003484927687750479,0.0,True,12.0,1.9544100476116797,0.056539222719416485,,0.27149702790318514,0.21371765918994742
250,288,34.60844239265844,34.64806137207997,4.1815405503520555,103.5601290272976,933.7836479968373,66.60729441338836,3949,0.059986834411171856,3828,121,0,0.9693593314763231,0.03064066852367688,0.0,True,1.0,0.5641895835477563,0.01629275383187941,,0.27669677546737487,0.3811428388606529
345,349,36.00539057909808,30.46771793989568,2.0,49.5320458,1242.671270968297,58.153308485561105,17304,0.26285443976979433,16033,1271,0,0.9265487748497457,0.07345122515025428,0.0,True,6.0,1.381976597885342,0.04158002021194665,,0.28989794855663564,0.4
346,463,40.796205335595424,21.248169327733482,2.0,49.5320458,1266.007141280421,35.00940003527051,2303,0.03498345901466923,2013,290,0,0.8740772904906644,0.12592270950933565,0.0,True,1.0,0.5641895835477563,0.018186647431268847,,0.2553967929896867,0.3827822185373187
348,354,46.827141755479246,31.967928810104226,2.0,49.5320458,164.25948697514818,89.97266122694127,12717,0.1931761390749234,11268,1449,0,0.8860580325548478,0.11394196744515216,0.0,True,3.0,0.9772050238058398,0.02480370959227667,,0.3266316347104093,0.41421356237309503
350,355,28.732463755132116,41.66664142472251,2.0,49.5320458,1310.793302012964,62.57234305123721,21940,0.333277069379871,20036,1904,0,0.9132178669097539,0.08678213309024613,0.0,True,4.0,1.1283791670955126,0.032056633794215014,,0.2572842744474721,0.3827822185373187
350,356,28.732463755132116,23.785068087522713,2.0,49.5320458,1312.54074815767,4.85384706905436,19363,0.2941314445944595,18379,984,0,0.9491814284976502,0.05081857150234984,0.0,True,3.0,0.9772050238058398,0.03721443066797561,,0.3090169943749474,0.41421356237309503
350,415,28.732463755132116,26.33605774456795,2.0,49.5320458,1292.676805715506,88.23373607397545,13445,0.2042347401008371,12464,981,0,0.92703607288955,0.07296392711044998,0.0,True,1.0,0.5641895835477563,0.020490456913786186,,0.3090169943749474,0.41421356237309503
350,438,28.732463755132116,25.832686802586217,2.0,49.5320458,1317.041918581991,43.91115232728708,7970,0.1210673766161154,7736,234,0,0.9706398996235884,0.029360100376411544,0.0,True,6.0,1.381976597885342,0.05065418435613055,,0.3090169943749474,0.38742588672279316
350,466,28.732463755132116,28.350810193063293,2.0,49.5320458,1271.8315384673735,37.25756443457084,12143,0.18445685749679916,11914,229,0,0.9811413983364902,0.01885860166350984,0.0,True,4.0,1.1283791670955126,0.03953449369843596,,0.2989350844248255,0.4
294,307,34.69235113383544,34.90049694486924,2.0,49.5320458,560.3868377880538,74.80556225952252,3105,0.0471661486064038,3105,0,0,1.0,0.0,0.0,True,1.0,0.5641895835477563,0.016214010465836863,,0.3090169943749474,
294,329,34.69235113383544,34.44046676852528,4.898979485566356,121.32823812616658,583.377619233037,68.47254519530641,4010,0.060913447958672866,3943,67,0,0.9832917705735661,0.016708229426433914,0.0,True,2.0,0.7978845608028654,0.023082656978622,,0.27669677546737487,0.356789172325331
295,327,35.16208130431738,76.24081536605512,4.0,99.0640916,1205.921528023984,52.642747375568334,8482,0.12884485426071401,3438,5044,0,0.4053289318556944,0.5946710681443056,0.0,False,,,,,0.14285714285714285,0.3413777695585852
295,331,35.16208130431738,34.84225419345551,2.0,49.5320458,1175.2116054183157,80.58293152797309,3372,0.05122198167497379,3313,59,0,0.982502965599051,0.01749703440094899,0.0,True,2.0,0.7978845608028654,0.022795289895387955,,0.3090169943749474,0.4270509831248423
351,352,18.87844433833947,40.59893067012105,2.0,49.5320458,1352.2967431407797,14.306028551247278,20964,0.31845125261985485,19897,1067,0,0.9491032245754627,0.0508967754245373,0.0,True,16.0,2.256758334191025,0.07588627890420539,,0.28989794855663564,0.4
352,434,40.59893067012105,36.11127319531098,2.0,49.5320458,1329.6895176323374,87.0894823424222,36189,0.5497248798444918,33788,2401,0,0.9336538727237559,0.06634612727624416,0.0,True,26.0,2.876813695875796,0.07500472038693608,,0.2553967929896867,0.3613020955135854
352,442,40.59893067012105,24.394699048950876,2.0,49.5320458,1342.7245131197465,60.18652100019729,17376,0.263948147563566,16810,566,0,0.9674263351749539,0.03257366482504604,0.0,True,6.0,1.381976597885342,0.042526524641223744,,0.28989794855663564,0.4
352,449,40.59893067012105,18.99053592480251,2.0,49.5320458,1307.498282873979,51.541425759498104,11939,0.18135801874777938,11171,768,0,0.9356730044392327,0.06432699556076724,0.0,True,2.0,0.7978845608028654,0.026779382545130462,,0.28989794855663564,0.38742588672279304
355,356,41.66664142472251,23.785068087522713,2.0,49.5320458,1329.625327256756,86.92350799559628,18708,0.28418174174834215,17913,795,0,0.9575048107761386,0.04249518922386145,0.0,True,1.0,0.5641895835477563,0.017239873114153058,,0.2898979485566356,0.3761785115301142
355,424,41.66664142472251,36.07596650078702,2.0,49.5320458,1334.4136217511111,80.8486932348555,40367,0.6131903126552987,37696,2671,0,0.9338320905690292,0.06616790943097084,0.0,True,5.0,1.2615662610100802,0.03245495088661992,,0.2553967929896867,0.36602540378443865
355,455,41.66664142472251,19.984007733565008,2.0,49.5320458,1349.4861735802547,33.64168264923326,33963,0.5159110805537174,31584,2379,0,0.9299531843476725,0.07004681565232754,0.0,True,5.0,1.2615662610100802,0.04092629285284635,,0.28989794855663564,0.38742588672279316
356,358,23.785068087522713,23.09617180254813,2.0,49.5320458,1351.5287142919492,22.642246276744615,7021,0.10665170027876364,6797,224,0,0.9680957128614157,0.031904287138584245,0.0,True,5.0,1.2615662610100802,0.05381966278913507,,0.3090169943749474,0.4142135623730951
356,438,23.785068087522713,25.832686802586217,2.0,49.5320458,1335.873943825783,79.03760513133054,5164,0.078443153431069,4984,180,0,0.965143299767622,0.034856700232378,0.0,True,1.0,0.5641895835477563,0.022741439422130118,,0.3090169943749474,0.4142135623730951
357,363,40.59917206517548,25.907121346708056,2.0,49.5320458,1324.7925915943438,7.469668073810233,39937,0.6066584466647178,37708,2229,0,0.9441870946741118,0.05581290532588827,0.0,True,5.0,1.2615662610100802,0.03793825204472032,,0.27429188517743175,0.3827822185373187
357,456,40.59917206517548,25.333097423353266,2.0,49.5320458,1327.761132105927,56.27173630702054,19244,0.29232378865753134,18064,1180,0,0.938682186655581,0.06131781334441904,0.0,True,1.0,0.5641895835477563,0.017114216996456252,,0.28172904669025317,0.36602540378443865
358,438,23.09617180254813,25.832686802586217,2.0,49.5320458,1356.0298847162703,43.49969287661895,9368,0.14230353627851555,8918,450,0,0.9519641332194705,0.048035866780529464,0.0,True,3.0,0.9772050238058398,0.03994391251560063,,0.3090169943749474,0.4206322727489687
341,449,55.01872470595096,18.99053592480251,2.0,49.5320458,1262.1712911634097,51.85193845853654,11590,0.17605657402519165,10174,1416,0,0.8778257118205349,0.12217428817946506,0.0,True,3.0,0.9772050238058398,0.02640764184042602,,0.2553967929896867,0.4
341,453,55.01872470595096,31.327324774196942,2.0,49.5320458,1230.665517840273,80.52471547612667,64786,0.9841243489901697,58522,6264,0,0.9033124440465533,0.09668755595344673,0.0,True,1.0,0.5641895835477563,0.013068104144763936,,0.2553967929896867,0.3761785115301142
341,469,55.01872470595096,19.49134135614037,2.0,49.5320458,1245.9184642657574,69.30008216483007,83169,1.2633692152805145,81391,1778,0,0.9786218422729622,0.02137815772703772,0.0,True,6.0,1.381976597885342,0.037095030803856816,,0.2612038749637414,0.40269974784927715
345,347,36.00539057909808,46.886836338127345,2.0,49.5320458,1248.3289768975715,85.34505266539159,17463,0.2652697111477068,14045,3418,0,0.8042718891370326,0.19572811086296743,0.0,True,4.0,1.1283791670955126,0.027225210591152054,,0.24336073281110826,0.3585701736362872
359,393,31.84088850487245,17.018009403791524,2.0,49.5320458,74.52527278393514,13.638879175830919,3302,0.050158654653251325,3302,0,0,1.0,0.0,0.0,True,1.0,0.5641895835477563,0.023094650419763583,,0.3203772410170408,
360,377,43.78870243933921,21.48849960006879,2.0,49.5320458,78.83921046754253,29.058949241060297,5142,0.07810896493852765,5142,0,0,1.0,0.0,0.0,True,2.0,0.7978845608028654,0.024446040451341057,,0.28989794855663564,
360,384,43.78870243933921,25.84246143675489,2.0,49.5320458,86.59976909684342,61.1043225626999,18971,0.2881768132728137,18879,92,0,0.9951504928575193,0.004849507142480628,0.0,True,3.0,0.9772050238058398,0.028068036477021628,,0.27429188517743175,0.37406669614897287
360,387,43.78870243933921,16.668801450430315,2.0,49.5320458,73.95490697695278,15.299447411766222,5109,0.07760768219971563,5085,24,0,0.995302407516148,0.004697592483852026,0.0,True,1.0,0.5641895835477563,0.018664005201949038,,0.3090169943749474,0.3870333480744864
322,323,31.96084121629294,31.609547132149697,2.0,49.5320458,494.9205951733571,27.162148630910902,2248,0.03414798778331586,2247,1,0,0.9995551601423488,0.00044483985765124553,0.0,True,1.0,0.5641895835477563,0.017750075096452607,,0.3090169943749474,0.27429188517743175
325,330,33.37415112376185,33.601507417777036,2.0,49.5320458,381.45830306905367,54.915536221630994,4208,0.06392114439154499,4208,0,0,1.0,0.0,0.0,True,9.0,1.692568750643269,0.050542802788374926,,0.31451985913875646,
327,347,76.24081536605512,46.886836338127345,2.0,49.5320458,1243.5074300204597,88.9147965476279,136119,2.0677001552834393,115753,20366,0,0.8503809166978894,0.14961908330211066,0.0,True,1.0,0.5641895835477563,0.009164303480801163,,0.22048120921154243,0.34514099850039526
327,388,76.24081536605512,26.218158804703336,2.0,49.5320458,1235.5876609531085,82.19434788085853,62604,0.9509789266844778,59709,2895,0,0.9537569484377995,0.0462430515622005,0.0,True,1.0,0.5641895835477563,0.011012985209230695,,0.23166247903554,0.38742588672279304
359,366,31.84088850487245,28.838489630480858,2.0,49.5320458,106.1215821946862,77.38771229985257,14551,0.22103530704405208,14325,226,0,0.9844684214143358,0.015531578585664216,0.0,True,1.0,0.5641895835477563,0.018595760236344464,,0.3090169943749474,0.40453726661826384
359,367,31.84088850487245,31.74310270106893,2.0,49.5320458,117.19685883175602,49.633897174697594,13505,0.20514616326231347,12900,605,0,0.9552017771195853,0.04479822288041466,0.0,True,1.0,0.5641895835477563,0.017746277729575353,,0.3090169943749474,0.4305008740430604
359,382,31.84088850487245,24.686320985722883,2.0,49.5320458,86.87613505092355,53.344662877414706,8038,0.12210032286578865,8038,0,0,1.0,0.0,0.0,True,1.0,0.5641895835477563,0.019961699458793305,,0.3090169943749474,
359,390,31.84088850487245,28.194811826711984,2.0,49.5320458,80.8434888197363,53.798312367608276,77,0.0011696597238947158,77,0,0,1.0,0.0,0.0,True,1.0,0.5641895835477563,0.018795136241658513,,0.21393876913398138,
337,456,50.327341974011354,25.333097423353266,4.732050807568877,117.19407866421429,1269.7561428202864,30.548452346633738,3776,0.0573588976289149,3532,244,0,0.9353813559322034,0.0646186440677966,0.0,True,1.0,0.5641895835477563,0.014913727386241108,,0.2553967929896867,0.3609735026231546
338,345,60.87639952298429,36.00539057909808,2.0,49.5320458,1249.0201073917597,86.71320490658984,38244,0.5809411231250586,35680,2564,0,0.9329568036816233,0.06704319631837674,0.0,True,5.0,1.2615662610100802,0.02604341351828436,,0.25,0.3874258867227931
338,349,60.87639952298429,30.46771793989568,2.0,49.5320458,1239.6836553649669,80.46480857148643,38596,0.5862881390057202,35142,3454,0,0.9105088610218676,0.08949113897813245,0.0,True,5.0,1.2615662610100802,0.027622277078165433,,0.25,0.3704152082810797
341,346,55.01872470595096,40.796205335595424,2.0,49.5320458,1236.4017542467777,89.2534707549086,85838,1.30391235558019,73372,12466,0,0.8547729443836063,0.14522705561639368,0.0,True,10.0,1.7841241161527712,0.037241046158028944,,0.2402530733520421,0.36602540378443865
361,370,22.9993966964367,28.16575170472293,2.0,49.5320458,57.15610902437207,89.1127820801557,5296,0.08044828438631708,5064,232,0,0.9561933534743202,0.04380664652567976,0.0,True,3.0,0.9772050238058398,0.03819807249044125,,0.3090169943749474,0.4270509831248423
361,385,22.9993966964367,30.270388324328074,2.0,49.5320458,73.85745567770573,26.86703437812645,10665,0.16200546695243045,10476,189,0,0.9822784810126582,0.017721518987341773,0.0,True,2.0,0.7978845608028654,0.029956364963434595,,0.3090169943749474,0.4142135623730951
362,373,32.190865033709606,34.82717099303634,2.0,49.5320458,69.37192562435789,68.32125499645618,12823,0.19478631999353171,11939,884,0,0.9310613740934259,0.06893862590657412,0.0,True,8.0,1.5957691216057308,0.04762207955389448,,0.29581631632448924,0.4270509831248423
362,386,32.190865033709606,26.85414479787558,2.0,49.5320458,80.93484034730547,5.004454894434752,8084,0.12279908062292055,7427,657,0,0.9187283523008412,0.08127164769915883,0.0,True,3.0,0.9772050238058398,0.033100342487642355,,0.2989350844248255,0.4270509831248423
365,380,26.832277941122175,33.20424962617177,2.0,49.5320458,113.3265949153294,62.008488310198786,11727,0.17813765691056277,11709,18,0,0.9984650805832693,0.0015349194167306216,0.0,True,1.0,0.5641895835477563,0.01879487726585671,,0.3090169943749474,0.468118785068667
365,391,26.832277941122175,28.895691574110298,2.0,49.5320458,128.69969519426678,85.74403197942434,3916,0.05948555167235984,3915,1,0,0.9997446373850868,0.0002553626149131767,0.0,True,3.0,0.9772050238058398,0.03507054114141856,,0.3164309725825327,0.41421356237309503
365,404,26.832277941122175,30.195602251932886,2.0,49.5320458,102.60719868251897,37.12461586795994,5520,0.08385093085582898,5520,0,0,1.0,0.0,0.0,True,5.0,1.2615662610100802,0.044243842020405856,,0.3090169943749474,
366,390,28.838489630480858,28.194811826711984,2.0,49.5320458,85.0285966502335,22.543296998169573,8784,0.13343235084014524,8784,0,0,1.0,0.0,0.0,True,1.0,0.5641895835477563,0.019784566880499347,,0.3090169943749474,
368,407,24.90043815030041,24.760268818340236,2.0,49.5320458,67.47089441431372,79.74956410797337,777,0.011802929941119405,761,16,0,0.9794079794079794,0.02059202059202059,0.0,True,2.0,0.7978845608028654,0.03213343544652746,,0.3090169943749474,0.41421356237309503
369,382,29.422970044786474,24.686320985722883,2.0,49.5320458,69.30961864561543,82.96574255021606,7060,0.1072441253337233,7060,0,0,1.0,0.0,0.0,True,2.0,0.7978845608028654,0.02949159176204991,,0.3090169943749474,
369,394,29.422970044786474,20.036475086968082,2.0,49.5320458,81.5305270924509,35.939574656666984,5420,0.08233189225336832,5420,0,0,1.0,0.0,0.0,True,1.0,0.5641895835477563,0.022814230205972466,,0.3090169943749474,
369,404,29.422970044786474,30.195602251932886,2.0,49.5320458,72.72007601940717,78.6376159080327,5299,0.0804938555443909,5299,0,0,1.0,0.0,0.0,True,2.0,0.7978845608028654,0.026766308888841697,,0.3090169943749474,
370,396,28.16575170472293,31.213799518312406,2.0,49.5320458,83.56586171438617,4.611628189201891,10776,0.1636915998011618,10357,419,0,0.9611172976985894,0.03888270230141054,0.0,True,6.0,1.381976597885342,0.046547222719636405,,0.2989350844248255,0.4270509831248423
371,402,14.167678459099141,32.61693425582405,2.0,49.5320458,62.576173728093025,34.31258472785083,1078,0.016375236134526024,1047,31,0,0.9712430426716141,0.0287569573283859,0.0,True,5.0,1.2615662610100802,0.05393081989145847,,0.3090169943749474,0.4494897427831781
372,376,21.48625898842881,40.19680139107924,2.0,49.5320458,76.43136723077282,15.626871328682507,13489,0.20490311708591977,13057,432,0,0.9679739046630588,0.03202609533694121,0.0,True,2.0,0.7978845608028654,0.02587045960086421,,0.3090169943749474,0.439607805437114
373,381,34.82717099303634,33.86611858625243,2.0,49.5320458,92.96472983932608,73.07923504041729,18229,0.2769055468425555,16599,1630,0,0.9105820396072193,0.08941796039278073,0.0,True,12.0,1.9544100476116797,0.056902502692226284,,0.2898979485566356,0.4142135623730951
367,382,31.74310270106893,24.686320985722883,2.0,49.5320458,102.13651951849056,22.35750711359172,3406,0.051738454799810416,3406,0,0,1.0,0.0,0.0,True,5.0,1.2615662610100802,0.04471306558125879,,0.3090169943749474,
367,391,31.74310270106893,28.895691574110298,2.0,49.5320458,131.63947340403013,88.68232514085717,6269,0.0952285299882594,6235,34,0,0.9945764874780667,0.005423512521933323,0.0,True,1.0,0.5641895835477563,0.018608205861991925,,0.3203772410170408,0.4494897427831781
368,392,24.90043815030041,37.333672420893556,2.0,49.5320458,76.11461339600316,47.15368962339346,16418,0.2493957577519928,15950,468,0,0.9714947009379948,0.028505299062005118,0.0,True,1.0,0.5641895835477563,0.01813120098831782,,0.3090169943749474,0.4305008740430604
368,406,24.90043815030041,23.249257651735345,2.0,49.5320458,65.5630682290181,77.42887649182617,7579,0.11512793568049418,7392,187,0,0.9753265602322206,0.02467343976777939,0.0,True,1.0,0.5641895835477563,0.0234348140377619,,0.3203772410170408,0.4270509831248423
377,387,21.48849960006879,16.668801450430315,2.0,49.5320458,48.278942665847474,77.33774378504617,981,0.014901768690139173,976,5,0,0.9949031600407747,0.0050968399592252805,0.0,True,3.0,0.9772050238058398,0.05121981885000527,,0.3333333333333333,0.4494897427831781
377,390,21.48849960006879,28.194811826711984,2.0,49.5320458,56.45687471586041,82.28758847875515,6105,0.0927373066802239,6105,0,0,1.0,0.0,0.0,True,1.0,0.5641895835477563,0.022711432364133498,,0.3333333333333333,
378,380,23.803480745162688,33.20424962617177,2.0,49.5320458,77.88522470315048,30.86856183833636,8610,0.13078922367186369,8605,5,0,0.9994192799070848,0.0005807200929152149,0.0,True,3.0,0.9772050238058398,0.034283246059457706,,0.3090169943749474,0.3483314773547883
378,398,23.803480745162688,14.301599372121826,2.0,49.5320458,49.644012850668744,71.89823092606584,2330,0.03539359943733361,2330,0,0,1.0,0.0,0.0,True,3.0,0.9772050238058398,0.05129001281708778,,0.3333333333333333,
378,403,23.803480745162688,23.939218693345023,2.0,49.5320458,55.00116143138398,88.51457693518387,3029,0.046011679268533695,3029,0,0,1.0,0.0,0.0,True,5.0,1.2615662610100802,0.052848551751246045,,0.3203772410170408,
378,404,23.803480745162688,30.195602251932886,2.0,49.5320458,67.16582847034006,68.66236772655074,2800,0.04253308086889876,2800,0,0,1.0,0.0,0.0,True,7.0,1.4927053303604616,0.055286321452560565,,0.2989350844248255,
379,392,19.62675857105027,37.333672420893556,2.0,49.5320458,107.71287447007225,49.708401000956584,5626,0.0854611117744373,5465,161,0,0.9713828652683967,0.02861713473160327,0.0,True,2.0,0.7978845608028654,0.02801539759822793,,0.3090169943749474,0.4270509831248423
380,383,33.20424962617177,25.767652320604995,2.0,49.5320458,116.91063401387342,36.114596292833674,9235,0.14028321493724288,9173,62,0,0.9932864103952355,0.006713589604764483,0.0,True,2.0,0.7978845608028654,0.02705982118477274,,0.3090169943749474,0.40710678118654753
374,399,36.237336477581934,27.08976268694614,2.0,49.5320458,1235.3482841824616,58.86635235783678,10234,0.15545841057582496,10221,13,0,0.9987297244479187,0.0012702755520812977,0.0,True,2.0,0.7978845608028654,0.02519883497994776,,0.28989794855663564,0.4364916731037084
374,412,36.237336477581934,33.10543333395763,2.0,49.5320458,1257.867758095906,4.863232545845444,2220,0.033722656974626876,2139,81,0,0.9635135135135136,0.03648648648648649,0.0,True,1.0,0.5641895835477563,0.01627248479058786,,0.28172904669025317,0.32793442287247493
375,376,25.347101418108366,40.19680139107924,2.0,49.5320458,85.36671006510423,52.70768547181539,11984,0.18204158611888668,11932,52,0,0.9956608811748998,0.0043391188251001335,0.0,True,1.0,0.5641895835477563,0.017215623707676774,,0.2857142857142857,0.4047889733518942
375,400,25.347101418108366,15.709624528217965,2.0,49.5320458,86.2872935376801,6.8736327307223,2778,0.04219889237635741,2770,8,0,0.9971202303815695,0.0028797696184305254,0.0,True,6.0,1.381976597885342,0.06732035085759186,,0.3090169943749474,0.46081284889137875
380,403,33.20424962617177,23.939218693345023,2.0,49.5320458,77.19143967909592,30.586448133245305,7848,0.11921414952111338,7818,30,0,0.996177370030581,0.00382262996941896,0.0,True,2.0,0.7978845608028654,0.027925660946637208,,0.3090169943749474,0.4494897427831781
381,385,33.86611858625243,30.270388324328074,2.0,49.5320458,96.63561940298956,78.71494435602015,17182,0.2610012126747923,16565,617,0,0.9640903270864859,0.03590967291351414,0.0,True,1.0,0.5641895835477563,0.01759339916451492,,0.2989350844248255,0.4494897427831781
381,397,33.86611858625243,21.857310567047524,2.0,49.5320458,74.43689288835533,2.1983545185842943,6371,0.09677794936276929,6115,256,0,0.9598179249725318,0.04018207502746821,0.0,True,2.0,0.7978845608028654,0.028637310119871345,,0.3090169943749474,0.4142135623730951
383,400,25.767652320604995,15.709624528217965,2.0,49.5320458,120.62977909016635,60.188389604066884,352,0.0053470158806615585,352,0,0,1.0,0.0,0.0,True,10.0,1.7841241161527712,0.08602898992889892,,0.3090169943749474,
331,347,34.84225419345551,46.886836338127345,2.0,49.5320458,1212.7975074147912,24.629858374798726,40699,0.6182335208154681,36456,4243,0,0.8957468242462959,0.10425317575370402,0.0,True,4.0,1.1283791670955126,0.027612669118334775,,0.25355482027512377,0.36602540378443865
334,338,34.23672177301168,60.87639952298429,15.0,371.4903435,1207.4255404170851,36.09081093910211,17903,0.2719534809985337,8208,9695,0,0.4584706473775345,0.5415293526224655,0.0,False,,,,,0.14082556773492072,0.22074614511634272
337,338,50.327341974011354,60.87639952298429,2.0,49.5320458,1239.5653946909183,83.51308866556937,192983,2.9314862661866745,176659,16324,0,0.9154122383836918,0.08458776161630817,0.0,True,3.0,0.9772050238058398,0.0175750385850505,,0.23166247903554,0.3585701736362872
337,446,50.327341974011354,28.935760155322807,2.0,49.5320458,1266.6067939195323,17.320557681476153,26578,0.4037300797619969,25026,1552,0,0.9416058394160584,0.058394160583941604,0.0,True,2.0,0.7978845608028654,0.020132559523117113,,0.2553967929896867,0.38742588672279304
362,395,32.190865033709606,28.816561032154496,2.0,49.5320458,77.6283221224433,48.31393651226876,7985,0.1212952324064845,7314,671,0,0.9159674389480276,0.08403256105197245,0.0,True,1.0,0.5641895835477563,0.018495767480458943,,0.2989350844248255,0.4270509831248423
363,458,25.907121346708056,20.14922131435808,2.0,49.5320458,1296.0297918648857,78.45325522714116,9239,0.1403439764813413,8880,359,0,0.9611429808420825,0.038857019157917526,0.0,True,7.0,1.4927053303604616,0.06482083657165094,,0.3090169943749474,0.4270509831248423
364,374,43.59088452112472,36.237336477581934,2.0,49.5320458,1232.3360141832302,73.4450360084429,33486,0.5086652664199799,27632,5854,0,0.825180672519859,0.17481932748014095,0.0,True,2.0,0.7978845608028654,0.019990037378279854,,0.2402530733520421,0.3816524151396708
364,388,43.59088452112472,26.218158804703336,2.0,49.5320458,1236.1705131977337,69.48123544453105,22688,0.3446394781262768,21817,871,0,0.9616096614950634,0.03839033850493653,0.0,True,1.0,0.5641895835477563,0.01616379645583874,,0.27429188517743175,0.4068781988545112
375,403,25.347101418108366,23.939218693345023,2.0,49.5320458,59.684085189620674,76.25094150967223,4829,0.07335437411282575,4784,45,0,0.9906813004762891,0.009318699523710913,0.0,True,2.0,0.7978845608028654,0.032377526218170596,,0.3090169943749474,0.4270509831248423
376,389,40.19680139107924,18.515832470636518,2.0,49.5320458,116.42081853232617,36.8616438996805,13410,0.20370307658997583,13157,253,0,0.9811334824757644,0.018866517524235644,0.0,True,2.0,0.7978845608028654,0.0271793141722138,,0.3090169943749474,0.44151844011225294
376,396,40.19680139107924,31.213799518312406,2.0,49.5320458,107.63059511513282,87.09589728346795,21587,0.32791486311318485,21101,486,0,0.9774864501783481,0.02251354982165192,0.0,True,1.0,0.5641895835477563,0.015801283741152673,,0.2857142857142857,0.4211646096066227
376,400,40.19680139107924,15.709624528217965,2.0,49.5320458,106.59320963087242,88.19227828246655,4146,0.06297934045801938,4110,36,0,0.9913169319826338,0.008683068017366137,0.0,True,4.0,1.1283791670955126,0.040366707352187586,,0.3090169943749474,0.41421356237309503
390,393,28.194811826711984,17.018009403791524,2.0,49.5320458,53.432287239482434,75.3641179078613,2269,0.0344669858898326,2269,0,0,1.0,0.0,0.0,True,3.0,0.9772050238058398,0.0432268987959793,,0.3333333333333333,
391,394,28.895691574110298,20.036475086968082,2.0,49.5320458,113.53965807003311,25.180126508393318,5939,0.09021570260013918,5939,0,0,1.0,0.0,0.0,True,1.0,0.5641895835477563,0.023060069563464635,,0.3090169943749474,
391,404,28.895691574110298,30.195602251932886,2.0,49.5320458,104.7292069969894,29.035787840930503,3888,0.05906022086367085,3888,0,0,1.0,0.0,0.0,True,3.0,0.9772050238058398,0.0330744162306752,,0.28989794855663564,
392,406,37.333672420893556,23.249257651735345,2.0,49.5320458,79.5806675074106,70.93956403836334,2609,0.03963171713819888,2378,231,0,0.91146032962821,0.08853967037178996,0.0,True,3.0,0.9772050238058398,0.03226007796698948,,0.28989794855663564,0.44151844011225294
384,392,25.84246143675489,37.333672420893556,2.0,49.5320458,79.40828804471732,71.6533346272143,13885,0.21091850995166403,13699,186,0,0.9866042491897732,0.013395750810226863,0.0,True,2.0,0.7978845608028654,0.025259049963414916,,0.3090169943749474,0.4270509831248423
385,396,30.270388324328074,31.213799518312406,2.0,49.5320458,100.26720836771983,73.55893461993254,10735,0.16306879397415291,10487,248,0,0.9768979972054029,0.023102002794597114,0.0,True,1.0,0.5641895835477563,0.018352347273146538,,0.3090169943749474,0.41421356237309503
386,395,26.85414479787558,28.816561032154496,2.0,49.5320458,103.42338475717656,82.79452196998218,11616,0.17645152406183143,11015,601,0,0.9482610192837465,0.05173898071625344,0.0,True,4.0,1.1283791670955126,0.04053762747469383,,0.3090169943749474,0.4270509831248423
388,443,26.218158804703336,22.81789395139077,3.6502815398728847,90.40295620793913,1224.2915693051054,81.19113676593358,109,0.0016557520766821302,107,2,0,0.981651376146789,0.01834862385321101,0.0,True,1.0,0.5641895835477563,0.023011215293124908,,0.16952084719853724,0.23975249066755222
394,404,20.036475086968082,30.195602251932886,2.0,49.5320458,87.4471615582853,64.9059890158222,5442,0.08266608074590966,5442,0,0,1.0,0.0,0.0,True,1.0,0.5641895835477563,0.022463318796924765,,0.3090169943749474,
395,402,28.816561032154496,32.61693425582405,2.0,49.5320458,92.19446260204069,71.6267283993514,18121,0.275264985151898,17098,1023,0,0.9435461619115942,0.05645383808840572,0.0,True,3.0,0.9772050238058398,0.0318134274869124,,0.3090169943749474,0.4305008740430604
398,404,14.301599372121826,30.195602251932886,2.0,49.5320458,61.11489486557027,32.7422177512588,2112,0.03208209528396935,2112,0,0,1.0,0.0,0.0,True,4.0,1.1283791670955126,0.05071685975351416,,0.3203772410170408,
399,412,27.08976268694614,33.10543333395763,2.0,49.5320458,1272.0743476420237,49.760633294681746,6989,0.10616560792597622,6964,25,0,0.9964229503505508,0.0035770496494491343,0.0,True,3.0,0.9772050238058398,0.03246787412957305,,0.28989794855663564,0.3516287047744073
402,405,32.61693425582405,19.767055553466,2.0,49.5320458,79.57911034846346,77.47127667288053,4925,0.074812651171188,4672,253,0,0.9486294416243655,0.05137055837563452,0.0,True,1.0,0.5641895835477563,0.021540535022313248,,0.3090169943749474,0.4142135623730951
402,409,32.61693425582405,26.805171035364204,2.0,49.5320458,95.32445588157242,71.77016767391129,5124,0.07783553799008473,4864,260,0,0.9492583918813428,0.0507416081186573,0.0,True,15.0,2.1850968611841584,0.07354491566653354,,0.3090169943749474,0.4494897427831781
405,407,19.767055553466,24.760268818340236,3.863703305156273,95.68856453430594,73.86546836808836,87.42834255578487,73,0.001108898179796289,73,0,0,1.0,0.0,0.0,True,1.0,0.5641895835477563,0.025341274891647846,,0.1757340838011157,
405,409,19.767055553466,26.805171035364204,2.0,49.5320458,90.63150755826891,38.572174802215876,6588,0.10007426313010893,6506,82,0,0.9875531268973892,0.012446873102610808,0.0,True,3.0,0.9772050238058398,0.04196514083096087,,0.3164309725825327,0.4455040914477155
399,422,27.08976268694614,30.047817397178747,2.0,49.5320458,1272.1514853863641,30.13072002064865,8623,0.13098669869018356,8566,57,0,0.993389771541227,0.006610228458773049,0.0,True,2.0,0.7978845608028654,0.027928538787541327,,0.28989794855663564,0.37406669614897287
399,443,27.08976268694614,22.81789395139077,2.0,49.5320458,1234.6636598367195,61.111338827366225,1650,0.025064136940601053,1650,0,0,1.0,0.0,0.0,True,1.0,0.5641895835477563,0.02260933979073544,,0.3090169943749474,
401,402,18.345759423395975,32.61693425582405,2.0,49.5320458,65.0182401308108,45.39870730434394,3208,0.04873075836693829,3140,68,0,0.9788029925187033,0.02119700748129676,0.0,True,4.0,1.1283791670955126,0.044282555949573275,,0.3090169943749474,0.4142135623730951
401,405,18.345759423395975,19.767055553466,2.0,49.5320458,60.325291807507284,6.250376499990389,3226,0.04900418531538121,3190,36,0,0.9888406695598264,0.011159330440173589,0.0,True,20.0,2.5231325220201604,0.13240336740027922,,0.3333333333333333,0.4721359549995794
406,407,23.249257651735345,24.760268818340236,2.0,49.5320458,70.93694852572114,82.36323016436451,10840,0.16466378450673663,10639,201,0,0.9814575645756457,0.018542435424354242,0.0,True,3.0,0.9772050238058398,0.04070879659331501,,0.3164309725825327,0.4270509831248423
406,409,23.249257651735345,26.805171035364204,7.894954260780955,195.5266180169537,87.70298771590168,52.59154228093264,674,0.010238320180584915,674,0,0,1.0,0.0,0.0,True,1.0,0.5641895835477563,0.022543043576608197,,0.1975496259559987,
407,409,24.760268818340236,26.805171035364204,2.0,49.5320458,89.6108139011973,31.416898264766342,10582,0.1607446649123881,10255,327,0,0.9690984690984691,0.030901530901530902,0.0,True,1.0,0.5641895835477563,0.021882469543493096,,0.3090169943749474,0.4270509831248423
408,414,28.403580828423333,33.608201787563864,2.0,49.5320458,1323.9611697162882,11.704070554515154,22477,0.3414343066750848,21443,1034,0,0.9539974195844642,0.04600258041553588,0.0,True,3.0,0.9772050238058398,0.031516753190510845,,0.28989794855663564,0.38742588672279316
