Repository: AmiraliKhosrozadeh/ice-bonded-granular-microCT

# Grain-scale kinematics, ice-bond failure and damage evolution in ice-bonded granular media under in-situ uniaxial compression

Analysis code, per-specimen tables and supplementary material for the paper of

## Results for every specimen

The paper shows one or two specimens per figure.  The same rendering for
every specimen and every scan is in [`supplementary/`](supplementary/README.md):
the void and crack classes (Fig. 11 of the paper), the crack orientation
classes (Fig. 12), the ice-path maps (Fig. 18) and the per-scan tables behind
Tables 2–4, each as one sheet per material, compiled with their text in
[`supplementary/supplementary.pdf`](supplementary/supplementary.pdf).

File: paper/data/bonds/Alumina_75_1800_T7/Alumina_75_1800_T7_throats_scan03_classified.csv (part 8 of 10)
bead_a,bead_b,r_a_vox,r_b_vox,gap_vox,gap_um,dsum_min,z_mid,axis_dip_deg,lens_vox,lens_mm3,binder_vox,pore_vox,crack_vox,binder_frac,pore_frac,crack_frac,connected,bond_area_vox,r_bond_vox,r_bond_over_R,neck_binder_vox,neck_crack_vox,neck_severed,q_crack_med,q_binder_med,q_pore_med,dq_paired,cls
219,232,35.16607140079059,34.98541792920483,2.6502815398728847,65.63693330793913,3.6502815398728847,258.16057363540534,87.23798745858257,3552,0.0539562511594029,3193,301,58,0.8989301801801802,0.0847409909909909,0.0163288288288288,True,998.0,17.823390990813817,0.5081400597775443,1026,353,0.2559825960841189,0.3553392700949269,0.2612038749637415,0.375,0.0941353951311854,intact
220,249,34.98372744803911,34.713958406896815,1.0,24.7660229,2.0,854.7307843493923,79.90284825190508,3438,0.0522245471525978,3320,118,0,0.9656777196044212,0.0343222803955788,0.0,True,2169.0,26.27573297041668,0.7539915464368564,2169,407,0.1579968944099379,,0.3090169943749474,0.4,,intact
221,269,34.75472087462754,34.668201091866024,1.0,24.7660229,2.0,731.7337362521648,27.87517182605148,2941,0.0446749252983683,2929,12,0,0.9959197551853112,0.0040802448146888,0.0,True,3631.0,33.996811567165295,0.979411716020066,3632,22,0.0060207991242474,,0.3090169943749474,0.3203772410170407,,intact
221,272,34.75472087462754,35.115678230994696,1.0,24.7660229,2.0,793.3995399128951,26.245991130595787,4401,0.066852888894294,4341,60,0,0.9863667348329924,0.0136332651670074,0.0,True,4349.0,37.20658134004393,1.0650169976501551,4387,0,0.0,,0.3090169943749474,0.3794803650337164,,intact
221,333,34.75472087462754,27.702046471188893,1.0,24.7660229,2.0,768.2659380360226,81.27156050772022,2445,0.0371404938301633,2432,13,0,0.9946830265848672,0.0053169734151329,0.0,True,2423.0,27.77165559024749,0.8893081333037559,2440,0,0.0,,0.3090169943749474,0.3660254037844386,,intact
223,237,35.02594056245611,34.67568127556212,1.0,24.7660229,2.0,600.5558034351875,19.373125397943173,2719,0.0413026596009056,2684,35,0,0.9871276204486944,0.0128723795513056,0.0,True,3466.0,33.215388986327085,0.9530736333084864,3466,0,0.0,,0.3090169943749474,0.3567891723253309,,intact
223,255,35.02594056245611,35.04234372822224,4.155870949147037,102.92439509602023,5.155870949147037,652.6086632636316,61.0352352496407,4690,0.0712429104554054,4625,65,0,0.9861407249466952,0.0138592750533049,0.0,True,2701.0,29.321579128389704,0.8369429742777518,2701,0,0.0,,0.2771863727725964,0.3333333333333333,,intact
224,290,34.64680186200936,34.86976378144478,5.422466567392307,134.29293118252227,6.422466567392307,710.084776757961,48.86538815368995,5473,0.0831369827126724,5451,22,0,0.9959802667641148,0.0040197332358852,0.0,True,2861.0,30.177551000235677,0.8682117915610024,2861,0,0.0,,0.2742918851774317,0.3529086405037649,,intact
225,245,34.428789303158176,35.05562357713867,1.0,24.7660229,2.0,491.3348466620464,88.25372647346762,3144,0.0477585736613634,3089,55,0,0.9825063613231552,0.0174936386768447,0.0,True,1967.0,25.022300975799894,0.7202277442829275,1967,0,0.0,,0.3090169943749474,0.4211646096066227,,intact
225,276,34.428789303158176,33.915240552289745,4.39834563766817,108.929528784605,5.39834563766817,486.74851938229926,81.18593207829858,4610,0.0700276795734368,4486,123,1,0.9731019522776572,0.0266811279826464,0.0002169197396963,True,1434.0,21.36483973231617,0.6252145147865644,1436,364,0.2022222222222222,0.3,0.2754943303224033,0.4104853285971832,0.0245056696775966,intact
226,247,34.56233846333,34.88546407737195,3.898979485566356,96.5622152261666,4.898979485566356,736.4566931100712,71.18743249066779,4205,0.0638755732334711,3986,121,98,0.9479191438763376,0.0287752675386444,0.0233055885850178,True,1306.0,20.38903409571014,0.5871757881398922,1306,575,0.3056884635832004,0.3803243258062461,0.269241092610464,0.3602425986153711,0.1110832331957821,intact
226,256,34.56233846333,33.97256561883531,1.0,24.7660229,2.0,703.530913896348,53.81137055639619,2788,0.0423507962366034,2649,51,88,0.9501434720229556,0.0182926829268292,0.0315638450502152,True,1864.0,24.35835848013133,0.710830745481996,1864,332,0.151183970856102,0.4068781988545112,0.2898979485566356,0.3740666961489728,0.1169802502978755,intact
210,307,34.63884494515007,34.3637473125066,1.0,24.7660229,2.0,947.0867159503638,75.67260091729104,3168,0.048123142925954,3109,59,0,0.9813762626262628,0.0186237373737373,0.0,True,2254.0,26.785639500640343,0.7763661805812276,2255,0,0.0,,0.3090169943749474,0.3660254037844386,,intact
210,315,34.63884494515007,61.7560654121121,10.832159566199232,268.26951187294424,11.832159566199232,977.7658249928836,27.435629650724422,28178,0.4280346974013675,16257,11921,0,0.576939456313436,0.423060543686564,0.0,True,1294.0,20.295147023902665,0.4210833735657636,2350,0,0.0,,0.2218704056061979,0.2985548727641915,,intact
212,235,35.04312136260408,34.65548399235406,1.0,24.7660229,2.0,635.9341182277078,74.96791859954273,3837,0.0582855111764159,3351,460,26,0.8733385457388585,0.1198853270784467,0.0067761271826948,True,93.0,5.440847306724618,0.1561249978824023,547,424,0.4366632337796086,0.3069312174491733,0.2989350844248255,0.3740666961489728,0.0079961330243477,intact
212,256,35.04312136260408,33.97256561883531,1.0,24.7660229,2.0,663.9454470408205,57.9267898207012,2807,0.042639413571071,1971,69,767,0.7021731385821162,0.0245814036337727,0.2732454577841111,True,972.0,17.58969042850512,0.509730213458154,976,1531,0.6106900678101316,0.393529818721632,0.2612038749637414,0.3164309725825327,0.1323259437578906,cohesive
226,257,34.56233846333,34.547943235398975,3.898979485566356,96.5622152261666,4.898979485566356,707.1237533057608,62.24837647458835,4822,0.0732480414106535,4697,125,0,0.974077146412277,0.0259228535877229,0.0,True,1362.0,20.821576909118168,0.6025609040311899,1362,327,0.1936056838365897,,0.27195617308673,0.3900959445746376,,intact
227,262,34.56746719738423,34.539740589375654,5.928203230275509,146.8180169568572,6.928203230275509,245.7056427455082,40.84193214104534,5014,0.0761645955273779,4773,46,203,0.951934583167132,0.0091743119266055,0.0404866374152373,True,2607.0,28.80683726619676,0.833685463174387,2607,38,0.0143667296786389,0.2264672114362374,0.2779262976266636,0.1975666929070794,-0.0514590861904262,mixed
228,268,36.83260250807479,34.880035990422705,1.0,24.7660229,2.0,232.37181435104816,67.83319459860122,3312,0.0503105585134973,3175,137,0,0.9586352657004832,0.0413647342995169,0.0,True,2031.0,25.42611607853781,0.7091111583928272,2031,13,0.0063600782778864,,0.3090169943749474,0.4068781988545112,,intact
228,288,36.83260250807479,34.65442381269462,1.0,24.7660229,2.0,278.5192294595128,13.362655451938087,5222,0.0793241958204961,5221,1,0,0.9998085024894676,0.0001914975105323,0.0,True,2623.0,28.895100474995463,0.8084012431945418,2640,0,0.0,,0.3203772410170408,0.3333333333333333,,intact
235,277,34.65548399235406,34.810958385132096,1.0,24.7660229,2.0,609.3527765833564,60.6225337931422,2959,0.0449483522468112,2893,24,42,0.9776951672862454,0.0081108482595471,0.0141939844542075,True,1682.0,23.13865226328309,0.666182158503118,1687,303,0.1522613065326633,0.3585701736362872,0.3090169943749474,0.3588270542794229,0.0495531792613397,intact
239,266,34.780987678636315,34.27490124916269,1.414213562373095,35.02444547122265,2.414213562373095,873.4079983574658,24.577929839762024,3369,0.0511764105168999,3333,36,0,0.9893143365983972,0.0106856634016028,0.0,True,2531.0,28.38383909782421,0.8220541227845398,2533,0,0.0,,0.2989350844248255,0.4176890859898589,,intact
239,307,34.780987678636315,34.3637473125066,1.0,24.7660229,2.0,930.7338128017168,42.70838342748601,3237,0.0491712795616518,3196,41,0,0.9873339511893728,0.0126660488106271,0.0,True,2558.0,28.534832903981343,0.8253653125617305,2558,0,0.0,,0.3090169943749474,0.392280956059262,,intact
239,321,34.780987678636315,30.89203760418681,2.6502815398728847,65.63693330793913,3.6502815398728847,882.7548194643302,53.46742291197849,2419,0.0367455437935236,2418,1,0,0.9995866060355518,0.0004133939644481,0.0,True,1927.0,24.76657325259521,0.7542388414706682,1927,0,0.0,,0.2838325231517205,0.2771863727725964,,intact
240,389,35.04318616391138,27.703290779975152,2.6502815398728847,65.63693330793913,3.6502815398728847,151.61153738147874,27.6338145415965,2268,0.0344517955038079,2186,37,70,0.9638447971781304,0.0163139329805996,0.0308641975308641,True,2036.0,25.45739437315213,0.8114366132753044,2054,973,0.3214403700033036,0.3451409985003952,0.2817290466902531,0.4026997478492772,0.063411951810142,intact
241,247,35.33832533165019,34.88546407737195,1.0,24.7660229,2.0,737.5251822497296,71.7904235795563,3336,0.0506751277780879,3278,58,0,0.9826139088729016,0.0173860911270983,0.0,True,2217.0,26.564883166870207,0.7565778887875632,2217,467,0.1739940387481371,,0.3090169943749474,0.3693538354541319,,intact
241,255,35.33832533165019,35.04234372822224,3.3166247903554,82.13960550864952,4.3166247903554,698.6746107542967,42.66164728257773,4116,0.0625236288772811,4106,10,0,0.9975704567541304,0.0024295432458697,0.0,True,3030.0,31.05606148784623,0.8825168019197719,3030,0,0.0,,0.2766967754673748,0.3991718357941185,,intact
242,296,35.17694303615556,34.09156944159394,1.0,24.7660229,2.0,954.4702929420746,85.5967989930469,3087,0.0468927216579608,3000,87,0,0.9718172983479106,0.0281827016520894,0.0,True,3056.0,31.18902069924069,0.900525204991496,3057,0,0.0,,0.3090169943749474,0.4,,intact
249,265,34.713958406896815,33.15799151000595,4.65685424949238,115.33175898489058,5.65685424949238,868.3907129220615,58.14032636430178,4238,0.0643768559722832,4188,50,0,0.9882019820670128,0.0117980179329872,0.0,True,1895.0,24.560073988452952,0.72371794293585,1895,0,0.0,,0.2771863727725964,0.3035074598876806,,intact
249,272,34.713958406896815,35.115678230994696,1.414213562373095,35.02444547122265,2.414213562373095,836.1265299721372,69.25052181530793,3454,0.0524675933289915,3429,25,0,0.9927620150550088,0.0072379849449913,0.0,True,3633.0,34.006173211723066,0.9739753734668688,3633,496,0.1201259384838944,,0.2933997741163456,0.4364916731037084,,intact
250,276,34.05750615556192,33.915240552289745,1.0,24.7660229,2.0,458.7920298545213,49.0202076784477,3211,0.0487763295250121,3205,6,0,0.9981314232326378,0.0018685767673621,0.0,True,2255.0,26.79158064288944,0.7883036052093123,2255,201,0.0818403908794788,,0.3090169943749474,0.346554291744794,,intact
250,293,34.05750615556192,34.40796497310431,1.0,24.7660229,2.0,410.5867066049802,41.275430141094695,2585,0.0392671478736083,2502,83,0,0.9678916827852998,0.0321083172147001,0.0,True,1605.0,22.60281768552284,0.6602691053727119,1606,227,0.1238406983087834,,0.3090169943749474,0.3430703308172536,,intact
229,364,34.36044493346854,31.87288067187972,18.027756377319943,446.4758272763268,19.027756377319943,126.70008432488872,24.14507927401273,13699,0.2080930981510871,8370,5322,7,0.6109935031754142,0.3884955106212132,0.0005109862033725,True,3139.0,31.60972528717893,0.9544960938704996,7306,96,0.0129694677114293,0.0767592508244487,0.1841616798210651,0.3642558075724377,-0.1074024289966163,intact
232,254,34.98541792920483,34.03917839330436,2.4641016151377544,61.02599702842861,3.4641016151377544,238.59513186049577,61.17608362075953,3373,0.0512371720609984,3346,27,0,0.9919952564482656,0.0080047435517343,0.0,True,1609.0,22.630965663659147,0.6557362699498788,1609,293,0.1540483701366982,,0.2817290466902531,0.4045372666182638,,intact
233,285,34.751821853173944,33.08058234151455,8.9498743710662,221.6527936259486,9.9498743710662,787.9321489181259,61.11606034502166,7549,0.1146722240997559,7250,299,0,0.9603921049145582,0.0396078950854417,0.0,True,1588.0,22.48279562821002,0.6628924890729584,1588,0,0.0,,0.2638321049394654,0.331713222674758,,intact
234,236,34.16869670636365,34.965316634264894,1.0,24.7660229,2.0,566.2477023101413,60.473965879652354,2763,0.0419710365859883,2760,3,0,0.998914223669924,0.001085776330076,0.0,True,3178.0,31.805484091459554,0.920111029421987,3179,0,0.0,,0.3090169943749474,0.4211646096066227,,intact
244,293,34.63983975967772,34.40796497310431,4.449489742783178,110.1961648630833,5.449489742783178,373.0259253307042,71.73635550729472,4645,0.0705593430842981,4558,87,0,0.981270182992465,0.0187298170075349,0.0,True,1592.0,22.511093682995384,0.6520437186993644,1592,227,0.1247938427707531,,0.2766967754673748,0.3090169943749474,,intact
245,276,35.05562357713867,33.915240552289745,7.246211251235321,179.4598337863316,8.246211251235321,485.67839131577966,83.20359813480475,5698,0.0865548195682089,5657,35,6,0.9928044928044928,0.0061425061425061,0.001053001053001,True,1286.0,20.232313600583467,0.586691608288862,1286,332,0.2051915945611866,0.4554850391195493,0.2687959533979826,0.2868348888132401,0.1866890857215667,intact
247,252,34.88546407737195,34.67978407640629,8.38083151964686,207.55986533661596,9.38083151964686,764.1538584402828,67.06970581726796,7454,0.1132291374274183,7397,57,0,0.9923530990072444,0.0076469009927555,0.0,True,1980.0,25.104851615652017,0.7217641647782583,1981,0,0.0,,0.268574925671901,0.2316624790355399,,intact
248,283,34.23067849662357,34.613690313390535,1.7320508075688772,42.89600996421431,2.732050807568877,303.226702669794,55.10428486887541,3435,0.052178975994524,3326,109,0,0.9682678311499272,0.0317321688500727,0.0,True,2868.0,30.2144461073691,0.87776085770356,2868,19,0.0065812261863526,,0.2898979485566356,0.4083069769263126,,intact
260,262,34.2124678662694,34.539740589375654,1.0,24.7660229,2.0,295.4838550251316,53.77482348700149,2908,0.0441736425595562,2908,0,0,1.0,0.0,0.0,True,1406.0,21.15522866750463,0.6154050653122732,1406,396,0.2197558268590455,,0.3090169943749474,,,intact
261,274,35.901351306654256,34.55914056008542,1.0,24.7660229,2.0,714.6371345589976,17.30772721816133,4391,0.066700985034048,3780,611,0,0.8608517421999544,0.1391482578000455,0.0,True,2910.0,30.434877505829245,0.863884900587695,2924,105,0.0346649059095411,,0.2791745113185196,0.4,,intact
261,280,35.901351306654256,33.43306035734198,1.414213562373095,35.02444547122265,2.414213562373095,689.8202593213421,76.15749943281524,2894,0.0439609771552117,2693,167,34,0.9305459571527298,0.0577055977885279,0.0117484450587422,True,3097.0,31.397543176356965,0.9056842748883088,3326,20,0.0059772863120143,0.3069312174491732,0.2898979485566356,0.3761785115301142,0.0170332688925375,intact
262,287,34.539740589375654,31.941197609833058,1.0,24.7660229,2.0,294.7465044304864,54.46014467005373,2565,0.0389633401531161,2565,0,0,1.0,0.0,0.0,True,2118.0,25.964982937357547,0.7811256471608157,2141,301,0.1232596232596232,,0.3090169943749474,,,intact
269,328,34.668201091866024,29.29371293686869,1.0,24.7660229,2.0,666.2892526779876,16.950985709315017,2350,0.0356974071578257,2060,290,0,0.8765957446808511,0.1234042553191489,0.0,True,1702.0,23.275812043510143,0.7278022365951572,1702,20,0.0116144018583042,,0.2817290466902531,0.414213562373095,,intact
272,333,35.115678230994696,27.702046471188893,1.0,24.7660229,2.0,798.3473966841675,35.13342734846524,2560,0.0388873882229931,2513,47,0,0.981640625,0.018359375,0.0,True,2682.0,29.218266799126305,0.9302554951695235,2682,1,0.0003727171077152,,0.3090169943749474,0.3827822185373187,,intact
275,284,34.78394761156285,34.27503672629357,2.6502815398728847,65.63693330793913,3.6502815398728847,307.3148318960398,36.39458095933729,3434,0.0521637856084994,2888,83,463,0.8410017472335469,0.02417006406523,0.134828188701223,True,1532.0,22.08281561833924,0.639534908602297,1554,606,0.2805555555555555,0.3516287047744073,0.2612038749637414,0.3133921657949117,0.0904248298106658,cohesive
275,287,34.78394761156285,31.941197609833058,1.0,24.7660229,2.0,325.68105382790856,71.17655186814847,2591,0.0393582901897559,2508,83,0,0.9679660362794288,0.0320339637205712,0.0,True,1958.0,24.96499062983726,0.7482933322064035,1958,13,0.006595636732623,,0.3090169943749474,0.4,,intact
254,298,34.03917839330436,39.55405973910419,1.0,24.7660229,2.0,191.56371017430445,46.79493871853032,3261,0.0495358488262424,3120,42,109,0.9567617295308188,0.0128794848206071,0.0334253296534805,True,1581.0,22.43318813848297,0.6096535145829921,1624,1473,0.4756215692605747,0.39564392373896,0.304845440523399,0.4287759285839513,0.0907984832155609,intact
257,269,34.547943235398975,34.668201091866024,1.0,24.7660229,2.0,695.026179191942,81.6135307844855,2888,0.0438698348390641,2831,57,0,0.9802631578947368,0.0197368421052631,0.0,True,2676.0,29.185565874723483,0.8433167191957258,2676,252,0.0860655737704918,,0.3090169943749474,0.4068781988545112,,intact
258,282,34.28857903446624,34.6353958123085,6.713293552551451,166.2615818569116,7.713293552551451,268.27752947289565,65.45597900225152,5254,0.0798102881732836,1961,604,2690,0.3732394366197183,0.1149600304529882,0.5119908641035401,True,3.0,0.9772050238058398,0.0283560263602982,79,986,0.9258215962441314,0.3430703308172536,0.125,0.3314912501438664,0.2180703308172535,cohesive
259,297,35.395138843627386,34.0288045111776,1.414213562373095,35.02444547122265,2.414213562373095,382.6544183659517,30.504326667029392,3572,0.0542600588798951,2853,88,631,0.7987122060470325,0.024636058230683,0.1766517357222844,True,1453.0,21.5059123178964,0.6195531765744311,1483,630,0.2981542830099384,0.3900959445746376,0.2742918851774317,0.3333333333333333,0.1158040593972058,cohesive
263,308,35.13057924141201,32.24215815594783,4.39834563766817,108.929528784605,5.39834563766817,773.3810684986342,32.81181953892079,4799,0.0728986625320875,4781,18,0,0.9962492185872056,0.0037507814127943,0.0,True,2404.0,27.66255531193445,0.8211794972433012,2421,400,0.1417936901807869,,0.2801868778094689,0.2045407529193039,,intact
264,267,35.10451031227921,34.489037847079096,7.840676900366725,194.1823836659833,8.840676900366725,550.3746722711214,76.39706344230348,5860,0.0890156621041952,5837,23,0,0.996075085324232,0.0039249146757679,0.0,True,1521.0,22.003393758362492,0.6323400470393656,1521,170,0.1005322294500295,,0.2711923793731366,0.2721334662678427,,intact
265,272,33.15799151000595,35.115678230994696,1.0,24.7660229,2.0,855.7451815109644,23.05798216616301,2739,0.0416064673213977,2739,0,0,1.0,0.0,0.0,True,3123.0,31.529062379842163,0.9236082518912234,3123,0,0.0,,0.3090169943749474,,,intact
268,294,34.880035990422705,36.93876004831719,1.0,24.7660229,2.0,190.3646445185368,40.606540092025526,3326,0.0505232239178418,3260,40,32,0.9801563439567048,0.0120264582080577,0.0096211665664461,True,2435.0,27.8403407460744,0.7752939977177282,2509,53,0.0206869633099141,0.39782196186948,0.3090169943749474,0.4364916731037084,0.0888049674945326,intact
276,301,33.915240552289745,34.0838991498163,1.0,24.7660229,2.0,473.8109755239069,77.91854045463988,2781,0.0422444635344312,2733,48,0,0.982740021574973,0.0172599784250269,0.0,True,2326.0,27.210086278134018,0.8003067802721414,2326,349,0.1304672897196261,,0.3090169943749474,0.4241077963657325,,intact
284,292,34.27503672629357,34.39586185030302,2.0,49.5320458,3.0,245.23709921158783,24.00741098280313,3513,0.0533638261044433,3346,167,0,0.9524622829490464,0.0475377170509536,0.0,True,1708.0,23.31680264534386,0.6790883220884589,1722,0,0.0,,0.2857142857142857,0.3827822185373187,,intact
286,298,33.42921548808177,39.55405973910419,1.0,24.7660229,2.0,159.6474767646435,84.43957489590991,5973,0.0907321757249758,5673,51,270,0.9497739829231542,0.0085384229030637,0.0452034153691612,True,2461.0,27.98858034803317,0.7669861419868848,3535,819,0.1881028938906752,0.3797958971132712,0.3090169943749474,0.4415184401122529,0.0707789027383238,cohesive
287,289,31.941197609833058,31.50101825059321,1.0,24.7660229,2.0,284.57708156829455,22.02450460216248,2276,0.0345733185920048,2246,30,0,0.9868189806678384,0.0131810193321616,0.0,True,1743.0,23.55449281174076,0.7425494993289944,1747,40,0.0223838836038052,,0.3090169943749474,0.4364916731037084,,intact
299,337,34.61933503375797,27.341592039551568,1.0,24.7660229,2.0,195.6538137243911,31.79547068403737,2080,0.0315960029311819,1636,112,370,0.7865384615384615,0.0538461538461538,0.1778846153846154,True,1498.0,21.836396440423,0.7048440839042678,1831,659,0.2646586345381526,0.414213562373095,0.2871313003805287,0.3898534213910276,0.1270822619925663,cohesive
300,317,33.74565630114363,22.181617135837232,3.685557720282968,91.27660689979976,4.685557720282968,189.24197169485467,82.11221295655336,2391,0.0363202129848346,1170,343,898,0.4893350062735257,0.1434546214972814,0.3755750731911334,True,162.0,7.1809610472257885,0.256796393098524,1603,995,0.3829869130100077,0.3827822185373187,0.1741123948954683,0.3827822185373187,0.2086698236418503,cohesive
300,337,33.74565630114363,27.341592039551568,1.8284271247461903,45.2828680424453,2.8284271247461903,179.92678537564692,66.3739619225083,2268,0.0344517955038079,1833,6,442,0.8082010582010583,0.0026455026455026,0.1948853615520282,True,774.0,15.696236870863476,0.5138956917267766,1140,1151,0.5024006983849847,0.387425886722793,0.2535548202751237,0.4561229245307457,0.1338710664476692,cohesive
302,304,36.27976786060809,34.193353041643185,1.0,24.7660229,2.0,206.17976688376365,24.02655635108337,2937,0.0446141637542698,2867,70,0,0.9761661559414369,0.0238338440585631,0.0,True,2051.0,25.550999521798648,0.72512751513414,2081,0,0.0,,0.3090169943749474,0.3205757469245829,,intact
289,299,31.50101825059321,34.61933503375797,4.449489742783178,110.1961648630833,5.449489742783178,239.87020009123225,65.2533360765982,3730,0.0566601398717829,2063,1328,341,0.553083109919571,0.3560321715817694,0.0914209115281501,True,1257.0,20.002887964817106,0.605044800011715,1287,200,0.1344989912575655,0.3333333333333333,0.1967542279556572,0.3412253527198434,0.136579105377676,cohesive
291,297,35.56902366956583,34.0288045111776,1.0,24.7660229,2.0,449.98602539167314,10.359252947766327,3176,0.0482446660141508,3124,52,0,0.9836272040302269,0.0163727959697733,0.0,True,1996.0,25.20608126668733,0.7243352824524327,2013,703,0.2588365243004418,,0.3090169943749474,0.3836108919180321,,intact
296,332,34.09156944159394,40.80342389778848,1.0,24.7660229,2.0,988.0234008764552,21.351447649145587,19315,0.2934023060652784,17683,1632,0,0.9155060833549056,0.0844939166450944,0.0,True,794.0,15.89773724873857,0.4245340453319456,3641,0,0.0,,0.2612038749637414,0.3585701736362872,,intact
298,354,39.55405973910419,27.69810542239137,1.0,24.7660229,2.0,143.90607159793709,43.10910989992588,18897,0.2870527247069928,15124,2469,1506,0.8003386780970524,0.1306556596285124,0.0796951897126528,True,2405.0,27.668308157023564,0.8228228218551015,2646,441,0.1428571428571428,0.414213562373095,0.2928571324405624,0.414213562373095,0.1213564299325326,cohesive
242,305,35.17694303615556,63.81862609077063,1.0,24.7660229,2.0,983.1365205377216,54.86047774425568,7255,0.1102062506085216,5663,1592,0,0.780565127498277,0.2194348725017229,0.0,True,1795.0,23.903268514994014,0.4829159269612699,1917,0,0.0,,0.2612038749637414,0.3660254037844386,,intact
242,332,35.17694303615556,40.80342389778848,1.0,24.7660229,2.0,985.3264828767932,34.59532829386736,3166,0.0480927621539048,2067,1099,0,0.6528742893240682,0.3471257106759318,0.0,True,1196.0,19.511499785403828,0.5135931971048988,1197,0,0.0,,0.2079915965134781,0.3797958971132712,,intact
244,260,34.63983975967772,34.2124678662694,9.6878320578688,239.9290705965328,10.6878320578688,338.75946451444133,55.94300610735135,6469,0.0982666071931807,3640,2766,63,0.5626835677848199,0.4275776781573659,0.0097387540578141,True,596.0,13.773623058786647,0.4000918352254625,624,417,0.4005763688760806,0.3310462515125481,0.1951941016011038,0.3382221266463318,0.1358521499114443,intact
244,275,34.63983975967772,34.78394761156285,1.0,24.7660229,2.0,349.02937303257033,69.77712790504434,2968,0.0450850657210326,2967,1,0,0.9996630727762804,0.0003369272237196,0.0,True,2228.0,26.63070457981699,0.7671925024029732,2230,395,0.1504761904761904,,0.3090169943749474,0.2779262976266636,,intact
251,305,34.78953722195827,63.81862609077063,35.932370625238775,889.9019137559508,36.932370625238775,965.4747414997312,7.64861617174184,37529,0.5700799971174648,36357,1172,0,0.9687708172346718,0.0312291827653281,0.0,True,81.0,5.077706251929807,0.1029875434516758,2415,0,0.0,,0.1628023836752163,0.0727868812138722,,intact
252,266,34.67978407640629,34.27490124916269,5.414213562373095,134.08853707122265,6.414213562373095,810.4618595577783,35.04046699545095,5588,0.0848838771055022,5437,151,0,0.9729778095919828,0.0270221904080171,0.0,True,1793.0,23.889948219440257,0.6929173298853895,1793,0,0.0,,0.2758872381516119,0.2857142857142857,,intact
252,285,34.67978407640629,33.08058234151455,1.0,24.7660229,2.0,774.4613612300844,81.16684071207881,3023,0.045920536952386,2958,65,0,0.9784981806152828,0.0215018193847171,0.0,True,2791.0,29.806088175722756,0.8797499113830006,2791,0,0.0,,0.3090169943749474,0.3827822185373187,,intact
253,301,34.90291406680944,34.0838991498163,3.685557720282968,91.27660689979976,4.685557720282968,434.6697294736398,22.83253490528347,5664,0.0860383464433723,5577,87,0,0.9846398305084746,0.0153601694915254,0.0,True,2609.0,28.817884951076994,0.8354606803067088,2613,1289,0.3303434136340338,,0.2801868778094689,0.3305953784295673,,intact
318,319,25.267456714797227,44.41799477811043,1.0,24.7660229,2.0,1235.1074062586667,30.907522909777185,5654,0.0858864425831262,5534,120,0,0.978776087725504,0.0212239122744959,0.0,True,3.0,0.9772050238058398,0.0280461704091935,348,0,0.0,,0.25,0.3660254037844386,,intact
318,322,25.267456714797227,29.380164300549367,1.0,24.7660229,2.0,1270.401502113266,78.8805781821778,5486,0.0833344577309923,5315,171,0,0.9688297484506015,0.0311702515493984,0.0,True,26.0,2.876813695875796,0.1052859627711115,1531,0,0.0,,0.2898979485566356,0.4,,intact
318,356,25.267456714797227,28.578666685092305,1.0,24.7660229,2.0,1284.2030069569382,44.75778510788116,1945,0.02954530081786,1860,85,0,0.9562982005141388,0.0437017994858611,0.0,True,5.0,1.2615662610100802,0.0468582019040081,526,0,0.0,,0.2898979485566356,0.3827822185373187,,intact
318,386,25.267456714797227,34.87669982172709,1.0,24.7660229,2.0,1248.6604513994334,50.4513080862204,9002,0.1367438549935095,8752,250,0,0.972228393690291,0.0277716063097089,0.0,True,15.0,2.1850968611841584,0.0726619837076672,3587,0,0.0,,0.2898979485566356,0.3660254037844387,,intact
329,330,25.26583625492829,36.19243635307955,1.0,24.7660229,2.0,1122.1107854284148,30.916884978421447,17052,0.2590264624915934,16129,923,0,0.9458714520290876,0.0541285479709125,0.0,True,4.0,1.1283791670955126,0.0367201718893898,2296,0,0.0,,0.2898979485566356,0.3827822185373187,,intact
329,331,25.26583625492829,42.652325928797815,1.0,24.7660229,2.0,1121.7001726090068,55.46695610600358,13353,0.2028372245865732,12613,740,0,0.9445817419306524,0.0554182580693477,0.0,True,2.0,0.7978845608028654,0.0234954696990916,1583,0,0.0,,0.2612038749637414,0.3726822671238252,,intact
330,331,36.19243635307955,42.652325928797815,1.0,24.7660229,2.0,1100.85762766442,89.45699548247373,27667,0.4202724101427935,25553,2114,0,0.9235912820327464,0.0764087179672534,0.0,True,3085.0,31.33665583429403,0.7948950552292255,3396,0,0.0,,0.25,0.3682203060327592,,intact
330,392,36.19243635307955,25.18178627951175,1.0,24.7660229,2.0,1091.073212455764,64.48743657687673,20364,0.3093370210050908,18849,1515,0,0.9256040070713024,0.0743959929286977,0.0,True,1849.0,24.26015209255352,0.7905648675269984,1972,0,0.0,,0.2898979485566356,0.4,,intact
315,432,61.7560654121121,35.356349828359015,1.0,24.7660229,2.0,1037.5457048643177,66.01973527622252,54227,0.8237290629563475,52096,2131,0,0.960702233204861,0.0392977667951389,0.0,True,13.0,2.0342144725641096,0.0418940146329788,3563,0,0.0,,0.2402530733520421,0.3483314773547883,,intact
316,318,41.306049528003214,25.267456714797227,1.0,24.7660229,2.0,1293.1856573023242,36.56628344787628,10820,0.1643599767862444,10322,498,0,0.9539741219963032,0.0460258780036968,0.0,True,28.0,2.985410660720923,0.0896876499138507,549,0,0.0,,0.25,0.3797958971132712,,intact
316,322,41.306049528003214,29.380164300549367,1.0,24.7660229,2.0,1298.6457775026956,16.82406188244782,55187,0.83831183353997,50398,4789,0,0.9132223168499828,0.0867776831500172,0.0,True,1673.0,23.07666439469712,0.6529325350674156,2056,0,0.0,,0.2696862318229452,0.3797958971132712,,intact
316,356,41.306049528003214,28.578666685092305,1.0,24.7660229,2.0,1312.447282346368,76.94371111597746,15447,0.2346458929220997,14344,1103,0,0.9285945491033858,0.0714054508966142,0.0,True,27.0,2.9316150714175198,0.0838986041662761,1460,0,0.0,,0.2612038749637414,0.3660254037844387,,intact
302,314,36.27976786060809,30.14445828551289,1.0,24.7660229,2.0,146.89600606057465,45.598758024466974,2756,0.041864703883816,2751,5,0,0.9981857764876632,0.0018142235123367,0.0,True,2830.0,30.013613209677494,0.9036947797826989,3070,0,0.0,,0.3164309725825327,0.2791745113185196,,intact
305,310,63.81862609077063,50.5431073627362,1.0,24.7660229,2.0,1013.5812678345736,88.8404389460699,66710,1.013350651701513,62213,4497,0,0.9325888172687752,0.0674111827312247,0.0,True,4.0,1.1283791670955126,0.0197335093307981,3598,0,0.0,,0.2402530733520421,0.3516287047744073,,intact
305,478,63.81862609077063,30.195427695744478,1.0,24.7660229,2.0,1018.2839158954638,85.82628476539716,45657,0.6935474547254681,44704,953,0,0.9791269684823796,0.0208730315176205,0.0,True,3131.0,31.56941959620811,0.6715893704125386,3365,0,0.0,,0.23166247903554,0.3827822185373187,,intact
306,453,35.52153417314591,16.937949452214742,1.0,24.7660229,2.0,128.8457646603095,70.20783187099944,605,0.009190183544887,372,233,0,0.6148760330578512,0.3851239669421488,0.0,True,874.0,16.679413674486074,0.6358969826543506,1542,131,0.0783024506873879,,0.25,0.4,,intact
319,322,44.41799477811043,29.380164300549367,1.0,24.7660229,2.0,1240.5675264590382,15.731131242033346,31959,0.4854695469604055,29988,1971,0,0.9383272317656998,0.0616727682343002,0.0,True,1641.0,22.85490151428355,0.6193894752827919,2187,0,0.0,,0.2553967929896867,0.3726822671238252,,intact
319,329,44.41799477811043,25.26583625492829,1.0,24.7660229,2.0,1174.1133804887204,17.324731904145462,44262,0.6723568662211418,40825,3437,0,0.9223487415842032,0.0776512584157968,0.0,True,2465.0,28.01131681022947,0.8039545586105521,2570,0,0.0,,0.2612038749637414,0.3827822185373187,,intact
319,386,44.41799477811043,34.87669982172709,1.0,24.7660229,2.0,1218.826475745206,69.37506354244918,46140,0.7008844111753532,41986,4154,0,0.909969657563936,0.0900303424360641,0.0,True,4169.0,36.42847671122447,0.9188124601541529,4578,0,0.0,,0.25,0.3585701736362872,,intact
319,410,44.41799477811043,24.688932313866264,1.0,24.7660229,2.0,1210.2643942844047,82.88768822955288,5332,0.0809951382832029,5079,253,0,0.9525506376594148,0.0474493623405851,0.0,True,1224.0,19.738573927438622,0.5712473338936891,2068,0,0.0,,0.25,0.3740666961489728,,intact
319,411,44.41799477811043,27.9728399199959,1.0,24.7660229,2.0,1200.856985793576,79.76194453194141,67062,1.0186976675821744,60890,6172,0,0.9079657630252602,0.0920342369747398,0.0,True,4799.0,39.08412905254525,1.079808769039312,5388,0,0.0,,0.2612038749637415,0.3740666961489728,,intact
320,470,56.63873169070335,29.28851888446472,1.0,24.7660229,2.0,1060.082978541625,43.14963500061626,41876,0.6361126051664302,38569,3307,0,0.9210287515522018,0.0789712484477982,0.0,True,8426.0,51.78879319876666,1.205410224395868,8983,0,0.0,,0.25,0.356789172325331,,intact
322,397,29.380164300549367,26.53781515338313,1.0,24.7660229,2.0,1269.2142718011228,77.51403010997375,5955,0.0904587487765329,5608,347,0,0.941729638958858,0.0582703610411418,0.0,True,59.0,4.3336224206596095,0.1549992493641449,1721,0,0.0,,0.2898979485566356,0.3874258867227931,,intact
323,332,47.552089238852375,40.80342389778848,1.0,24.7660229,2.0,1017.9857646461936,88.68712248365738,44308,0.6730556239782737,42356,1952,0,0.955944750383678,0.0440552496163221,0.0,True,19.0,2.4592453796829674,0.055667049907339,2142,0,0.0,,0.25,0.3567891723253309,,intact
338,347,36.19419805065129,18.762067255134664,1.0,24.7660229,2.0,1166.72002122418,20.261909748663467,16588,0.2519781233761759,15480,1108,0,0.9332047263081746,0.0667952736918254,0.0,True,2824.0,29.98177977677484,1.091114165416851,3062,0,0.0,,0.2898979485566356,0.4,,intact
338,422,36.19419805065129,36.37402024283399,1.0,24.7660229,2.0,1144.0005625252152,86.90682418823631,36379,0.5526110531891671,34388,1991,0,0.9452706231617142,0.0547293768382858,0.0,True,3365.0,32.72785918767764,0.9019887757287198,3644,0,0.0,,0.2612038749637414,0.3660254037844386,,intact
339,341,34.31610464627248,21.591920128688564,1.0,24.7660229,2.0,1211.8923814434663,78.43756554751664,7682,0.1166925454410286,7293,389,0,0.949362145274668,0.0506378547253319,0.0,True,92.0,5.4115163798060095,0.1935863912770393,998,0,0.0,,0.3090169943749474,0.3874258867227931,,intact
339,465,34.31610464627248,28.66947770335135,1.0,24.7660229,2.0,1189.3986441887753,60.87547727658541,11367,0.1726691179417043,10745,622,0,0.9452801970616698,0.0547198029383302,0.0,True,442.0,11.861406733319429,0.376638789095526,1839,0,0.0,,0.2612038749637414,0.3797958971132712,,intact
341,342,21.591920128688564,31.641452200550493,1.0,24.7660229,2.0,1245.713095486872,12.15678221632064,9497,0.1442630960756898,8848,649,0,0.9316626303043066,0.0683373696956933,0.0,True,950.0,17.38949084575512,0.6533304235622787,1082,0,0.0,,0.2898979485566356,0.414213562373095,,intact
341,347,21.591920128688564,18.762067255134664,1.0,24.7660229,2.0,1202.537256294755,19.608407292840088,7873,0.1195939091717285,7588,285,0,0.9638003302426013,0.0361996697573987,0.0,True,23.0,2.7057581899030048,0.1341011565557294,1240,0,0.0,,0.3203772410170408,0.4364916731037084,,intact
341,417,21.591920128688564,38.93497157970428,1.0,24.7660229,2.0,1229.9612347242878,68.37161515782948,4030,0.061217255679165,3851,179,0,0.9555831265508684,0.0444168734491315,0.0,True,13.0,2.0342144725641096,0.0672168821212419,1643,0,0.0,,0.2612038749637414,0.3827822185373187,,intact
342,343,31.641452200550493,21.211621239041357,1.0,24.7660229,2.0,1304.8470880682275,4.480846910834096,6163,0.0936183490696511,5811,352,0,0.9428849586240468,0.0571150413759532,0.0,True,146.0,6.817128675830715,0.2579652698389363,1756,0,0.0,,0.3090169943749474,0.414213562373095,,intact
330,406,36.19243635307955,38.66368607552058,1.0,24.7660229,2.0,1105.8752809923417,82.56954393044589,21381,0.3247856435921158,19901,1480,0,0.9307796641878304,0.0692203358121696,0.0,True,3757.0,34.58164603358986,0.9239497027534336,3947,0,0.0,,0.25,0.3660254037844386,,intact
331,390,42.652325928797815,38.29321017430898,1.0,24.7660229,2.0,1099.56063312773,88.84061829853249,41122,0.6246590541038767,37635,3487,0,0.9152035406838188,0.0847964593161811,0.0,True,4602.0,38.27351690422249,0.945660965305621,4900,0,0.0,,0.25,0.3660254037844386,,intact
331,416,42.652325928797815,34.20444360238115,1.0,24.7660229,2.0,1131.8435797271875,38.30069980125519,37502,0.5696698566948004,34634,2868,0,0.9235240787158018,0.0764759212841981,0.0,True,12.0,1.95441004761168,0.0508585010672045,2930,0,0.0,,0.2553967929896867,0.3660254037844386,,intact
331,488,42.652325928797815,28.597361594833732,7.071067811865476,175.12222735611326,8.071067811865476,1061.079556583422,10.17861987177834,5335,0.0810407094412767,4297,1038,0,0.80543580131209,0.19456419868791,0.0,False,157.0,7.069275219628611,0.1984366659091361,1092,0,0.0,,0.122828568570857,0.2302728102342741,,intact
342,357,31.641452200550493,29.055399218147787,1.0,24.7660229,2.0,1277.9086485948528,80.27745590359733,24076,0.3657237339284309,22420,1656,0,0.9312178102674864,0.0687821897325137,0.0,True,3778.0,34.67815955327447,1.1426674940371455,4222,0,0.0,,0.2898979485566356,0.3874258867227931,,intact
342,417,31.641452200550493,38.93497157970428,1.0,24.7660229,2.0,1258.2301808965462,58.28380743948536,31152,0.4732109054385479,28832,2320,0,0.9255264509501796,0.0744735490498202,0.0,True,5132.0,40.41740139958547,1.145351357711981,5907,0,0.0,,0.2612038749637414,0.3740666961489728,,intact
342,437,31.641452200550493,29.77906713866342,1.0,24.7660229,2.0,1293.5024250441074,56.46454238297198,8536,0.1296651351060428,8207,329,0,0.9614573570759136,0.0385426429240862,0.0,True,1980.0,25.104851615652017,0.8174744168802178,2186,0,0.0,,0.2898979485566356,0.3740666961489728,,intact
342,445,31.641452200550493,23.773105676921663,1.0,24.7660229,2.0,1302.4227982243306,29.24717497016026,10407,0.1580863473580819,9737,670,0,0.9356202555971942,0.0643797444028058,0.0,True,1.0,0.5641895835477563,0.0203625041923186,1574,0,0.0,,0.2898979485566356,0.4,,intact
345,456,46.75018804052571,41.65284001330634,1.0,24.7660229,2.0,1158.2540275772526,60.40492956868684,98236,1.4922427615132638,89682,8554,0,0.9129239789893724,0.0870760210106274,0.0,True,5977.0,43.6180947511525,0.9868009209954152,6217,0,0.0,,0.25,0.3516287047744073,,intact
348,363,34.33211275173606,24.067116465841615,1.0,24.7660229,2.0,38.115016192274624,54.399649762702005,13977,0.2123160254659278,13977,0,0,1.0,0.0,0.0,True,2330.0,27.233472690941056,0.93266548397334,2417,0,0.0,,0.3090169943749474,,,intact
348,365,34.33211275173606,25.53716137372213,1.0,24.7660229,2.0,23.950332432011,88.29439071966036,4987,0.0757544551047136,4987,0,0,1.0,0.0,0.0,True,27.0,2.9316150714175198,0.0979338772430818,2851,0,0.0,,0.2989350844248255,,,intact
348,374,34.33211275173606,12.238264433967236,1.0,24.7660229,2.0,14.972001478984245,69.16225076347413,1228,0.018653794038217,1228,0,0,1.0,0.0,0.0,True,15.0,2.1850968611841584,0.0938406340352753,372,0,0.0,,0.3203772410170408,,,intact
343,351,21.211621239041357,27.49560648592237,1.0,24.7660229,2.0,1333.5482185617052,85.3674075663039,8310,0.1262321078644816,7861,449,0,0.9459687123947051,0.0540312876052948,0.0,True,1557.0,22.262266119785785,0.914125773919824,1634,0,0.0,,0.3090169943749474,0.4142135623730951,,intact
343,445,21.211621239041357,23.773105676921663,1.0,24.7660229,2.0,1333.2878446334275,82.1182055558011,10732,0.1630232228160791,10189,543,0,0.9494036526276556,0.0505963473723443,0.0,True,1543.0,22.161952855774896,0.985310098566393,1586,0,0.0,,0.3090169943749474,0.4142135623730951,,intact
345,353,46.75018804052571,33.52401106648101,1.0,24.7660229,2.0,1137.119843288521,3.915848366072392,61230,0.9301073362866682,56930,4300,0,0.929772987097828,0.0702270129021721,0.0,True,1752.0,23.615226456547084,0.5883640501991837,1945,0,0.0,,0.25,0.3660254037844386,,intact
345,367,46.75018804052571,31.774897896526937,1.0,24.7660229,2.0,1215.118221332058,8.379909671870793,63719,0.9679162071019144,59427,4292,0,0.9326417552064532,0.0673582447935466,0.0,True,12.0,1.95441004761168,0.0497779792098126,3601,0,0.0,,0.25,0.3613020955135854,,intact
335,494,61.977799958490536,29.41635020729484,1.0,24.7660229,2.0,1029.500277502933,74.69371386612859,160036,2.4310086178339576,157691,2345,0,0.9853470469144444,0.0146529530855557,0.0,True,4554.0,38.07339256857711,0.833169136088327,9267,0,0.0,,0.25,0.3567891723253309,,intact
336,338,42.28109770339154,36.19419805065129,1.0,24.7660229,2.0,1122.5328716891158,39.4368926234885,56653,0.8605809394520434,53018,3635,0,0.9358374666831412,0.0641625333168587,0.0,True,5306.0,41.09686430971581,1.047383483294451,5764,0,0.0,,0.25,0.3567891723253309,,intact
336,447,42.28109770339154,29.660321877616948,1.0,24.7660229,2.0,1104.1464448966456,81.9831297130586,39376,0.5981366401049134,36614,2762,0,0.929855749695246,0.0701442503047541,0.0,True,4784.0,39.022999570807656,1.0848548665867352,5140,0,0.0,,0.2612038749637414,0.3797958971132712,,intact
338,339,36.19419805065129,34.31610464627248,1.0,24.7660229,2.0,1176.0751463728914,39.0123565439125,38468,0.5843437695945706,35814,2654,0,0.9310075907247582,0.0689924092752417,0.0,True,5.0,1.2615662610100802,0.0357838844184998,1784,0,0.0,,0.2612038749637414,0.3740666961489728,,intact
307,323,34.3637473125066,47.552089238852375,1.0,24.7660229,2.0,986.464208178816,9.765247039547292,13606,0.2066803922507987,8962,4644,0,0.658679994120241,0.3413200058797589,0.0,True,646.0,14.339741506551947,0.3501091390933016,2223,0,0.0,,0.2171292729553324,0.3660254037844386,,intact
310,438,50.5431073627362,41.92642493935432,1.0,24.7660229,2.0,1011.9724226175356,89.08946889427817,112726,1.712351455009815,99427,13299,0,0.882023668009155,0.117976331990845,0.0,True,833.0,16.283492720884475,0.3521915233157579,6338,0,0.0,,0.2402530733520421,0.3797958971132713,,intact
315,320,61.7560654121121,56.63873169070335,1.0,24.7660229,2.0,1021.571418312548,85.18909038598949,180963,2.7488978261709023,174494,6469,0,0.9642523609798688,0.0357476390201311,0.0,True,988.0,17.733870630789692,0.2995717897196004,5999,0,0.0,,0.2171292729553324,0.3460420308512751,,intact
