Repository: AmiraliKhosrozadeh/ice-bonded-granular-microCT

# Grain-scale kinematics, ice-bond failure and damage evolution in ice-bonded granular media under in-situ uniaxial compression

Analysis code, per-specimen tables and supplementary material for the paper of

## Results for every specimen

The paper shows one or two specimens per figure.  The same rendering for
every specimen and every scan is in [`supplementary/`](supplementary/README.md):
the void and crack classes (Fig. 11 of the paper), the crack orientation
classes (Fig. 12), the ice-path maps (Fig. 18) and the per-scan tables behind
Tables 2–4, each as one sheet per material, compiled with their text in
[`supplementary/supplementary.pdf`](supplementary/supplementary.pdf).

File: paper/data/bonds/Alumina_75_1800_T7/Alumina_75_1800_T7_throats_scan03_v1.csv (part 8 of 9)
bead_a,bead_b,r_a_vox,r_b_vox,gap_vox,gap_um,z_mid,axis_dip_deg,lens_vox,lens_mm3,binder_vox,pore_vox,crack_vox,binder_frac,pore_frac,crack_frac,connected,bond_area_vox,r_bond_vox,r_bond_over_R,q_crack_med,q_binder_med,q_pore_med
310,438,50.5431073627362,41.92642493935432,2.0,49.5320458,1011.9724226175356,89.08946889427817,112726,1.712351455009815,99427,13299,0,0.882023668009155,0.11797633199084506,0.0,True,2.0,0.7978845608028654,0.017257242270810685,,0.2402530733520421,0.3797958971132713
315,320,61.7560654121121,56.638731690703345,2.0,49.5320458,1021.571418312548,85.18909038598949,180963,2.7488978261709023,174494,6469,0,0.9642523609798688,0.035747639020131186,0.0,True,7.0,1.4927053303604616,0.025215725131302495,,0.21712927295533244,0.34604203085127516
315,323,61.7560654121121,47.552089238852375,2.0,49.5320458,1017.1433172213358,89.94534239616007,124147,1.8858408537968478,116050,8097,0,0.9347789314280651,0.06522106857193488,0.0,True,1.0,0.5641895835477563,0.0103229184565285,,0.23166247903554,0.32992307237087687
348,381,34.33211275173606,29.10292372940969,2.0,49.5320458,53.71156298617847,23.573085362855213,11251,0.17090703316284997,11251,0,0,1.0,0.0,0.0,True,2.0,0.7978845608028654,0.02515595812859708,,0.2843646522044218,
349,356,35.305221942758514,28.578666685092305,2.0,49.5320458,1305.6381581131777,84.6581714694025,16943,0.25737071041491133,16054,889,0,0.9475299533730744,0.05247004662692557,0.0,True,1.0,0.5641895835477563,0.01766296935474251,,0.28989794855663564,0.38742588672279316
349,370,35.305221942758514,20.817724568852537,2.0,49.5320458,1322.2459098536833,52.03229969408255,15992,0.24292465330551033,15268,724,0,0.954727363681841,0.04527263631815908,0.0,True,3.0,0.9772050238058398,0.03482372485926661,,0.3090169943749474,0.40453726661826384
349,383,35.305221942758514,28.28481806535178,2.0,49.5320458,1316.9609551556146,71.24985932511787,21320,0.32385903004461486,19954,1366,0,0.9359287054409006,0.06407129455909943,0.0,True,1.0,0.5641895835477563,0.017744589670828932,,0.28172904669025317,0.3827822185373187
354,408,27.698105422391375,19.62427927103071,3.0,74.2980687,122.67114126144628,83.58138052732106,928,0.014096678230835017,707,221,99,0.7618534482758621,0.23814655172413793,0.10668103448275862,True,4.0,1.1283791670955126,0.04768902389030956,0.4,0.25,0.40269974784927715
355,358,32.25478386618418,35.649353299931725,2.0,49.5320458,54.19426281101756,24.765631185947587,15145,0.23005839634266848,14281,864,0,0.9429514691317267,0.057048530868273356,0.0,True,2.0,0.7978845608028654,0.02350032248700773,,0.28989794855663564,0.4068781988545112
355,359,32.25478386618418,28.49256906366139,2.0,49.5320458,72.54396907431567,75.32409955795865,8148,0.12377126532849539,7799,349,0,0.9571674030436917,0.0428325969563083,0.0,True,1.0,0.5641895835477563,0.0185749520378053,,0.3090169943749474,0.39564392373895996
355,379,32.25478386618418,25.074029918879084,2.0,49.5320458,76.47279866609324,83.34856484837988,5644,0.08573453872288021,5438,206,0,0.9635010630758327,0.03649893692416726,0.0,True,1.0,0.5641895835477563,0.019682583549103648,,0.3090169943749474,0.3874258867227931
349,385,35.305221942758514,39.405693989241755,2.0,49.5320458,1276.6762783032373,21.322770040153582,32346,0.4913482263519283,30164,2182,0,0.9325418908056637,0.06745810919433624,0.0,True,1.0,0.5641895835477563,0.015103270426004829,,0.2553967929896867,0.37406669614897287
350,446,39.14637027687618,23.151236953954438,2.0,49.5320458,1086.262174700785,19.964477963769937,33525,0.5092576914749396,31153,2372,0,0.9292468307233408,0.07075316927665921,0.0,True,2.0,0.7978845608028654,0.02561525542534797,,0.2843646522044218,0.38742588672279304
351,357,27.49560648592237,29.055399218147787,2.0,49.5320458,1306.6097790883305,11.097348814323045,17467,0.2653304726918052,16357,1110,0,0.9364515944352207,0.0635484055647793,0.0,True,6.0,1.381976597885342,0.048875403034110025,,0.2989350844248255,0.4
351,463,27.49560648592237,34.7303276562837,2.0,49.5320458,1308.9237569648724,48.55087469091381,11387,0.1729729256621965,10658,729,0,0.9359796258891718,0.06402037411082814,0.0,True,4.0,1.1283791670955126,0.03626716682201369,,0.28989794855663564,0.38742588672279304
352,376,34.374324131935296,31.71464608353948,2.0,49.5320458,70.86948062202823,84.63627620461396,13178,0.2001789070322671,13116,62,0,0.9952951889512824,0.004704811048717559,0.0,True,7.0,1.4927053303604616,0.04517260067735005,,0.2989350844248255,0.32415583194475783
353,443,33.52401106648101,26.672946068409505,2.0,49.5320458,1084.6439708459884,77.5602649579097,11792,0.1791250320021622,10931,861,0,0.9269843962008141,0.07301560379918588,0.0,True,4.0,1.1283791670955126,0.037489574915456896,,0.29581631632448924,0.40269974784927715
353,470,33.52401106648101,29.28851888446472,2.0,49.5320458,1093.0069299817205,87.52986296789481,39767,0.6040760810405347,37007,2760,0,0.9305957200694043,0.06940427993059572,0.0,True,3.0,0.9772050238058398,0.031114970996041744,,0.28989794855663564,0.38742588672279304
354,389,27.698105422391375,27.703290779975152,2.0,49.5320458,122.46380682618215,84.61380607329865,2599,0.03947981327795281,2294,305,230,0.8826471719892266,0.11735282801077337,0.08849557522123894,True,6.0,1.381976597885342,0.049889594581239434,0.38742588672279304,0.30216947925196225,0.40269974784927715
359,361,28.49256906366139,27.066428518183525,2.0,49.5320458,40.19786113722874,0.47917528542906884,6905,0.10488961549990926,6747,158,0,0.9771180304127444,0.02288196958725561,0.0,True,5.0,1.2615662610100802,0.045413571731622596,,0.3090169943749474,0.41421356237309503
359,376,28.49256906366139,31.71464608353948,2.0,49.5320458,69.22037454378881,76.97825941787391,13853,0.2104324175988766,13595,258,0,0.9813758752616761,0.018624124738323828,0.0,True,3.0,0.9772050238058398,0.03246139258946514,,0.3090169943749474,0.38742588672279304
360,376,24.19040584896781,31.71464608353948,2.0,49.5320458,46.81355379195192,29.766420624468303,6367,0.09671718781867086,6345,22,0,0.9965446835244228,0.0034553164755771948,0.0,True,4.0,1.1283791670955126,0.040367699450767895,,0.3090169943749474,0.4455040914477155
361,376,27.066428518183525,31.71464608353948,2.0,49.5320458,44.29649062729739,31.20073165275144,4029,0.061202065293140394,4007,22,0,0.9945395879870935,0.005460412012906428,0.0,True,1.0,0.5641895835477563,0.019196300420517273,,0.3090169943749474,0.3266316347104093
356,370,28.578666685092305,20.817724568852537,2.0,49.5320458,1320.0723837414876,17.342856295202772,13189,0.20034600127853777,12361,828,0,0.9372204109485177,0.0627795890514823,0.0,True,5.0,1.2615662610100802,0.05107928854658306,,0.3090169943749474,0.41421356237309503
356,386,28.578666685092305,34.87669982172709,2.0,49.5320458,1267.9220764434772,4.248307714878286,25000,0.3797596506151675,23239,1761,0,0.92956,0.07044,0.0,True,9.0,1.692568750643269,0.05334674886674472,,0.28172904669025317,0.3761785115301142
357,463,29.055399218147787,34.7303276562837,2.0,49.5320458,1284.1492334071168,85.61421703126268,17249,0.262018968538441,16168,1081,0,0.9373297002724795,0.06267029972752043,0.0,True,15.0,2.1850968611841584,0.06851366185685201,,0.28989794855663564,0.3827822185373187
358,379,35.649353299931725,25.074029918879084,2.0,49.5320458,50.70086838219962,39.42807092392346,9449,0.14353395754650872,9056,393,0,0.9584082971743042,0.04159170282569584,0.0,True,1.0,0.5641895835477563,0.018582284241797066,,0.3090169943749474,0.4142135623730951
368,372,36.59075589264494,30.35880049353886,2.0,49.5320458,50.755993961188366,41.486390047464425,31200,0.47394004396772904,31200,0,0,1.0,0.0,0.0,True,1.0,0.5641895835477563,0.01685416943745983,,0.2989350844248255,
369,378,35.56386517371273,28.53025794998907,2.0,49.5320458,54.15703073883149,39.97012616179427,13575,0.20620949028403596,12751,824,0,0.9393001841620626,0.06069981583793738,0.0,True,2.0,0.7978845608028654,0.024897276752283405,,0.2989350844248255,0.4270509831248423
371,381,25.260724211764206,29.10292372940969,2.0,49.5320458,79.81159188849321,82.98560208845744,10619,0.16130670919529855,10549,70,0,0.99340804218853,0.0065919578114700065,0.0,True,3.0,0.9772050238058398,0.03595067883830235,,0.3090169943749474,0.46218939417668714
372,377,30.35880049353886,16.74974690311119,2.0,49.5320458,21.202396635656726,43.15487593139722,4696,0.07133405277155307,4696,0,0,1.0,0.0,0.0,True,1.0,0.5641895835477563,0.02395274805641222,,0.3090169943749474,
366,378,29.4260950439713,28.53025794998907,2.0,49.5320458,27.064031988703878,80.62751782547382,9995,0.15182790831594395,9380,615,0,0.9384692346173087,0.061530765382691345,0.0,True,4.0,1.1283791670955126,0.03893892934267623,,0.3090169943749474,0.44151844011225294
366,382,29.4260950439713,22.557081925387322,2.0,49.5320458,20.446354492263993,85.40187977385845,7265,0.11035815446876768,6945,320,0,0.9559532002752925,0.0440467997247075,0.0,True,2.0,0.7978845608028654,0.03069779906961734,,0.3090169943749474,0.4142135623730951
367,407,31.774897896526937,34.52699541960367,2.0,49.5320458,1282.9063672769244,10.38445540996047,30781,0.4675752722234188,28957,1824,0,0.9407426659302817,0.05925733406971833,0.0,True,2.0,0.7978845608028654,0.024068228549628694,,0.28172904669025317,0.3827822185373187
367,475,31.774897896526937,38.14092534218218,2.0,49.5320458,1259.1627736139317,67.58862010143649,23674,0.359617198746539,22118,1556,0,0.9342738869646026,0.06572611303539748,0.0,True,1.0,0.5641895835477563,0.016139110073022524,,0.2612038749637414,0.3797958971132712
362,389,26.537589161156795,27.703290779975152,2.0,49.5320458,122.00925240640345,84.27390907273418,3771,0.057282945698791866,3071,700,244,0.8143728453990984,0.18562715460090162,0.06470432246088571,True,3.0,0.9772050238058398,0.03603204906949917,0.40937541449567943,0.28989794855663564,0.40361850723377046
362,408,26.537589161156795,19.62427927103071,2.0,49.5320458,122.21658684166759,84.45563931896656,1501,0.022800769422934655,1327,174,33,0.8840772818121253,0.11592271818787475,0.021985343104596936,True,1.0,0.5641895835477563,0.02444396653383125,0.4,0.3090169943749474,0.4142135623730951
363,364,24.067116465841618,31.87288067187972,2.0,49.5320458,72.2086673510152,44.597251316164616,7891,0.11986733612017146,7891,0,0,1.0,0.0,0.0,True,2.0,0.7978845608028654,0.028526442675301376,,0.3090169943749474,
363,368,24.067116465841618,36.59075589264494,2.0,49.5320458,58.761233699243704,75.0857420360383,10047,0.1526178083892235,10047,0,0,1.0,0.0,0.0,True,1.0,0.5641895835477563,0.01860235321850425,,0.3090169943749474,
364,368,31.87288067187972,36.59075589264494,2.0,49.5320458,79.7564165572546,63.784965452051374,10583,0.1607598552984127,10388,195,0,0.9815742228101673,0.01842577718983275,0.0,True,2.0,0.7978845608028654,0.023308272853747293,,0.30216947925196225,0.44151844011225294
365,371,25.53716137372213,25.260724211764206,2.0,49.5320458,50.050361334325736,5.492595457075467,2382,0.03618349951061316,2382,0,0,1.0,0.0,0.0,True,3.0,0.9772050238058398,0.038474240120145504,,0.2989350844248255,
365,374,25.53716137372213,12.238264433967235,2.0,49.5320458,13.905786019450305,47.86157721516789,1545,0.023469146408017352,1545,0,0,1.0,0.0,0.0,True,1.0,0.5641895835477563,0.029870719997703524,,0.3333333333333333,
366,369,29.4260950439713,35.56386517371273,2.0,49.5320458,49.57072759862382,18.266706073477078,13453,0.20435626318903394,12690,763,0,0.9432840258678362,0.05671597413216383,0.0,True,3.0,0.9772050238058398,0.030072491828974483,,0.28989794855663564,0.4142135623730951
372,401,30.35880049353886,32.91600324323987,2.0,49.5320458,42.80277304249953,76.06428223099114,6065,0.09212969123923963,6065,0,0,1.0,0.0,0.0,True,3.0,0.9772050238058398,0.030887650884575894,,0.28989794855663564,
377,401,16.74974690311119,32.91600324323987,2.0,49.5320458,28.802164661262637,39.08510127260694,3156,0.047940858293658746,3156,0,0,1.0,0.0,0.0,True,1.0,0.5641895835477563,0.022719462884794754,,0.3090169943749474,
378,379,28.53025794998907,25.074029918879084,2.0,49.5320458,52.31486968309343,46.44812495636442,4982,0.07567850317459057,4816,166,0,0.9666800481734243,0.03331995182657567,0.0,True,3.0,0.9772050238058398,0.03645995731521966,,0.3090169943749474,0.41421356237309503
380,382,37.884288445993285,22.557081925387322,2.0,49.5320458,31.743989975811147,57.6453092893615,10498,0.15946867248632113,9724,774,0,0.9262716707944371,0.07372832920556296,0.0,True,3.0,0.9772050238058398,0.032335634278356895,,0.3090169943749474,0.4195106216501436
389,408,27.703290779975152,19.62427927103071,2.0,49.5320458,119.62951049634655,89.50138565810897,2475,0.037596205410901584,2227,248,245,0.8997979797979798,0.10020202020202021,0.09898989898989899,True,5.0,1.2615662610100802,0.05331210791724422,0.4142135623730951,0.3090169943749474,0.4142135623730951
390,415,38.29321017430898,24.5279580952889,2.0,49.5320458,1108.7102652250583,62.46645871338811,25551,0.38812955331472576,23626,1925,0,0.9246604829556573,0.07533951704434269,0.0,True,2.0,0.7978845608028654,0.02540177404465747,,0.28172904669025317,0.38742588672279316
390,416,38.29321017430898,34.20444360238115,2.0,49.5320458,1130.9571980099058,31.31517291334024,15786,0.23979543378444135,14795,991,0,0.9372228556949196,0.06277714430508045,0.0,True,1.0,0.5641895835477563,0.01556435426960418,,0.25000000000000006,0.36602540378443865
390,424,38.29321017430898,27.720595820852214,2.0,49.5320458,1088.842174625394,72.98299344702674,12237,0.18588475378311217,11687,550,0,0.9550543433848165,0.04494565661518346,0.0,True,2.0,0.7978845608028654,0.02417326341890817,,0.28989794855663564,0.3827822185373187
380,394,37.884288445993285,37.507398412954494,2.0,49.5320458,49.39709649459125,83.9817052481222,36945,0.5612088116790945,34166,2779,0,0.9247800784950603,0.07521992150493978,0.0,True,3.0,0.9772050238058398,0.025923415817293426,,0.27429188517743175,0.4270509831248423
380,403,37.884288445993285,16.369611317413966,8.803118619434352,218.01823732032756,63.40188033666213,55.52158144788052,428,0.006501485218531667,428,0,0,1.0,0.0,0.0,False,,,,,0.10997418407885903,
383,413,28.28481806535178,34.62803094110692,2.0,49.5320458,1306.1558380514084,53.155680533056405,3692,0.056082905202847935,3607,85,0,0.9769772481040087,0.023022751895991334,0.0,True,2.0,0.7978845608028654,0.02536475691065759,,0.2843646522044218,0.36602540378443865
384,438,32.822385693266256,41.92642493935432,2.0,49.5320458,1005.3096372097717,80.82365525023879,48323,0.7340450238670695,43404,4919,0,0.8982058233139498,0.10179417668605012,0.0,True,5.0,1.2615662610100802,0.033754818313042945,,0.25000000000000006,0.3797958971132712
388,402,42.347053691599946,32.831247327983434,2.0,49.5320458,1234.1238295539274,49.07539369426483,30576,0.46446124308837444,28564,2012,0,0.934196755625327,0.06580324437467294,0.0,True,9.0,1.692568750643269,0.04502811922292225,,0.2612038749637414,0.37406669614897287
388,428,42.347053691599946,22.58176539703503,2.0,49.5320458,1278.929910396142,51.34054167304855,20054,0.30462800133746276,18753,1301,0,0.9351251620624315,0.06487483793756857,0.0,True,13.0,2.0342144725641096,0.06265983275584246,,0.28989794855663564,0.38742588672279316
388,429,42.347053691599946,27.864825746890848,2.0,49.5320458,1251.5474550321305,75.22213962565449,40572,0.616304341790343,37493,3079,0,0.9241102237996648,0.07588977620033521,0.0,True,9.0,1.692568750643269,0.04821317316042069,,0.27429188517743175,0.3827822185373187
388,430,42.347053691599946,33.694986966241615,2.0,49.5320458,1279.6335155215902,47.693174927528204,39647,0.6022532347175819,37105,2542,0,0.9358841778697001,0.0641158221302999,0.0,True,4.0,1.1283791670955126,0.02967777185709054,,0.2612038749637414,0.36602540378443865
393,398,33.99922828691181,34.05606536081633,2.0,49.5320458,52.188526786169774,62.73384793863242,30757,0.4672107029588283,29040,1717,0,0.9441753096856,0.055824690314399975,0.0,True,6.0,1.381976597885342,0.04061334611349446,,0.28989794855663564,0.4270509831248423
393,405,33.99922828691181,31.6970723496616,2.0,49.5320458,59.4667747940108,83.23277857195733,12406,0.18845192902127073,11873,533,0,0.9570369176205062,0.04296308237949379,0.0,True,1.0,0.5641895835477563,0.017175688070133723,,0.28989794855663564,0.439607805437114
394,395,37.507398412954494,22.604993512353257,2.0,49.5320458,30.464184549758965,39.6880277929544,12061,0.1832112458427814,11232,829,0,0.9312660641737832,0.06873393582621673,0.0,True,1.0,0.5641895835477563,0.018771157343024588,,0.3090169943749474,0.4142135623730951
394,403,37.507398412954494,16.369611317413966,2.0,49.5320458,67.72597701566288,46.759928568719694,12392,0.18823926361692622,11808,584,0,0.9528728211749515,0.04712717882504842,0.0,True,1.0,0.5641895835477563,0.02094361162103411,,0.3090169943749474,0.4270509831248423
387,438,40.61162415637666,41.92642493935432,2.0,49.5320458,1007.0480837866621,82.06230202726036,56668,0.8608087952424125,48873,7795,0,0.8624444130726335,0.1375555869273664,0.0,True,1.0,0.5641895835477563,0.013671018148087953,,0.24025307335204216,0.3660254037844387
387,473,40.61162415637666,25.631502964521264,2.0,49.5320458,1003.2594833705522,88.99477587526198,29870,0.45373683055500214,27893,1977,0,0.9338131904921326,0.06618680950786743,0.0,True,1.0,0.5641895835477563,0.017033905495375375,,0.2612038749637415,0.392280956059262
387,489,40.61162415637666,21.008408010402515,2.0,49.5320458,1015.0023095111696,67.44716821443645,17174,0.26087968958659546,17107,67,0,0.9960987539303598,0.0039012460696401536,0.0,True,2.0,0.7978845608028654,0.02589692126882803,,0.3090169943749474,0.4364916731037084
388,400,42.347053691599946,31.208081119135304,2.0,49.5320458,1217.3623400680517,6.52752045957114,23773,0.3611210469629751,22403,1370,0,0.9423715980313802,0.05762840196861986,0.0,True,2.0,0.7978845608028654,0.021694870462977262,,0.2612038749637414,0.3761785115301142
391,406,36.571012589635636,38.66368607552058,2.0,49.5320458,1144.1215590323486,14.56583355627874,31899,0.4845581237989291,29796,2103,0,0.934073168437882,0.06592683156211794,0.0,True,6.0,1.381976597885342,0.036737745279901896,,0.2612038749637414,0.3660254037844387
391,414,36.571012589635636,30.759468294589546,2.0,49.5320458,1147.1289094298547,30.02117171369325,23697,0.359966577625105,22178,1519,0,0.93589905895261,0.06410094104738996,0.0,True,1.0,0.5641895835477563,0.016758816397520783,,0.2791745113185196,0.37406669614897287
392,406,25.18178627951175,38.66368607552058,2.0,49.5320458,1095.6802529642775,43.75770758782746,24505,0.37224040953298715,23107,1398,0,0.9429504182819832,0.05704958171801673,0.0,True,6.0,1.381976597885342,0.04329129527620807,,0.28989794855663564,0.38742588672279316
392,478,25.18178627951175,30.195427695744474,11.44030650891055,283.3308929826977,1051.4731750427986,17.592264265036636,6526,0.09913245919658333,4854,1672,0,0.7437940545510267,0.25620594544897335,0.0,False,,,,,0.11309410860626547,0.21089672205953394
397,410,26.537815153383132,24.688932313866264,2.0,49.5320458,1238.9111396264893,7.275602593705947,7449,0.1131531854972953,7146,303,0,0.959323399113975,0.04067660088602497,0.0,True,9.0,1.692568750643269,0.06608144511713818,,0.3090169943749474,0.40269974784927715
397,421,26.537815153383132,31.058248758637,2.0,49.5320458,1294.2702407834354,17.84086492576515,8791,0.1335386835423175,8245,546,0,0.9378910249118416,0.062108975088158346,0.0,True,4.0,1.1283791670955126,0.03918250972216256,,0.28989794855663564,0.39564392373895996
397,428,26.537815153383132,22.58176539703503,2.0,49.5320458,1281.1290395807612,41.892797397921626,4947,0.07514683966372934,4680,267,0,0.9460278956943602,0.053972104305639784,0.0,True,4.0,1.1283791670955126,0.045944169492135714,,0.3090169943749474,0.41421356237309503
397,429,26.537815153383132,27.864825746890848,2.0,49.5320458,1253.7465842167494,63.314017640213955,17168,0.2607885472704478,15995,1173,0,0.9316752096924511,0.06832479030754893,0.0,True,3.0,0.9772050238058398,0.03592491127764051,,0.28989794855663564,0.40269974784927715
385,386,39.405693989241755,34.87669982172709,2.0,49.5320458,1238.9601966335367,79.27740197109962,16600,0.2521604080084712,15731,869,0,0.9476506024096386,0.052349397590361446,0.0,True,1.0,0.5641895835477563,0.015190398548099717,,0.25,0.3660254037844387
385,391,39.405693989241755,36.571012589635636,2.0,49.5320458,1211.6508344724716,8.412334308386493,47621,0.7233813728777957,44623,2998,0,0.9370445811721719,0.06295541882782806,0.0,True,1.0,0.5641895835477563,0.014851646220332722,,0.252650308587072,0.37406669614897287
386,391,34.87669982172709,36.571012589635636,2.0,49.5320458,1205.0701587249073,47.45330426420889,25164,0.382250873923203,22632,2532,0,0.899380066762041,0.100619933237959,0.0,True,1.0,0.5641895835477563,0.015793076209337953,,0.2572842744474721,0.3761785115301142
387,424,40.61162415637666,27.720595820852214,5.0,123.8301145,1040.9121448573546,0.66376379714406,7436,0.11295571047897542,5923,1513,0,0.7965303926842389,0.20346960731576116,0.0,False,,,,,0.2025519956555797,0.35922570293119094
395,398,22.604993512353257,34.05606536081633,2.0,49.5320458,23.93886949476675,57.75656725018529,7953,0.12080914005369708,7633,320,0,0.9597636112158934,0.040236388784106625,0.0,True,6.0,1.381976597885342,0.0487804719985472,,0.3090169943749474,0.4494897427831781
396,400,23.28571145617328,31.208081119135304,2.0,49.5320458,1162.2668151429302,48.581713533853225,13094,0.19890291460620013,12498,596,0,0.9544829692989155,0.04551703070108447,0.0,True,11.0,1.8712051592547776,0.06867590126595924,,0.3090169943749474,0.4
396,412,23.28571145617328,35.258298957101296,2.0,49.5320458,1145.7817885607074,84.41461525265552,16717,0.2539376831733502,15463,1254,0,0.9249865406472453,0.07501345935275468,0.0,True,1.0,0.5641895835477563,0.019274032631691012,,0.28989794855663564,0.4
396,415,23.28571145617328,24.5279580952889,2.0,49.5320458,1133.361946054398,33.70214620677054,8137,0.12360417108222471,7706,431,0,0.9470320757035763,0.052967924296423746,0.0,True,5.0,1.2615662610100802,0.052770108332816736,,0.3090169943749474,0.41421356237309503
334,335,35.37759893979098,61.977799958490536,2.0,49.5320458,1009.8710371854149,75.89302603939429,56111,0.8523477502267065,50122,5989,0,0.8932651351784855,0.1067348648215145,0.0,True,6.0,1.381976597885342,0.028390343289112364,,0.23166247903554,0.3567891723253309
334,350,35.37759893979098,39.14637027687618,2.0,49.5320458,1034.062868202569,1.8235343770216035,12266,0.18632527497782578,11992,274,0,0.9776618294472526,0.022338170552747432,0.0,True,2.0,0.7978845608028654,0.021412830507809826,,0.2612038749637414,0.3900959445746376
335,350,61.977799958490536,39.14637027687618,2.0,49.5320458,1044.2050004437883,58.701455017860546,77650,1.1795334748107102,71967,5683,0,0.9268126207340631,0.0731873792659369,0.0,True,6.0,1.381976597885342,0.027332270705782574,,0.23166247903554,0.3333333333333333
335,471,61.977799958490536,35.249398919213654,2.0,49.5320458,1011.6662099197642,81.1584194854961,84101,1.277526655055448,76964,7137,0,0.9151377510374431,0.08486224896255692,0.0,True,7.0,1.4927053303604616,0.030705509314076593,,0.24025307335204216,0.3699677034698106
398,425,34.05606536081633,11.152890083030202,2.0,49.5320458,22.499280843454105,38.37758080045307,3047,0.04628510621697662,2960,87,0,0.971447325237939,0.028552674762061043,0.0,True,8.0,1.5957691216057308,0.07059526617852585,,0.3203772410170408,0.4270509831248423
399,412,22.02311924161695,35.258298957101296,2.0,49.5320458,1111.6575753703542,5.052924712108734,8865,0.1346627721081384,8416,449,0,0.9493513818386915,0.050648618161308515,0.0,True,1.0,0.5641895835477563,0.019698869242046137,,0.28989794855663564,0.3827822185373187
399,424,22.02311924161695,27.720595820852214,2.0,49.5320458,1079.3696422643802,88.79614315067901,10691,0.16240041698907023,10211,480,0,0.9551024225984472,0.04489757740155271,0.0,True,2.0,0.7978845608028654,0.03207981389411168,,0.3090169943749474,0.41421356237309503
399,439,22.02311924161695,32.09937449450982,2.0,49.5320458,1078.8615617506748,88.17999626663557,6257,0.09504624535596412,5968,289,0,0.9538117308614352,0.04618826913856481,0.0,True,2.0,0.7978845608028654,0.029484397548011628,,0.3090169943749474,0.4
407,475,34.52699541960367,38.14092534218218,2.0,49.5320458,1294.2763412599534,54.80635266051021,44483,0.6757139415325798,41123,3360,0,0.9244655261560596,0.07553447384394038,0.0,True,2.0,0.7978845608028654,0.0219597465412125,,0.2612038749637414,0.3797958971132712
409,418,18.931881114431135,27.522001409434225,2.0,49.5320458,35.30022332026697,13.837908982603407,3323,0.050477652759768066,3323,0,0,1.0,0.0,0.0,True,2.0,0.7978845608028654,0.03435168461507852,,0.3090169943749474,
409,434,18.931881114431135,25.117243444300332,2.0,49.5320458,34.49415475265946,21.882996064616826,2658,0.040376046053404606,2657,1,0,0.9996237772761475,0.0003762227238525207,0.0,True,2.0,0.7978845608028654,0.036227033739979646,,0.3090169943749474,0.4142135623730951
410,411,24.688932313866264,27.9728399199959,2.0,49.5320458,1205.8479494735413,58.83981084327885,8272,0.1256548731955466,7955,317,0,0.9616779497098646,0.0383220502901354,0.0,True,1.0,0.5641895835477563,0.02142691214576996,,0.3090169943749474,0.41421356237309503
404,436,31.923247807870602,32.918133077654346,2.0,49.5320458,50.34072624352683,84.58008100566263,18488,0.28083985682292867,18373,115,0,0.9937797490263955,0.0062202509736045,0.0,True,2.0,0.7978845608028654,0.02461035067132518,,0.2989350844248255,0.39564392373895996
404,444,31.923247807870602,13.212281685620384,2.0,49.5320458,27.695980242212652,31.4275449231787,3572,0.05426005887989513,3511,61,0,0.9829227323628219,0.01707726763717805,0.0,True,4.0,1.1283791670955126,0.04999959808860718,,0.3203772410170408,0.4270509831248423
405,433,31.6970723496616,17.3145131885235,2.0,49.5320458,35.02230477765245,37.57295723018497,5737,0.08714724462316864,5641,96,0,0.9832665156004881,0.01673348439951194,0.0,True,1.0,0.5641895835477563,0.023022702789657526,,0.3203772410170408,0.4270509831248423
406,414,38.66368607552058,30.759468294589546,2.0,49.5320458,1113.4896718983612,83.50148348930541,43573,0.6618906902501878,40082,3491,0,0.9198815780414477,0.08011842195855232,0.0,True,6.0,1.381976597885342,0.039813131812412916,,0.27429188517743175,0.3827822185373187
410,416,24.688932313866264,34.20444360238115,2.0,49.5320458,1189.247751286867,14.269801670791285,21389,0.3249071666803127,20278,1111,0,0.9480574126887652,0.051942587311234745,0.0,True,1.0,0.5641895835477563,0.019159695798389734,,0.28989794855663564,0.38742588672279316
410,429,24.688932313866264,27.864825746890848,2.0,49.5320458,1230.0908025546305,51.33266236118014,7220,0.10967458709766037,6866,354,0,0.9509695290858726,0.049030470914127426,0.0,True,5.0,1.2615662610100802,0.048010506101260744,,0.3090169943749474,0.38742588672279316
411,416,27.9728399199959,34.20444360238115,2.0,49.5320458,1179.8403427960382,52.559851759279574,20065,0.3047950955837334,18341,1724,0,0.9140792424619985,0.08592075753800149,0.0,True,2.0,0.7978845608028654,0.025664825338202944,,0.28172904669025317,0.38742588672279316
412,415,35.258298957101296,24.5279580952889,2.0,49.5320458,1131.166121545978,68.90830672046364,1203,0.01827403438760186,1170,33,0,0.972568578553616,0.02743142144638404,0.0,True,1.0,0.5641895835477563,0.01887355427028528,,0.25830033397671404,0.4142135623730951
400,402,31.208081119135304,32.831247327983434,2.0,49.5320458,1193.3175067026086,62.57716860098629,11307,0.17175769478022795,10391,916,0,0.9189882373750774,0.08101176262492261,0.0,True,3.0,0.9772050238058398,0.03051890291487922,,0.2572842744474721,0.38742588672279316
400,415,31.208081119135304,24.5279580952889,2.0,49.5320458,1147.651148128201,12.76512783375129,2598,0.0394646228919282,2491,107,0,0.9588144726712856,0.041185527328714396,0.0,True,3.0,0.9772050238058398,0.03506546348033084,,0.3090169943749474,0.3797958971132712
400,416,31.208081119135304,34.20444360238115,2.0,49.5320458,1169.8980809130485,78.37532220203315,10638,0.16159532652976608,10103,535,0,0.9497085918405715,0.050291408159428466,0.0,True,3.0,0.9772050238058398,0.0298782237183517,,0.27429188517743175,0.38742588672279316
401,418,32.91600324323987,27.522001409434225,2.0,49.5320458,56.1047552975171,76.02551956956364,11124,0.16897785413772493,11067,57,0,0.9948759439050702,0.005124056094929882,0.0,True,11.0,1.8712051592547776,0.06192147374845492,,0.3090169943749474,0.4494897427831781
402,412,32.831247327983434,35.258298957101296,2.0,49.5320458,1176.8324801203862,10.86198922653042,33913,0.515151561252487,32015,1898,0,0.9440332615811046,0.055966738418895406,0.0,True,5.0,1.2615662610100802,0.03705609245002212,,0.2791745113185196,0.38742588672279316
402,417,32.831247327983434,38.93497157970428,2.0,49.5320458,1226.2786581612233,62.89574387379907,25043,0.3804128372142256,23460,1583,0,0.9367887233957592,0.06321127660424071,0.0,True,1.0,0.5641895835477563,0.01572298477291854,,0.2572842744474721,0.3660254037844387
402,427,32.831247327983434,21.446885903072037,2.0,49.5320458,1206.5681390119132,82.33996744665875,1204,0.018289224773626465,1126,78,0,0.9352159468438538,0.06478405315614617,0.0,True,1.0,0.5641895835477563,0.020788835207212055,,0.2612038749637414,0.392280956059262
404,405,31.923247807870602,31.6970723496616,2.0,49.5320458,51.322448401048035,81.03063330987355,21501,0.32660848991506863,20771,730,0,0.966048090786475,0.03395190921352495,0.0,True,1.0,0.5641895835477563,0.017736144117186124,,0.2989350844248255,0.4305008740430604
415,424,24.5279580952889,27.720595820852214,2.0,49.5320458,1098.8781884400041,33.33495492066486,11676,0.17736294722330784,11039,637,0,0.9454436450839329,0.05455635491606715,0.0,True,4.0,1.1283791670955126,0.04319274247882765,,0.3090169943749474,0.4
417,427,38.93497157970428,21.446885903072037,2.0,49.5320458,1222.767800984652,16.668707590176563,23095,0.35082196523829173,21785,1310,0,0.9432777657501624,0.056722234249837626,0.0,True,3.0,0.9772050238058398,0.032367504563256724,,0.28989794855663564,0.3898534213910276
417,437,38.93497157970428,29.77906713866342,2.0,49.5320458,1277.750564281523,7.153889956700032,31898,0.4845429334129045,30172,1726,0,0.9458900244529438,0.054109975547056245,0.0,True,1.0,0.5641895835477563,0.0164213774672786,,0.27429188517743175,0.37406669614897287
418,434,27.522001409434225,25.117243444300332,2.0,49.5320458,61.00090095932126,87.26130665898664,9844,0.14953416002622835,9807,37,0,0.996241365298659,0.0037586347013409183,0.0,True,1.0,0.5641895835477563,0.021436081961868386,,0.3090169943749474,0.4142135623730951
432,493,35.356349828359015,30.468832331292894,2.0,49.5320458,1081.494165143001,30.60708693379512,43365,0.6587310899570695,40590,2775,0,0.936008301625735,0.06399169837426497,0.0,True,1.0,0.5641895835477563,0.01714205916451169,,0.28172904669025317,0.3827822185373187
434,436,25.117243444300332,32.918133077654346,2.0,49.5320458,56.72922357798049,81.31441072368952,13155,0.19982952815370114,13102,53,0,0.9959711136450019,0.004028886354998099,0.0,True,2.0,0.7978845608028654,0.027496489507603254,,0.3090169943749474,0.4721359549995794
435,442,22.05228528062946,18.37078777560784,2.0,49.5320458,1340.603083301925,89.5661394042444,2988,0.04538887344152482,2851,137,0,0.9541499330655957,0.045850066934404285,0.0,True,2.0,0.7978845608028654,0.039476689943529736,,0.3203772410170408,0.4364916731037084
436,440,32.918133077654346,17.204990666302162,2.0,49.5320458,33.548790459984204,8.677646550096286,8653,0.13144241027092177,8553,100,0,0.9884433144574136,0.011556685542586386,0.0,True,1.0,0.5641895835477563,0.022512147743616328,,0.3090169943749474,0.4270509831248423
419,431,39.086352630757524,29.24736513409378,2.0,49.5320458,1128.9085785537538,24.081007238571726,33448,0.5080880317510449,31045,2403,0,0.9281571394403253,0.07184286055967472,0.0,True,1.0,0.5641895835477563,0.016512772961928834,,0.27792629762666365,0.3761785115301142
419,456,39.086352630757524,41.65284001330634,2.0,49.5320458,1117.347523356921,67.99813260920686,32683,0.49646738644222077,30657,2026,0,0.9380105865434629,0.06198941345653704,0.0,True,1.0,0.5641895835477563,0.013975606271788421,,0.25,0.3516287047744073
421,428,31.058248758637,22.58176539703503,2.0,49.5320458,1312.832359075588,29.20192671948724,15397,0.23388637362086936,14549,848,0,0.9449243359095928,0.05507566409040722,0.0,True,1.0,0.5641895835477563,0.021036145960378998,,0.3090169943749474,0.4
422,427,36.37402024283399,21.446885903072037,2.0,49.5320458,1172.624363856154,11.595442044778412,13466,0.2045537382073538,12650,816,0,0.9394029407396406,0.06059705926035942,0.0,True,7.0,1.4927053303604616,0.051632028269973824,,0.28989794855663564,0.38742588672279316
412,422,35.258298957101296,36.37402024283399,2.0,49.5320458,1142.8887049646269,88.45693888781982,46953,0.7132341950133584,44220,2733,0,0.9417928566864737,0.05820714331352629,0.0,True,11.0,1.8712051592547776,0.05224471803103278,,0.2612038749637414,0.3797958971132712
413,423,34.62803094110692,36.944999349254154,2.0,49.5320458,1306.4749663567738,43.854368398280556,51394,0.7806946993486367,48057,3337,0,0.9350702416624509,0.06492975833754913,0.0,True,4.0,1.1283791670955126,0.031530847933023014,,0.2612038749637414,0.3761785115301142
413,426,34.62803094110692,46.46444531804135,2.0,49.5320458,1257.1526616093442,23.407855228181386,62927,0.9558854213704258,58777,4150,0,0.9340505665294706,0.06594943347052934,0.0,True,1.0,0.5641895835477563,0.013914720811947298,,0.25,0.35388936786452296
414,419,30.759468294589546,39.086352630757524,2.0,49.5320458,1108.5638284442089,73.06995005789891,40423,0.6140409742726766,37455,2968,0,0.9265764539989609,0.07342354600103901,0.0,True,2.0,0.7978845608028654,0.022847023636694427,,0.27429188517743175,0.38742588672279304
422,439,36.37402024283399,32.09937449450982,2.0,49.5320458,1110.0926913449475,2.1107125286952466,38397,0.5832652521868235,35352,3045,0,0.920696929447613,0.0793030705523869,0.0,True,2.0,0.7978845608028654,0.02330495118179726,,0.27429188517743175,0.38742588672279316
426,431,46.46444531804135,29.24736513409378,2.0,49.5320458,1192.6451978583427,4.581271219152725,34248,0.5202403405707302,32045,2203,0,0.9356750759168418,0.06432492408315814,0.0,True,1.0,0.5641895835477563,0.014903608305719646,,0.2553967929896867,0.37406669614897287
428,429,22.58176539703503,27.864825746890848,2.0,49.5320458,1272.3087025089021,2.017127588244182,8631,0.1311082217783804,8244,387,0,0.9551616266944735,0.04483837330552659,0.0,True,1.0,0.5641895835477563,0.0223677981308233,,0.3090169943749474,0.4
430,435,33.694986966241615,22.05228528062946,2.0,49.5320458,1320.9473385998717,6.599629272871748,21028,0.31942343732542966,19786,1242,0,0.9409358949971467,0.05906410500285334,0.0,True,10.0,1.7841241161527712,0.06400758438016341,,0.3090169943749474,0.41421356237309503
430,437,33.694986966241615,29.77906713866342,2.0,49.5320458,1307.060588276447,79.68042837388755,6217,0.09443862991497985,5918,299,0,0.9519060640180151,0.04809393598198488,0.0,True,4.0,1.1283791670955126,0.03555402858719609,,0.2612038749637414,0.37406669614897287
430,442,33.694986966241615,18.37078777560784,2.0,49.5320458,1320.7541128258636,52.01464051570591,2138,0.032477045320609126,2091,47,0,0.9780168381665107,0.021983161833489244,0.0,True,3.0,0.9772050238058398,0.037537327684106524,,0.3090169943749474,0.4
431,456,29.24736513409378,41.65284001330634,2.0,49.5320458,1145.6254673181247,68.12005304040778,33630,0.5108526820075233,31502,2128,0,0.9367231638418079,0.06327683615819209,0.0,True,2.0,0.7978845608028654,0.022507256760233043,,0.2553967929896867,0.3660254037844387
432,467,35.356349828359015,24.82319226252877,2.0,49.5320458,1028.166926907468,12.116857442768467,8040,0.12213070363783786,8028,12,0,0.9985074626865672,0.0014925373134328358,0.0,True,3.0,0.9772050238058398,0.03247631968784307,,0.28989794855663564,0.3950628172860351
437,445,29.77906713866342,23.773105676921663,2.0,49.5320458,1321.9431816093074,56.60333448003555,23563,0.35793106589780765,22289,1274,0,0.9459321818104656,0.05406781818953444,0.0,True,2.0,0.7978845608028654,0.02979840103035596,,0.3090169943749474,0.40453726661826384
438,473,41.92642493935432,25.631502964521264,2.0,49.5320458,1007.4933752828447,83.48548426058697,32155,0.48844686262122844,29692,2463,0,0.9234022702534598,0.0765977297465402,0.0,True,1.0,0.5641895835477563,0.016702394553915575,,0.2612038749637415,0.392280956059262
441,446,36.18113310959485,23.151236953954438,2.0,49.5320458,1134.2106563528346,9.8562051788943,29716,0.4513975111072127,28178,1538,0,0.9482433705747745,0.051756629425225464,0.0,True,5.0,1.2615662610100802,0.04252539582217433,,0.28989794855663564,0.4
441,468,36.18113310959485,20.90385348150117,2.0,49.5320458,1198.4738797671323,4.955607442091222,17559,0.266727988206069,16780,779,0,0.9556352867475368,0.04436471325246313,0.0,True,3.0,0.9772050238058398,0.034236848676365,,0.2989350844248255,0.4
441,491,36.18113310959485,25.651231523354593,2.0,49.5320458,1172.1552567652561,75.0638567397319,23183,0.3521587192084571,21963,1220,0,0.9473752318509252,0.052624768149074755,0.0,True,3.0,0.9772050238058398,0.031608204848924806,,0.28989794855663564,0.38742588672279316
441,503,36.18113310959485,23.61976767760477,2.0,49.5320458,1152.4920701274164,68.67848587549666,9302,0.14130097080089152,8657,645,0,0.9306600731025586,0.06933992689744141,0.0,True,2.0,0.7978845608028654,0.026684700407511336,,0.27429188517743175,0.392280956059262
441,506,36.18113310959485,13.908851814609001,2.0,49.5320458,1172.4828036907456,73.10228419145321,8096,0.12298136525521584,7689,407,0,0.9497282608695652,0.050271739130434784,0.0,True,1.0,0.5641895835477563,0.022527041459544768,,0.3090169943749474,0.41421356237309503
443,455,26.672946068409505,27.97202630370673,6.477225575051661,160.41511692019512,1053.0656748504412,42.57707112332349,6886,0.10460099816544173,5759,1127,0,0.8363345919256462,0.16366540807435376,0.0,True,2.0,0.7978845608028654,0.029202487481172306,,0.21551468935838852,0.31117804156868345
449,450,21.799189807982298,33.465635046014754,2.0,49.5320458,1301.8417303134936,19.875410723239764,16545,0.25132493677711787,15729,816,0,0.9506799637352674,0.049320036264732546,0.0,True,2.0,0.7978845608028654,0.02887495121574272,,0.29581631632448924,0.4
449,466,21.799189807982298,20.859872132929482,2.0,49.5320458,1288.1470983835522,60.89831931644109,19061,0.2895439480150283,17973,1088,0,0.9429200986307119,0.057079901369288075,0.0,True,1.0,0.5641895835477563,0.026451101260933984,,0.3090169943749474,0.4270509831248423
449,468,21.799189807982298,20.90385348150117,2.0,49.5320458,1257.2411831589477,7.638600445991964,8687,0.1319588833957584,8205,482,0,0.9445147922182572,0.05548520778174283,0.0,True,3.0,0.9772050238058398,0.04576746519827065,,0.3090169943749474,0.4142135623730951
450,466,33.465635046014754,20.859872132929482,2.0,49.5320458,1308.1604271483732,52.44846827045152,26005,0.39502598856989724,24518,1487,0,0.9428186887137089,0.0571813112862911,0.0,True,1.0,0.5641895835477563,0.020770706537146803,,0.3090169943749474,0.40453726661826384
443,456,26.672946068409505,41.65284001330634,2.0,49.5320458,1105.7781551347202,17.611757676381448,42138,0.6400924863048771,40067,2071,0,0.9508519625990792,0.04914803740092078,0.0,True,1.0,0.5641895835477563,0.01651468986754138,,0.27429188517743175,0.3761785115301142
447,448,29.660321877616948,34.05325202918995,2.0,49.5320458,1091.8835970927666,37.50090350607889,41478,0.6300668315286367,39136,2342,0,0.9435363325136217,0.05646366748637832,0.0,True,8.0,1.5957691216057308,0.05009196702542047,,0.28989794855663564,0.38742588672279304
447,465,29.660321877616948,28.66947770335135,2.0,49.5320458,1140.7467501968774,2.4144283955083874,22705,0.3448977146886951,20981,1724,0,0.9240695881964325,0.0759304118035675,0.0,True,2.0,0.7978845608028654,0.027357699376124624,,0.28989794855663564,0.38742588672279316
448,454,34.05325202918995,31.793094281096177,2.0,49.5320458,1066.1777952647562,77.26259597539226,27353,0.41550262893106704,25380,1973,0,0.9278689723247907,0.0721310276752093,0.0,True,2.0,0.7978845608028654,0.02423474058964528,,0.27429188517743175,0.38742588672279316
458,474,14.843039762118845,21.023542588006684,2.0,49.5320458,1338.9592503396693,73.13878390384444,2924,0.04441668873594999,2804,120,0,0.9589603283173734,0.04103967168262654,0.0,True,1.0,0.5641895835477563,0.031460459657973616,,0.3333333333333333,0.4494897427831781
459,469,25.012236596239067,29.817066802088114,2.0,49.5320458,1296.129514191653,33.85559330024905,18047,0.2741408965860771,16631,1416,0,0.9215382057959771,0.07846179420402283,0.0,True,1.0,0.5641895835477563,0.020579855974058186,,0.28989794855663564,0.41421356237309503
