Repository: AmiraliKhosrozadeh/ice-bonded-granular-microCT

# Grain-scale kinematics, ice-bond failure and damage evolution in ice-bonded granular media under in-situ uniaxial compression

Analysis code, per-specimen tables and supplementary material for the paper of

## Results for every specimen

The paper shows one or two specimens per figure.  The same rendering for
every specimen and every scan is in [`supplementary/`](supplementary/README.md):
the void and crack classes (Fig. 11 of the paper), the crack orientation
classes (Fig. 12), the ice-path maps (Fig. 18) and the per-scan tables behind
Tables 2–4, each as one sheet per material, compiled with their text in
[`supplementary/supplementary.pdf`](supplementary/supplementary.pdf).

File: paper/data/bonds/Alumina_75_1800_T7/T7_throats_scan01.csv (part 8 of 9)
bead_a,bead_b,r_a_vox,r_b_vox,gap_vox,gap_um,dsum_min,z_mid,axis_dip_deg,lens_vox,lens_mm3,binder_vox,pore_vox,crack_vox,binder_frac,pore_frac,crack_frac,connected,bond_area_vox,r_bond_vox,r_bond_over_R,neck_binder_vox,neck_crack_vox,neck_severed,q_crack_med,q_binder_med,q_pore_med,dq_paired
221,235,35.16600705157999,35.224852511664466,5.741657386773941,142.19801832479757,6.741657386773941,872.1353740770769,43.98793116340762,5332,0.08099513828320293,5317,15,0,0.9971867966991748,0.002813203300825206,0.0,True,2415.0,27.725770956528052,0.7877662278471577,2415,0,0.0,,0.27253380620535966,0.2553967929896867,
221,287,35.16600705157999,34.71587335010855,6.894954260780955,170.7605951169537,7.894954260780955,848.5606797834586,83.29393834706461,4493,0.0682504044085579,3916,577,0,0.8715780102381482,0.12842198976185176,0.0,True,720.0,15.138795132120961,0.4332681102769858,739,0,0.0,,0.2553967929896867,0.355536096278095,
222,261,35.38611686189799,35.60590733551569,1.0,24.7660229,2.0,641.5598283687812,63.96433579965169,3205,0.04868518720886447,3180,25,0,0.9921996879875195,0.0078003120124804995,0.0,True,2234.0,26.666538690549782,0.7512544963190745,2234,0,0.0,,0.3090169943749474,0.38742588672279316,
223,228,35.17244080726276,35.32583114942245,5.324555320336759,131.868058995777,6.324555320336759,537.4676050874637,68.79845484321297,5145,0.07815453609660147,4886,259,0,0.9496598639455782,0.050340136054421766,0.0,True,991.0,17.76077411624101,0.5038640983187046,991,0,0.0,,0.2711923793731366,0.33996830356244234,
226,276,35.0523855173558,34.51818173795656,1.7320508075688772,42.89600996421431,2.732050807568877,693.3818599742211,53.47029087149589,3171,0.04816871408402784,2923,248,0,0.9217912330495112,0.07820876695048881,0.0,True,1231.0,19.794935460673933,0.5690606312876485,1287,0,0.0,,0.27429188517743175,0.4142135623730951,
227,243,34.94669093427095,35.47492912111168,7.324233081729782,181.39212422705734,8.324233081729782,727.383122198358,28.25692031656047,6700,0.10177558636486489,6668,32,0,0.9952238805970149,0.004776119402985075,0.0,True,2419.0,27.748722757607958,0.7880739675055802,2419,0,0.0,,0.2692803301885514,0.3814063180097233,
227,298,34.94669093427095,33.969255702664874,9.1104335791443,225.62920665001667,10.1104335791443,696.4675747588185,84.70582922658687,6688,0.10159330173256961,6574,114,0,0.9829545454545454,0.017045454545454544,0.0,True,1443.0,21.431779341977418,0.6219686556693385,1443,0,0.0,,0.26693271837469323,0.3516287047744073,
227,312,34.94669093427095,34.1010155930165,1.0,24.7660229,2.0,671.9035857877216,53.91099646310899,3065,0.04655853316541953,3017,48,0,0.9843393148450245,0.01566068515497553,0.0,True,1622.0,22.722205777391167,0.6581596093539014,1622,0,0.0,,0.30484544052339907,0.407669683062202,
227,332,34.94669093427095,34.13724573622004,1.0,24.7660229,2.0,688.2770038944979,82.70758235180254,3050,0.046330677375050436,3035,15,0,0.9950819672131147,0.004918032786885246,0.0,True,2505.0,28.237674565912748,0.8174888672195311,2506,0,0.0,,0.3090169943749474,0.39352981872163206,
228,274,35.32583114942245,35.190250031736774,1.0,24.7660229,2.0,518.8989451214477,22.666132383258507,3256,0.04945989689611941,3007,249,0,0.9235257985257985,0.07647420147420148,0.0,True,1836.0,24.17471718621419,0.685651181440675,1840,0,0.0,,0.30216947925196225,0.4211646096066227,
229,287,34.96447044196744,34.71587335010855,7.60555127546399,188.35925705526537,8.60555127546399,871.0596977555097,63.21981148354674,6481,0.09844889182547602,5785,696,0,0.8926091652522758,0.10739083474772412,0.0,True,861.0,16.554902959674628,0.4751670861175412,861,0,0.0,,0.2592192604530755,0.32553309672727654,
229,306,34.96447044196744,34.88324072794575,2.449489742783178,60.66411906308329,3.449489742783178,854.9902247309382,21.410396767442336,3808,0.05784498998170231,3018,790,0,0.7925420168067226,0.20745798319327732,0.0,True,1176.0,19.347672370394786,0.5539958875196119,1192,0,0.0,,0.25,0.3874258867227931,
229,335,34.96447044196744,31.642088056267887,1.0,24.7660229,2.0,920.1671094105441,24.29821042421071,2449,0.037201255374261805,2373,76,0,0.9689669252756227,0.0310330747243773,0.0,True,1827.0,24.115392637437726,0.7241146572098193,1831,0,0.0,,0.2989350844248255,0.4266895547493103,
230,249,35.35755929539476,34.25809377795667,1.0,24.7660229,2.0,379.83515065888867,84.2492140496725,3023,0.04592053695238605,3021,2,0,0.9993384055573933,0.0006615944426066821,0.0,True,1941.0,24.85637723166306,0.7141031114215884,1945,0,0.0,,0.30383243470068705,0.3352058579679753,
231,236,34.95926220295544,35.47695247697016,1.414213562373095,35.02444547122265,2.414213562373095,772.865780154858,73.29633986264179,3013,0.045768633092139986,3005,8,0,0.9973448390308662,0.002655160969133754,0.0,True,2214.0,26.546903548453866,0.7537856390803398,2214,0,0.0,,0.28989794855663564,0.3758143523872036,
231,256,34.95926220295544,34.68673015483562,1.0,24.7660229,2.0,746.6642260942065,64.1525887797491,3070,0.04663448509554257,3062,8,0,0.9973941368078176,0.0026058631921824105,0.0,True,2984.0,30.81942083122964,0.8850307042191774,2984,0,0.0,,0.30484544052339907,0.43134152485943783,
231,271,34.95926220295544,35.14127952602509,3.2426406871192857,80.30731351366796,4.242640687119286,739.6653599673434,52.68152090648245,4793,0.0728075202159399,4774,19,0,0.9960358856665972,0.0039641143334028794,0.0,True,3059.0,31.204325691099555,0.8902734535701671,3059,0,0.0,,0.2801868778094689,0.43363360926454314,
231,276,34.95926220295544,34.51818173795656,2.6502815398728847,65.63693330793913,3.6502815398728847,738.5472585065502,50.09158361526247,3563,0.05412334540567367,3552,11,0,0.9969127140050519,0.0030872859949480774,0.0,True,2144.0,26.123866405607867,0.7520100027809098,2144,0,0.0,,0.28172904669025317,0.3613020955135854,
233,260,34.904089842928464,34.90951045275941,2.863703305156273,70.92254163430594,3.863703305156273,536.7156989095329,57.943075699151905,3602,0.054715770460633334,3577,25,0,0.99305941143809,0.00694058856191005,0.0,True,1323.0,20.521305499922637,0.5878884748245868,1327,0,0.0,,0.2791745113185196,0.40103048993422497,
233,317,34.904089842928464,34.37688314831693,1.0,24.7660229,2.0,506.35382106113695,73.0328668502874,2992,0.045449634985623245,2862,130,0,0.9565508021390374,0.04344919786096257,0.0,True,1590.0,22.496949104983706,0.6494409109360085,1590,0,0.0,,0.2989350844248255,0.4142135623730951,
235,255,35.224852511664466,35.066240216631456,1.0,24.7660229,2.0,884.1980309131516,63.94478993654264,2650,0.040254522965207755,2640,10,0,0.9962264150943396,0.0037735849056603774,0.0,True,1321.0,20.505788442505388,0.583453397766022,1323,0,0.0,,0.2989350844248255,0.394265306997091,
235,277,35.224852511664466,35.38967537586831,1.414213562373095,35.02444547122265,2.414213562373095,921.6716528205125,54.04713846308953,3275,0.04974851423058694,3243,32,0,0.9902290076335878,0.009770992366412214,0.0,True,2587.0,28.696126490477184,0.8127541838467373,2587,0,0.0,,0.2989350844248255,0.3816524151396708,
235,287,35.224852511664466,34.71587335010855,3.2426406871192857,80.30731351366796,4.242640687119286,876.7855401419774,51.05975163440617,3823,0.05807284577207141,3804,19,0,0.9950300810881507,0.004969918911849333,0.0,True,1408.0,21.17026971360491,0.6053774664976929,1408,0,0.0,,0.2791745113185196,0.2742918851774317,
235,293,35.224852511664466,34.94004339665826,1.0,24.7660229,2.0,935.048885862193,9.778396854861242,3272,0.04970294307251312,3016,256,0,0.921760391198044,0.07823960880195599,0.0,True,1280.0,20.185060176161283,0.575360653353923,1282,0,0.0,,0.30216947925196225,0.40453726661826384,
237,311,34.26500852446647,34.45220336402628,6.8173377998059435,168.8383440670296,7.8173377998059435,253.8097310827673,89.49378047879884,5796,0.08804347739862044,5723,73,0,0.9874051069703244,0.012594893029675638,0.0,True,1517.0,21.974441911930562,0.6395615103706022,1517,0,0.0,,0.26747889038858924,0.39841163051105466,
238,242,37.57645154720576,35.39259790565092,1.0,24.7660229,2.0,521.5856642741943,70.7140497383814,3344,0.050796650866284807,3288,56,0,0.9832535885167464,0.01674641148325359,0.0,True,2651.0,29.048915784814227,0.7961982786573626,2651,0,0.0,,0.3090169943749474,0.40149162409079436,
238,280,37.57645154720576,34.98249199309273,1.0,24.7660229,2.0,492.91028731490917,62.50836343330431,3409,0.05178402595788424,3392,17,0,0.9950132003520094,0.004986799647990613,0.0,True,2267.0,26.862771859557856,0.7404399939929818,2267,0,0.0,,0.3090169943749474,0.38742588672279316,
238,303,37.57645154720576,33.97945920679168,2.6502815398728847,65.63693330793913,3.6502815398728847,471.55955532972,6.514733213007633,4570,0.06942006413245262,4569,1,0,0.999781181619256,0.0002188183807439825,0.0,True,1992.0,25.180812005932435,0.7038080220235536,1993,0,0.0,,0.28172904669025317,0.47406836728531904,
236,252,35.47695247697016,35.161502021492026,1.0,24.7660229,2.0,771.6369425262136,71.13073075922085,3175,0.048229475628126274,3171,4,0,0.998740157480315,0.0012598425196850393,0.0,True,1493.0,21.79992339602136,0.6172253781825294,1493,0,0.0,,0.3008613653919205,0.44499443206436484,
236,287,35.47695247697016,34.71587335010855,1.0,24.7660229,2.0,818.3479631702271,6.3953020100457465,3136,0.04763705057316661,2586,550,0,0.8246173469387755,0.1753826530612245,0.0,True,1432.0,21.349935761383176,0.6083224463417138,1565,0,0.0,,0.27429188517743175,0.41054588061380315,
236,306,35.47695247697016,34.88324072794575,1.414213562373095,35.02444547122265,2.414213562373095,802.2784901456555,58.90426005162665,3302,0.050158654653251325,3239,63,0,0.9809206541490006,0.019079345850999394,0.0,True,1918.0,24.708669767927827,0.7023479795163919,1918,0,0.0,,0.29339977411634566,0.4,
237,286,34.26500852446647,35.12896718790672,1.0,24.7660229,2.0,233.53019679278665,54.94785486031887,2804,0.042593842412997185,2786,18,0,0.9935805991440799,0.006419400855920114,0.0,True,3268.0,32.252700786889584,0.9295533353088693,3268,0,0.0,,0.3090169943749474,0.4211646096066227,
240,322,34.522722681428306,31.96084121629294,1.0,24.7660229,2.0,526.1538238178382,86.4306797000142,2804,0.042593842412997185,2763,41,0,0.9853780313837375,0.014621968616262483,0.0,True,2827.0,29.997700715914483,0.9024095267234213,2827,0,0.0,,0.3090169943749474,0.4,
240,323,34.522722681428306,31.609547132149697,5.708203932499369,141.36950931014943,6.708203932499369,497.0103555200243,31.024926158192194,5273,0.08009890550775113,5268,5,0,0.9990517731841456,0.0009482268158543523,0.0,True,1549.0,22.204999745523345,0.6715329689459504,1552,0,0.0,,0.2758872381516119,0.22163687508390406,
242,294,35.39259790565092,34.69235113383544,9.681145747868609,239.7634772899516,10.681145747868609,551.7704903777433,63.72009360835437,8147,0.12375607494247078,7359,788,0,0.9032772799803609,0.09672272001963914,0.0,True,1524.0,22.025082668269306,0.6285253244847254,1524,0,0.0,,0.2585688584788905,0.3039525059053529,
242,307,35.39259790565092,34.90049694486924,1.0,24.7660229,2.0,542.3963275940418,75.7908826189032,3365,0.05111564897280155,3327,38,0,0.9887072808320951,0.011292719167904903,0.0,True,2114.0,25.94045295272489,0.7380654673944245,2116,0,0.0,,0.3090169943749474,0.4068781988545112,
238,317,37.57645154720576,34.37688314831693,1.0,24.7660229,2.0,502.66848110708713,79.31468065435618,4217,0.06405785786576645,4072,145,0,0.9656153663741996,0.03438463362580033,0.0,True,1207.0,19.601021213799942,0.5448259291037312,1208,0,0.0,,0.3090169943749474,0.38742588672279316,
239,243,34.96681364338909,35.47492912111168,1.0,24.7660229,2.0,778.1614035929662,62.58973540468169,3247,0.049323183421897954,2980,267,0,0.9177702494610409,0.08222975053895903,0.0,True,2278.0,26.9278651349615,0.7645428428704875,2283,0,0.0,,0.2989350844248255,0.4068781988545112,
240,307,34.522722681428306,34.90049694486924,1.0,24.7660229,2.0,539.6281295844288,70.9100087376129,3015,0.0457990138641892,2958,57,0,0.981094527363184,0.01890547263681592,0.0,True,1791.0,23.876620492757535,0.6878569049745732,1791,0,0.0,,0.3090169943749474,0.39564392373895996,
240,319,34.522722681428306,34.32123967379236,8.797958971132712,217.89045335233317,9.797958971132712,512.569839582356,66.78150746450741,6798,0.10326424419527634,5535,1263,0,0.8142100617828774,0.1857899382171227,0.0,True,1187.0,19.437948320235847,0.5646958035314713,1187,0,0.0,,0.23630681346468205,0.353219120813669,
242,329,35.39259790565092,34.44046676852528,3.0,74.2980687,4.0,565.3871090390248,29.93773726072323,4800,0.07291385291811216,4785,15,0,0.996875,0.003125,0.0,True,2307.0,27.09872519927838,0.7761001275173681,2307,0,0.0,,0.2791745113185196,0.4364916731037084,
244,272,35.9025243335125,34.74035279998909,3.414213562373095,84.55649127122264,4.414213562373095,1021.484752844106,44.972691094656355,4741,0.07201762014266036,4647,94,0,0.9801729592912888,0.019827040708711243,0.0,True,2170.0,26.28178938007886,0.7440747162778004,2170,0,0.0,,0.2742918851774318,0.35977525015625467,
244,293,35.9025243335125,34.94004339665826,9.273618495495704,229.67064802531016,10.273618495495704,1008.8700479906904,16.598487918072223,8106,0.12313326911546191,7164,942,0,0.8837897853441895,0.11621021465581051,0.0,True,1504.0,21.880083839428522,0.6177100729258329,1504,0,0.0,,0.2600070273452875,0.30795568035170945,
244,296,35.9025243335125,34.303598480494024,7.79385036540706,193.0226766288446,8.79385036540706,1050.3178963341002,86.69581674184104,6976,0.10596813290765633,6824,152,0,0.9782110091743119,0.021788990825688075,0.0,True,1369.0,20.875014591266982,0.59467789288322,1369,0,0.0,,0.2711923793731366,0.31801366684531884,
201,320,35.117226976652994,33.5971370217625,2.1462643699419726,53.15443253543696,3.1462643699419726,402.0479718726461,38.363230275780055,3700,0.056204428291044786,3664,36,0,0.9902702702702703,0.00972972972972973,0.0,True,2638.0,28.97760307121415,0.843421997528271,2638,0,0.0,,0.28989794855663564,0.393962439899111,
202,246,35.80359748877235,35.960032080478044,1.0,24.7660229,2.0,1174.3872653623325,87.15405925836934,3532,0.05365244343891086,3528,4,0,0.9988674971687429,0.0011325028312570782,0.0,True,3370.0,32.752165064914024,0.9127789455885555,3373,0,0.0,,0.3090169943749474,0.4152504370215302,
202,327,35.80359748877235,76.24081536605512,1.0,24.7660229,2.0,1207.4866693442057,36.54955604421213,34987,0.5314660358429146,27666,7321,0,0.7907508503158316,0.2092491496841684,0.0,True,6877.0,46.786932868974525,0.835149771003663,8894,0,0.0,,0.21712927295533246,0.35214585439363855,
203,227,35.33456525733043,34.94669093427095,1.0,24.7660229,2.0,659.6562007348809,19.212258890133448,3246,0.04930799303587335,2993,253,0,0.9220579174368454,0.07794208256315466,0.0,True,1793.0,23.889948219440257,0.6798383954410623,1798,0,0.0,,0.30216947925196225,0.41421356237309503,
245,247,34.842778591540295,37.268185251592925,1.0,24.7660229,2.0,309.166792241045,59.114059852142944,3324,0.05049284314579267,3324,0,0,1.0,0.0,0.0,True,2060.0,25.60699837034026,0.7102109583792144,2060,0,0.0,,0.3090169943749474,,
245,311,34.842778591540295,34.45220336402628,5.0,123.8301145,6.0,291.00997201289454,13.074842049324378,4815,0.07314170870848126,4584,231,0,0.9520249221183801,0.047975077881619935,0.0,True,1288.0,20.248040236149336,0.5844013423405697,1294,0,0.0,,0.2708131845707603,0.375,
246,275,35.960032080478044,34.80583547552976,1.0,24.7660229,2.0,1153.4833505611064,50.62038250746481,3387,0.051449837465342894,3374,13,0,0.9961617950989076,0.003838204901092412,0.0,True,3533.0,33.53488971037973,0.9477701855018866,3534,0,0.0,,0.3090169943749474,0.39564392373895996,
246,295,35.960032080478044,35.16208130431738,4.123105625617661,102.1129283431658,5.123105625617661,1172.8221240421108,85.01496764188103,4923,0.07478227039913878,4849,74,0,0.984968515133049,0.015031484866951047,0.0,True,3082.0,31.32141550470609,0.8807785374781065,3082,0,0.0,,0.27718637277259645,0.3988764450188822,
250,293,34.60844239265844,34.94004339665826,3.4721359549995796,85.99099857343296,4.47213595499958,959.1028961770212,73.53407948110419,4011,0.06092863834469747,3873,138,0,0.9655946148092744,0.0344053851907255,0.0,True,1354.0,20.760336844397603,0.5970032735805899,1355,0,0.0,,0.2708131845707603,0.37215467497755456,
250,314,34.60844239265844,33.98517876129603,1.0,24.7660229,2.0,925.6818683929785,49.72646124170094,2688,0.04083175763414281,2653,35,0,0.9869791666666666,0.013020833333333334,0.0,True,1901.0,24.598924643882018,0.7172365077117341,1902,0,0.0,,0.30383243470068705,0.40453726661826384,
251,279,34.71237346652139,35.05653012668944,1.0,24.7660229,2.0,810.501267197991,15.72868514519074,2746,0.041712800023569994,2699,47,0,0.982884195193008,0.01711580480699199,0.0,True,3427.0,33.027987827777984,0.9467824812139348,3427,0,0.0,,0.30383243470068705,0.38742588672279316,
252,308,35.161502021492026,34.475317831118815,8.16515138991168,202.21832630451948,9.16515138991168,766.1377166977193,80.78778174794095,6564,0.09970969386551838,6537,27,0,0.9958866544789763,0.004113345521023766,0.0,True,1467.0,21.609271228609746,0.6206277447576338,1468,0,0.0,,0.2703282642657088,0.36882581857118074,
257,275,34.438990744685285,34.80583547552976,1.0,24.7660229,2.0,1151.3424578540003,52.57017781760305,3450,0.05240683178489312,3367,83,0,0.9759420289855072,0.024057971014492755,0.0,True,3597.0,33.83726733356426,0.977322615438551,3597,0,0.0,,0.31451985913875646,0.40269974784927715,
258,275,35.87354665542424,34.80583547552976,5.0990195135927845,126.28243404118575,6.0990195135927845,1133.390725888003,86.18908520039878,5112,0.07765325335778944,5055,57,0,0.988849765258216,0.011150234741784037,0.0,True,1691.0,23.200474511026496,0.6564990754458183,1691,0,0.0,,0.26968623182294527,0.3228287342177362,
259,336,35.20052874063707,30.912703688944195,1.0,24.7660229,2.0,1067.0210781917021,82.18041315373907,4564,0.06932892181630498,4561,3,0,0.9993426818580193,0.0006573181419807187,0.0,True,3281.0,32.31678722535731,0.9776193369392027,3282,0,0.0,,0.3090169943749474,0.4,
260,318,34.90951045275941,32.73617840351093,1.0,24.7660229,2.0,522.5551085878955,10.671283854712462,2667,0.04051275952762607,2667,0,0,1.0,0.0,0.0,True,2639.0,28.98309489407616,0.8569088550685845,2640,0,0.0,,0.3090169943749474,,
253,342,35.51364896558651,27.740464774497518,1.0,24.7660229,2.0,1004.5991993775534,81.0331797661795,3932,0.05972859784875354,3861,71,0,0.981943031536114,0.018056968463886065,0.0,True,2439.0,27.86319817254052,0.8809924453935921,2443,0,0.0,,0.3203772410170408,0.3761785115301142,
255,287,35.066240216631456,34.71587335010855,1.0,24.7660229,2.0,860.6233366195331,77.98257165002305,3930,0.05969821707670433,3575,355,0,0.9096692111959288,0.09033078880407125,0.0,True,616.0,14.002817212590296,0.4013296960172444,617,0,0.0,,0.2989350844248255,0.39352981872163206,
255,314,35.066240216631456,33.98517876129603,1.0,24.7660229,2.0,885.4656545557061,60.46836428160001,2958,0.044933161860786615,2197,761,0,0.7427315753887762,0.2572684246112238,0.0,True,1110.0,18.79691393990002,0.5444323728063725,1119,0,0.0,,0.2612038749637415,0.4,
257,258,34.438990744685285,35.87354665542424,1.0,24.7660229,2.0,1153.9323038969103,59.263556359568064,3542,0.05380434729915693,3537,5,0,0.9985883681535855,0.001411631846414455,0.0,True,3425.0,33.01834884090183,0.9391880896862753,3488,0,0.0,,0.3090169943749474,0.38742588672279316,
262,265,34.40124206740076,34.81049869841915,2.6502815398728847,65.63693330793913,3.6502815398728847,1139.857838458493,46.961707259826476,3505,0.05324230301624648,3490,15,0,0.9957203994293866,0.0042796005706134095,0.0,True,2133.0,26.05676471149144,0.7529579352629004,2133,0,0.0,,0.28172904669025317,0.3228287342177362,
262,334,34.40124206740076,34.23672177301168,1.0,24.7660229,2.0,1166.9001291951354,86.89613350159387,3237,0.04917127956165189,3236,1,0,0.9996910719802286,0.00030892801977139327,0.0,True,1648.0,22.903595622322865,0.667373982001423,1796,0,0.0,,0.3090169943749474,0.3430703308172536,
262,349,34.40124206740076,30.46771793989568,17.0,421.0223893,18.0,1199.1582441430169,23.546901177904722,10641,0.1616408976878399,3094,7547,0,0.29076214641481063,0.7092378535851893,0.0,False,1.0,0.5641895835477563,0.017394747302386115,64,0,0.0,,0.10974876413995832,0.373449114522949,
264,267,35.3885951883482,35.08616142807222,1.0,24.7660229,2.0,876.2939071187112,79.32364581247406,3213,0.04880671029706132,3059,154,0,0.9520697167755992,0.04793028322440087,0.0,True,2893.0,30.345848162964675,0.8611834824242351,2893,0,0.0,,0.30484544052339907,0.4176890859898589,
264,279,35.3885951883482,35.05653012668944,4.155870949147037,102.92439509602025,5.155870949147037,857.3622433956864,71.03788597654982,4997,0.07590635896495967,4959,38,0,0.9923954372623575,0.0076045627376425855,0.0,True,2745.0,29.55944244356624,0.8392189611807335,2745,0,0.0,,0.27718637277259645,0.322957853241322,
265,296,34.81049869841915,34.303598480494024,1.0,24.7660229,2.0,1083.683620774033,28.81818116350947,2917,0.04431035603377774,2910,7,0,0.9976002742543709,0.0023997257456290708,0.0,True,2514.0,28.288355446473904,0.8185987114392845,2514,0,0.0,,0.3090169943749474,0.3516287047744073,
265,334,34.81049869841915,34.23672177301168,1.0,24.7660229,2.0,1141.7762983090986,37.3202818372266,3279,0.04980927577468537,3268,11,0,0.996645318694724,0.003354681305275999,0.0,True,2595.0,28.740461976922653,0.8324871524354666,2595,0,0.0,,0.3090169943749474,0.3827822185373187,
265,336,34.81049869841915,30.912703688944195,3.1815405503520555,78.79410612729761,4.1815405503520555,1088.9322146770692,47.84452765737975,2741,0.04163684809344696,2740,1,0,0.9996351696461145,0.00036483035388544326,0.0,True,1933.0,24.8051004834342,0.754835418311981,1933,0,0.0,,0.28172904669025317,0.25428627101618895,
267,277,35.08616142807222,35.38967537586831,3.8989794855663558,96.56221522616659,4.898979485566356,912.9235761280181,37.43591507106974,4858,0.07379489530753934,4840,18,0,0.9962947715109098,0.0037052284890901604,0.0,True,2819.0,29.955226074127797,0.8500850059421474,2820,0,0.0,,0.2791745113185196,0.357387275848345,
267,279,35.08616142807222,35.05653012668944,3.8989794855663558,96.56221522616659,4.898979485566356,863.932417327582,59.837466920138745,4503,0.06840230826880397,4443,60,0,0.9866755496335776,0.013324450366422385,0.0,True,2602.0,28.77919949981624,0.820590110299597,2602,0,0.0,,0.27718637277259645,0.3836340870000349,
268,289,34.82612124078988,34.72979985679908,1.0,24.7660229,2.0,963.8215270629332,23.718826168012303,2973,0.04516101765115572,2968,5,0,0.9983181971072991,0.0016818028927009755,0.0,True,3667.0,34.16492869355884,0.9823729785886801,3669,0,0.0,,0.3090169943749474,0.37268226712382524,
268,305,34.82612124078988,35.175849743667186,1.0,24.7660229,2.0,1026.9803648582433,24.98876340662999,4441,0.06746050433527835,4415,26,0,0.9941454627336186,0.0058545372663814455,0.0,True,4398.0,37.415596740347624,1.0689869503433043,4398,0,0.0,,0.3090169943749474,0.4259293320260172,
270,298,35.08609678541182,33.969255702664874,1.0,24.7660229,2.0,671.4983309698496,35.61438986311219,2899,0.044036929085334825,2804,95,0,0.9672300793377027,0.03276992066229734,0.0,True,2071.0,25.67527554451228,0.7436143505007944,2071,0,0.0,,0.3090169943749474,0.40453726661826384,
270,312,35.08609678541182,34.1010155930165,1.0,24.7660229,2.0,646.9343419987528,83.20157184775826,3093,0.046983863974108524,3002,91,0,0.9705787261558357,0.029421273844164243,0.0,True,1873.0,24.41709271846753,0.7058277728058637,1875,0,0.0,,0.3090169943749474,0.407669683062202,
271,276,35.14127952602509,34.51818173795656,1.0,24.7660229,2.0,715.9661386562726,88.17521344920843,3068,0.04660410432349336,3015,53,0,0.9827249022164276,0.01727509778357236,0.0,True,1983.0,25.12386324398493,0.721333837158903,1984,0,0.0,,0.3090169943749474,0.4142135623730951,
271,298,35.14127952602509,33.969255702664874,7.0670198723450905,175.0219759932536,8.06701987234509,708.6237571862508,77.40503190272285,5982,0.09086888919919728,5919,63,0,0.9894684052156469,0.01053159478435306,0.0,True,1312.0,20.435815879801165,0.5913950980752241,1312,0,0.0,,0.2687959533979826,0.35891301450048047,
268,342,34.82612124078988,27.740464774497518,1.0,24.7660229,2.0,1002.8119220655897,78.89628131570453,2602,0.039525384436026635,2588,14,0,0.994619523443505,0.005380476556495004,0.0,True,2411.0,27.70280013986166,0.885546164628283,2415,0,0.0,,0.3090169943749474,0.4195106216501436,
269,305,34.74648375308635,35.175849743667186,1.8284271247461903,45.2828680424453,2.8284271247461903,1066.7024961835746,74.92071854917263,3973,0.060351403675762416,3952,21,0,0.9947143216712812,0.005285678328718852,0.0,True,3353.0,32.669451302007666,0.9344496863373272,3356,0,0.0,,0.28989794855663564,0.44151844011225294,
269,310,34.74648375308635,33.19305831739146,4.0197648378370845,99.55358802648801,5.0197648378370845,1098.6785369739946,52.38701772484409,3674,0.055809478254405014,3665,9,0,0.997550353837779,0.0024496461622210124,0.0,True,1792.0,23.883285285767386,0.7030746619101966,1792,0,0.0,,0.2801868778094689,0.3126480851423008,
270,276,35.08609678541182,34.51818173795656,7.246211251235321,179.45983378633161,8.246211251235321,678.8407124398714,24.981901023345515,5268,0.08002295357762809,5174,94,0,0.9821564160971906,0.017843583902809414,0.0,True,1384.0,20.98906578384008,0.6030970000441389,1384,0,0.0,,0.27013511384464434,0.2303282396420212,
272,293,34.74035279998909,34.94004339665826,7.60555127546399,188.35925705526537,8.60555127546399,982.3522421422058,71.60259199878696,5984,0.09089926997124649,5958,26,0,0.9956550802139037,0.004344919786096257,0.0,True,1970.0,25.041375277369806,0.7187495090211518,1970,0,0.0,,0.26747889038858924,0.3518906761712831,
272,296,34.74035279998909,34.303598480494024,4.855156433186538,120.24291540738012,5.855156433186538,1023.8000904856157,39.73119511644123,4977,0.07560255124446755,4883,94,0,0.9811131203536266,0.018886879646373318,0.0,True,1745.0,23.568002702620237,0.6826956530016057,1745,0,0.0,,0.27718637277259645,0.2777203510029469,
272,321,34.74035279998909,33.119731168111855,1.0,24.7660229,2.0,990.4530286868339,82.45485519638888,3132,0.047576289029068186,3083,49,0,0.9843550446998723,0.015644955300127713,0.0,True,2811.0,29.912691120369555,0.8815990010985144,2811,0,0.0,,0.3090169943749474,0.4305008740430604,
273,324,34.67786514524556,34.87316671200434,4.0197648378370845,99.55358802648801,5.0197648378370845,918.9969332578488,54.27251575485944,3079,0.04677119856976403,3066,13,0,0.9957778499512829,0.004222150048717116,0.0,True,2930.0,30.539285625543155,0.878183538332646,2930,0,0.0,,0.2801868778094689,0.38208552579183985,
274,280,35.190250031736774,34.98249199309273,1.7320508075688772,42.89600996421431,2.732050807568877,481.26372044663395,82.51912557686025,2704,0.04107480381053651,2665,39,0,0.9855769230769231,0.014423076923076924,0.0,True,1067.0,18.429233531487537,0.5252533391089848,1068,0,0.0,,0.28330039409901914,0.407669683062202,
274,299,35.190250031736774,34.85476988985947,5.422466567392307,134.29293118252227,6.422466567392307,464.4077458508808,55.42779545196073,5600,0.08506616173779752,5572,28,0,0.995,0.005,0.0,True,2278.0,26.9278651349615,0.7688730809157531,2278,0,0.0,,0.27572628937504057,0.3437711137022257,
276,298,34.51818173795656,33.969255702664874,3.4721359549995796,85.99099857343296,4.47213595499958,707.5056557254576,78.53198748381476,3983,0.06050330753600849,3878,105,0,0.9736379613356766,0.026362038664323375,0.0,True,1421.0,21.267777229112745,0.6210709007050204,1423,0,0.0,,0.27429188517743175,0.41421356237309503,
277,293,35.38967537586831,34.94004339665826,1.0,24.7660229,2.0,956.3603042471098,67.77655586504171,3269,0.0496573719144393,3245,24,0,0.9926583052921383,0.007341694707861731,0.0,True,2237.0,26.684437700523873,0.7588381744232942,2238,0,0.0,,0.3090169943749474,0.3629003269703467,
287,306,34.71587335010855,34.88324072794575,1.0,24.7660229,2.0,837.1413728237875,62.96283353833428,3144,0.04775857366136346,3121,23,0,0.9926844783715013,0.007315521628498728,0.0,True,1666.0,23.028336248678393,0.6617422234096969,1666,0,0.0,,0.3090169943749474,0.4068781988545112,
288,289,34.64806137207997,34.72979985679908,1.0,24.7660229,2.0,925.10150459798,80.16915064229889,3053,0.046376248533124255,3023,30,0,0.9901735997379627,0.00982640026203734,0.0,True,2715.0,29.397471676812476,0.8474597272415068,2715,0,0.0,,0.3090169943749474,0.40453726661826384,
289,340,34.72979985679908,29.386892596756987,1.0,24.7660229,2.0,897.0498722659181,16.292843868271515,2267,0.03443660511778339,2051,216,0,0.9047198941332157,0.0952801058667843,0.0,True,1722.0,23.41216828934235,0.7302986911341792,1722,0,0.0,,0.29581631632448924,0.4142135623730951,
290,332,34.97130390185268,34.13724573622004,3.8989794855663558,96.56221522616659,4.898979485566356,653.3368304984367,28.344418026721268,6273,0.09528929153235782,6201,72,0,0.9885222381635581,0.011477761836441894,0.0,True,2600.0,28.76813695875796,0.8325492897599244,2623,0,0.0,,0.27718637277259645,0.3715555634923438,
278,301,34.601265443834954,34.55820772681524,6.69041575982343,165.69498991830795,7.69041575982343,451.0411246596159,44.34784516177171,6113,0.09285882976842076,6057,56,0,0.9908391951578603,0.009160804842139702,0.0,True,2770.0,29.693743191606885,0.8587035681529246,2770,0,0.0,,0.27195617308673,0.3231980349901291,
280,303,34.98249199309273,33.97945920679168,2.4641016151377544,61.02599702842861,3.4641016151377544,455.0784942799719,54.540423642584926,3246,0.04930799303587335,3236,10,0,0.9969192852741836,0.0030807147258163892,0.0,True,1650.0,22.917489221187704,0.6646415544351976,1650,0,0.0,,0.28172904669025317,0.4170409888650807,
281,334,34.692218896429786,34.23672177301168,1.0,24.7660229,2.0,1161.6367528128453,78.26848477970324,3251,0.04938394496599638,3225,26,0,0.9920024607812981,0.007997539218701938,0.0,True,2386.0,27.558798748031897,0.7996292552991359,2421,0,0.0,,0.3090169943749474,0.4142135623730951,
283,292,35.09320605055566,34.25809377795667,1.0,24.7660229,2.0,796.6885107845189,65.97861840075379,2952,0.04484201954463898,2949,3,0,0.9989837398373984,0.0010162601626016261,0.0,True,3125.0,31.539156525252,0.909547668269812,3125,0,0.0,,0.3090169943749474,0.3333333333333333,
301,322,34.55820772681524,31.96084121629294,1.0,24.7660229,2.0,501.32986432369626,48.622699518388664,2642,0.0401329998770109,2642,0,0,1.0,0.0,0.0,True,2006.0,25.269143865289227,0.7597566190972213,2006,0,0.0,,0.3090169943749474,,
303,330,33.97945920679168,33.601507417777036,1.0,24.7660229,2.0,416.00282334919734,59.107581164485126,2656,0.04034566528135539,2602,54,0,0.9796686746987951,0.02033132530120482,0.0,True,1281.0,20.192943425895987,0.5975926191785171,1310,0,0.0,,0.3090169943749474,0.4211646096066227,
305,310,35.175849743667186,33.19305831739146,1.0,24.7660229,2.0,1089.3976846485775,24.41161310936619,2726,0.04140899230307786,2725,1,0,0.9996331621423331,0.00036683785766691124,0.0,True,3093.0,31.377260523609525,0.9178809904521874,3093,0,0.0,,0.3090169943749474,0.4772255750516612,
305,342,35.175849743667186,27.740464774497518,1.0,24.7660229,2.0,1033.2532010655038,38.435762614557184,2557,0.03884181706491933,2521,36,0,0.9859210011732499,0.014078998826750098,0.0,True,2538.0,28.423062662817685,0.9035196317677381,2539,0,0.0,,0.3164309725825327,0.3654279342371519,
307,319,34.90049694486924,34.32123967379236,3.2426406871192857,80.30731351366796,4.242640687119286,523.9543850022795,42.21397826023425,4368,0.06635160615548207,3978,390,0,0.9107142857142857,0.08928571428571429,0.0,True,1530.0,22.068396540328884,0.6376146458706275,1568,0,0.0,,0.2708131845707603,0.37268226712382524,
307,322,34.90049694486924,31.96084121629294,1.0,24.7660229,2.0,537.5383692377617,66.73418944031692,2625,0.03987476331459259,2579,46,0,0.9824761904761905,0.017523809523809525,0.0,True,1912.0,24.669991941291908,0.7379449056741133,1913,0,0.0,,0.3090169943749474,0.37406669614897287,
312,329,34.1010155930165,34.44046676852528,1.0,24.7660229,2.0,624.0147671037803,38.44613203894463,2601,0.03951019405000203,2585,16,0,0.9938485198000769,0.006151480199923107,0.0,True,1532.0,22.082815618339236,0.6443635257801128,1532,0,0.0,,0.30901699437494745,0.3744038111608787,
319,326,34.32123967379236,34.431205980390885,1.414213562373095,35.02444547122265,2.414213562373095,462.4663157186084,17.716015872840348,2772,0.042107750060209774,2707,65,0,0.9765512265512265,0.023448773448773448,0.0,True,1693.0,23.21419042975993,0.6752978809371987,1693,0,0.0,,0.28989794855663564,0.3816524151396708,
284,321,34.78223748954251,33.119731168111855,8.12403840463596,201.20012116969366,9.12403840463596,1001.161699881897,66.88846138878179,6125,0.09304111440071604,5863,262,0,0.9572244897959183,0.04277551020408163,0.0,True,1790.0,23.869953838853256,0.7030710393449683,1790,0,0.0,,0.2636541189343806,0.3660254037844386,
285,304,34.41938788721628,34.87656897857619,1.0,24.7660229,2.0,451.00221084088435,87.3045755109795,2878,0.043717930978818084,2878,0,0,1.0,0.0,0.0,True,2780.0,29.747293718772774,0.8585578456297309,2784,0,0.0,,0.2989350844248255,,
286,311,35.12896718790672,34.45220336402628,1.0,24.7660229,2.0,233.8694443606355,55.07220378162857,2920,0.044355927191851566,2906,14,0,0.9952054794520548,0.004794520547945206,0.0,True,3070.0,31.260379885475437,0.8985298648330086,3076,0,0.0,,0.3090169943749474,0.44151844011225294,
286,348,35.12896718790672,46.827141755479246,2.0,49.5320458,3.0,188.93390140278518,16.20744280175198,8051,0.12229779788410854,7858,193,0,0.9760278226307291,0.0239721773692709,0.0,True,8907.0,53.2464661385056,1.2993898032735411,12017,0,0.0,,0.27149702790318514,0.34833147735478825,
295,347,35.16208130431738,46.886836338127345,6.0,148.5961374,7.0,1207.0643288035772,28.064138838503872,13340,0.20263974956825337,6031,7309,0,0.45209895052473764,0.5479010494752624,0.0,False,1284.0,20.216574731145414,0.49279320951547023,1673,0,0.0,,0.12336030710658481,0.31117804156868345,
297,301,34.215866842983104,34.55820772681524,1.0,24.7660229,2.0,497.55763639282134,57.22746445742126,3013,0.045768633092139986,3011,2,0,0.9993362097577165,0.0006637902422834385,0.0,True,1335.0,20.614162560127458,0.5994748075950127,1335,0,0.0,,0.3090169943749474,0.32808103377553477,
298,312,33.969255702664874,34.1010155930165,1.0,24.7660229,2.0,675.599285284339,43.732533185280495,3027,0.04598129849648448,3019,8,0,0.9973571192599934,0.002642880740006607,0.0,True,2189.0,26.396597145395802,0.7755690301493039,2189,0,0.0,,0.31339216579491175,0.4399953084131193,
298,332,33.969255702664874,34.13724573622004,1.0,24.7660229,2.0,691.9727033911151,76.38340079437678,2862,0.043474884802424375,2818,44,0,0.9846261355695318,0.015373864430468204,0.0,True,2327.0,27.215934765311314,0.7992169378934673,2328,0,0.0,,0.3090169943749474,0.4211646096066227,
246,327,35.960032080478044,76.24081536605512,1.0,24.7660229,2.0,1209.2652252589933,17.621985526369038,29633,0.45013670906717035,18774,10859,0,0.6335504336381736,0.36644956636182635,0.0,True,4977.0,39.80236555202123,0.7094842232985481,8655,0,0.0,,0.21089672205953397,0.35388936786452296,
247,311,37.268185251592925,34.45220336402628,5.422466567392307,134.29293118252227,6.422466567392307,272.3057988787667,61.863617844454836,7098,0.10782136000265835,6692,406,0,0.9428007889546351,0.05719921104536489,0.0,True,1328.0,20.56004690782767,0.5733389710983835,1329,0,0.0,,0.25987517556175926,0.39146931960533626,
249,304,34.25809377795667,34.87656897857619,7.0,173.3621603,8.0,414.4595831041777,8.583555702314488,5739,0.08717762539521785,5719,20,0,0.9965150723122496,0.003484927687750479,0.0,True,1896.0,24.566553364370574,0.7106870095218383,1899,0,0.0,,0.27149702790318514,0.21371765918994742,
250,288,34.60844239265844,34.64806137207997,3.1815405503520555,78.79410612729761,4.1815405503520555,933.7836479968373,66.60729441338836,3949,0.059986834411171856,3828,121,0,0.9693593314763231,0.03064066852367688,0.0,True,1345.0,20.691225118808177,0.5975243910404558,1345,0,0.0,,0.27669677546737487,0.3811428388606529,
345,349,36.00539057909808,30.46771793989568,1.0,24.7660229,2.0,1242.671270968297,58.153308485561105,17304,0.26285443976979433,16033,1271,0,0.9265487748497457,0.07345122515025428,0.0,True,66.0,4.583497844237541,0.13790532581842083,747,0,0.0,,0.28989794855663564,0.4,
346,463,40.796205335595424,21.248169327733482,1.0,24.7660229,2.0,1266.007141280421,35.00940003527051,2303,0.03498345901466923,2013,290,0,0.8740772904906644,0.12592270950933565,0.0,True,662.0,14.516237276018515,0.4679308109651488,1261,0,0.0,,0.2553967929896867,0.3827822185373187,
348,354,46.827141755479246,31.967928810104226,1.0,24.7660229,2.0,164.25948697514818,89.97266122694127,12717,0.1931761390749234,11268,1449,0,0.8860580325548478,0.11394196744515216,0.0,True,3371.0,32.75702407615134,0.831448562480484,3398,0,0.0,,0.3266316347104093,0.41421356237309503,
350,355,28.732463755132116,41.66664142472251,1.0,24.7660229,2.0,1310.793302012964,62.57234305123721,21940,0.333277069379871,20036,1904,0,0.9132178669097539,0.08678213309024613,0.0,True,2185.0,26.372468623767148,0.7492273816944446,2278,0,0.0,,0.2572842744474721,0.3827822185373187,
350,356,28.732463755132116,23.785068087522713,1.0,24.7660229,2.0,1312.54074815767,4.85384706905436,19363,0.2941314445944595,18379,984,0,0.9491814284976502,0.05081857150234984,0.0,True,10.0,1.7841241161527712,0.06794394380520763,2357,0,0.0,,0.3090169943749474,0.41421356237309503,
350,415,28.732463755132116,26.33605774456795,1.0,24.7660229,2.0,1292.676805715506,88.23373607397545,13445,0.2042347401008371,12464,981,0,0.92703607288955,0.07296392711044998,0.0,True,1205.0,19.584775026828055,0.7112874830654288,1440,0,0.0,,0.3090169943749474,0.41421356237309503,
350,438,28.732463755132116,25.832686802586217,1.0,24.7660229,2.0,1317.041918581991,43.91115232728708,7970,0.1210673766161154,7736,234,0,0.9706398996235884,0.029360100376411544,0.0,True,361.0,10.71960208740737,0.39291019919640136,1030,0,0.0,,0.3090169943749474,0.38742588672279316,
350,466,28.732463755132116,28.350810193063293,1.0,24.7660229,2.0,1271.8315384673735,37.25756443457084,12143,0.18445685749679916,11914,229,0,0.9811413983364902,0.01885860166350984,0.0,True,1317.0,20.47471904823244,0.7173631654979633,1495,0,0.0,,0.2989350844248255,0.4,
294,307,34.69235113383544,34.90049694486924,1.0,24.7660229,2.0,560.3868377880538,74.80556225952252,3105,0.0471661486064038,3105,0,0,1.0,0.0,0.0,True,2247.0,26.744014550081626,0.7685851431122923,2247,0,0.0,,0.3090169943749474,,
294,329,34.69235113383544,34.44046676852528,3.8989794855663558,96.56221522616659,4.898979485566356,583.377619233037,68.47254519530641,4010,0.060913447958672866,3943,67,0,0.9832917705735661,0.016708229426433914,0.0,True,1555.0,22.247963345344548,0.6436295820247429,1555,0,0.0,,0.27669677546737487,0.356789172325331,
295,327,35.16208130431738,76.24081536605512,3.0,74.2980687,4.0,1205.921528023984,52.642747375568334,8482,0.12884485426071401,3438,5044,0,0.4053289318556944,0.5946710681443056,0.0,False,2404.0,27.66255531193445,0.496621831904148,4221,0,0.0,,0.14285714285714285,0.3413777695585852,
295,331,35.16208130431738,34.84225419345551,1.0,24.7660229,2.0,1175.2116054183157,80.58293152797309,3372,0.05122198167497379,3313,59,0,0.982502965599051,0.01749703440094899,0.0,True,3357.0,32.68893219300663,0.9339116487734274,3359,0,0.0,,0.3090169943749474,0.4270509831248423,
355,356,41.66664142472251,23.785068087522713,1.0,24.7660229,2.0,1329.625327256756,86.92350799559628,18708,0.28418174174834215,17913,795,0,0.9575048107761386,0.04249518922386145,0.0,True,158.0,7.091753098990329,0.21670184482083074,2530,0,0.0,,0.2898979485566356,0.3761785115301142,
355,424,41.66664142472251,36.07596650078702,1.0,24.7660229,2.0,1334.4136217511111,80.8486932348555,40367,0.6131903126552987,37696,2671,0,0.9338320905690292,0.06616790943097084,0.0,True,2817.0,29.94459799996885,0.7703522894076514,3341,0,0.0,,0.2553967929896867,0.36602540378443865,
355,455,41.66664142472251,19.984007733565008,1.0,24.7660229,2.0,1349.4861735802547,33.64168264923326,33963,0.5159110805537174,31584,2379,0,0.9299531843476725,0.07004681565232754,0.0,True,4023.0,35.784922413181086,1.1608936126950942,4435,0,0.0,,0.28989794855663564,0.38742588672279316,
356,358,23.785068087522713,23.09617180254813,1.0,24.7660229,2.0,1351.5287142919492,22.642246276744615,7021,0.10665170027876364,6797,224,0,0.9680957128614157,0.031904287138584245,0.0,True,970.0,17.5715847207438,0.7496211602741911,1077,0,0.0,,0.3090169943749474,0.4142135623730951,
351,352,18.87844433833947,40.59893067012105,1.0,24.7660229,2.0,1352.2967431407797,14.306028551247278,20964,0.31845125261985485,19897,1067,0,0.9491032245754627,0.0508967754245373,0.0,True,2565.0,28.573849199249008,0.9608308771254429,2652,0,0.0,,0.28989794855663564,0.4,
