Repository: AmiraliKhosrozadeh/ice-bonded-granular-microCT

# Grain-scale kinematics, ice-bond failure and damage evolution in ice-bonded granular media under in-situ uniaxial compression

Analysis code, per-specimen tables and supplementary material for the paper of

## Results for every specimen

The paper shows one or two specimens per figure.  The same rendering for
every specimen and every scan is in [`supplementary/`](supplementary/README.md):
the void and crack classes (Fig. 11 of the paper), the crack orientation
classes (Fig. 12), the ice-path maps (Fig. 18) and the per-scan tables behind
Tables 2–4, each as one sheet per material, compiled with their text in
[`supplementary/supplementary.pdf`](supplementary/supplementary.pdf).

File: paper/data/bonds/Alumina_75_1800_T7/Alumina_75_1800_T7_throats_scan01_v1.csv (part 9 of 9)
bead_a,bead_b,r_a_vox,r_b_vox,gap_vox,gap_um,z_mid,axis_dip_deg,lens_vox,lens_mm3,binder_vox,pore_vox,crack_vox,binder_frac,pore_frac,crack_frac,connected,bond_area_vox,r_bond_vox,r_bond_over_R,q_crack_med,q_binder_med,q_pore_med
412,425,33.10543333395763,23.498905435800594,2.0,49.5320458,1325.1096752476901,10.211326125896838,4808,0.07303537600630901,4550,258,0,0.9463394342762064,0.05366056572379368,0.0,True,1.0,0.5641895835477563,0.019934499574056807,,0.2989350844248255,0.3827822185373187
413,414,26.33582827643389,33.608201787563864,2.0,49.5320458,1360.905302095767,53.88892537827356,23659,0.3593893429561699,22585,1074,0,0.9546050128915,0.045394987108499936,0.0,True,4.0,1.1283791670955126,0.03764775794656537,,0.3090169943749474,0.38742588672279316
414,420,33.608201787563864,27.91056323794024,2.0,49.5320458,1327.8762172853887,43.39950390615431,16805,0.2552744371435156,16023,782,0,0.9534662302886046,0.04653376971139542,0.0,True,1.0,0.5641895835477563,0.01834203216900917,,0.28989794855663564,0.3797958971132712
415,429,26.33605774456795,23.652529230898544,2.0,49.5320458,1305.9604275519077,40.93584188932594,15254,0.2317141484193506,14645,609,0,0.9600760456273765,0.039923954372623575,0.0,True,1.0,0.5641895835477563,0.02257273580566102,,0.3090169943749474,0.41421356237309503
415,438,26.33605774456795,25.832686802586217,2.0,49.5320458,1316.010001383619,25.13184354069753,9072,0.13780718201523198,8498,574,0,0.9367283950617284,0.06327160493827161,0.0,True,3.0,0.9772050238058398,0.03746323712745535,,0.29581631632448924,0.41421356237309503
415,466,26.33605774456795,28.350810193063293,2.0,49.5320458,1270.7996212690018,39.45234965882056,6795,0.10321867303720253,6341,454,0,0.9331861662987491,0.06681383370125092,0.0,True,2.0,0.7978845608028654,0.029180115479015153,,0.28989794855663564,0.40269974784927715
416,421,27.740361364080695,17.25351232101556,2.0,49.5320458,1366.5722500587103,51.03568039643937,10236,0.1554887913478742,9774,462,0,0.9548651817116061,0.045134818288393906,0.0,True,1.0,0.5641895835477563,0.025078506798343888,,0.3090169943749474,0.4270509831248423
416,434,27.740361364080695,36.11127319531098,2.0,49.5320458,1343.3086989501267,69.4165602319729,14738,0.22387590923065354,13953,785,0,0.9467363278599539,0.05326367214004614,0.0,True,1.0,0.5641895835477563,0.017671891641958662,,0.26968623182294527,0.38742588672279316
410,420,34.53473706325795,27.91056323794024,2.0,49.5320458,1325.2011592819554,41.44234047472642,19484,0.2959694813034369,18515,969,0,0.9502668856497639,0.04973311435023609,0.0,True,2.0,0.7978845608028654,0.025554671270835598,,0.28172904669025317,0.38742588672279316
411,416,30.93325901434066,27.740361364080695,2.0,49.5320458,1326.5773770787164,5.453107410188791,12336,0.18738860199954824,11763,573,0,0.9535505836575876,0.04644941634241245,0.0,True,2.0,0.7978845608028654,0.027197386343533244,,0.28989794855663564,0.38742588672279316
411,434,30.93325901434066,36.11127319531098,2.0,49.5320458,1315.039289028463,59.16207581056847,29613,0.4498329013466782,27766,1847,0,0.9376287441326444,0.062371255867355556,0.0,True,6.0,1.381976597885342,0.04122563175066481,,0.2843646522044218,0.38742588672279316
412,423,33.10543333395763,22.8523837912875,2.0,49.5320458,1317.2767767509285,30.487043446836292,9202,0.13978193219843085,8703,499,0,0.9457726581178004,0.05422734188219952,0.0,True,4.0,1.1283791670955126,0.04032963489515566,,0.28989794855663564,0.4
408,420,28.403580828423333,27.91056323794024,2.0,49.5320458,1302.394502906337,81.32672539131615,9679,0.14702774633216825,9167,512,0,0.9471019733443538,0.052898026655646246,0.0,True,5.0,1.2615662610100802,0.0448045968530884,,0.3090169943749474,0.39564392373895996
410,411,34.53473706325795,30.93325901434066,2.0,49.5320458,1321.2003676227628,49.40342563412682,20050,0.3045672397933643,18749,1301,0,0.9351122194513716,0.06488778054862843,0.0,True,2.0,0.7978845608028654,0.024374797110244224,,0.27429188517743175,0.38742588672279316
410,414,34.53473706325795,33.608201787563864,2.0,49.5320458,1346.7678260919065,85.86001662980043,20398,0.30985349412992746,19326,1072,0,0.9474458280223551,0.052554171977644865,0.0,True,1.0,0.5641895835477563,0.016559003561113714,,0.28172904669025317,0.38742588672279304
410,416,34.53473706325795,27.740361364080695,2.0,49.5320458,1349.4697775444267,77.41866155473932,24594,0.37359235388917716,23416,1178,0,0.9521021387330243,0.047897861266975685,0.0,True,5.0,1.2615662610100802,0.040515913836155576,,0.28989794855663564,0.38742588672279316
417,426,22.536888832136153,28.8387766834514,2.0,49.5320458,1354.858365240927,30.88415861553417,19276,0.29280988101031874,18150,1126,0,0.9415853911599917,0.0584146088400083,0.0,True,2.0,0.7978845608028654,0.03106079708342793,,0.3090169943749474,0.41421356237309503
417,430,22.536888832136153,27.200243124408995,2.0,49.5320458,1367.6930399924963,83.84648029216498,9230,0.14020726300711983,8838,392,0,0.9575297941495124,0.04247020585048754,0.0,True,1.0,0.5641895835477563,0.022686856332636278,,0.3090169943749474,0.41421356237309503
418,444,31.093434941826207,35.397552396840204,2.0,49.5320458,1315.852609869601,69.40358393232393,19341,0.2937972561019182,18458,883,0,0.9543456905020423,0.04565430949795771,0.0,True,3.0,0.9772050238058398,0.029393608454888056,,0.27429188517743175,0.38742588672279316
418,447,31.093434941826207,25.32317372229493,2.0,49.5320458,1331.1015883740763,23.720246897475985,13778,0.2092931386470311,12939,839,0,0.9391058208738569,0.06089417912614312,0.0,True,3.0,0.9772050238058398,0.034642458912185765,,0.2989350844248255,0.40269974784927715
364,399,43.59088452112472,27.08976268694614,2.0,49.5320458,1246.5426037293478,83.15214815479011,26991,0.41000370919015944,26822,169,0,0.9937386536252825,0.0062613463747174984,0.0,True,1.0,0.5641895835477563,0.015964471346361208,,0.28172904669025317,0.3516287047744073
364,422,43.59088452112472,30.047817397178747,2.0,49.5320458,1269.1392153871325,39.98129524032338,33397,0.50731332206379,31604,1793,0,0.9463125430427882,0.05368745695721173,0.0,True,1.0,0.5641895835477563,0.015323181122168114,,0.2612038749637414,0.3900959445746376
364,428,43.59088452112472,23.759157793206825,2.0,49.5320458,1224.4787660106617,59.330181327163196,12732,0.1934039948652925,12731,1,0,0.9999214577442664,7.854225573358467e-05,0.0,True,1.0,0.5641895835477563,0.01675394889626376,,0.28172904669025317,0.4305008740430604
364,443,43.59088452112472,22.81789395139077,2.0,49.5320458,1231.651389837488,58.675466550206316,29706,0.4512456072469666,27858,1848,0,0.9377903453847708,0.062209654615229246,0.0,True,1.0,0.5641895835477563,0.016991415789442854,,0.27429188517743175,0.39396243989911095
425,430,23.498905435800594,27.200243124408995,2.0,49.5320458,1360.5332612906832,77.94753962912927,10097,0.15337732769045384,9646,451,0,0.955333267307121,0.044666732692879074,0.0,True,6.0,1.381976597885342,0.05451675766286789,,0.3090169943749474,0.40269974784927715
426,430,28.8387766834514,27.200243124408995,2.0,49.5320458,1352.6063188898847,66.75696334417101,8368,0.12711315025390887,7825,543,0,0.9351099426386233,0.06489005736137668,0.0,True,2.0,0.7978845608028654,0.02847603557444625,,0.28989794855663564,0.39564392373895996
427,439,12.823015001998764,24.650751941454065,2.0,49.5320458,1366.315795261921,49.96601536956605,494,0.007504050696155709,493,1,0,0.9979757085020243,0.0020242914979757085,0.0,True,1.0,0.5641895835477563,0.030111175340291098,,0.3090169943749474,0.4142135623730951
428,443,23.759157793206825,22.81789395139077,2.0,49.5320458,1212.5998221180334,61.00000363533882,9978,0.15156967175352565,9609,369,0,0.9630186410102225,0.03698135898977751,0.0,True,2.0,0.7978845608028654,0.03426084438225143,,0.3090169943749474,0.4142135623730951
423,425,22.8523837912875,23.498905435800594,2.0,49.5320458,1347.7926304431508,66.7240450123169,5804,0.08816500048681729,5568,236,0,0.9593383873190903,0.04066161268090972,0.0,True,2.0,0.7978845608028654,0.034427718154453175,,0.3090169943749474,0.4142135623730951
423,430,22.8523837912875,27.200243124408995,2.0,49.5320458,1352.7003627939216,24.0204885858025,20474,0.3110079634677976,19234,1240,0,0.939435381459412,0.06056461854058806,0.0,True,5.0,1.2615662610100802,0.05040959241299894,,0.3090169943749474,0.41421356237309503
424,426,36.07596650078702,28.8387766834514,2.0,49.5320458,1340.360503264244,88.68776069944126,31503,0.47854273093318483,29962,1541,0,0.9510840237437704,0.048915976256229565,0.0,True,1.0,0.5641895835477563,0.017382479106371754,,0.28989794855663564,0.38742588672279316
424,455,36.07596650078702,19.984007733565008,2.0,49.5320458,1356.021914219316,60.14040592364445,8594,0.13054617749546998,8027,567,0,0.934023737491273,0.06597626250872701,0.0,True,7.0,1.4927053303604616,0.053253871438484264,,0.28989794855663564,0.41421356237309503
431,434,18.719697936731546,36.11127319531098,2.0,49.5320458,1352.5487270963445,21.847153314299078,8300,0.1260802040042356,7917,383,0,0.953855421686747,0.04614457831325301,0.0,True,1.0,0.5641895835477563,0.02057923001907406,,0.3090169943749474,0.40453726661826384
432,436,21.907167743821656,19.40296693834282,2.0,49.5320458,1370.5715254380752,86.21573943555141,2634,0.040011476788814046,2464,170,0,0.935459377372817,0.06454062262718299,0.0,True,3.0,0.9772050238058398,0.04731066753107175,,0.3090169943749474,0.4364916731037084
432,439,21.907167743821656,24.650751941454065,2.0,49.5320458,1359.732185931964,54.36295762426919,12855,0.19527241234631912,12248,607,0,0.952781019058732,0.04721898094126799,0.0,True,2.0,0.7978845608028654,0.03427492320088357,,0.3090169943749474,0.4142135623730951
432,457,21.907167743821656,25.554842594121663,2.0,49.5320458,1352.3863713370638,23.965153935902734,12390,0.188208882844877,11728,662,0,0.9465698143664245,0.05343018563357546,0.0,True,3.0,0.9772050238058398,0.04117840845121628,,0.3090169943749474,0.41421356237309503
418,448,31.093434941826207,32.564189534280025,2.0,49.5320458,1329.2981722603795,32.388481518586865,17853,0.2711939616973034,17125,728,0,0.959222539629194,0.040777460370806026,0.0,True,2.0,0.7978845608028654,0.02506799672056094,,0.28989794855663564,0.3827822185373187
419,424,21.507095873336777,36.07596650078702,2.0,49.5320458,1313.5822740054339,5.768871076747585,17526,0.266226705467257,16597,929,0,0.9469930389136141,0.05300696108638594,0.0,True,4.0,1.1283791670955126,0.039191356644573815,,0.28989794855663564,0.4
421,434,17.25351232101556,36.11127319531098,2.0,49.5320458,1355.0341620084566,34.89461680307301,12584,0.1911558177336507,11771,813,0,0.9353941513032422,0.06460584869675778,0.0,True,1.0,0.5641895835477563,0.021144639787792154,,0.3090169943749474,0.41421356237309503
422,426,30.047817397178747,28.8387766834514,2.0,49.5320458,1317.259870591232,20.593654010359053,21455,0.3259097321579367,20486,969,0,0.9548357026334188,0.045164297366581216,0.0,True,5.0,1.2615662610100802,0.042847316293507735,,0.28989794855663564,0.39564392373895996
429,438,23.652529230898544,25.832686802586217,2.0,49.5320458,1330.3255404183928,66.80148087431016,4322,0.06565284839835016,4196,126,0,0.970846830171217,0.029153169828782972,0.0,True,3.0,0.9772050238058398,0.03949482702650434,,0.3090169943749474,0.41421356237309503
429,440,23.652529230898544,32.758736815559296,2.0,49.5320458,1312.5836286024983,76.95892459664685,7729,0.11740649358418519,7487,242,0,0.9686893517919524,0.03131064820804761,0.0,True,1.0,0.5641895835477563,0.020002727224136915,,0.3090169943749474,0.38742588672279316
429,441,23.652529230898544,30.667516989469675,2.0,49.5320458,1334.8785515955524,54.15489552626197,8087,0.12284465178099438,7830,257,0,0.9682206009645109,0.031779399035489056,0.0,True,3.0,0.9772050238058398,0.03597953579941618,,0.3090169943749474,0.40269974784927715
429,450,23.652529230898544,22.40149242878439,2.0,49.5320458,1337.0515830724823,30.74150710032201,6127,0.09307149517276525,5898,229,0,0.9626244491594581,0.037375550840541866,0.0,True,3.0,0.9772050238058398,0.04243733722222632,,0.3090169943749474,0.4
433,442,20.488641498446324,24.394699048950876,2.0,49.5320458,1366.1547084650333,50.61637191525028,15626,0.2373649720205043,14956,670,0,0.9571227441443748,0.04287725585562524,0.0,True,1.0,0.5641895835477563,0.02514026704193139,,0.3090169943749474,0.4142135623730951
433,444,20.488641498446324,35.397552396840204,2.0,49.5320458,1351.6873152054209,36.17943601134498,10034,0.15242033337090363,9593,441,0,0.9560494319314331,0.04395056806856687,0.0,True,1.0,0.5641895835477563,0.02019066049138624,,0.3090169943749474,0.38742588672279316
434,449,36.11127319531098,18.99053592480251,2.0,49.5320458,1309.5793761415148,35.7784020462733,10367,0.15747873191709766,9799,568,0,0.9452107649271727,0.05478923507282724,0.0,True,7.0,1.4927053303604616,0.05417990277257841,,0.28989794855663564,0.41421356237309503
435,446,18.735580554352047,28.935760155322807,2.0,49.5320458,1319.4869321854103,28.12818541435537,6732,0.10226167871765231,6382,350,0,0.9480095068330362,0.051990493166963754,0.0,True,4.0,1.1283791670955126,0.047339938432506015,,0.3090169943749474,0.41421356237309503
435,448,18.735580554352047,32.564189534280025,2.0,49.5320458,1347.3277571310932,55.063358100869806,15060,0.22876721353057689,14483,577,0,0.9616865869853918,0.038313413014608236,0.0,True,5.0,1.2615662610100802,0.04918409025344309,,0.3090169943749474,0.41421356237309503
435,451,18.735580554352047,27.765983569983177,2.0,49.5320458,1349.9291643850897,64.16529561036593,1674,0.025428706205191616,1622,52,0,0.9689366786140979,0.03106332138590203,0.0,True,3.0,0.9772050238058398,0.04202890987464434,,0.3090169943749474,0.4142135623730951
436,441,19.40296693834282,30.667516989469675,2.0,49.5320458,1360.80116049778,58.897982165828815,8076,0.1226775575347237,7734,342,0,0.9576523031203567,0.04234769687964339,0.0,True,11.0,1.8712051592547776,0.0747428429871989,,0.3090169943749474,0.4142135623730951
436,457,19.40296693834282,25.554842594121663,2.0,49.5320458,1353.9360302901252,41.41968192366138,7937,0.12056609387730337,7517,420,0,0.9470832808365881,0.05291671916341187,0.0,True,2.0,0.7978845608028654,0.03549481476523918,,0.3090169943749474,0.4142135623730951
437,459,29.602044099192,25.611137403080257,2.0,49.5320458,1232.9099887938346,46.166080828694724,11588,0.17602619325314245,10642,946,0,0.9183638246461857,0.08163617535381429,0.0,True,3.0,0.9772050238058398,0.03539752635937575,,0.2989350844248255,0.4142135623730951
437,464,29.602044099192,20.45027707844143,2.0,49.5320458,1230.1502059832123,25.841091135987174,4545,0.06904030448183746,4545,0,0,1.0,0.0,0.0,True,1.0,0.5641895835477563,0.022543992776897316,,0.3090169943749474,
438,445,25.832686802586217,18.830091240100572,2.0,49.5320458,1358.470336829704,42.596775238002365,2435,0.036988589969917315,2391,44,0,0.9819301848049281,0.018069815195071868,0.0,True,1.0,0.5641895835477563,0.0252644196475431,,0.3203772410170408,0.4206322727489687
438,450,25.832686802586217,22.40149242878439,2.0,49.5320458,1347.1011569041934,64.84937411538169,15783,0.23974986262636755,14590,1193,0,0.9244123423937147,0.07558765760628525,0.0,True,4.0,1.1283791670955126,0.04678753469330876,,0.3090169943749474,0.4142135623730951
439,454,24.650751941454065,38.38459687459151,2.0,49.5320458,1334.8654503787484,43.990055496920384,30098,0.45720023856861247,28217,1881,0,0.9375041530998738,0.06249584690012625,0.0,True,3.0,0.9772050238058398,0.031004985049185405,,0.28989794855663564,0.38742588672279304
439,457,24.650751941454065,25.554842594121663,2.0,49.5320458,1343.0966907840143,70.14513750245366,8945,0.13587800299010694,8414,531,0,0.9406372275013974,0.05936277249860257,0.0,True,4.0,1.1283791670955126,0.044950335815501286,,0.3090169943749474,0.41421356237309503
440,441,32.758736815559296,30.667516989469675,2.0,49.5320458,1327.186213611369,30.438127870163523,32186,0.48891776458799124,30223,1963,0,0.9390107500155347,0.060989249984465296,0.0,True,2.0,0.7978845608028654,0.025159441491075494,,0.28989794855663564,0.38742588672279316
440,457,32.758736815559296,25.554842594121663,2.0,49.5320458,1320.3210834037145,54.5567062376222,25397,0.38579023386693634,23768,1629,0,0.935858565972359,0.06414143402764105,0.0,True,1.0,0.5641895835477563,0.019350195589403044,,0.28989794855663564,0.4
465,472,26.730426473417413,21.08064132121088,2.414213562373095,59.790468371222644,1249.6047173634902,54.154339457954315,4057,0.06162739610182938,2332,1725,0,0.5748089721469066,0.42519102785309343,0.0,True,1.0,0.5641895835477563,0.023600794107808843,,0.24025307335204216,0.3827822185373187
466,468,28.350810193063293,20.195373388849728,2.0,49.5320458,1232.0261741700197,42.10188034817717,12870,0.19550026813668822,11529,1341,0,0.8958041958041958,0.1041958041958042,0.0,True,1.0,0.5641895835477563,0.023243416553879546,,0.2989350844248255,0.41421356237309503
444,447,35.397552396840204,25.32317372229493,2.0,49.5320458,1344.1547938599417,55.771744242723955,23157,0.35176376917181734,21990,1167,0,0.9496048710972924,0.05039512890270761,0.0,True,1.0,0.5641895835477563,0.018583097390528776,,0.28989794855663564,0.4
444,463,35.397552396840204,21.248169327733482,2.0,49.5320458,1312.5355151832082,46.70994996835931,22533,0.34228496829246274,21444,1089,0,0.9516708827053655,0.04832911729463454,0.0,True,2.0,0.7978845608028654,0.028171044043975246,,0.3090169943749474,0.40269974784927715
445,450,18.830091240100572,22.40149242878439,2.0,49.5320458,1365.1963794837934,23.721578794474194,8070,0.12258641521857606,7857,213,0,0.9736059479553903,0.026394052044609664,0.0,True,1.0,0.5641895835477563,0.02736686458994864,,0.3203772410170408,0.4364916731037084
446,448,28.935760155322807,32.564189534280025,2.0,49.5320458,1327.9561151913401,38.248718200723694,18202,0.2764954064198911,16447,1755,0,0.9035820239534117,0.09641797604658829,0.0,True,8.0,1.5957691216057308,0.051894973236880915,,0.27429188517743175,0.39564392373895996
446,451,28.935760155322807,27.765983569983177,2.0,49.5320458,1330.5575224453364,22.54185034847932,7058,0.10721374456167408,6668,390,0,0.9447435534145651,0.055256446585434965,0.0,True,1.0,0.5641895835477563,0.019900255141393774,,0.28989794855663564,0.4
446,456,28.935760155322807,25.333097423353266,2.0,49.5320458,1303.2646391464111,82.45152606866063,15467,0.23494970064259182,14731,736,0,0.9524148186461499,0.047585181353850134,0.0,True,1.0,0.5641895835477563,0.020792388442296746,,0.3090169943749474,0.40453726661826384
447,448,25.32317372229493,32.564189534280025,2.0,49.5320458,1357.60035625072,86.46797499714768,16665,0.25314778310007063,15702,963,0,0.9422142214221422,0.057785778577857785,0.0,True,1.0,0.5641895835477563,0.01949266823735229,,0.2989350844248255,0.4
448,451,32.564189534280025,27.765983569983177,2.0,49.5320458,1358.3983473910196,85.69781017904728,14903,0.22638232292471364,13932,971,0,0.9348453331543984,0.06515466684560156,0.0,True,1.0,0.5641895835477563,0.018703396808516303,,0.28989794855663564,0.4
451,456,27.765983569983177,25.333097423353266,2.0,49.5320458,1333.7068713460906,22.257298583956118,10335,0.15699263956431023,9842,493,0,0.9522980164489598,0.047701983551040154,0.0,True,1.0,0.5641895835477563,0.02125044625983482,,0.3090169943749474,0.41421356237309503
454,457,38.38459687459151,25.554842594121663,2.0,49.5320458,1327.5196357838481,76.79684922810915,9978,0.15156967175352565,9442,536,0,0.9462818200040088,0.05371817999599118,0.0,True,8.0,1.5957691216057308,0.04991501754989804,,0.2612038749637414,0.38510405263005587
454,458,38.38459687459151,20.14922131435808,2.0,49.5320458,1305.4355360421773,60.033832083089074,20887,0.31728159289596014,19780,1107,0,0.9470005266433666,0.05299947335663331,0.0,True,1.0,0.5641895835477563,0.01927738873027312,,0.28989794855663564,0.38742588672279316
459,464,25.611137403080257,20.45027707844143,2.0,49.5320458,1246.960089858773,82.96814821959107,6962,0.10575546750331184,6954,8,0,0.9988509049123815,0.0011490950876185005,0.0,True,4.0,1.1283791670955126,0.04899455128752856,,0.3203772410170408,0.4567956789604663
440,462,32.758736815559296,30.565814691421046,5.0,123.8301145,1278.850417166236,38.95761055182226,11513,0.17488691430129694,6964,4549,0,0.604881438374012,0.395118561625988,0.0,True,6.0,1.381976597885342,0.043647418418210356,,0.16666666666666666,0.3577747210701756
441,445,30.667516989469675,18.830091240100572,2.0,49.5320458,1363.0233480068637,63.43049915914531,4893,0.07432655881840058,4704,189,0,0.9613733905579399,0.03862660944206009,0.0,True,2.0,0.7978845608028654,0.03223931779096361,,0.3090169943749474,0.4142135623730951
441,450,30.667516989469675,22.40149242878439,2.0,49.5320458,1351.6541680813532,85.68444412670154,3196,0.048548473734643015,3007,189,0,0.940863579474343,0.05913642052565707,0.0,True,1.0,0.5641895835477563,0.021262487833575157,,0.28989794855663564,0.40269974784927715
442,444,24.394699048950876,35.397552396840204,2.0,49.5320458,1343.373208615079,61.217121031948274,16937,0.2572795680987637,16217,720,0,0.9574895199858299,0.04251048001417016,0.0,True,1.0,0.5641895835477563,0.018871662126965148,,0.3090169943749474,0.40269974784927715
