Repository: AmiraliKhosrozadeh/ice-bonded-granular-microCT

# Grain-scale kinematics, ice-bond failure and damage evolution in ice-bonded granular media under in-situ uniaxial compression

Analysis code, per-specimen tables and supplementary material for the paper of

## Results for every specimen

The paper shows one or two specimens per figure.  The same rendering for
every specimen and every scan is in [`supplementary/`](supplementary/README.md):
the void and crack classes (Fig. 11 of the paper), the crack orientation
classes (Fig. 12), the ice-path maps (Fig. 18) and the per-scan tables behind
Tables 2–4, each as one sheet per material, compiled with their text in
[`supplementary/supplementary.pdf`](supplementary/supplementary.pdf).

File: paper/data/bonds/Alumina_75_1800_T7/Alumina_75_1800_T7_throats_scan03_v1.csv (part 9 of 9)
bead_a,bead_b,r_a_vox,r_b_vox,gap_vox,gap_um,z_mid,axis_dip_deg,lens_vox,lens_mm3,binder_vox,pore_vox,crack_vox,binder_frac,pore_frac,crack_frac,connected,bond_area_vox,r_bond_vox,r_bond_over_R,q_crack_med,q_binder_med,q_pore_med
459,472,25.012236596239067,31.620693374742167,2.0,49.5320458,1269.19206070485,87.00851589367544,31294,0.47536794025404205,29442,1852,0,0.9408193263884451,0.05918067361155493,0.0,True,4.0,1.1283791670955126,0.039848871237059255,,0.3090169943749474,0.4
459,477,25.012236596239067,25.76441594630347,2.0,49.5320458,1246.696895992753,10.460827292712102,18021,0.27374594654943735,17095,926,0,0.9486155041340658,0.05138449586593419,0.0,True,1.0,0.5641895835477563,0.02222240164709785,,0.3090169943749474,0.41421356237309503
451,495,21.61800414691059,16.101842226824047,2.0,49.5320458,1000.6606854741119,70.98146445312447,5179,0.0786710092214381,5141,38,0,0.9926626761923151,0.007337323807684881,0.0,True,2.0,0.7978845608028654,0.04230582239902516,,0.3333333333333333,0.4772255750516612
452,458,28.09818091059397,14.843039762118845,2.0,49.5320458,1334.1804625238638,68.20388072461478,2164,0.0328719953572489,2085,79,0,0.9634935304990758,0.03650646950092421,0.0,True,5.0,1.2615662610100802,0.058757820166567734,,0.3090169943749474,0.41421356237309503
452,472,28.09818091059397,31.620693374742167,2.0,49.5320458,1297.4048286659431,12.064275134670668,35320,0.5365244343891087,33043,2277,0,0.9355322763306908,0.06446772366930917,0.0,True,1.0,0.5641895835477563,0.018894849921385473,,0.28989794855663564,0.38742588672279316
454,457,31.793094281096177,26.19486890275673,2.0,49.5320458,1090.8352700179184,11.368770899651656,7875,0.11962428994377776,7600,275,0,0.9650793650793651,0.03492063492063492,0.0,True,1.0,0.5641895835477563,0.01945885154679336,,0.26968623182294527,0.3827822185373187
459,482,25.012236596239067,29.253596724714097,2.0,49.5320458,1257.3399048311662,65.90398301749427,11607,0.17631481058760995,11127,480,0,0.9586456448694753,0.041354355130524684,0.0,True,3.0,0.9772050238058398,0.0360154802387793,,0.29581631632448924,0.41421356237309503
460,468,24.85659563835499,20.90385348150117,2.0,49.5320458,1232.677557543946,89.9234379348216,14090,0.21403253908670838,13264,826,0,0.9413768630234208,0.058623136976579136,0.0,True,1.0,0.5641895835477563,0.02465839363027343,,0.3090169943749474,0.4142135623730951
460,491,24.85659563835499,25.651231523354593,2.0,49.5320458,1206.35893454207,29.10695246732662,7919,0.12029266692886045,7372,547,0,0.9309256219219598,0.06907437807804016,0.0,True,1.0,0.5641895835477563,0.022340679267053215,,0.3090169943749474,0.40269974784927715
461,476,43.02717676145413,29.212810702630904,2.0,49.5320458,1133.9629936522906,40.860821007892426,27903,0.4238573412446007,26251,1652,0,0.9407948966060997,0.059205103393900296,0.0,True,6.0,1.381976597885342,0.038260709792409864,,0.2612038749637414,0.35388936786452296
478,495,30.195427695744474,16.101842226824047,2.0,49.5320458,1015.2483848819021,70.51547345887742,12528,0.19030515611627274,12328,200,0,0.9840357598978289,0.015964240102171137,0.0,True,6.0,1.381976597885342,0.05970013351528835,,0.3090169943749474,0.4494897427831781
481,486,24.061344875998667,24.922750038100496,2.0,49.5320458,1117.376483156876,82.49426553731293,6031,0.09161321811440301,5604,427,0,0.9291991377880948,0.07080086221190515,0.0,True,10.0,1.7841241161527712,0.07284503752826285,,0.2989350844248255,0.41421356237309503
481,498,24.061344875998667,27.275112657684616,2.0,49.5320458,1129.2117758917404,45.859985822889456,13648,0.20731838846383224,12850,798,0,0.9415298944900352,0.05847010550996483,0.0,True,1.0,0.5641895835477563,0.021980074615689082,,0.3090169943749474,0.40269974784927715
482,483,29.253596724714097,34.30528903579235,2.0,49.5320458,1263.8478287502808,54.97181733994429,35509,0.5393954173477593,33374,2135,0,0.9398743980399336,0.060125601960066465,0.0,True,9.0,1.692568750643269,0.05325986226445083,,0.28989794855663564,0.38742588672279316
466,496,20.859872132929482,25.44887728957142,2.0,49.5320458,1300.398448964247,74.70954985056648,4244,0.06446799828843083,4002,242,0,0.9429783223374175,0.05702167766258247,0.0,True,1.0,0.5641895835477563,0.02436643574199492,,0.3090169943749474,0.4142135623730951
468,516,20.90385348150117,25.312993850302025,2.0,49.5320458,1237.3889202995056,79.33413891386458,6731,0.1022464883316277,6456,275,0,0.9591442579111573,0.04085574208884267,0.0,True,1.0,0.5641895835477563,0.02441488834135688,,0.3090169943749474,0.4
469,483,29.817066802088114,34.30528903579235,2.0,49.5320458,1302.6374381107676,55.63220955391556,29913,0.4543900171540602,27775,2138,0,0.9285260589041554,0.07147394109584461,0.0,True,1.0,0.5641895835477563,0.017597281827080338,,0.28172904669025317,0.38742588672279316
472,477,31.620693374742167,25.76441594630347,2.0,49.5320458,1247.4681682436926,39.50261998228775,7896,0.1199432880502945,7617,279,0,0.9646656534954408,0.03533434650455927,0.0,True,1.0,0.5641895835477563,0.019663274679546292,,0.28989794855663564,0.392280956059262
454,471,31.793094281096177,35.249398919213654,2.0,49.5320458,1030.4722361726986,21.1009366850965,28263,0.42932588021345913,24748,3515,0,0.8756324523228249,0.1243675476771751,0.0,True,3.0,0.9772050238058398,0.029151810356638816,,0.2553967929896867,0.4
454,476,31.793094281096177,29.212810702630904,2.0,49.5320458,1080.186512101984,43.00489974794626,26161,0.39739568878973586,24641,1520,0,0.9418982454799129,0.05810175452008715,0.0,True,3.0,0.9772050238058398,0.03203640775647875,,0.28989794855663564,0.38742588672279316
457,461,26.19486890275673,43.02717676145413,2.0,49.5320458,1144.6117515682251,2.677184961687594,65691,0.9978716483424387,60707,4984,0,0.9241296372410224,0.07587036275897764,0.0,True,1.0,0.5641895835477563,0.016300864215558805,,0.27429188517743175,0.3827822185373187
457,476,26.19486890275673,29.212810702630904,2.0,49.5320458,1113.3965601873992,67.88860887131068,18693,0.28395388595797305,17601,1092,0,0.9415824105280052,0.058417589471994866,0.0,True,7.0,1.4927053303604616,0.053880810060680344,,0.29581631632448924,0.40269974784927715
461,477,43.02717676145413,25.76441594630347,2.0,49.5320458,1195.0755942823562,13.728112871418716,26734,0.4060997799818355,24904,1830,0,0.9315478416997083,0.06845215830029176,0.0,True,1.0,0.5641895835477563,0.016402864400728807,,0.2612038749637414,0.3660254037844387
463,464,34.7303276562837,33.63171663799089,2.0,49.5320458,1268.26590564685,43.64900226180224,42209,0.6411710037126241,39062,3147,0,0.9254424411855292,0.07455755881447085,0.0,True,1.0,0.5641895835477563,0.01650593072141372,,0.27429188517743175,0.3797958971132712
463,474,34.7303276562837,21.023542588006684,2.0,49.5320458,1310.433555645683,1.3320673048393623,22945,0.3485434073346007,21290,1655,0,0.9278709958596644,0.07212900414033559,0.0,True,12.0,1.9544100476116797,0.07010849790510555,,0.2989350844248255,0.4
464,472,33.63171663799089,31.620693374742167,2.0,49.5320458,1260.0159664829152,69.17436862814523,28439,0.4319993881537899,26762,1677,0,0.9410316818453532,0.05896831815464679,0.0,True,2.0,0.7978845608028654,0.024455328489696237,,0.27429188517743175,0.3827822185373187
473,489,25.631502964521264,21.008408010402515,2.0,49.5320458,1015.4476010073522,54.03687478393887,8778,0.1333412085239976,8744,34,0,0.9961266803372066,0.003873319662793347,0.0,True,2.0,0.7978845608028654,0.03421466911597892,,0.3090169943749474,0.43428471161854765
475,492,38.14092534218218,40.542752425845585,2.0,49.5320458,1269.7653456552998,88.7102196363891,61503,0.9342543116713858,57221,4282,0,0.930377379965205,0.06962262003479505,0.0,True,14.0,2.111004122822376,0.05365799318750602,,0.25000000000000006,0.3660254037844387
476,484,29.212810702630904,26.426956436052333,2.0,49.5320458,1111.4564529731642,71.91318134318644,11837,0.1798085993732695,11265,572,0,0.9516769451719186,0.04832305482808144,0.0,True,1.0,0.5641895835477563,0.020280084283656415,,0.2989350844248255,0.40937541449567943
477,482,25.76441594630347,29.253596724714097,2.0,49.5320458,1235.6160123700092,63.38610442192758,25316,0.38455981259894323,23730,1586,0,0.937351872333702,0.06264812766629799,0.0,True,7.0,1.4927053303604616,0.05426242271912486,,0.3090169943749474,0.40269974784927715
482,502,29.253596724714097,15.482580664028662,2.0,49.5320458,1259.6413142836143,55.69613967722836,2845,0.04321664824000606,2729,116,0,0.9592267135325132,0.04077328646748682,0.0,True,2.0,0.7978845608028654,0.03567066331436901,,0.3090169943749474,0.41421356237309503
483,496,34.30528903579235,25.44887728957142,2.0,49.5320458,1293.883869501101,53.62302527234539,45429,0.6900840467118577,42408,3021,0,0.9335006273525721,0.06649937264742785,0.0,True,3.0,0.9772050238058398,0.03270751092015644,,0.28989794855663564,0.4
483,502,34.30528903579235,15.482580664028662,2.0,49.5320458,1277.230121825473,52.485059967755184,20179,0.3065267995905386,19285,894,0,0.9556965161801874,0.044303483819812674,0.0,True,2.0,0.7978845608028654,0.032051363740342315,,0.3090169943749474,0.41421356237309503
484,490,26.426956436052333,15.745976869900804,2.0,49.5320458,1138.154771002111,20.93793074478344,5498,0.08351674236328764,5319,179,0,0.967442706438705,0.03255729356129502,0.0,True,1.0,0.5641895835477563,0.02675600387835082,,0.3203772410170408,0.4
487,500,29.502633942935475,28.41738343011388,2.0,49.5320458,1188.455574196354,62.814668027326746,15457,0.23479779678234575,14700,757,0,0.9510254253736171,0.04897457462638287,0.0,True,1.0,0.5641895835477563,0.019481678671259453,,0.28989794855663564,0.38742588672279304
490,491,15.745976869900804,25.651231523354593,2.0,49.5320458,1168.0805785474145,32.23336970112722,9868,0.1498987292908189,9279,589,0,0.9403121199837859,0.05968788001621402,0.0,True,5.0,1.2615662610100802,0.06094933982145616,,0.3090169943749474,0.41421356237309503
490,501,15.745976869900804,17.463729143508246,2.0,49.5320458,1166.760856547019,54.6701691015965,2781,0.04224446353443123,2680,101,0,0.9636821287306724,0.03631787126932758,0.0,True,1.0,0.5641895835477563,0.03397739102658446,,0.3333333333333333,0.4364916731037084
491,501,25.651231523354593,17.463729143508246,2.0,49.5320458,1178.696996765075,86.64209315107747,1843,0.02799588144335015,1782,61,0,0.9669017905588714,0.033098209441128595,0.0,True,6.0,1.381976597885342,0.06410659207431434,,0.3090169943749474,0.4
503,506,23.61976767760477,13.908851814609001,2.0,49.5320458,1160.6810790531201,9.38674670069662,5695,0.08650924841013516,5446,249,0,0.9562774363476734,0.0437225636523266,0.0,True,1.0,0.5641895835477563,0.030067164269914654,,0.3333333333333333,0.4142135623730951
504,508,28.364862003919118,23.7450523768107,2.0,49.5320458,1272.755514622073,30.548412861047645,27811,0.4224598257303369,25834,1977,0,0.9289130200280464,0.07108697997195354,0.0,True,2.0,0.7978845608028654,0.030623138429025018,,0.3090169943749474,0.41421356237309503
504,514,28.364862003919118,24.64944229863362,2.0,49.5320458,1306.2733551771069,59.91629022799339,21465,0.32606163601818283,20251,1214,0,0.9434428138830655,0.05655718611693455,0.0,True,1.0,0.5641895835477563,0.021284428456437916,,0.3090169943749474,0.40269974784927715
505,510,30.91162107225907,13.50698492471789,2.0,49.5320458,102.11987011269986,89.56350050552894,5076,0.07710639946090361,5065,11,0,0.997832939322301,0.0021670606776989757,0.0,True,4.0,1.1283791670955126,0.05080659970158936,,0.36602540378443865,0.44151844011225294
485,486,18.56698847281975,24.922750038100496,2.0,49.5320458,1142.0247924020332,17.646946633707515,9405,0.142865580561426,8783,622,0,0.9338649654439128,0.06613503455608719,0.0,True,6.0,1.381976597885342,0.0635541461137242,,0.3090169943749474,0.4270509831248423
485,487,18.56698847281975,29.502633942935475,2.0,49.5320458,1168.7701811662616,74.32754221349161,12161,0.1847302844452421,11354,807,0,0.9336403256311159,0.06635967436888414,0.0,True,2.0,0.7978845608028654,0.03319703882430963,,0.3090169943749474,0.41421356237309503
486,487,24.922750038100496,29.502633942935475,2.0,49.5320458,1147.6888231076628,26.91837727332153,14585,0.2215517801688887,13758,827,0,0.9432979088104216,0.056702091189578335,0.0,True,3.0,0.9772050238058398,0.035909899106870355,,0.30216947925196225,0.4
487,498,29.502633942935475,27.275112657684616,2.0,49.5320458,1159.5241158425274,63.42985030383374,13126,0.19938900695898754,12199,927,0,0.9293768093859516,0.07062319061404845,0.0,True,3.0,0.9772050238058398,0.03442211367349924,,0.28989794855663564,0.41421356237309503
499,516,32.02505990711354,25.312993850302025,2.0,49.5320458,1257.1221642542869,59.74134035105851,16005,0.24312212832383023,15087,918,0,0.9426429240862231,0.05735707591377694,0.0,True,1.0,0.5641895835477563,0.019679411719648376,,0.28989794855663564,0.38742588672279316
500,507,28.41738343011388,17.256986810462337,2.0,49.5320458,1202.1771963692947,89.31724543055907,12856,0.19528760273234372,12121,735,0,0.9428282514001245,0.057171748599875546,0.0,True,3.0,0.9772050238058398,0.04279008199384915,,0.3090169943749474,0.4142135623730951
500,508,28.41738343011388,23.7450523768107,2.0,49.5320458,1226.516044936585,7.446723055634421,18512,0.2812044260875192,17699,813,0,0.9560825410544511,0.04391745894554883,0.0,True,1.0,0.5641895835477563,0.021632025990353004,,0.3090169943749474,0.41421356237309503
501,515,17.463729143508246,19.21751508154089,2.0,49.5320458,1191.6415957731365,19.027933246939252,6598,0.100226166990355,6357,241,0,0.9634737799333132,0.036526220066686876,0.0,True,1.0,0.5641895835477563,0.030761747343481808,,0.3333333333333333,0.4364916731037084
491,515,25.651231523354593,19.21751508154089,2.0,49.5320458,1192.9613177735323,53.73253044877072,7080,0.10754793305421544,6817,263,0,0.9628531073446328,0.037146892655367234,0.0,True,1.0,0.5641895835477563,0.025148444128198555,,0.3090169943749474,0.4142135623730951
492,504,40.542752425845585,28.364862003919118,2.0,49.5320458,1281.9769098027155,67.04566621232884,53768,0.816756675771053,49550,4218,0,0.9215518524029163,0.07844814759708377,0.0,True,4.0,1.1283791670955126,0.032750492857233734,,0.27429188517743175,0.3827822185373187
493,503,30.468832331292894,23.61976767760477,2.0,49.5320458,1122.8909810043083,53.57145129630586,19008,0.28873885755572415,17791,1217,0,0.9359743265993266,0.0640256734006734,0.0,True,3.0,0.9772050238058398,0.03613349295951783,,0.2989350844248255,0.40453726661826384
493,513,30.468832331292894,24.45419334489523,2.0,49.5320458,1129.298575335291,21.651938151133045,32394,0.4920773648811094,30249,2145,0,0.9337840340803852,0.06621596591961475,0.0,True,2.0,0.7978845608028654,0.02905464697108951,,0.3090169943749474,0.40269974784927715
509,519,30.843430075943985,17.932196294636228,4.0,99.0640916,1020.1109628378015,37.97711177321045,9763,0.14830373875823522,5481,4282,0,0.5614053057461845,0.4385946942538154,0.0,True,2.0,0.7978845608028654,0.03271652750252007,,0.1886378647726465,0.3585701736362872
511,516,24.451930928422748,25.312993850302025,2.0,49.5320458,1220.315428337664,34.05320495487572,23373,0.3550448925531324,22080,1293,0,0.9446797586959312,0.0553202413040688,0.0,True,13.0,2.0342144725641096,0.0817529407151346,,0.3090169943749474,0.4142135623730951
512,514,19.225914911003358,24.64944229863362,2.0,49.5320458,1328.193915618741,62.36174268434277,9954,0.1512051024889351,9516,438,0,0.9559975889089813,0.044002411091018684,0.0,True,1.0,0.5641895835477563,0.02571783431196021,,0.3090169943749474,0.4270509831248423
498,500,27.275112657684616,28.41738343011388,2.0,49.5320458,1173.54547816699,5.020533641605363,33023,0.501632117690587,30737,2286,0,0.930775520092057,0.06922447990794295,0.0,True,3.0,0.9772050238058398,0.03509287938056462,,0.29581631632448924,0.40269974784927715
498,513,27.275112657684616,24.45419334489523,2.0,49.5320458,1149.0597769824599,77.63332701068983,15588,0.23678773735156924,14914,674,0,0.9567616114960226,0.04323838850397742,0.0,True,9.0,1.692568750643269,0.06543945323986589,,0.3090169943749474,0.40269974784927715
499,508,32.02505990711354,23.7450523768107,2.0,49.5320458,1261.3378030155695,70.07802000509409,15116,0.22961787514795487,14231,885,0,0.9414527652818205,0.058547234718179415,0.0,True,1.0,0.5641895835477563,0.020232685947465242,,0.3090169943749474,0.41421356237309503
499,514,32.02505990711354,24.64944229863362,2.0,49.5320458,1294.8556435706034,46.02008890910941,17391,0.2641760033539351,16262,1129,0,0.9350813639238686,0.06491863607613134,0.0,True,3.0,0.9772050238058398,0.034484820713846336,,0.2989350844248255,0.4
506,511,13.908851814609001,24.451930928422748,2.0,49.5320458,1189.5893967309944,60.66878419200865,1065,0.016177761116206134,1016,49,0,0.9539906103286385,0.046009389671361506,0.0,True,2.0,0.7978845608028654,0.041598971853503246,,0.3090169943749474,0.4364916731037084
507,511,17.256986810462337,24.451930928422748,2.0,49.5320458,1200.1922185316562,84.95883157411409,4459,0.06773393128372128,4229,230,0,0.9484189280107648,0.051581071989235255,0.0,True,8.0,1.5957691216057308,0.0765193252721588,,0.3090169943749474,0.4142135623730951
507,513,17.256986810462337,24.45419334489523,2.0,49.5320458,1177.6914951847648,7.532460004888958,4390,0.0666857946480234,4154,236,0,0.9462414578587699,0.05375854214123007,0.0,True,1.0,0.5641895835477563,0.027052199503652227,,0.3090169943749474,0.4142135623730951
509,517,30.843430075943985,17.785486721468107,2.0,49.5320458,997.7288941616807,74.11306312075483,23710,0.3601640526434248,22798,912,0,0.9615352172079291,0.038464782792070856,0.0,True,5.0,1.2615662610100802,0.05188543541966033,,0.3090169943749474,0.4142135623730951
