Repository: AmiraliKhosrozadeh/ice-bonded-granular-microCT

# Grain-scale kinematics, ice-bond failure and damage evolution in ice-bonded granular media under in-situ uniaxial compression

Analysis code, per-specimen tables and supplementary material for the paper of

## Results for every specimen

The paper shows one or two specimens per figure.  The same rendering for
every specimen and every scan is in [`supplementary/`](supplementary/README.md):
the void and crack classes (Fig. 11 of the paper), the crack orientation
classes (Fig. 12), the ice-path maps (Fig. 18) and the per-scan tables behind
Tables 2–4, each as one sheet per material, compiled with their text in
[`supplementary/supplementary.pdf`](supplementary/supplementary.pdf).

File: paper/data/bonds/Alumina_75_1800_T7/T7_throats_scan01.csv (part 9 of 9)
bead_a,bead_b,r_a_vox,r_b_vox,gap_vox,gap_um,dsum_min,z_mid,axis_dip_deg,lens_vox,lens_mm3,binder_vox,pore_vox,crack_vox,binder_frac,pore_frac,crack_frac,connected,bond_area_vox,r_bond_vox,r_bond_over_R,neck_binder_vox,neck_crack_vox,neck_severed,q_crack_med,q_binder_med,q_pore_med,dq_paired
352,434,40.59893067012105,36.11127319531098,1.0,24.7660229,2.0,1329.6895176323374,87.0894823424222,36189,0.5497248798444918,33788,2401,0,0.9336538727237559,0.06634612727624416,0.0,True,221.0,8.387281135541944,0.21867445823127346,4283,0,0.0,,0.2553967929896867,0.3613020955135854,
352,442,40.59893067012105,24.394699048950876,1.0,24.7660229,2.0,1342.7245131197465,60.18652100019729,17376,0.263948147563566,16810,566,0,0.9674263351749539,0.03257366482504604,0.0,True,2869.0,30.219713159811683,0.9299284650028993,2921,0,0.0,,0.28989794855663564,0.4,
352,449,40.59893067012105,18.99053592480251,1.0,24.7660229,2.0,1307.498282873979,51.541425759498104,11939,0.18135801874777938,11171,768,0,0.9356730044392327,0.06432699556076724,0.0,True,919.0,17.10341443697438,0.5740415349994565,1006,0,0.0,,0.28989794855663564,0.38742588672279304,
356,438,23.785068087522713,25.832686802586217,1.0,24.7660229,2.0,1335.873943825783,79.03760513133054,5164,0.078443153431069,4984,180,0,0.965143299767622,0.034856700232378,0.0,True,37.0,3.431831258788849,0.13833077560197987,1159,0,0.0,,0.3090169943749474,0.4142135623730951,
357,363,40.59917206517548,25.907121346708056,1.0,24.7660229,2.0,1324.7925915943438,7.469668073810233,39937,0.6066584466647178,37708,2229,0,0.9441870946741118,0.05581290532588827,0.0,True,1671.0,23.06286668680011,0.6935544142858268,1919,0,0.0,,0.27429188517743175,0.3827822185373187,
357,456,40.59917206517548,25.333097423353266,1.0,24.7660229,2.0,1327.761132105927,56.27173630702054,19244,0.29232378865753134,18064,1180,0,0.938682186655581,0.06131781334441904,0.0,True,100.0,5.641895835477563,0.1711421699645625,1906,0,0.0,,0.28172904669025317,0.36602540378443865,
358,438,23.09617180254813,25.832686802586217,1.0,24.7660229,2.0,1356.0298847162703,43.49969287661895,9368,0.14230353627851555,8918,450,0,0.9519641332194705,0.048035866780529464,0.0,True,907.0,16.991382132383997,0.6945341713162713,1024,0,0.0,,0.3090169943749474,0.4206322727489687,
359,366,31.84088850487245,28.838489630480858,1.0,24.7660229,2.0,106.1215821946862,77.38771229985257,14551,0.22103530704405208,14325,226,0,0.9844684214143358,0.015531578585664216,0.0,True,16.0,2.256758334191025,0.07438304094537786,3253,0,0.0,,0.3090169943749474,0.40453726661826384,
359,367,31.84088850487245,31.74310270106893,1.0,24.7660229,2.0,117.19685883175602,49.633897174697594,13505,0.20514616326231347,12900,605,0,0.9552017771195853,0.04479822288041466,0.0,True,8126.0,50.858491278541514,1.599726293173909,8682,0,0.0,,0.3090169943749474,0.4305008740430604,
359,382,31.84088850487245,24.686320985722883,1.0,24.7660229,2.0,86.87613505092355,53.344662877414706,8038,0.12210032286578865,8038,0,0,1.0,0.0,0.0,True,19.0,2.4592453796829674,0.08701103068221057,767,0,0.0,,0.3090169943749474,,
359,390,31.84088850487245,28.194811826711984,1.0,24.7660229,2.0,80.8434888197363,53.798312367608276,77,0.0011696597238947158,77,0,0,1.0,0.0,0.0,True,2.0,0.7978845608028654,0.026580336579603552,1682,0,0.0,,0.21393876913398138,,
341,449,55.01872470595096,18.99053592480251,1.0,24.7660229,2.0,1262.1712911634097,51.85193845853654,11590,0.17605657402519165,10174,1416,0,0.8778257118205349,0.12217428817946506,0.0,True,1624.0,22.736210219877808,0.6144152779288841,1758,0,0.0,,0.2553967929896867,0.4,
341,453,55.01872470595096,31.327324774196942,1.0,24.7660229,2.0,1230.665517840273,80.52471547612667,64786,0.9841243489901697,58522,6264,0,0.9033124440465533,0.09668755595344673,0.0,True,238.0,8.703892974511014,0.20160489164040224,1556,0,0.0,,0.2553967929896867,0.3761785115301142,
341,469,55.01872470595096,19.49134135614037,1.0,24.7660229,2.0,1245.9184642657574,69.30008216483007,83169,1.2633692152805145,81391,1778,0,0.9786218422729622,0.02137815772703772,0.0,True,5395.0,41.440099372003814,1.112335596038007,5751,0,0.0,,0.2612038749637414,0.40269974784927715,
345,347,36.00539057909808,46.886836338127345,1.0,24.7660229,2.0,1248.3289768975715,85.34505266539159,17463,0.2652697111477068,14045,3418,0,0.8042718891370326,0.19572811086296743,0.0,True,140.0,6.6755811781245455,0.16106651796894422,1058,0,0.0,,0.24336073281110826,0.3585701736362872,
359,393,31.84088850487245,17.018009403791524,1.0,24.7660229,2.0,74.52527278393514,13.638879175830919,3302,0.050158654653251325,3302,0,0,1.0,0.0,0.0,True,33.0,3.2410224072142872,0.1326686661362277,343,0,0.0,,0.3203772410170408,,
360,377,43.78870243933921,21.48849960006879,1.0,24.7660229,2.0,78.83921046754253,29.058949241060297,5142,0.07810896493852765,5142,0,0,1.0,0.0,0.0,True,2840.0,30.066594033278285,0.9211973887951574,3068,0,0.0,,0.28989794855663564,,
360,384,43.78870243933921,25.84246143675489,1.0,24.7660229,2.0,86.59976909684342,61.1043225626999,18971,0.2881768132728137,18879,92,0,0.9951504928575193,0.004849507142480628,0.0,True,2651.0,29.048915784814227,0.8343653665334569,2848,0,0.0,,0.27429188517743175,0.37406669614897287,
360,387,43.78870243933921,16.668801450430315,1.0,24.7660229,2.0,73.95490697695278,15.299447411766222,5109,0.07760768219971563,5085,24,0,0.995302407516148,0.004697592483852026,0.0,True,874.0,16.679413674486074,0.5517731497779724,1003,0,0.0,,0.3090169943749474,0.3870333480744864,
322,323,31.96084121629294,31.609547132149697,1.0,24.7660229,2.0,494.9205951733571,27.162148630910902,2248,0.03414798778331586,2247,1,0,0.9995551601423488,0.00044483985765124553,0.0,True,1903.0,24.611861234123552,0.7743184169088532,1905,0,0.0,,0.3090169943749474,0.27429188517743175,
325,330,33.37415112376185,33.601507417777036,1.0,24.7660229,2.0,381.45830306905367,54.915536221630994,4208,0.06392114439154499,4208,0,0,1.0,0.0,0.0,True,1314.0,20.451386027492145,0.6107110097262581,1326,0,0.0,,0.31451985913875646,,
327,347,76.24081536605512,46.886836338127345,1.0,24.7660229,2.0,1243.5074300204597,88.9147965476279,136119,2.0677001552834393,115753,20366,0,0.8503809166978894,0.14961908330211066,0.0,True,172.0,7.399277020331919,0.12018871338680094,7218,0,0.0,,0.22048120921154243,0.34514099850039526,
327,388,76.24081536605512,26.218158804703336,1.0,24.7660229,2.0,1235.5876609531085,82.19434788085853,62604,0.9509789266844778,59709,2895,0,0.9537569484377995,0.0462430515622005,0.0,True,545.0,13.171138446245484,0.2571007284202245,7952,0,0.0,,0.23166247903554,0.38742588672279304,
337,456,50.327341974011354,25.333097423353266,3.7320508075688767,92.42805576421429,4.732050807568877,1269.7561428202864,30.548452346633738,3776,0.0573588976289149,3532,244,0,0.9353813559322034,0.0646186440677966,0.0,True,7590.0,49.15253845057213,1.299292968480545,7616,0,0.0,,0.2553967929896867,0.3609735026231546,
338,345,60.87639952298429,36.00539057909808,1.0,24.7660229,2.0,1249.0201073917597,86.71320490658984,38244,0.5809411231250586,35680,2564,0,0.9329568036816233,0.06704319631837674,0.0,True,1760.0,23.66908109081279,0.488617748823038,2462,0,0.0,,0.25,0.3874258867227931,
338,349,60.87639952298429,30.46771793989568,1.0,24.7660229,2.0,1239.6836553649669,80.46480857148643,38596,0.5862881390057202,35142,3454,0,0.9105088610218676,0.08949113897813245,0.0,True,3.0,0.9772050238058398,0.021396123821612312,2859,0,0.0,,0.25,0.3704152082810797,
341,346,55.01872470595096,40.796205335595424,1.0,24.7660229,2.0,1236.4017542467777,89.2534707549086,85838,1.30391235558019,73372,12466,0,0.8547729443836063,0.14522705561639368,0.0,True,8.0,1.5957691216057308,0.033309404305024035,3555,0,0.0,,0.2402530733520421,0.36602540378443865,
361,370,22.9993966964367,28.16575170472293,1.0,24.7660229,2.0,57.15610902437207,89.1127820801557,5296,0.08044828438631708,5064,232,0,0.9561933534743202,0.04380664652567976,0.0,True,2595.0,28.740461976922653,1.1234390156199086,2681,0,0.0,,0.3090169943749474,0.4270509831248423,
361,385,22.9993966964367,30.270388324328074,1.0,24.7660229,2.0,73.85745567770573,26.86703437812645,10665,0.16200546695243045,10476,189,0,0.9822784810126582,0.017721518987341773,0.0,True,1324.0,20.529059630371258,0.7707581182228894,1417,0,0.0,,0.3090169943749474,0.4142135623730951,
362,373,32.190865033709606,34.82717099303634,1.0,24.7660229,2.0,69.37192562435789,68.32125499645618,12823,0.19478631999353171,11939,884,0,0.9310613740934259,0.06893862590657412,0.0,True,11315.0,60.0139680588577,1.7909796113663188,11482,0,0.0,,0.29581631632448924,0.4270509831248423,
362,386,32.190865033709606,26.85414479787558,1.0,24.7660229,2.0,80.93484034730547,5.004454894434752,8084,0.12279908062292055,7427,657,0,0.9187283523008412,0.08127164769915883,0.0,True,3374.0,32.77159678721972,1.110054749103931,3687,0,0.0,,0.2989350844248255,0.4270509831248423,
365,380,26.832277941122175,33.20424962617177,1.0,24.7660229,2.0,113.3265949153294,62.008488310198786,11727,0.17813765691056277,11709,18,0,0.9984650805832693,0.0015349194167306216,0.0,True,3289.0,32.3561619426422,1.0778825243140426,3950,0,0.0,,0.3090169943749474,0.468118785068667,
365,391,26.832277941122175,28.895691574110298,1.0,24.7660229,2.0,128.69969519426678,85.74403197942434,3916,0.05948555167235984,3915,1,0,0.9997446373850868,0.0002553626149131767,0.0,True,835.0,16.303029011918774,0.5850932360800465,1569,0,0.0,,0.3164309725825327,0.41421356237309503,
365,404,26.832277941122175,30.195602251932886,1.0,24.7660229,2.0,102.60719868251897,37.12461586795994,5520,0.08385093085582898,5520,0,0,1.0,0.0,0.0,True,24.0,2.763953195770684,0.09693340122108492,1981,0,0.0,,0.3090169943749474,,
366,390,28.838489630480858,28.194811826711984,1.0,24.7660229,2.0,85.0285966502335,22.543296998169573,8784,0.13343235084014524,8784,0,0,1.0,0.0,0.0,True,1930.0,24.78584435387901,0.8691709482216238,2119,0,0.0,,0.3090169943749474,,
368,407,24.90043815030041,24.760268818340236,1.0,24.7660229,2.0,67.47089441431372,79.74956410797337,777,0.011802929941119405,761,16,0,0.9794079794079794,0.02059202059202059,0.0,True,21.0,2.5854414729132054,0.10412423143898615,1232,0,0.0,,0.3090169943749474,0.41421356237309503,
369,382,29.422970044786474,24.686320985722883,1.0,24.7660229,2.0,69.30961864561543,82.96574255021606,7060,0.1072441253337233,7060,0,0,1.0,0.0,0.0,True,3004.0,30.922530590107066,1.1429656534465216,3150,0,0.0,,0.3090169943749474,,
369,394,29.422970044786474,20.036475086968082,1.0,24.7660229,2.0,81.5305270924509,35.939574656666984,5420,0.08233189225336832,5420,0,0,1.0,0.0,0.0,True,2474.0,28.062406497282055,1.1347643073037665,2562,0,0.0,,0.3090169943749474,,
369,404,29.422970044786474,30.195602251932886,1.0,24.7660229,2.0,72.72007601940717,78.6376159080327,5299,0.0804938555443909,5299,0,0,1.0,0.0,0.0,True,3.0,0.9772050238058398,0.03278189953769197,2677,0,0.0,,0.3090169943749474,,
370,396,28.16575170472293,31.213799518312406,1.0,24.7660229,2.0,83.56586171438617,4.611628189201891,10776,0.1636915998011618,10357,419,0,0.9611172976985894,0.03888270230141054,0.0,True,1783.0,23.82323502519544,0.8024053578887138,1930,0,0.0,,0.2989350844248255,0.4270509831248423,
371,402,14.167678459099141,32.61693425582405,1.0,24.7660229,2.0,62.576173728093025,34.31258472785083,1078,0.016375236134526024,1047,31,0,0.9712430426716141,0.0287569573283859,0.0,True,13.0,2.0342144725641096,0.0869608341084009,815,0,0.0,,0.3090169943749474,0.4494897427831781,
372,376,21.48625898842881,40.19680139107924,1.0,24.7660229,2.0,76.43136723077282,15.626871328682507,13489,0.20490311708591977,13057,432,0,0.9679739046630588,0.03202609533694121,0.0,True,4.0,1.1283791670955126,0.03658635483236741,2135,0,0.0,,0.3090169943749474,0.439607805437114,
373,381,34.82717099303634,33.86611858625243,1.0,24.7660229,2.0,92.96472983932608,73.07923504041729,18229,0.2769055468425555,16599,1630,0,0.9105820396072193,0.08941796039278073,0.0,True,17.0,2.326213245840639,0.06772752506358348,4522,0,0.0,,0.2898979485566356,0.4142135623730951,
367,382,31.74310270106893,24.686320985722883,1.0,24.7660229,2.0,102.13651951849056,22.35750711359172,3406,0.051738454799810416,3406,0,0,1.0,0.0,0.0,True,1865.0,24.364891498481366,0.863552732124902,1896,0,0.0,,0.3090169943749474,,
367,391,31.74310270106893,28.895691574110298,1.0,24.7660229,2.0,131.63947340403013,88.68232514085717,6269,0.0952285299882594,6235,34,0,0.9945764874780667,0.005423512521933323,0.0,True,3.0,0.9772050238058398,0.03223035799067103,1721,0,0.0,,0.3203772410170408,0.4494897427831781,
368,392,24.90043815030041,37.333672420893556,1.0,24.7660229,2.0,76.11461339600316,47.15368962339346,16418,0.2493957577519928,15950,468,0,0.9714947009379948,0.028505299062005118,0.0,True,70.0,4.720348719413148,0.15169651099980644,2361,0,0.0,,0.3090169943749474,0.4305008740430604,
368,406,24.90043815030041,23.249257651735345,1.0,24.7660229,2.0,65.5630682290181,77.42887649182617,7579,0.11512793568049418,7392,187,0,0.9753265602322206,0.02467343976777939,0.0,True,1800.0,23.936536824085962,0.9942549553168282,1949,0,0.0,,0.3203772410170408,0.4270509831248423,
377,387,21.48849960006879,16.668801450430315,1.0,24.7660229,2.0,48.278942665847474,77.33774378504617,981,0.014901768690139173,976,5,0,0.9949031600407747,0.0050968399592252805,0.0,True,18.0,2.393653682408596,0.12546242090030038,634,0,0.0,,0.3333333333333333,0.4494897427831781,
377,390,21.48849960006879,28.194811826711984,1.0,24.7660229,2.0,56.45687471586041,82.28758847875515,6105,0.0927373066802239,6105,0,0,1.0,0.0,0.0,True,23.0,2.7057581899030048,0.10892020327149615,1125,0,0.0,,0.3333333333333333,,
378,380,23.803480745162688,33.20424962617177,1.0,24.7660229,2.0,77.88522470315048,30.86856183833636,8610,0.13078922367186369,8605,5,0,0.9994192799070848,0.0005807200929152149,0.0,True,2171.0,26.287844394415636,0.922255428279043,2210,0,0.0,,0.3090169943749474,0.3483314773547883,
378,398,23.803480745162688,14.301599372121826,1.0,24.7660229,2.0,49.644012850668744,71.89823092606584,2330,0.03539359943733361,2330,0,0,1.0,0.0,0.0,True,8.0,1.5957691216057308,0.08375624020178285,800,0,0.0,,0.3333333333333333,,
374,399,36.237336477581934,27.08976268694614,1.0,24.7660229,2.0,1235.3482841824616,58.86635235783678,10234,0.15545841057582496,10221,13,0,0.9987297244479187,0.0012702755520812977,0.0,True,5.0,1.2615662610100802,0.03984285645967916,486,0,0.0,,0.28989794855663564,0.4364916731037084,
374,412,36.237336477581934,33.10543333395763,1.0,24.7660229,2.0,1257.867758095906,4.863232545845444,2220,0.033722656974626876,2139,81,0,0.9635135135135136,0.03648648648648649,0.0,True,2466.0,28.016998042781598,0.8080726546956938,2779,0,0.0,,0.28172904669025317,0.32793442287247493,
375,376,25.347101418108366,40.19680139107924,1.0,24.7660229,2.0,85.36671006510423,52.70768547181539,11984,0.18204158611888668,11932,52,0,0.9956608811748998,0.0043391188251001335,0.0,True,3594.0,33.82315376993316,1.0320762823172012,3711,0,0.0,,0.2857142857142857,0.4047889733518942,
375,400,25.347101418108366,15.709624528217965,1.0,24.7660229,2.0,86.2872935376801,6.8736327307223,2778,0.04219889237635741,2770,8,0,0.9971202303815695,0.0028797696184305254,0.0,True,1180.0,19.38054864282415,0.9440864168351095,1239,0,0.0,,0.3090169943749474,0.46081284889137875,
378,403,23.803480745162688,23.939218693345023,1.0,24.7660229,2.0,55.00116143138398,88.51457693518387,3029,0.046011679268533695,3029,0,0,1.0,0.0,0.0,True,1277.0,20.16139193252045,0.8445853363816678,1356,0,0.0,,0.3203772410170408,,
378,404,23.803480745162688,30.195602251932886,1.0,24.7660229,2.0,67.16582847034006,68.66236772655074,2800,0.04253308086889876,2800,0,0,1.0,0.0,0.0,True,1373.0,20.90548908134762,0.7742905220250521,1411,0,0.0,,0.2989350844248255,,
379,392,19.62675857105027,37.333672420893556,1.0,24.7660229,2.0,107.71287447007225,49.708401000956584,5626,0.0854611117744373,5465,161,0,0.9713828652683967,0.02861713473160327,0.0,True,13.0,2.0342144725641096,0.07142552951721232,2323,0,0.0,,0.3090169943749474,0.4270509831248423,
380,383,33.20424962617177,25.767652320604995,1.0,24.7660229,2.0,116.91063401387342,36.114596292833674,9235,0.14028321493724288,9173,62,0,0.9932864103952355,0.006713589604764483,0.0,True,2882.0,30.288101491867806,1.0272044988205866,3151,0,0.0,,0.3090169943749474,0.40710678118654753,
362,395,32.190865033709606,28.816561032154496,1.0,24.7660229,2.0,77.6283221224433,48.31393651226876,7985,0.1212952324064845,7314,671,0,0.9159674389480276,0.08403256105197245,0.0,True,1830.0,24.135183689301744,0.7912211757055676,2646,0,0.0,,0.2989350844248255,0.4270509831248423,
363,458,25.907121346708056,20.14922131435808,1.0,24.7660229,2.0,1296.0297918648857,78.45325522714116,9239,0.1403439764813413,8880,359,0,0.9611429808420825,0.038857019157917526,0.0,True,5.0,1.2615662610100802,0.054783605823592624,1340,0,0.0,,0.3090169943749474,0.4270509831248423,
364,374,43.59088452112472,36.237336477581934,1.0,24.7660229,2.0,1232.3360141832302,73.4450360084429,33486,0.5086652664199799,27632,5854,0,0.825180672519859,0.17481932748014095,0.0,True,630.0,14.161046158239445,0.3547879679911413,3485,0,0.0,,0.2402530733520421,0.3816524151396708,
364,388,43.59088452112472,26.218158804703336,1.0,24.7660229,2.0,1236.1705131977337,69.48123544453105,22688,0.3446394781262768,21817,871,0,0.9616096614950634,0.03839033850493653,0.0,True,441.0,11.847981254502882,0.33943972557261354,620,0,0.0,,0.27429188517743175,0.4068781988545112,
380,403,33.20424962617177,23.939218693345023,1.0,24.7660229,2.0,77.19143967909592,30.586448133245305,7848,0.11921414952111338,7818,30,0,0.996177370030581,0.00382262996941896,0.0,True,1560.0,22.283703068536735,0.7799212656794915,1642,0,0.0,,0.3090169943749474,0.4494897427831781,
381,385,33.86611858625243,30.270388324328074,1.0,24.7660229,2.0,96.63561940298956,78.71494435602015,17182,0.2610012126747923,16565,617,0,0.9640903270864859,0.03590967291351414,0.0,True,3289.0,32.3561619426422,1.0089779908891312,3382,0,0.0,,0.2989350844248255,0.4494897427831781,
381,397,33.86611858625243,21.857310567047524,1.0,24.7660229,2.0,74.43689288835533,2.1983545185842943,6371,0.09677794936276929,6115,256,0,0.9598179249725318,0.04018207502746821,0.0,True,1440.0,21.409489393833255,0.7684196654492997,1510,0,0.0,,0.3090169943749474,0.4142135623730951,
383,400,25.767652320604995,15.709624528217965,1.0,24.7660229,2.0,120.62977909016635,60.188389604066884,352,0.0053470158806615585,352,0,0,1.0,0.0,0.0,True,1090.0,18.626802622574058,0.8981690235096834,1093,0,0.0,,0.3090169943749474,,
331,347,34.84225419345551,46.886836338127345,1.0,24.7660229,2.0,1212.7975074147912,24.629858374798726,40699,0.6182335208154681,36456,4243,0,0.8957468242462959,0.10425317575370402,0.0,True,223.0,8.42514715711158,0.2061725415592584,6221,0,0.0,,0.25355482027512377,0.36602540378443865,
334,338,34.23672177301168,60.87639952298429,14.0,346.7243206,15.0,1207.4255404170851,36.09081093910211,17903,0.2719534809985337,8208,9695,0,0.4584706473775345,0.5415293526224655,0.0,False,176.0,7.48482063701911,0.15738776175215696,3882,0,0.0,,0.14082556773492072,0.22074614511634272,
337,338,50.327341974011354,60.87639952298429,1.0,24.7660229,2.0,1239.5653946909183,83.51308866556937,192983,2.9314862661866745,176659,16324,0,0.9154122383836918,0.08458776161630817,0.0,True,391.0,11.156126814350138,0.20064301190174502,2726,0,0.0,,0.23166247903554,0.3585701736362872,
337,446,50.327341974011354,28.935760155322807,1.0,24.7660229,2.0,1266.6067939195323,17.320557681476153,26578,0.4037300797619969,25026,1552,0,0.9416058394160584,0.058394160583941604,0.0,True,4495.0,37.82595588212067,0.9544404613485803,4669,0,0.0,,0.2553967929896867,0.38742588672279304,
375,403,25.347101418108366,23.939218693345023,1.0,24.7660229,2.0,59.684085189620674,76.25094150967223,4829,0.07335437411282575,4784,45,0,0.9906813004762891,0.009318699523710913,0.0,True,1825.0,24.10218957450584,0.9780478445135471,1879,0,0.0,,0.3090169943749474,0.4270509831248423,
376,389,40.19680139107924,18.515832470636518,1.0,24.7660229,2.0,116.42081853232617,36.8616438996805,13410,0.20370307658997583,13157,253,0,0.9811334824757644,0.018866517524235644,0.0,True,6889.0,46.82773543446377,1.5951502208112767,6992,0,0.0,,0.3090169943749474,0.44151844011225294,
376,396,40.19680139107924,31.213799518312406,1.0,24.7660229,2.0,107.63059511513282,87.09589728346795,21587,0.32791486311318485,21101,486,0,0.9774864501783481,0.02251354982165192,0.0,True,7046.0,47.35833039762898,1.326366948171153,7589,0,0.0,,0.2857142857142857,0.4211646096066227,
376,400,40.19680139107924,15.709624528217965,1.0,24.7660229,2.0,106.59320963087242,88.19227828246655,4146,0.06297934045801938,4110,36,0,0.9913169319826338,0.008683068017366137,0.0,True,864.0,16.583719174624104,0.5932670136546828,2250,0,0.0,,0.3090169943749474,0.41421356237309503,
390,393,28.194811826711984,17.018009403791524,1.0,24.7660229,2.0,53.432287239482434,75.3641179078613,2269,0.0344669858898326,2269,0,0,1.0,0.0,0.0,True,19.0,2.4592453796829674,0.1087853096866161,514,0,0.0,,0.3333333333333333,,
391,394,28.895691574110298,20.036475086968082,1.0,24.7660229,2.0,113.53965807003311,25.180126508393318,5939,0.09021570260013918,5939,0,0,1.0,0.0,0.0,True,1.0,0.5641895835477563,0.023060069563464635,650,0,0.0,,0.3090169943749474,,
391,404,28.895691574110298,30.195602251932886,1.0,24.7660229,2.0,104.7292069969894,29.035787840930503,3888,0.05906022086367085,3888,0,0,1.0,0.0,0.0,True,97.0,5.556622981616415,0.18806909180138667,1238,0,0.0,,0.28989794855663564,,
392,406,37.333672420893556,23.249257651735345,1.0,24.7660229,2.0,79.5806675074106,70.93956403836334,2609,0.03963171713819888,2378,231,0,0.91146032962821,0.08853967037178996,0.0,True,130.0,6.432750982580687,0.2123618311253313,3837,0,0.0,,0.28989794855663564,0.44151844011225294,
384,392,25.84246143675489,37.333672420893556,1.0,24.7660229,2.0,79.40828804471732,71.6533346272143,13885,0.21091850995166403,13699,186,0,0.9866042491897732,0.013395750810226863,0.0,True,12.0,1.9544100476116797,0.06187178379783265,2088,0,0.0,,0.3090169943749474,0.4270509831248423,
385,396,30.270388324328074,31.213799518312406,1.0,24.7660229,2.0,100.26720836771983,73.55893461993254,10735,0.16306879397415291,10487,248,0,0.9768979972054029,0.023102002794597114,0.0,True,2512.0,28.277100878514442,0.9198170089157044,2594,0,0.0,,0.3090169943749474,0.41421356237309503,
386,395,26.85414479787558,28.816561032154496,1.0,24.7660229,2.0,103.42338475717656,82.79452196998218,11616,0.17645152406183143,11015,601,0,0.9482610192837465,0.05173898071625344,0.0,True,18.0,2.393653682408596,0.08599329384171031,3789,0,0.0,,0.3090169943749474,0.4270509831248423,
388,443,26.218158804703336,22.81789395139077,2.6502815398728847,65.63693330793913,3.6502815398728847,1224.2915693051054,81.19113676593358,109,0.0016557520766821302,107,2,0,0.981651376146789,0.01834862385321101,0.0,True,8.0,1.5957691216057308,0.06508554550844885,211,0,0.0,,0.16952084719853724,0.23975249066755222,
394,404,20.036475086968082,30.195602251932886,1.0,24.7660229,2.0,87.4471615582853,64.9059890158222,5442,0.08266608074590966,5442,0,0,1.0,0.0,0.0,True,1375.0,20.92070967971001,0.832962154384505,1428,0,0.0,,0.3090169943749474,,
395,402,28.816561032154496,32.61693425582405,1.0,24.7660229,2.0,92.19446260204069,71.6267283993514,18121,0.275264985151898,17098,1023,0,0.9435461619115942,0.05645383808840572,0.0,True,3851.0,35.01158910552016,1.1398208401263248,3907,0,0.0,,0.3090169943749474,0.4305008740430604,
398,404,14.301599372121826,30.195602251932886,1.0,24.7660229,2.0,61.11489486557027,32.7422177512588,2112,0.03208209528396935,2112,0,0,1.0,0.0,0.0,True,36.0,3.385137501286538,0.15215057926054248,722,0,0.0,,0.3203772410170408,,
399,412,27.08976268694614,33.10543333395763,1.0,24.7660229,2.0,1272.0743476420237,49.760633294681746,6989,0.10616560792597622,6964,25,0,0.9964229503505508,0.0035770496494491343,0.0,True,530.0,12.988619621707652,0.43155003988016394,767,0,0.0,,0.28989794855663564,0.3516287047744073,
399,422,27.08976268694614,30.047817397178747,1.0,24.7660229,2.0,1272.1514853863641,30.13072002064865,8623,0.13098669869018356,8566,57,0,0.993389771541227,0.006610228458773049,0.0,True,21.0,2.5854414729132054,0.0904988089837408,676,0,0.0,,0.28989794855663564,0.37406669614897287,
399,443,27.08976268694614,22.81789395139077,1.0,24.7660229,2.0,1234.6636598367195,61.111338827366225,1650,0.025064136940601053,1650,0,0,1.0,0.0,0.0,True,14.0,2.111004122822376,0.08459640323808727,379,0,0.0,,0.3090169943749474,,
401,402,18.345759423395975,32.61693425582405,1.0,24.7660229,2.0,65.0182401308108,45.39870730434394,3208,0.04873075836693829,3140,68,0,0.9788029925187033,0.02119700748129676,0.0,True,945.0,17.343668655843324,0.680641755909193,1060,0,0.0,,0.3090169943749474,0.4142135623730951,
401,405,18.345759423395975,19.767055553466,1.0,24.7660229,2.0,60.325291807507284,6.250376499990389,3226,0.04900418531538121,3190,36,0,0.9888406695598264,0.011159330440173589,0.0,True,811.0,16.067025788709444,0.843129839580919,904,0,0.0,,0.3333333333333333,0.4721359549995794,
402,405,32.61693425582405,19.767055553466,1.0,24.7660229,2.0,79.57911034846346,77.47127667288053,4925,0.074812651171188,4672,253,0,0.9486294416243655,0.05137055837563452,0.0,True,11.0,1.8712051592547776,0.07144187245252283,1665,0,0.0,,0.3090169943749474,0.4142135623730951,
402,409,32.61693425582405,26.805171035364204,1.0,24.7660229,2.0,95.32445588157242,71.77016767391129,5124,0.07783553799008473,4864,260,0,0.9492583918813428,0.0507416081186573,0.0,True,3180.0,31.815490536285218,1.070830135700465,3236,0,0.0,,0.3090169943749474,0.4494897427831781,
405,407,19.767055553466,24.760268818340236,2.863703305156273,70.92254163430594,3.863703305156273,73.86546836808836,87.42834255578487,73,0.001108898179796289,73,0,0,1.0,0.0,0.0,True,4.0,1.1283791670955126,0.05068254978329569,744,0,0.0,,0.1757340838011157,,
405,409,19.767055553466,26.805171035364204,1.0,24.7660229,2.0,90.63150755826891,38.572174802215876,6588,0.10007426313010893,6506,82,0,0.9875531268973892,0.012446873102610808,0.0,True,1249.0,19.93913357805586,0.856267137669472,1344,0,0.0,,0.3164309725825327,0.4455040914477155,
406,407,23.249257651735345,24.760268818340236,1.0,24.7660229,2.0,70.93694852572114,82.36323016436451,10840,0.16466378450673663,10639,201,0,0.9814575645756457,0.018542435424354242,0.0,True,2270.0,26.88054020359719,1.1198002638227174,2599,0,0.0,,0.3164309725825327,0.4270509831248423,
406,409,23.249257651735345,26.805171035364204,6.894954260780955,170.7605951169537,7.894954260780955,87.70298771590168,52.59154228093264,674,0.010238320180584915,674,0,0,1.0,0.0,0.0,True,708.0,15.012108426804138,0.5998313763862092,915,0,0.0,,0.1975496259559987,,
407,409,24.760268818340236,26.805171035364204,1.0,24.7660229,2.0,89.6108139011973,31.416898264766342,10582,0.1607446649123881,10255,327,0,0.9690984690984691,0.030901530901530902,0.0,True,637.0,14.239501307948768,0.552288561809904,1001,0,0.0,,0.3090169943749474,0.4270509831248423,
408,414,28.403580828423333,33.608201787563864,1.0,24.7660229,2.0,1323.9611697162882,11.704070554515154,22477,0.3414343066750848,21443,1034,0,0.9539974195844642,0.04600258041553588,0.0,True,1523.0,22.01785540550926,0.7101184477103826,1729,0,0.0,,0.28989794855663564,0.38742588672279316,
415,438,26.33605774456795,25.832686802586217,1.0,24.7660229,2.0,1316.010001383619,25.13184354069753,9072,0.13780718201523198,8498,574,0,0.9367283950617284,0.06327160493827161,0.0,True,2046.0,25.519835954254013,0.9783572971048672,2251,0,0.0,,0.29581631632448924,0.41421356237309503,
415,466,26.33605774456795,28.350810193063293,1.0,24.7660229,2.0,1270.7996212690018,39.45234965882056,6795,0.10321867303720253,6341,454,0,0.9331861662987491,0.06681383370125092,0.0,True,2788.0,29.790064831759068,1.0894778200036528,2816,0,0.0,,0.28989794855663564,0.40269974784927715,
416,421,27.740361364080695,17.25351232101556,1.0,24.7660229,2.0,1366.5722500587103,51.03568039643937,10236,0.1554887913478742,9774,462,0,0.9548651817116061,0.045134818288393906,0.0,True,2118.0,25.964982937357547,1.1541563688906462,2277,0,0.0,,0.3090169943749474,0.4270509831248423,
416,434,27.740361364080695,36.11127319531098,1.0,24.7660229,2.0,1343.3086989501267,69.4165602319729,14738,0.22387590923065354,13953,785,0,0.9467363278599539,0.05326367214004614,0.0,True,2939.0,30.58615300252977,0.958038215108809,3114,0,0.0,,0.26968623182294527,0.38742588672279316,
412,425,33.10543333395763,23.498905435800594,1.0,24.7660229,2.0,1325.1096752476901,10.211326125896838,4808,0.07303537600630901,4550,258,0,0.9463394342762064,0.05366056572379368,0.0,True,8.0,1.5957691216057308,0.056383279313503655,2683,0,0.0,,0.2989350844248255,0.3827822185373187,
413,414,26.33582827643389,33.608201787563864,1.0,24.7660229,2.0,1360.905302095767,53.88892537827356,23659,0.3593893429561699,22585,1074,0,0.9546050128915,0.045394987108499936,0.0,True,1904.0,24.61832697999475,0.8213771064011414,2132,0,0.0,,0.3090169943749474,0.38742588672279316,
414,420,33.608201787563864,27.91056323794024,1.0,24.7660229,2.0,1327.8762172853887,43.39950390615431,16805,0.2552744371435156,16023,782,0,0.9534662302886046,0.04653376971139542,0.0,True,2693.0,29.278123633405,0.9518436731058251,2856,0,0.0,,0.28989794855663564,0.3797958971132712,
415,429,26.33605774456795,23.652529230898544,1.0,24.7660229,2.0,1305.9604275519077,40.93584188932594,15254,0.2317141484193506,14645,609,0,0.9600760456273765,0.039923954372623575,0.0,True,2085.0,25.761912054294488,1.0307117529422456,2175,0,0.0,,0.3090169943749474,0.41421356237309503,
410,420,34.53473706325795,27.91056323794024,1.0,24.7660229,2.0,1325.2011592819554,41.44234047472642,19484,0.2959694813034369,18515,969,0,0.9502668856497639,0.04973311435023609,0.0,True,2099.0,25.848258183091886,0.8278688086506301,2536,0,0.0,,0.28172904669025317,0.38742588672279316,
411,416,30.93325901434066,27.740361364080695,1.0,24.7660229,2.0,1326.5773770787164,5.453107410188791,12336,0.18738860199954824,11763,573,0,0.9535505836575876,0.04644941634241245,0.0,True,2057.0,25.58834570424703,0.8722265828906567,2750,0,0.0,,0.28989794855663564,0.38742588672279316,
411,434,30.93325901434066,36.11127319531098,1.0,24.7660229,2.0,1315.039289028463,59.16207581056847,29613,0.4498329013466782,27766,1847,0,0.9376287441326444,0.062371255867355556,0.0,True,2367.0,27.44885244590441,0.8188244899694569,2536,0,0.0,,0.2843646522044218,0.38742588672279316,
412,423,33.10543333395763,22.8523837912875,1.0,24.7660229,2.0,1317.2767767509285,30.487043446836292,9202,0.13978193219843085,8703,499,0,0.9457726581178004,0.05422734188219952,0.0,True,2074.0,25.69386510327284,0.9183297856585318,2345,0,0.0,,0.28989794855663564,0.4,
408,420,28.403580828423333,27.91056323794024,1.0,24.7660229,2.0,1302.394502906337,81.32672539131615,9679,0.14702774633216825,9167,512,0,0.9471019733443538,0.052898026655646246,0.0,True,1552.0,22.22649192646566,0.7893751133027178,1638,0,0.0,,0.3090169943749474,0.39564392373895996,
410,411,34.53473706325795,30.93325901434066,1.0,24.7660229,2.0,1321.2003676227628,49.40342563412682,20050,0.3045672397933643,18749,1301,0,0.9351122194513716,0.06488778054862843,0.0,True,2734.0,29.50015642037316,0.9012084739971846,2939,0,0.0,,0.27429188517743175,0.38742588672279316,
410,414,34.53473706325795,33.608201787563864,1.0,24.7660229,2.0,1346.7678260919065,85.86001662980043,20398,0.30985349412992746,19326,1072,0,0.9474458280223551,0.052554171977644865,0.0,True,1.0,0.5641895835477563,0.016559003561113714,3107,0,0.0,,0.28172904669025317,0.38742588672279304,
410,416,34.53473706325795,27.740361364080695,1.0,24.7660229,2.0,1349.4697775444267,77.41866155473932,24594,0.37359235388917716,23416,1178,0,0.9521021387330243,0.047897861266975685,0.0,True,3626.0,33.97339616968585,1.0910748285472511,4003,0,0.0,,0.28989794855663564,0.38742588672279316,
364,399,43.59088452112472,27.08976268694614,1.0,24.7660229,2.0,1246.5426037293478,83.15214815479011,26991,0.41000370919015944,26822,169,0,0.9937386536252825,0.0062613463747174984,0.0,True,2.0,0.7978845608028654,0.022577171894140685,2600,0,0.0,,0.28172904669025317,0.3516287047744073,
364,422,43.59088452112472,30.047817397178747,1.0,24.7660229,2.0,1269.1392153871325,39.98129524032338,33397,0.50731332206379,31604,1793,0,0.9463125430427882,0.05368745695721173,0.0,True,619.0,14.036873567421145,0.381236311932657,3302,0,0.0,,0.2612038749637414,0.3900959445746376,
364,428,43.59088452112472,23.759157793206825,1.0,24.7660229,2.0,1224.4787660106617,59.330181327163196,12732,0.1934039948652925,12731,1,0,0.9999214577442664,7.854225573358467e-05,0.0,True,215.0,8.272643200907131,0.24566111368713364,1226,0,0.0,,0.28172904669025317,0.4305008740430604,
364,443,43.59088452112472,22.81789395139077,1.0,24.7660229,2.0,1231.651389837488,58.675466550206316,29706,0.4512456072469666,27858,1848,0,0.9377903453847708,0.062209654615229246,0.0,True,822.0,16.175621361885174,0.48715310637974635,2315,0,0.0,,0.27429188517743175,0.39396243989911095,
417,426,22.536888832136153,28.8387766834514,1.0,24.7660229,2.0,1354.858365240927,30.88415861553417,19276,0.29280988101031874,18150,1126,0,0.9415853911599917,0.0584146088400083,0.0,True,1205.0,19.584775026828055,0.762414455570837,1506,0,0.0,,0.3090169943749474,0.41421356237309503,
417,430,22.536888832136153,27.200243124408995,1.0,24.7660229,2.0,1367.6930399924963,83.84648029216498,9230,0.14020726300711983,8838,392,0,0.9575297941495124,0.04247020585048754,0.0,True,5.0,1.2615662610100802,0.05072935295554631,1450,0,0.0,,0.3090169943749474,0.41421356237309503,
418,444,31.093434941826207,35.397552396840204,1.0,24.7660229,2.0,1315.852609869601,69.40358393232393,19341,0.2937972561019182,18458,883,0,0.9543456905020423,0.04565430949795771,0.0,True,3418.0,32.98459020476375,0.992152215660731,3638,0,0.0,,0.27429188517743175,0.38742588672279316,
418,447,31.093434941826207,25.32317372229493,1.0,24.7660229,2.0,1331.1015883740763,23.720246897475985,13778,0.2092931386470311,12939,839,0,0.9391058208738569,0.06089417912614312,0.0,True,22.0,2.6462837142006137,0.09381222221120682,2056,0,0.0,,0.2989350844248255,0.40269974784927715,
423,425,22.8523837912875,23.498905435800594,1.0,24.7660229,2.0,1347.7926304431508,66.7240450123169,5804,0.08816500048681729,5568,236,0,0.9593383873190903,0.04066161268090972,0.0,True,6.0,1.381976597885342,0.059630557032174326,874,0,0.0,,0.3090169943749474,0.4142135623730951,
423,430,22.8523837912875,27.200243124408995,1.0,24.7660229,2.0,1352.7003627939216,24.0204885858025,20474,0.3110079634677976,19234,1240,0,0.939435381459412,0.06056461854058806,0.0,True,92.0,5.4115163798060095,0.21623306161015735,1863,0,0.0,,0.3090169943749474,0.41421356237309503,
424,426,36.07596650078702,28.8387766834514,1.0,24.7660229,2.0,1340.360503264244,88.68776069944126,31503,0.47854273093318483,29962,1541,0,0.9510840237437704,0.048915976256229565,0.0,True,1844.0,24.22732816723524,0.7464353081848975,2265,0,0.0,,0.28989794855663564,0.38742588672279316,
424,455,36.07596650078702,19.984007733565008,1.0,24.7660229,2.0,1356.021914219316,60.14040592364445,8594,0.13054617749546998,8027,567,0,0.934023737491273,0.06597626250872701,0.0,True,2478.0,28.085083193101518,1.001965611888981,2537,0,0.0,,0.28989794855663564,0.41421356237309503,
425,430,23.498905435800594,27.200243124408995,1.0,24.7660229,2.0,1360.5332612906832,77.94753962912927,10097,0.15337732769045384,9646,451,0,0.955333267307121,0.044666732692879074,0.0,True,1356.0,20.775663783985824,0.8195665755338253,1545,0,0.0,,0.3090169943749474,0.40269974784927715,
426,430,28.8387766834514,27.200243124408995,1.0,24.7660229,2.0,1352.6063188898847,66.75696334417101,8368,0.12711315025390887,7825,543,0,0.9351099426386233,0.06489005736137668,0.0,True,26.0,2.876813695875796,0.1026718063856026,2343,0,0.0,,0.28989794855663564,0.39564392373895996,
427,439,12.823015001998764,24.650751941454065,1.0,24.7660229,2.0,1366.315795261921,49.96601536956605,494,0.007504050696155709,493,1,0,0.9979757085020243,0.0020242914979757085,0.0,True,1.0,0.5641895835477563,0.030111175340291098,687,0,0.0,,0.3090169943749474,0.4142135623730951,
428,443,23.759157793206825,22.81789395139077,1.0,24.7660229,2.0,1212.5998221180334,61.00000363533882,9978,0.15156967175352565,9609,369,0,0.9630186410102225,0.03698135898977751,0.0,True,269.0,9.25339718068125,0.39733717932262796,1000,0,0.0,,0.3090169943749474,0.4142135623730951,
431,434,18.719697936731546,36.11127319531098,1.0,24.7660229,2.0,1352.5487270963445,21.847153314299078,8300,0.1260802040042356,7917,383,0,0.953855421686747,0.04614457831325301,0.0,True,21.0,2.5854414729132054,0.0943058793063144,2788,0,0.0,,0.3090169943749474,0.40453726661826384,
432,436,21.907167743821656,19.40296693834282,1.0,24.7660229,2.0,1370.5715254380752,86.21573943555141,2634,0.040011476788814046,2464,170,0,0.935459377372817,0.06454062262718299,0.0,True,783.0,15.787230310662732,0.7643272253711059,848,0,0.0,,0.3090169943749474,0.4364916731037084,
432,439,21.907167743821656,24.650751941454065,1.0,24.7660229,2.0,1359.732185931964,54.36295762426919,12855,0.19527241234631912,12248,607,0,0.952781019058732,0.04721898094126799,0.0,True,2609.0,28.817884951076994,1.2379369673680183,2817,0,0.0,,0.3090169943749474,0.4142135623730951,
432,457,21.907167743821656,25.554842594121663,1.0,24.7660229,2.0,1352.3863713370638,23.965153935902734,12390,0.188208882844877,11728,662,0,0.9465698143664245,0.05343018563357546,0.0,True,2.0,0.7978845608028654,0.03362202970846347,1717,0,0.0,,0.3090169943749474,0.41421356237309503,
418,448,31.093434941826207,32.564189534280025,1.0,24.7660229,2.0,1329.2981722603795,32.388481518586865,17853,0.2711939616973034,17125,728,0,0.959222539629194,0.040777460370806026,0.0,True,4.0,1.1283791670955126,0.03545150094374155,2682,0,0.0,,0.28989794855663564,0.3827822185373187,
419,424,21.507095873336777,36.07596650078702,1.0,24.7660229,2.0,1313.5822740054339,5.768871076747585,17526,0.266226705467257,16597,929,0,0.9469930389136141,0.05300696108638594,0.0,True,839.0,16.342031529409077,0.5675985560904355,958,0,0.0,,0.28989794855663564,0.4,
421,434,17.25351232101556,36.11127319531098,1.0,24.7660229,2.0,1355.0341620084566,34.89461680307301,12584,0.1911558177336507,11771,813,0,0.9353941513032422,0.06460584869675778,0.0,True,1907.0,24.637714036665187,0.9233697389874255,2129,0,0.0,,0.3090169943749474,0.41421356237309503,
422,426,30.047817397178747,28.8387766834514,1.0,24.7660229,2.0,1317.259870591232,20.593654010359053,21455,0.3259097321579367,20486,969,0,0.9548357026334188,0.045164297366581216,0.0,True,2897.0,30.366819726050366,1.031366143692086,3059,0,0.0,,0.28989794855663564,0.39564392373895996,
429,438,23.652529230898544,25.832686802586217,1.0,24.7660229,2.0,1330.3255404183928,66.80148087431016,4322,0.06565284839835016,4196,126,0,0.970846830171217,0.029153169828782972,0.0,True,148.0,6.863662517577698,0.2774025483867068,543,0,0.0,,0.3090169943749474,0.41421356237309503,
429,440,23.652529230898544,32.758736815559296,1.0,24.7660229,2.0,1312.5836286024983,76.95892459664685,7729,0.11740649358418519,7487,242,0,0.9686893517919524,0.03131064820804761,0.0,True,2067.0,25.65046850920847,0.9094094249926555,2190,0,0.0,,0.3090169943749474,0.38742588672279316,
429,441,23.652529230898544,30.667516989469675,1.0,24.7660229,2.0,1334.8785515955524,54.15489552626197,8087,0.12284465178099438,7830,257,0,0.9682206009645109,0.031779399035489056,0.0,True,512.0,12.766152972845846,0.4700346874174404,813,0,0.0,,0.3090169943749474,0.40269974784927715,
429,450,23.652529230898544,22.40149242878439,1.0,24.7660229,2.0,1337.0515830724823,30.74150710032201,6127,0.09307149517276525,5898,229,0,0.9626244491594581,0.037375550840541866,0.0,True,301.0,9.788323438736636,0.4250800727488096,1057,0,0.0,,0.3090169943749474,0.4,
433,442,20.488641498446324,24.394699048950876,1.0,24.7660229,2.0,1366.1547084650333,50.61637191525028,15626,0.2373649720205043,14956,670,0,0.9571227441443748,0.04287725585562524,0.0,True,192.0,7.817640190446719,0.34835375865979595,801,0,0.0,,0.3090169943749474,0.4142135623730951,
433,444,20.488641498446324,35.397552396840204,1.0,24.7660229,2.0,1351.6873152054209,36.17943601134498,10034,0.15242033337090363,9593,441,0,0.9560494319314331,0.04395056806856687,0.0,True,395.0,11.213046198183495,0.40128144060743454,2066,0,0.0,,0.3090169943749474,0.38742588672279316,
434,449,36.11127319531098,18.99053592480251,1.0,24.7660229,2.0,1309.5793761415148,35.7784020462733,10367,0.15747873191709766,9799,568,0,0.9452107649271727,0.05478923507282724,0.0,True,1055.0,18.32530845371775,0.6651436221911113,1117,0,0.0,,0.28989794855663564,0.41421356237309503,
435,446,18.735580554352047,28.935760155322807,1.0,24.7660229,2.0,1319.4869321854103,28.12818541435537,6732,0.10226167871765231,6382,350,0,0.9480095068330362,0.051990493166963754,0.0,True,16.0,2.256758334191025,0.09467987686501203,2130,0,0.0,,0.3090169943749474,0.41421356237309503,
435,448,18.735580554352047,32.564189534280025,1.0,24.7660229,2.0,1347.3277571310932,55.063358100869806,15060,0.22876721353057689,14483,577,0,0.9616865869853918,0.038313413014608236,0.0,True,2.0,0.7978845608028654,0.031106749968833683,1509,0,0.0,,0.3090169943749474,0.41421356237309503,
435,451,18.735580554352047,27.765983569983177,1.0,24.7660229,2.0,1349.9291643850897,64.16529561036593,1674,0.025428706205191616,1622,52,0,0.9689366786140979,0.03106332138590203,0.0,True,6.0,1.381976597885342,0.059437854356478526,627,0,0.0,,0.3090169943749474,0.4142135623730951,
436,441,19.40296693834282,30.667516989469675,1.0,24.7660229,2.0,1360.80116049778,58.897982165828815,8076,0.1226775575347237,7734,342,0,0.9576523031203567,0.04234769687964339,0.0,True,10.0,1.7841241161527712,0.07126450460215142,2988,0,0.0,,0.3090169943749474,0.4142135623730951,
436,457,19.40296693834282,25.554842594121663,1.0,24.7660229,2.0,1353.9360302901252,41.41968192366138,7937,0.12056609387730337,7517,420,0,0.9470832808365881,0.05291671916341187,0.0,True,1733.0,23.486826791980846,1.0448385735973535,1811,0,0.0,,0.3090169943749474,0.4142135623730951,
437,459,29.602044099192,25.611137403080257,1.0,24.7660229,2.0,1232.9099887938346,46.166080828694724,11588,0.17602619325314245,10642,946,0,0.9183638246461857,0.08163617535381429,0.0,True,53.0,4.1073621666150775,0.14878194137195452,502,0,0.0,,0.2989350844248255,0.4142135623730951,
437,464,29.602044099192,20.45027707844143,1.0,24.7660229,2.0,1230.1502059832123,25.841091135987174,4545,0.06904030448183746,4545,0,0,1.0,0.0,0.0,True,5.0,1.2615662610100802,0.05040990033340665,704,0,0.0,,0.3090169943749474,,
438,445,25.832686802586217,18.830091240100572,1.0,24.7660229,2.0,1358.470336829704,42.596775238002365,2435,0.036988589969917315,2391,44,0,0.9819301848049281,0.018069815195071868,0.0,True,645.0,14.32863833686038,0.6416366811381806,679,0,0.0,,0.3203772410170408,0.4206322727489687,
438,450,25.832686802586217,22.40149242878439,1.0,24.7660229,2.0,1347.1011569041934,64.84937411538169,15783,0.23974986262636755,14590,1193,0,0.9244123423937147,0.07558765760628525,0.0,True,2433.0,27.828904992564166,1.1539080973711175,2522,0,0.0,,0.3090169943749474,0.4142135623730951,
439,454,24.650751941454065,38.38459687459151,1.0,24.7660229,2.0,1334.8654503787484,43.990055496920384,30098,0.45720023856861247,28217,1881,0,0.9375041530998738,0.06249584690012625,0.0,True,3871.0,35.10238694757742,1.1137365813590026,4325,0,0.0,,0.28989794855663564,0.38742588672279304,
439,457,24.650751941454065,25.554842594121663,1.0,24.7660229,2.0,1343.0966907840143,70.14513750245366,8945,0.13587800299010694,8414,531,0,0.9406372275013974,0.05936277249860257,0.0,True,2370.0,27.46624164780438,1.0941506380665118,2548,0,0.0,,0.3090169943749474,0.41421356237309503,
440,441,32.758736815559296,30.667516989469675,1.0,24.7660229,2.0,1327.186213611369,30.438127870163523,32186,0.48891776458799124,30223,1963,0,0.9390107500155347,0.060989249984465296,0.0,True,2305.0,27.086976347566694,0.8541250577665052,2504,0,0.0,,0.28989794855663564,0.38742588672279316,
440,457,32.758736815559296,25.554842594121663,1.0,24.7660229,2.0,1320.3210834037145,54.5567062376222,25397,0.38579023386693634,23768,1629,0,0.935858565972359,0.06414143402764105,0.0,True,2710.0,29.370389707289768,1.0073259094918063,2919,0,0.0,,0.28989794855663564,0.4,
444,447,35.397552396840204,25.32317372229493,1.0,24.7660229,2.0,1344.1547938599417,55.771744242723955,23157,0.35176376917181734,21990,1167,0,0.9496048710972924,0.05039512890270761,0.0,True,2.0,0.7978845608028654,0.026280468360585868,3500,0,0.0,,0.28989794855663564,0.4,
444,463,35.397552396840204,21.248169327733482,1.0,24.7660229,2.0,1312.5355151832082,46.70994996835931,22533,0.34228496829246274,21444,1089,0,0.9516708827053655,0.04832911729463454,0.0,True,1915.0,24.68933842860029,0.8717106138622899,2009,0,0.0,,0.3090169943749474,0.40269974784927715,
445,450,18.830091240100572,22.40149242878439,1.0,24.7660229,2.0,1365.1963794837934,23.721578794474194,8070,0.12258641521857606,7857,213,0,0.9736059479553903,0.026394052044609664,0.0,True,1607.0,22.61689605355588,1.0970665708687544,1694,0,0.0,,0.3203772410170408,0.4364916731037084,
446,448,28.935760155322807,32.564189534280025,1.0,24.7660229,2.0,1327.9561151913401,38.248718200723694,18202,0.2764954064198911,16447,1755,0,0.9035820239534117,0.09641797604658829,0.0,True,15.0,2.1850968611841584,0.07106011865741642,2783,0,0.0,,0.27429188517743175,0.39564392373895996,
465,472,26.730426473417413,21.08064132121088,1.414213562373095,35.02444547122265,2.414213562373095,1249.6047173634902,54.154339457954315,4057,0.06162739610182938,2332,1725,0,0.5748089721469066,0.42519102785309343,0.0,True,2651.0,29.048915784814227,1.2151544453929954,2673,0,0.0,,0.24025307335204216,0.3827822185373187,
466,468,28.350810193063293,20.195373388849728,1.0,24.7660229,2.0,1232.0261741700197,42.10188034817717,12870,0.19550026813668822,11529,1341,0,0.8958041958041958,0.1041958041958042,0.0,True,363.0,10.749255261864239,0.4428465625408757,1426,0,0.0,,0.2989350844248255,0.41421356237309503,
446,451,28.935760155322807,27.765983569983177,1.0,24.7660229,2.0,1330.5575224453364,22.54185034847932,7058,0.10721374456167408,6668,390,0,0.9447435534145651,0.055256446585434965,0.0,True,3263.0,32.2280182235537,1.1367558070059962,3433,0,0.0,,0.28989794855663564,0.4,
446,456,28.935760155322807,25.333097423353266,1.0,24.7660229,2.0,1303.2646391464111,82.45152606866063,15467,0.23494970064259182,14731,736,0,0.9524148186461499,0.047585181353850134,0.0,True,3240.0,32.11423409074988,1.1835234985071277,3341,0,0.0,,0.3090169943749474,0.40453726661826384,
447,448,25.32317372229493,32.564189534280025,1.0,24.7660229,2.0,1357.60035625072,86.46797499714768,16665,0.25314778310007063,15702,963,0,0.9422142214221422,0.057785778577857785,0.0,True,1.0,0.5641895835477563,0.01949266823735229,1960,0,0.0,,0.2989350844248255,0.4,
448,451,32.564189534280025,27.765983569983177,1.0,24.7660229,2.0,1358.3983473910196,85.69781017904728,14903,0.22638232292471364,13932,971,0,0.9348453331543984,0.06515466684560156,0.0,True,2551.0,28.495763187794253,0.9446604152302892,2951,0,0.0,,0.28989794855663564,0.4,
451,456,27.765983569983177,25.333097423353266,1.0,24.7660229,2.0,1333.7068713460906,22.257298583956118,10335,0.15699263956431023,9842,493,0,0.9522980164489598,0.047701983551040154,0.0,True,219.0,8.349243383340204,0.31447788651513475,705,0,0.0,,0.3090169943749474,0.41421356237309503,
454,457,38.38459687459151,25.554842594121663,1.0,24.7660229,2.0,1327.5196357838481,76.79684922810915,9978,0.15156967175352565,9442,536,0,0.9462818200040088,0.05371817999599118,0.0,True,2268.0,26.86869594648831,0.8404420235693711,3257,0,0.0,,0.2612038749637414,0.38510405263005587,
454,458,38.38459687459151,20.14922131435808,1.0,24.7660229,2.0,1305.4355360421773,60.033832083089074,20887,0.31728159289596014,19780,1107,0,0.9470005266433666,0.05299947335663331,0.0,True,2820.0,29.96053869739811,1.0237001318001928,2913,0,0.0,,0.28989794855663564,0.38742588672279316,
459,464,25.611137403080257,20.45027707844143,1.0,24.7660229,2.0,1246.960089858773,82.96814821959107,6962,0.10575546750331184,6954,8,0,0.9988509049123815,0.0011490950876185005,0.0,True,5.0,1.2615662610100802,0.05477757360300686,817,0,0.0,,0.3203772410170408,0.4567956789604663,
440,462,32.758736815559296,30.565814691421046,4.0,99.0640916,5.0,1278.850417166236,38.95761055182226,11513,0.17488691430129694,6964,4549,0,0.604881438374012,0.395118561625988,0.0,True,5745.0,42.763188563598455,1.3506037562345663,5907,0,0.0,,0.16666666666666666,0.3577747210701756,
441,445,30.667516989469675,18.830091240100572,1.0,24.7660229,2.0,1363.0233480068637,63.43049915914531,4893,0.07432655881840058,4704,189,0,0.9613733905579399,0.03862660944206009,0.0,True,1223.0,19.730509136937545,0.7972308094333491,1340,0,0.0,,0.3090169943749474,0.4142135623730951,
441,450,30.667516989469675,22.40149242878439,1.0,24.7660229,2.0,1351.6541680813532,85.68444412670154,3196,0.048548473734643015,3007,189,0,0.940863579474343,0.05913642052565707,0.0,True,2418.0,27.742986587467577,1.0455437887983212,2517,0,0.0,,0.28989794855663564,0.40269974784927715,
442,444,24.394699048950876,35.397552396840204,1.0,24.7660229,2.0,1343.373208615079,61.217121031948274,16937,0.2572795680987637,16217,720,0,0.9574895199858299,0.04251048001417016,0.0,True,2460.0,27.982893345973448,0.9360040028378369,2550,0,0.0,,0.3090169943749474,0.40269974784927715,
