Repository: AmiraliKhosrozadeh/ice-bonded-granular-microCT

# Grain-scale kinematics, ice-bond failure and damage evolution in ice-bonded granular media under in-situ uniaxial compression

Analysis code, per-specimen tables and supplementary material for the paper of

## Results for every specimen

The paper shows one or two specimens per figure.  The same rendering for
every specimen and every scan is in [`supplementary/`](supplementary/README.md):
the void and crack classes (Fig. 11 of the paper), the crack orientation
classes (Fig. 12), the ice-path maps (Fig. 18) and the per-scan tables behind
Tables 2–4, each as one sheet per material, compiled with their text in
[`supplementary/supplementary.pdf`](supplementary/supplementary.pdf).

File: paper/data/bonds/Glass_100_1700_T5_HR/Glass_100_1700_T5_HR_throats_scan02.csv (part 1 of 8)
bead_a,bead_b,r_a_vox,r_b_vox,gap_vox,gap_um,dsum_min,z_mid,axis_dip_deg,lens_vox,lens_mm3,binder_vox,pore_vox,crack_vox,binder_frac,pore_frac,crack_frac,connected,bond_area_vox,r_bond_vox,r_bond_over_R,neck_binder_vox,neck_crack_vox,neck_severed,q_crack_med,q_binder_med,q_pore_med,dq_paired
1,2,31.254910280482818,35.69200650633178,2.1462643699419726,53.15443253543696,3.1462643699419726,102.28239428920168,80.54251663418232,2956,0.0449027810887374,1295,1229,432,0.4380920162381597,0.4157645466847091,0.14614343707713126,True,414.0,11.479559785988718,0.34294513734050414,1123,398,0.2616699539776463,0.40269974784927715,0.18660549686337077,0.34514099850039526,0.21609425098590637
1,28,31.254910280482818,35.44670454025257,1.0,24.7660229,2.0,113.07993861081934,57.949367834456545,2880,0.0437483117508673,2334,535,11,0.8104166666666667,0.1857638888888889,0.0038194444444444443,True,1474.0,21.660765735192914,0.6494824988392719,2430,71,0.028388644542183126,0.4211646096066227,0.28989794855663564,0.40269974784927715,0.13126666104998708
1,30,31.254910280482818,32.89042370338548,1.0,24.7660229,2.0,114.5288489292247,56.577706838016205,2397,0.03641135530098226,2353,44,0,0.9816437213183146,0.01835627868168544,0.0,True,2643.0,29.00505178729662,0.9043542214494045,2647,35,0.013049962714392245,,0.3090169943749474,0.40453726661826384,
2,4,35.69200650633178,37.09769995995954,1.0,24.7660229,2.0,110.67113066388158,85.91813787213812,5954,0.09044355839050829,4861,823,270,0.8164259321464562,0.13822640241854214,0.04534766543500168,True,704.0,14.96964127403822,0.4113120384946356,1151,1102,0.4891256102973813,0.38742588672279316,0.3090169943749474,0.39564392373896,0.07840889234784576
2,28,35.69200650633178,35.44670454025257,1.0,24.7660229,2.0,118.95193975580558,72.88092872163575,2840,0.04314069630988303,2734,106,0,0.9626760563380282,0.03732394366197183,0.0,True,1781.0,23.809869955405706,0.6693927850285084,1914,152,0.07357212003872217,,0.3090169943749474,0.4142135623730951,
2,29,35.69200650633178,34.79735966025942,1.0,24.7660229,2.0,119.20371831564462,70.86181898240743,2841,0.043155886695907635,2630,209,2,0.9257303766279479,0.07356564589933122,0.0007039774727208729,True,1801.0,23.943184938871582,0.6793417572314497,2583,823,0.24163241338813857,0.46525043702153024,0.3090169943749474,0.407669683062202,0.15623344264658284
2,30,35.69200650633178,32.89042370338548,2.23606797749979,55.37851073671648,3.23606797749979,120.40085007421094,69.5559949025742,3417,0.05190554904608109,2834,287,296,0.829382499268364,0.08399180567749488,0.08662569505414106,True,4581.0,38.1860915597282,1.1135823400529692,4585,534,0.1043172494627857,0.38753158729829035,0.2612038749637414,0.3090169943749474,0.12632771233454893
2,52,35.69200650633178,34.412803838966106,2.23606797749979,55.37851073671648,3.23606797749979,141.35033984449427,25.144901495861774,3326,0.050523223917841885,3198,128,0,0.9615153337342153,0.03848466626578473,0.0,True,1937.0,24.830752093684207,0.7083893950038956,2111,475,0.18368136117556072,,0.28172904669025317,0.3727076041405398,
5,40,38.13321072031255,34.93919597971827,1.0,24.7660229,2.0,128.35698026918533,53.07611704279028,3024,0.045935727338410656,2645,339,40,0.8746693121693122,0.11210317460317461,0.013227513227513227,True,2912.0,30.445334430207833,0.8332922317774156,2928,1423,0.3270512525856125,0.40343909942725564,0.29581631632448924,0.392280956059262,0.1076227831027664
5,51,38.13321072031255,34.26751612520607,2.449489742783178,60.66411906308329,3.449489742783178,140.02058542511037,33.15391432073034,3534,0.05368282421096008,3534,0,0,1.0,0.0,0.0,True,3268.0,32.252700786889584,0.8909496407600203,3268,0,0.0,,0.28330039409901914,,
6,7,36.723705390442255,34.97774443322708,1.0,24.7660229,2.0,107.53953951114033,88.554256109194,3138,0.047667431345215824,2728,396,14,0.8693435309114086,0.12619502868068833,0.004461440407903123,True,1149.0,19.124279312569545,0.5334419139250497,1904,245,0.11400651465798045,0.41421356237309503,0.28989794855663564,0.4,0.12431561381645939
6,8,36.723705390442255,36.473649790225515,1.0,24.7660229,2.0,106.45281700471037,89.70347003667645,4469,0.06788583514396734,4047,376,46,0.9055717162676213,0.08413515327813828,0.010293130454240322,True,513.0,12.778613837669742,0.3491550700467034,1373,542,0.28302872062663187,0.42410779636573254,0.3090169943749474,0.38742588672279316,0.11509080199078514
3,5,37.24439280902589,38.13321072031255,1.0,24.7660229,2.0,106.69922526744408,89.27658370032454,7055,0.10716817340360027,5694,852,509,0.8070871722182849,0.12076541459957477,0.07214741318214032,True,2252.0,26.77375326109316,0.7103901426283017,2252,290,0.11408339889850512,0.40269974784927715,0.3090169943749474,0.37268226712382524,0.09368275347432975
3,23,37.24439280902589,37.67459673536332,1.0,24.7660229,2.0,109.03762470419382,87.40557183969933,1724,0.02618822550642195,1393,331,0,0.8080046403712297,0.1919953596287703,0.0,True,42.0,3.656366395715726,0.09760853471066487,4120,21,0.005071238831200193,,0.30901699437494745,0.40453726661826384,
3,24,37.24439280902589,36.801781411217334,1.0,24.7660229,2.0,110.06995189531825,85.57363416408809,5637,0.08562820602070796,5244,357,36,0.9302820649281532,0.0633315593400745,0.006386375731772219,True,657.0,14.461313744703505,0.3906025908020506,1988,316,0.1371527777777778,0.43033773271077425,0.3090169943749474,0.37268226712382524,0.12132073833582685
3,29,37.24439280902589,34.79735966025942,1.0,24.7660229,2.0,118.69396989547728,70.36999017321641,3373,0.0512371720609984,3243,130,0,0.961458642158316,0.038541357841683964,0.0,True,1873.0,24.41709271846753,0.6778594879095328,2848,430,0.13117754728492984,,0.3090169943749474,0.4,
3,36,37.24439280902589,34.82769584542937,1.0,24.7660229,2.0,124.19717154269533,62.22996623506191,2805,0.04260903279902179,2624,176,5,0.9354723707664884,0.06274509803921569,0.0017825311942959,True,1636.0,22.820056393372074,0.6332564192160792,1746,424,0.19539170506912443,0.32449979983983984,0.3090169943749474,0.41054588061380315,0.015482805464892446
4,6,37.09769995995954,36.723705390442255,1.0,24.7660229,2.0,109.91784585404068,84.8338094042121,6446,0.09791722831461479,5519,601,326,0.8561898852001241,0.09323611542041577,0.05057399937946013,True,915.0,17.06615205188822,0.4623632392496937,1439,1125,0.4387675507020281,0.40269974784927715,0.3090169943749474,0.3827822185373187,0.09368275347432975
4,28,37.09769995995954,35.44670454025257,1.0,24.7660229,2.0,121.46867498549923,76.89646049379618,2883,0.043793882908941116,2138,678,67,0.7415886229621922,0.2351716961498439,0.023239680887963927,True,1056.0,18.333991376950163,0.5054556999471008,1853,447,0.19434782608695653,0.4142135623730951,0.2612038749637414,0.38742588672279316,0.15300968740935367
4,31,37.09769995995954,34.96785496544553,1.0,24.7660229,2.0,123.62156834600593,73.25003182975341,2983,0.04531292151140179,2563,419,1,0.8592021454911163,0.14046262152195776,0.00033523298692591353,True,647.0,14.350836085779552,0.39827171526352845,1973,234,0.10602628001812416,0.40149162409079436,0.28989794855663564,0.41421356237309503,0.11159367553415872
4,40,37.09769995995954,34.93919597971827,10.489125293076057,259.77391720929086,11.489125293076057,131.81913724545547,62.6172481514394,8718,0.1324297853625212,4763,1802,2153,0.546340903877036,0.20669878412479928,0.2469603119981647,True,1072.0,18.47236308621676,0.5128583858384218,1333,1697,0.5600660066006601,0.355989949685296,0.19889881694002712,0.2612038749637414,0.1570911327452689
5,8,38.13321072031255,36.473649790225515,1.0,24.7660229,2.0,106.26068006797475,89.99606433068527,3040,0.046178773514804365,3040,0,0,1.0,0.0,0.0,True,599.0,13.808244704671576,0.37016018661504163,897,1217,0.575685903500473,,0.3266316347104093,,
5,9,38.13321072031255,39.409024791290534,1.0,24.7660229,2.0,106.93489249904013,89.08313407743971,2375,0.03607716680844091,2345,30,0,0.9873684210526316,0.01263157894736842,0.0,True,2745.0,29.55944244356624,0.7624088278740195,2746,154,0.05310344827586207,,0.32793442287247493,0.42705098312484235,
5,36,38.13321072031255,34.82769584542937,7.0670198723450905,175.0219759932536,8.06701987234509,123.76149821628616,63.753296751961884,7116,0.10809478695110128,3150,3199,767,0.4426644182124789,0.4495503091624508,0.10778527262507026,True,25.0,2.8209479177387813,0.07732765532996626,1298,699,0.3500250375563345,0.3660254037844386,0.1482675827043134,0.3273531727209286,0.2177578210801252
6,42,36.723705390442255,34.02591793592998,1.0,24.7660229,2.0,129.8753512787753,49.00782766091077,2728,0.04143937307512708,2708,20,0,0.9926686217008798,0.007331378299120235,0.0,True,2933.0,30.55491607216518,0.8637478091215701,2940,19,0.006421088205474822,,0.3090169943749474,0.4176890859898589,
6,47,36.723705390442255,34.84507264758768,1.0,24.7660229,2.0,137.58471586402996,29.33926410016461,3334,0.050644747006038736,3135,188,11,0.9403119376124776,0.05638872225554889,0.0032993401319736052,True,1929.0,24.7794223187009,0.692464591348303,1929,657,0.25406032482598606,0.44579905519622387,0.3090169943749474,0.4013498739246386,0.13678206082127647
7,10,34.97774443322708,35.078467278507375,1.0,24.7660229,2.0,108.27162616142164,89.73945963255895,2659,0.04039123643942921,1992,660,7,0.7491538172245205,0.24821361414065438,0.0026325686348251222,True,2303.0,27.075222397632672,0.7729570793533947,2393,128,0.05077350257834193,0.3008613653919205,0.2612038749637414,0.4068781988545112,0.039657490428179065
7,31,34.97774443322708,34.96785496544553,11.24744871391589,278.5545724154165,12.24744871391589,121.24326200310557,71.36136524257425,9366,0.14227315550646635,3340,5343,683,0.3566090113175315,0.5704676489429853,0.07292333973948324,True,15.0,2.1850968611841584,0.062479895231997276,2600,227,0.08029713477184294,0.39498901438513584,0.12110671649727252,0.3196684171708515,0.27388229788786334
7,42,34.97774443322708,34.02591793592998,4.855156433186538,120.24291540738012,5.855156433186538,130.7670649754095,53.45763317853578,5147,0.07818491686865069,3105,2042,0,0.6032640373032835,0.3967359626967165,0.0,True,170.0,7.356132180109627,0.21320990589617272,908,6,0.006564551422319475,,0.19754962595599873,0.37268226712382524,
7,46,34.97774443322708,36.16379990987199,1.0,24.7660229,2.0,138.41106655704507,27.089118609807773,3309,0.05026498735542357,3098,211,0,0.9362345119371411,0.06376548806285887,0.0,True,4622.0,38.35659387825619,1.0783177180768324,4623,15,0.003234152652005175,,0.3090169943749474,0.42480768092719207,
8,11,36.473649790225515,35.41932301255836,1.0,24.7660229,2.0,105.51739152808261,88.82306560258708,4938,0.07501012618950788,4114,472,352,0.8331308221952207,0.0955852571891454,0.07128392061563386,True,506.0,12.69113085619237,0.3530562268166754,1555,910,0.3691683569979716,0.4,0.3090169943749474,0.3483314773547883,0.09098300562505263
8,39,36.473649790225515,33.88151483207091,1.0,24.7660229,2.0,127.94587674064019,52.83425212372238,2505,0.03805191699163978,2262,232,11,0.9029940119760479,0.09261477045908184,0.004391217564870259,True,1921.0,24.727985994800747,0.7029472854637921,2120,570,0.21189591078066913,0.4068781988545112,0.30484544052339907,0.38742588672279316,0.10203275833111214
11,12,35.41932301255836,35.23011075637036,1.0,24.7660229,2.0,107.89326467456505,84.71398766320108,5434,0.0825445576577128,5085,282,67,0.9357747515642253,0.05189547294810453,0.012329775487670225,True,515.0,12.80349918517013,0.3624515725645079,2428,534,0.18028359216745443,0.42705098312484235,0.3090169943749474,0.3761785115301142,0.11803398874989496
11,13,35.41932301255836,37.24760512981909,1.0,24.7660229,2.0,106.55094706575927,87.271238129232,3280,0.04982446616070998,3216,64,0,0.9804878048780488,0.01951219512195122,0.0,True,561.0,13.363077719938119,0.36778980649231874,1174,744,0.38790406673618355,,0.3333333333333333,0.3288130902060995,
11,34,35.41932301255836,34.90213017205192,1.0,24.7660229,2.0,122.13345913064555,60.8741177714703,2748,0.04174318079561921,2249,424,75,0.8184133915574964,0.15429403202328967,0.027292576419213975,True,947.0,17.362012044001403,0.4937899106954476,1153,775,0.4019709543568465,0.439607805437114,0.28989794855663564,0.3851040526300559,0.14970985688047833
11,39,35.41932301255836,33.88151483207091,1.0,24.7660229,2.0,127.20546007380821,49.4750680135451,2475,0.037596205410901584,2094,352,29,0.8460606060606061,0.14222222222222222,0.011717171717171718,True,1136.0,19.015783725757565,0.5487894321967787,1219,1048,0.4622849580943979,0.4068781988545112,0.28989794855663564,0.4,0.11698025029787557
10,35,35.078467278507375,35.57631849947663,1.0,24.7660229,2.0,124.76540452962006,62.039390276620665,2687,0.040816567248118205,1966,721,0,0.731671008559732,0.26832899144026795,0.0,True,2062.0,25.619425936405687,0.7252000173607118,2530,0,0.0,,0.2708131845707603,0.392280956059262,
10,42,35.078467278507375,34.02591793592998,1.0,24.7660229,2.0,130.6074379290566,48.55805542612946,2402,0.03648730723110529,1925,477,0,0.8014154870940883,0.19858451290591175,0.0,True,429.0,11.685672474138842,0.33820350004929817,599,132,0.18057455540355677,,0.2898979485566356,0.40269974784927715,
10,50,35.078467278507375,34.813978881549595,9.770329614269007,241.9722069675344,10.770329614269007,140.82909201790122,36.87906231655392,7131,0.10832264274147038,6171,960,0,0.8653765250315524,0.13462347496844762,0.0,True,2343.0,27.309340221408164,0.7814675754478101,2343,0,0.0,,0.2474401533514073,0.3476237157987755,
10,57,35.078467278507375,33.795964914823415,5.0990195135927845,126.28243404118575,6.0990195135927845,142.4849190949207,23.739116788477695,4761,0.0723214278631525,2047,2714,0,0.42995169082125606,0.5700483091787439,0.0,True,416.0,11.507254783503184,0.33415171398298504,698,0,0.0,,0.14459058185587106,0.3483314773547883,
8,40,36.473649790225515,34.93919597971827,1.0,24.7660229,2.0,128.35410839612516,52.27618753941232,2915,0.04427997526172853,2586,268,61,0.8871355060034305,0.09193825042881647,0.020926243567753,True,1658.0,22.9729795910919,0.6433850757075069,1749,923,0.34543413173652693,0.4068781988545112,0.29581631632448924,0.38221731683849475,0.11106188253002197
8,47,36.473649790225515,34.84507264758768,1.0,24.7660229,2.0,137.38970705423418,33.18862913693609,2673,0.04060390184377371,2217,433,23,0.8294051627384961,0.16199027310138422,0.008604564160119716,True,1029.0,18.098090310392436,0.5075270473660877,1263,787,0.38390243902439025,0.4211646096066227,0.28172904669025317,0.37406669614897287,0.13943556291636955
9,22,39.409024791290534,38.20122160174227,1.0,24.7660229,2.0,108.14875583684152,89.11462350169595,7018,0.10660612912068981,6800,204,14,0.968937019093759,0.029068110572812767,0.001994870333428327,True,2531.0,28.38383909782421,0.7314456638646175,2532,369,0.12719751809720786,0.37051270189221935,0.3090169943749474,0.4211646096066227,0.06149570751727196
9,39,39.409024791290534,33.88151483207091,1.0,24.7660229,2.0,128.62008917170556,53.74256305330791,3507,0.053272683788295694,3501,6,0,0.998289136013687,0.001710863986313088,0.0,True,3369.0,32.747305332701664,0.8936298054561854,3369,406,0.10754966887417218,,0.30901699437494745,0.4330795208354938,
9,41,39.409024791290534,34.09273338064717,1.0,24.7660229,2.0,129.68021533746554,52.67827501780986,3270,0.04967256230046391,3263,7,0,0.9978593272171253,0.0021406727828746177,0.0,True,3600.0,33.851375012865375,0.9211038172360215,3607,115,0.03089736700698549,,0.3090169943749474,0.34833147735478825,
9,43,39.409024791290534,37.35963203068548,1.0,24.7660229,2.0,132.8718870736143,53.276796659719565,2876,0.04368755020676887,2773,101,2,0.9641863699582753,0.0351182197496523,0.0006954102920723226,True,1878.0,24.449661884229787,0.6369699014254672,1894,323,0.14569237708615246,0.38049573647177415,0.30484544052339907,0.40149162409079436,0.07565029594837508
9,51,39.409024791290534,34.26751612520607,2.6502815398728847,65.63693330793913,3.6502815398728847,140.6919259831156,37.29130482283508,3813,0.05792094191182535,3807,6,0,0.998426435877262,0.0015735641227380016,0.0,True,3079.0,31.306167755889437,0.8498272955395983,3079,0,0.0,,0.28172904669025317,0.4328604589666005,
10,12,35.078467278507375,35.23011075637036,1.0,24.7660229,2.0,109.56077680147409,87.68003813026347,4750,0.07215433361688182,4390,360,0,0.9242105263157895,0.07578947368421053,0.0,True,1951.0,24.920324796129275,0.7088843351025286,1975,113,0.05411877394636015,,0.3090169943749474,0.4,
12,14,35.23011075637036,35.01834971071699,1.0,24.7660229,2.0,110.0110593144657,88.31126635775655,5200,0.07899000732795484,4685,387,128,0.9009615384615385,0.07442307692307693,0.024615384615384615,True,2264.0,26.844991754889815,0.7642869772916141,2333,193,0.07640538400633412,0.4,0.3090169943749474,0.3816524151396708,0.09098300562505263
12,34,35.23011075637036,34.90213017205192,1.0,24.7660229,2.0,125.24974894395994,66.27306073337331,2504,0.038036726605615176,2209,288,7,0.8821884984025559,0.11501597444089456,0.0027955271565495207,True,1171.0,19.30649830293466,0.5505741167643304,1211,289,0.19266666666666668,0.4305008740430604,0.28989794855663564,0.4,0.14060292548642478
12,42,35.23011075637036,34.02591793592998,1.0,24.7660229,2.0,132.05621561546195,52.751281682648745,2563,0.03893295938106697,2475,88,0,0.9656652360515021,0.034334763948497854,0.0,True,2396.0,27.616489409343153,0.7975187122565538,2404,72,0.029079159935379646,,0.3090169943749474,0.4142135623730951,
13,18,37.24760512981909,33.71362074945597,1.0,24.7660229,2.0,109.75982679377105,87.62366449495786,4573,0.06946563529052643,4486,83,4,0.9809752897441505,0.018150010933741526,0.0008746993221080254,True,43.0,3.6996385101659595,0.10427211380085462,2617,51,0.01911544227886057,0.370221574459877,0.3090169943749474,0.44499443206436484,0.06120458008492963
15,35,33.45547115641716,35.57631849947663,1.0,24.7660229,2.0,122.90983276388943,56.97944076801488,2993,0.04546482537164785,2955,38,0,0.9873037086535249,0.01269629134647511,0.0,True,1848.0,24.253590861306396,0.7026788956857263,2433,0,0.0,,0.30901699437494745,0.42583274182484154,
15,38,33.45547115641716,35.7197201741682,1.0,24.7660229,2.0,124.18902409463817,53.429746192503536,2511,0.03814305930778742,2370,141,0,0.9438470728793309,0.056152927120669056,0.0,True,893.0,16.859736900738547,0.4874503872397422,1468,0,0.0,,0.3090169943749474,0.4,
16,18,36.9867542275546,33.71362074945597,1.0,24.7660229,2.0,110.12097683464101,88.28877042664091,4946,0.07513164927770474,4874,72,0,0.9854427820460978,0.014557217953902144,0.0,True,14.0,2.111004122822376,0.05971691447206058,3084,188,0.05745721271393643,,0.3090169943749474,0.3816524151396708,
16,20,36.9867542275546,33.017634004979385,1.0,24.7660229,2.0,108.2879556507741,88.68822858812668,2861,0.04345969441639977,2331,524,6,0.8147500873820342,0.18315274379587557,0.0020971688220901784,True,495.0,12.552425807826008,0.3586182559336293,1614,244,0.13132400430570507,0.43992844262706177,0.28172904669025317,0.40269974784927715,0.1581993959368086
14,16,35.01834971071699,36.9867542275546,1.0,24.7660229,2.0,109.02989174652987,89.97424031885568,3825,0.058103226544120624,3495,330,0,0.9137254901960784,0.08627450980392157,0.0,True,9.0,1.692568750643269,0.0470124660078061,1850,52,0.027339642481598318,,0.30383243470068705,0.39352981872163206,
14,34,35.01834971071699,34.90213017205192,1.0,24.7660229,2.0,124.25125377054619,62.23483440157723,3200,0.04860923527874144,2490,707,3,0.778125,0.2209375,0.0009375,True,613.0,13.968677826861914,0.3995589804384146,975,338,0.25742574257425743,0.4,0.27429188517743175,0.40453726661826384,0.12570811482256827
14,38,35.01834971071699,35.7197201741682,1.0,24.7660229,2.0,126.4948783733604,61.66315320043335,2544,0.038644342046599445,1508,1036,0,0.5927672955974843,0.40723270440251574,0.0,True,229.0,8.537737635702333,0.24139017786592495,833,0,0.0,,0.2474827647932052,0.37798720432169275,
14,60,35.01834971071699,35.0719343007914,4.841619252963779,119.90765329198184,5.841619252963779,146.30733517394373,9.44164668803274,5241,0.07961281315496371,1467,3774,0,0.2799084144247281,0.7200915855752719,0.0,False,5.0,1.2615662610100802,0.03599832070313594,149,0,0.0,,0.125,0.3333333333333333,
13,21,37.24760512981909,36.212230400142786,1.0,24.7660229,2.0,110.37970722071329,86.67003696138666,3911,0.0594095997422368,3906,5,0,0.998721554589619,0.0012784454103809768,0.0,True,365.0,10.778826859036359,0.2934617748943918,1464,259,0.15031921067904816,,0.3090169943749474,0.40149162409079436,
13,34,37.24760512981909,34.90213017205192,7.246211251235321,179.45983378633161,8.246211251235321,123.90743133515417,67.10582582540172,6968,0.10584660981945948,2562,3725,681,0.3676808266360505,0.5345866819747417,0.09773249138920781,True,6.0,1.381976597885342,0.03830857014521866,106,717,0.8712029161603888,0.3837430868261572,0.11881849050177154,0.33971422738143603,0.2649245963243857
13,41,37.24760512981909,34.09273338064717,1.0,24.7660229,2.0,130.03955844407682,52.40639327676633,2860,0.04344450403037516,2719,141,0,0.9506993006993008,0.0493006993006993,0.0,True,2158.0,26.20902009584907,0.7347601831747398,2162,411,0.15973571706179557,,0.3090169943749474,0.4,
13,53,37.24760512981909,33.92990104192052,1.0,24.7660229,2.0,142.42387022063696,24.560806184040697,3170,0.048153523698003235,3059,83,28,0.9649842271293375,0.026182965299684544,0.008832807570977918,True,1990.0,25.16816786152189,0.7071944274303524,1991,336,0.14439192092823377,0.4068781988545112,0.3090169943749474,0.37406669614897287,0.09786120447956381
16,34,36.9867542275546,34.90213017205192,1.0,24.7660229,2.0,124.26858137602412,62.77855912843757,2966,0.04505468494898347,2331,609,26,0.7859069453809845,0.20532703978422118,0.008766014834794335,True,404.0,11.340070282773887,0.3154888374602724,724,818,0.5304798962386511,0.4211646096066227,0.27429188517743175,0.40149162409079436,0.14687272442919097
16,49,36.9867542275546,35.096307372848145,1.0,24.7660229,2.0,143.23927559346626,16.49224569531039,2940,0.0446597349123437,2238,627,75,0.7612244897959184,0.21326530612244898,0.025510204081632654,True,949.0,17.38033607236688,0.48223079559844256,1142,1060,0.48138056312443234,0.420449861343358,0.2708131845707603,0.39564392373896,0.14963667677259768
17,18,35.54812880887022,33.71362074945597,1.0,24.7660229,2.0,110.05577334469722,88.15746893065779,2489,0.03780887081524607,1925,564,0,0.7734029730815588,0.22659702691844114,0.0,True,2051.0,25.550999521798648,0.7378098209974274,2056,0,0.0,,0.28989794855663564,0.37268226712382524,
17,32,35.54812880887022,36.44281747824723,1.0,24.7660229,2.0,122.49431301918546,66.41158446997359,3489,0.05299925683985277,3386,103,0,0.9704786471768415,0.029521352823158497,0.0,True,2848.0,30.10891156869401,0.8364638366778046,3000,0,0.0,,0.3090169943749474,0.38742588672279316,
17,33,35.54812880887022,34.862890454021304,1.0,24.7660229,2.0,122.28066296383037,68.21776515209447,2817,0.042791317431317075,2772,45,0,0.9840255591054313,0.01597444089456869,0.0,True,2523.0,28.338945690369357,0.804957689493489,3193,0,0.0,,0.30901699437494745,0.4142135623730951,
18,21,33.71362074945597,36.212230400142786,1.0,24.7660229,2.0,111.81461474421644,88.93291721902034,4666,0.07087834119081486,4585,81,0,0.9826403771967424,0.017359622803257608,0.0,True,2196.0,26.438769072322643,0.756194415589158,2198,34,0.015232974910394265,,0.31339216579491175,0.4142135623730951,
18,33,33.71362074945597,34.862890454021304,1.0,24.7660229,2.0,123.41962393640736,70.17994609893465,2292,0.034816364768398556,2280,12,0,0.9947643979057592,0.005235602094240838,0.0,True,3691.0,34.27654868717636,0.9996585736323755,3691,75,0.019915029208709505,,0.3090169943749474,0.4176890859898589,
19,20,32.80974959005393,33.017634004979385,1.0,24.7660229,2.0,106.09354148117802,87.51426438995122,2747,0.0417279904095946,2733,14,0,0.9949035311248635,0.005096468875136513,0.0,True,2588.0,28.701672171559103,0.8720283445603827,2588,0,0.0,,0.32449979983983984,0.43774765305371266,
19,38,32.80974959005393,35.7197201741682,1.0,24.7660229,2.0,124.31779180924225,53.864614498909106,2582,0.0392215767155345,2442,140,0,0.9457784663051898,0.054221533694810226,0.0,True,1439.0,21.402054252301923,0.6246087800164333,1876,0,0.0,,0.3090169943749474,0.42480768092719207,
20,33,33.017634004979385,34.862890454021304,1.0,24.7660229,2.0,121.58660275254044,65.46402229009746,2884,0.04380907329496572,2741,143,0,0.9504160887656034,0.04958391123439667,0.0,True,3585.0,33.78077769929061,0.9953010224514083,3613,0,0.0,,0.3164309725825327,0.4211646096066227,
21,25,36.212230400142786,36.105291799426446,1.0,24.7660229,2.0,112.945809811679,89.19649469660213,4592,0.06975425262499396,3772,644,176,0.8214285714285714,0.1402439024390244,0.03832752613240418,True,1519.0,21.988922600099762,0.6081215708530109,1605,713,0.3075927523727351,0.4278112058481355,0.3090169943749474,0.34514099850039526,0.11879421147318808
21,32,36.212230400142786,36.44281747824723,8.449489742783179,209.26025646308332,9.449489742783179,124.25315441870467,73.36805442123631,7533,0.11442917792336227,5591,1942,0,0.7422009823443515,0.2577990176556485,0.0,True,2464.0,28.00563442518059,0.7709205414620719,2466,161,0.06128663875142749,,0.2330240281039237,0.3327061724851381,
21,41,36.212230400142786,34.09273338064717,4.766114533138578,118.03770167173282,5.766114533138578,132.0943463945222,58.357909696351925,4911,0.0745999857668435,4694,217,0,0.9558134799429852,0.044186520057014865,0.0,True,2301.0,27.063463342833682,0.7698876974666323,2305,17,0.007321274763135229,,0.2708131845707603,0.3844998779892558,
21,48,36.212230400142786,34.59774233335765,1.0,24.7660229,2.0,140.52233540904467,39.112909747166476,2731,0.0414849442332009,2451,280,0,0.8974734529476383,0.10252654705236178,0.0,True,1090.0,18.626802622574058,0.5261067587944898,1310,121,0.08455625436757512,,0.29581631632448924,0.4068781988545112,
21,54,36.212230400142786,34.73837461149509,1.0,24.7660229,2.0,147.17774235485217,18.031542868173016,2914,0.04426478487570392,2914,0,0,1.0,0.0,0.0,True,1924.0,24.747287144606645,0.6975919977158024,1924,0,0.0,,0.30901699437494745,,
22,26,38.20122160174227,39.11050665364151,1.0,24.7660229,2.0,110.72237369435516,87.09883536012465,6885,0.10458580777941713,5982,834,69,0.8688453159041394,0.12113289760348583,0.010021786492374727,True,15.0,2.1850968611841584,0.05652691798496936,1829,172,0.08595702148925537,0.40269974784927715,0.30383243470068705,0.394586871230296,0.0988673131485901
25,48,36.105291799426446,34.59774233335765,1.0,24.7660229,2.0,141.03365004956498,40.14371932712717,2830,0.04298879244963696,2629,194,7,0.9289752650176678,0.0685512367491166,0.0024734982332155478,True,1523.0,22.01785540550926,0.6228263235254811,1535,280,0.15426997245179064,0.4211646096066227,0.30383243470068705,0.41421356237309503,0.11733217490593567
25,58,36.105291799426446,35.463353618126746,3.4721359549995796,85.99099857343296,4.47213595499958,149.29794645279674,26.565232289878637,3959,0.06013873827141793,3959,0,0,1.0,0.0,0.0,True,2070.0,25.669076033243712,0.7173274241389517,2070,11,0.005285920230658337,,0.2801868778094689,,
26,36,39.11050665364151,34.82769584542937,1.7320508075688772,42.89600996421431,2.732050807568877,127.00645663180502,69.94380184596234,3209,0.0487459487529629,3024,185,0,0.9423496416329075,0.05765035836709255,0.0,True,2220.0,26.582850624566497,0.7190559068541202,2257,133,0.05564853556485356,,0.2775563351996301,0.38742588672279316,
27,43,34.83543558143796,37.35963203068548,1.0,24.7660229,2.0,138.76592934400506,55.13268627623898,3228,0.049034566087430426,2557,669,2,0.7921313506815365,0.20724907063197026,0.0006195786864931846,True,1561.0,22.290844136840068,0.6175170929016999,1667,220,0.11658717541070482,0.4953687816160207,0.27429188517743175,0.40453726661826384,0.22107689643858897
24,56,36.801781411217334,34.37048489280918,1.414213562373095,35.02444547122265,2.414213562373095,145.5272472728626,28.783308001495268,3131,0.04756109864304358,3131,0,0,1.0,0.0,0.0,True,4436.0,37.57688990737918,1.0559419239753307,4437,42,0.009377093101138647,,0.30484544052339907,,
25,27,36.105291799426446,34.83543558143796,1.0,24.7660229,2.0,116.4257210250131,85.62094875805903,1486,0.022572913632565555,1477,9,0,0.993943472409152,0.006056527590847914,0.0,True,97.0,5.556622981616415,0.15665537094888207,2104,80,0.03663003663003663,,0.3288130902060995,0.407669683062202,
25,37,36.105291799426446,35.083252272508744,8.38083151964686,207.55986533661593,9.38083151964686,127.81121140040955,69.67671481406705,8096,0.12298136525521584,7847,187,62,0.9692440711462451,0.02309782608695652,0.007658102766798419,True,3424.0,33.01352829210018,0.9274955323918523,3425,394,0.10316836868290129,0.37733011330727617,0.26427884169111276,0.3613020955135853,0.1130512716161634
25,43,36.105291799426446,37.35963203068548,1.0,24.7660229,2.0,135.79733277119126,49.12150464609567,3188,0.04842695064644616,2853,316,19,0.894918444165621,0.09912170639899624,0.005959849435382685,True,1763.0,23.68924501418361,0.6449130763128572,1803,471,0.20712401055408972,0.3797958971132712,0.29581631632448924,0.392905387390447,0.08397958078878198
23,24,37.67459673536332,36.801781411217334,1.0,24.7660229,2.0,111.97267800565882,88.47575573917462,3071,0.04664967548156718,2643,407,21,0.8606317160534028,0.13253012048192772,0.006838163464669489,True,2240.0,26.702324712498182,0.7170682940554389,2325,294,0.11225658648339061,0.3816524151396708,0.2989350844248255,0.39352981872163206,0.08271733071484527
23,45,37.67459673536332,33.6831374944378,1.0,24.7660229,2.0,134.60643256011957,40.116188956207715,3203,0.04865480643681526,3203,0,0,1.0,0.0,0.0,True,2712.0,29.381225490616288,0.823490986863364,4556,91,0.01958252636109318,,0.30901699437494745,,
24,26,36.801781411217334,39.11050665364151,1.0,24.7660229,2.0,112.87923698442795,89.82347604384,1043,0.015843572623664787,1008,35,0,0.9664429530201343,0.03355704697986577,0.0,True,733.0,15.274853405932202,0.40243427764636713,3044,35,0.01136732705423839,,0.3203772410170408,0.44499443206436484,
24,36,36.801781411217334,34.82769584542937,1.0,24.7660229,2.0,127.13222484416033,67.13681370533311,3257,0.04947508728214402,3049,208,0,0.9361375498925392,0.06386245010746085,0.0,True,1715.0,23.36453412343591,0.6523720406257145,1801,173,0.08763931104356636,,0.3090169943749474,0.394586871230296,
22,27,38.20122160174227,34.83543558143796,1.0,24.7660229,2.0,114.04279810723229,81.37366210688634,5538,0.0841243578042719,5278,260,0,0.9530516431924883,0.046948356807511735,0.0,True,2324.0,27.19838553096727,0.7447872501270729,2324,131,0.05336048879837067,,0.3090169943749474,0.45416345659799195,
22,36,38.20122160174227,34.82769584542937,1.0,24.7660229,2.0,124.97536155408756,63.16273205948883,3070,0.04663448509554257,2812,258,0,0.9159609120521173,0.08403908794788274,0.0,True,1326.0,20.544559111348836,0.5626417542396286,1601,291,0.15380549682875264,,0.3090169943749474,0.42480768092719207,
22,43,38.20122160174227,37.35963203068548,1.0,24.7660229,2.0,133.41440985341046,48.08815644031492,3795,0.057647514963382426,3606,177,12,0.950197628458498,0.0466403162055336,0.0031620553359683794,True,1548.0,22.197831060995757,0.5875484458918108,1571,380,0.194771911840082,0.42063227274896875,0.3090169943749474,0.407669683062202,0.11161527837402135
22,55,38.20122160174227,33.95200611827683,1.0,24.7660229,2.0,143.80204104065996,21.863423424845987,3208,0.04873075836693829,3165,43,0,0.9865960099750624,0.013403990024937655,0.0,True,1834.0,24.161546541168924,0.6697287787297489,1834,0,0.0,,0.30901699437494745,0.4142135623730951,
27,44,34.83543558143796,34.23190090443684,1.0,24.7660229,2.0,139.18162269778745,55.40571480375451,2606,0.03958614598012506,1968,501,137,0.7551803530314658,0.19224865694551035,0.05257099002302379,True,396.0,11.227230955528665,0.32510971254334625,1456,759,0.3426636568848758,0.4068781988545112,0.28172904669025317,0.37406669614897287,0.12514915216425804
28,31,35.44670454025257,34.96785496544553,1.0,24.7660229,2.0,131.90237743792994,86.4226642486701,2894,0.043960977155211786,2584,310,0,0.8928818244644091,0.10711817553559087,0.0,True,3723.0,34.42481236350102,0.977775409096049,3827,301,0.07291666666666667,,0.3090169943749474,0.40453726661826384,
29,52,34.79735966025942,34.412803838966106,1.0,24.7660229,2.0,152.39966272595098,49.46725444121372,2620,0.03979881138446955,2603,17,0,0.9935114503816794,0.0064885496183206106,0.0,True,2134.0,26.062872004370686,0.7531515802491157,2228,184,0.07628524046434494,,0.3090169943749474,0.37268226712382524,
29,59,34.79735966025942,35.246388536906736,1.0,24.7660229,2.0,157.64385842445273,38.979771476247784,2627,0.0399051440866418,2316,260,51,0.8816140083745717,0.09897221164826799,0.019413779977160258,True,1796.0,23.90992587997897,0.6827140607231618,1806,623,0.2564841498559078,0.4270509831248423,0.29581631632448924,0.37268226712382524,0.13123466680035306
30,64,32.89042370338548,35.09281834672534,6.1587762089111235,152.52839262586807,7.1587762089111235,160.91440401294733,42.07083379695624,4879,0.07411389341405608,4879,0,0,1.0,0.0,0.0,True,4769.0,38.96177417945053,1.146217008913214,4775,0,0.0,,0.27429188517743175,,
31,46,34.96785496544553,36.16379990987199,1.0,24.7660229,2.0,151.22307535237613,60.42222237899411,2966,0.04505468494898347,2847,119,0,0.9598786244099797,0.04012137559002023,0.0,True,4954.0,39.71029055741722,1.1165293602974102,4965,4,0.0008049909438518816,,0.3090169943749474,0.39352981872163206,
31,70,34.96785496544553,34.84467940228922,1.0,24.7660229,2.0,169.0596249711483,11.86697880277064,2628,0.03992033447266641,2605,23,0,0.991248097412481,0.008751902587519025,0.0,True,3858.0,35.04339511087738,1.0039284615077195,3875,141,0.035109561752988044,,0.30484544052339907,0.43405783005789966,
32,48,36.44281747824723,34.59774233335765,1.0,24.7660229,2.0,152.34099465659068,63.47917420836276,2671,0.040573521071724496,2600,71,0,0.9734181954324224,0.026581804567577687,0.0,True,1927.0,24.76657325259521,0.6972516353552003,1945,180,0.08470588235294117,,0.3090169943749474,0.407669683062202,
32,63,36.44281747824723,32.896381114309655,1.0,24.7660229,2.0,162.79141753263377,38.19356353563107,2952,0.04484201954463898,2926,26,0,0.9911924119241192,0.008807588075880758,0.0,True,2053.0,25.56345431148385,0.737344960148643,2053,0,0.0,,0.3164309725825327,0.42583274182484154,
32,69,36.44281747824723,32.82615247263658,1.0,24.7660229,2.0,166.79048953091024,26.655660466323674,3080,0.046786388955788634,2781,299,0,0.9029220779220779,0.09707792207792208,0.0,True,1594.0,22.525229379008827,0.6503699822584535,1625,0,0.0,,0.3090169943749474,0.4,
33,68,34.862890454021304,34.44455871849295,1.0,24.7660229,2.0,169.5602503400647,7.485470900389029,2826,0.04292803090553853,2820,6,0,0.9978768577494692,0.0021231422505307855,0.0,True,5117.0,40.358291435620224,1.1646162690294306,5117,0,0.0,,0.3090169943749474,0.4370648079258189,
34,49,34.90213017205192,35.096307372848145,3.1815405503520555,78.79410612729761,4.1815405503520555,158.46063761748258,59.20973118439524,4246,0.06449837906048005,3337,563,346,0.7859161563824776,0.13259538389072067,0.0814884597268017,True,1804.0,23.96311821686732,0.684675802984783,1806,299,0.14204275534441804,0.3874258867227931,0.2553967929896867,0.330295985389095,0.1320290937331064
34,53,34.90213017205192,33.92990104192052,1.0,24.7660229,2.0,158.00638228552322,55.95031323097305,2950,0.044811638772589764,2460,368,122,0.8338983050847457,0.12474576271186441,0.04135593220338983,True,1713.0,23.35090651415558,0.6784895375691166,1713,567,0.24868421052631579,0.4211646096066227,0.28989794855663564,0.37268226712382524,0.13126666104998708
34,67,34.90213017205192,36.104437152503536,3.1815405503520555,78.79410612729761,4.1815405503520555,167.55550797410234,44.57283782745154,3758,0.05708547068047198,3758,0,0,1.0,0.0,0.0,True,2396.0,27.616489409343153,0.777857329255595,2396,0,0.0,,0.2801868778094689,,
35,50,35.57631849947663,34.813978881549595,1.8284271247461903,45.2828680424453,2.8284271247461903,157.48249743245253,64.02088969608648,3435,0.052178975994524014,3435,0,0,1.0,0.0,0.0,True,4180.0,36.47650372840365,1.0364071494386364,4199,0,0.0,,0.28989794855663564,,
35,57,35.57631849947663,33.795964914823415,1.0,24.7660229,2.0,159.13832450947206,58.55222317906424,2699,0.04099885188041348,2470,229,0,0.9151537606520934,0.08484623934790664,0.0,True,1864.0,24.35835848013133,0.7022504458923496,1888,0,0.0,,0.3090169943749474,0.407669683062202,
37,48,35.083252272508744,34.59774233335765,2.449489742783178,60.66411906308329,3.449489742783178,155.38773699777522,68.74364637489393,3205,0.04868518720886447,2784,397,24,0.8686427457098284,0.12386895475819033,0.00748829953198128,True,1163.0,19.24043652393959,0.5522434526880231,1194,254,0.17541436464088397,0.375,0.26618329551788555,0.3704152082810797,0.10881670448211445
37,58,35.083252272508744,35.463353618126746,3.6855577202829677,91.27660689979977,4.685557720282968,163.65203340100697,54.4936584305752,4776,0.0725492836535216,4776,0,0,1.0,0.0,0.0,True,3005.0,30.927677054416662,0.876801276658501,3005,0,0.0,,0.2791745113185196,,
37,63,35.083252272508744,32.896381114309655,1.0,24.7660229,2.0,165.83815987381834,46.15004475482084,2675,0.04063428261582292,2675,0,0,1.0,0.0,0.0,True,2340.0,27.29185104880338,0.8029419898017695,2340,0,0.0,,0.30901699437494745,,
38,60,35.7197201741682,35.0719343007914,1.0,24.7660229,2.0,163.78964940625218,55.60232717950338,2834,0.04304955399373539,2122,712,0,0.7487649964714185,0.2512350035285815,0.0,True,1341.0,20.66043458817997,0.5836968987774674,1371,0,0.0,,0.28172904669025317,0.376931296631122,
35,62,35.57631849947663,34.927197359784934,1.0,24.7660229,2.0,164.8381897946949,48.76480384454735,2773,0.04212294044623438,2705,68,0,0.9754778218535882,0.02452217814641183,0.0,True,2559.0,28.540409926003523,0.8096166433167847,2589,0,0.0,,0.3090169943749474,0.4211646096066227,
36,51,34.82769584542937,34.26751612520607,1.0,24.7660229,2.0,157.51853170036162,61.05329111969172,2893,0.04394578676918718,2893,0,0,1.0,0.0,0.0,True,2707.0,29.354128532448744,0.8496718569999863,2707,0,0.0,,0.30901699437494745,,
36,55,34.82769584542937,33.95200611827683,5.928203230275509,146.8180169568572,6.928203230275509,160.0861239781098,60.19543452504028,5502,0.08357750390738607,5417,85,0,0.9845510723373319,0.015448927662668121,0.0,True,1984.0,25.13019725725687,0.7307445813160871,1987,0,0.0,,0.27669677546737487,0.3015724667857082,
36,66,34.82769584542937,35.87682366494231,1.0,24.7660229,2.0,166.90671738103518,42.21932984407265,3008,0.045692681162016954,2784,224,0,0.925531914893617,0.07446808510638298,0.0,True,2924.0,30.508000708034015,0.862971728520375,2924,0,0.0,,0.3008613653919205,0.3629003269703467,
38,62,35.7197201741682,34.927197359784934,1.0,24.7660229,2.0,166.11738112544361,50.89144179109228,2883,0.043793882908941116,2710,173,0,0.9399930627818245,0.06000693721817551,0.0,True,1699.0,23.255289648298522,0.6583525639918246,1882,0,0.0,,0.2989350844248255,0.4142135623730951,
38,65,35.7197201741682,33.67941967009937,11.806248474865697,292.3938200916139,12.806248474865697,168.20795539496493,53.32668140734345,9941,0.1510076274706152,8074,1867,0,0.8121919324011669,0.18780806759883312,0.0,True,2286.0,26.97510703993861,0.7773902414488434,2593,0,0.0,,0.23224277598291035,0.36960300187112943,
39,41,33.88151483207091,34.09273338064717,4.65685424949238,115.33175898489058,5.65685424949238,150.69407145212577,88.32605893651278,5029,0.07639245131774709,5029,0,0,1.0,0.0,0.0,True,2279.0,26.933774904622243,0.7924699606926405,2279,0,0.0,,0.2801868778094689,,
39,53,33.88151483207091,33.92990104192052,1.0,24.7660229,2.0,163.07838322868588,67.3086188747931,2439,0.03704935151401574,2439,0,0,1.0,0.0,0.0,True,1849.0,24.260152092553522,0.7155182288962741,1851,125,0.06325910931174089,,0.3090169943749474,,
41,43,34.09273338064717,37.35963203068548,1.0,24.7660229,2.0,154.94586935403447,85.16087745057602,3054,0.04639143891914886,3048,6,0,0.9980353634577603,0.0019646365422396855,0.0,True,2721.0,29.429937144107093,0.8237638313213738,2722,1,0.0003672420124862284,,0.31339216579491175,0.4176890859898589,
41,53,34.09273338064717,33.92990104192052,8.306623862918075,205.7220368107155,9.306623862918075,164.13850939444586,70.98774331489479,7053,0.10713779263155106,7040,13,0,0.998156812703814,0.0018431872961860202,0.0,True,1615.0,22.673122109379246,0.6666346371865023,1615,0,0.0,,0.26820790199340255,0.2775144043792301,
