Repository: AmiraliKhosrozadeh/ice-bonded-granular-microCT

# Grain-scale kinematics, ice-bond failure and damage evolution in ice-bonded granular media under in-situ uniaxial compression

Analysis code, per-specimen tables and supplementary material for the paper of

## Results for every specimen

The paper shows one or two specimens per figure.  The same rendering for
every specimen and every scan is in [`supplementary/`](supplementary/README.md):
the void and crack classes (Fig. 11 of the paper), the crack orientation
classes (Fig. 12), the ice-path maps (Fig. 18) and the per-scan tables behind
Tables 2–4, each as one sheet per material, compiled with their text in
[`supplementary/supplementary.pdf`](supplementary/supplementary.pdf).

File: paper/data/bonds/Glass_100_1700_T5_HR/Glass_100_1700_T5_HR_throats_scan03_classified.csv (part 2 of 8)
bead_a,bead_b,r_a_vox,r_b_vox,gap_vox,gap_um,dsum_min,z_mid,axis_dip_deg,lens_vox,lens_mm3,binder_vox,pore_vox,crack_vox,binder_frac,pore_frac,crack_frac,connected,bond_area_vox,r_bond_vox,r_bond_over_R,neck_binder_vox,neck_crack_vox,neck_severed,q_crack_med,q_binder_med,q_pore_med,dq_paired,cls
41,54,34.09273338064717,34.73837461149509,5.324555320336759,131.868058995777,6.324555320336759,166.83759357821572,66.53589410774124,4421,0.0671566966147862,3684,737,0,0.833295634471839,0.166704365528161,0.0,True,1467.0,21.609271228609742,0.6278925869122042,1468,0,0.0,,0.2457857925914388,0.3660254037844387,,intact
41,76,34.09273338064717,36.072909039283005,1.0,24.7660229,2.0,183.89449004695285,15.337495538436528,2986,0.0453584926694756,2986,0,0,1.0,0.0,0.0,True,3130.0,31.564377766008075,0.8997103618634404,3130,0,0.0,,0.3090169943749474,,,intact
39,71,33.88151483207091,35.48384280147254,1.0,24.7660229,2.0,175.87984334306427,39.03945272553175,2826,0.0429280309055385,2664,142,20,0.9426751592356688,0.0502476999292285,0.0070771408351026,True,1894.0,24.55359290271181,0.7079497241959946,1896,427,0.1838140335772707,0.4213924954722618,0.3090169943749474,0.3794803650337164,0.1123755010973144,intact
39,73,33.88151483207091,34.85110129768687,4.65685424949238,115.33175898489058,5.65685424949238,178.090597665742,40.483582855053285,4622,0.0702099642057321,4597,25,0,0.9945910861099092,0.0054089138900908,0.0,True,2940.0,30.591356056578213,0.8901554394154273,2940,0,0.0,,0.2798057840438667,0.3203772410170407,,intact
40,47,34.93919597971827,34.84507264758768,3.685557720282968,91.27660689979976,4.685557720282968,159.48600725544475,76.2494741519313,4030,0.061217255679165,3583,417,30,0.8890818858560794,0.1034739454094292,0.0074441687344913,True,1910.0,24.6570858499345,0.7066660247345892,1928,204,0.0956848030018761,0.3077019862219409,0.2661832955178855,0.3660254037844386,0.0415186907040553,intact
40,52,34.93919597971827,34.412803838966106,1.0,24.7660229,2.0,162.49834642606817,69.65549771986173,2880,0.0437483117508673,2600,175,105,0.9027777777777778,0.0607638888888888,0.0364583333333333,True,739.0,15.33724244738347,0.4423013752301749,1057,1394,0.5687474500203998,0.407669683062202,0.3090169943749474,0.3797958971132712,0.0986526886872546,intact
42,47,34.02591793592998,34.84507264758768,4.449489742783178,110.1961648630833,5.449489742783178,160.81224132829914,77.87146609346435,5073,0.0770608283028297,4697,376,0,0.9258821210329192,0.0741178789670806,0.0,True,2365.0,27.43725352189364,0.7967724375510865,2365,0,0.0,,0.2661832955178855,0.3874258867227931,,intact
42,57,34.02591793592998,33.795964914823415,1.0,24.7660229,2.0,164.98035790890862,69.96428578479576,2382,0.0361834995106131,2130,252,0,0.8942065491183879,0.105793450881612,0.0,True,1467.0,21.609271228609742,0.6372359574906641,1479,0,0.0,,0.3090169943749474,0.3875315872982903,,intact
42,67,34.02591793592998,36.104437152503536,5.741657386773941,142.19801832479757,6.741657386773941,174.3619746456043,56.47530621364032,5449,0.0827724134480819,3510,1939,0,0.6441548908056524,0.3558451091943476,0.0,True,868.0,16.622063085174787,0.4740333358989718,911,0,0.0,,0.1977907657787564,0.3660254037844386,,intact
42,78,34.02591793592998,35.492120294666805,1.0,24.7660229,2.0,186.81643086926624,8.96945322104564,2703,0.0410596134245119,2408,295,0,0.8908620051794303,0.1091379948205697,0.0,True,2084.0,25.75573339679963,0.7409798680269384,2104,0,0.0,,0.2898979485566356,0.4,,intact
44,61,34.23190090443684,35.927016907679686,6.211102550927978,153.82430801053073,7.211102550927978,174.14882249570482,66.9442317294823,5532,0.0840332154881242,5443,89,0,0.9839117859725236,0.0160882140274765,0.0,True,2432.0,27.823185353208192,0.7931475062861673,2499,36,0.0142011834319526,,0.2687959533979827,0.3567891723253309,,intact
44,81,34.23190090443684,34.62305290273255,1.0,24.7660229,2.0,193.5608268240871,12.126294862662473,2704,0.0410748038105365,2704,0,0,1.0,0.0,0.0,True,2216.0,26.558891313141824,0.7714446047708023,2216,0,0.0,,0.3090169943749474,,,intact
45,59,33.6831374944378,35.246388536906736,1.0,24.7660229,2.0,171.65359497875446,66.02560919235128,2867,0.0435508367325474,2390,294,183,0.8336239972096268,0.1025462155563306,0.0638297872340425,True,2467.0,28.022678123537936,0.8130819907508169,2493,1091,0.3044084821428571,0.3827822185373187,0.303832434700687,0.3797958971132712,0.0789497838366316,intact
45,64,33.6831374944378,35.09281834672534,8.851841083363698,219.22489897774616,9.851841083363698,173.72700880868274,66.91139170760363,7548,0.1146570337137313,6847,701,0,0.9071277159512454,0.0928722840487546,0.0,True,2645.0,29.01602400323184,0.8437839546786915,2695,114,0.0405838376646493,,0.2594996871087636,0.3383654224414442,,intact
43,55,37.35963203068548,33.95200611827683,1.0,24.7660229,2.0,168.52517227743272,73.68137906494022,3148,0.0478193352054618,3148,0,0,1.0,0.0,0.0,True,2543.0,28.45104638788141,0.7979355719875694,2543,33,0.0128105590062111,,0.3145198591387564,,,intact
43,58,37.35963203068548,35.463353618126746,1.0,24.7660229,2.0,171.63815477178866,67.52421449684603,3167,0.0481079525399294,2461,671,35,0.7770760972529207,0.211872434480581,0.0110514682664982,True,2095.0,25.823617321263136,0.7092161105779747,2107,244,0.1037856231390897,0.4211646096066227,0.2817290466902531,0.3816524151396708,0.1394355629163695,intact
43,80,37.35963203068548,35.99820721974423,7.246211251235321,179.4598337863316,8.246211251235321,188.17840294582243,38.19345742066707,7872,0.1195787187857039,7703,169,0,0.9785315040650406,0.0214684959349593,0.0,True,3033.0,31.071431972077452,0.8471196068358964,3033,0,0.0,,0.267982878680112,0.3455110085502099,,intact
44,58,34.23190090443684,35.463353618126746,3.898979485566356,96.5622152261666,4.898979485566356,172.05384812557105,68.30848504491715,5221,0.0793090054344715,5221,0,0,1.0,0.0,0.0,True,3385.0,32.824974710304524,0.9419572375527392,3395,16,0.0046907065376722,,0.2801868778094689,,,intact
46,50,36.16379990987199,34.813978881549595,7.0670198723450905,175.0219759932536,8.06701987234509,170.96853241352466,86.19622400918907,6573,0.0998464073397398,5015,1558,0,0.7629697246310665,0.2370302753689335,0.0,True,4342.0,37.17662606813614,1.0475567621631272,4353,0,0.0,,0.2325672450543258,0.359322511128923,,intact
46,70,36.16379990987199,34.84467940228922,1.0,24.7660229,2.0,186.2274295250878,58.58047000193666,3269,0.0496573719144393,3269,0,0,1.0,0.0,0.0,True,4617.0,38.33584151300923,1.0797539078250242,4632,0,0.0,,0.3090169943749474,,,intact
46,88,36.16379990987199,34.7405506064482,1.0,24.7660229,2.0,200.5383198711673,25.3492568915372,3119,0.0473788140107482,3119,0,0,1.0,0.0,0.0,True,3182.0,31.82549383492457,0.8977021467138109,3668,0,0.0,,0.3090169943749474,,,intact
47,71,34.84507264758768,35.48384280147254,1.0,24.7660229,2.0,185.32367365665823,61.13197114888683,2828,0.0429584116775877,2828,0,0,1.0,0.0,0.0,True,2804.0,29.87542335866304,0.8495914708169228,2808,116,0.0396716826265389,,0.3090169943749474,,,intact
48,58,34.59774233335765,35.463353618126746,1.0,24.7660229,2.0,176.8744720501624,76.2271944017429,2872,0.0436267886626704,2395,477,0,0.8339136490250696,0.1660863509749303,0.0,True,1716.0,23.371344948277684,0.6671704069391599,1772,0,0.0,,0.2898979485566356,0.3827822185373187,,intact
48,63,34.59774233335765,32.896381114309655,1.0,24.7660229,2.0,179.06059852297378,71.09485964404321,2694,0.0409228999502904,2508,186,0,0.930957683741648,0.0690423162583518,0.0,True,1858.0,24.319123514828476,0.7206293606786289,1916,0,0.0,,0.3090169943749474,0.3827822185373187,,intact
48,86,34.59774233335765,34.19607531774807,4.0197648378370845,99.553588026488,5.0197648378370845,198.37358890704093,36.764386031336514,4108,0.0624021057890843,3819,289,0,0.9296494644595912,0.0703505355404089,0.0,True,2354.0,27.37337158766971,0.7958090573340856,2354,0,0.0,,0.2708131845707603,0.3660254037844386,,intact
49,60,35.096307372848145,35.0719343007914,3.2426406871192857,80.30731351366796,4.242640687119286,180.5167190208801,85.29030274170617,4306,0.0654098022219564,4306,0,0,1.0,0.0,0.0,True,2679.0,29.201920914323004,0.8323401076556671,2679,0,0.0,,0.2817290466902531,,,intact
47,72,34.84507264758768,35.943963238404244,1.0,24.7660229,2.0,186.34928697649715,59.012518392368,3100,0.0470901966762807,3090,10,0,0.9967741935483873,0.0032258064516129,0.0,True,3265.0,32.23789351663778,0.9108160073986028,3265,32,0.0097057931452835,,0.3090169943749474,0.4381499646196422,,intact
47,78,34.84507264758768,35.492120294666805,10.06225774829855,249.2021058200643,11.06225774829855,194.52579545452087,50.21447782066306,7553,0.1147329856438544,5177,2376,0,0.6854230107242155,0.3145769892757845,0.0,True,911.0,17.028808129561895,0.4842049395841607,961,0,0.0,,0.2204812092115424,0.3364482598130996,,intact
47,83,34.84507264758768,34.28932355111832,1.0,24.7660229,2.0,198.0062330085904,29.66232787682856,3040,0.0461787735148043,3040,0,0,1.0,0.0,0.0,True,1991.0,25.174490727558467,0.7282768668493749,1992,38,0.0187192118226601,,0.3090169943749474,,,intact
48,54,34.59774233335765,34.73837461149509,1.0,24.7660229,2.0,175.26558259273816,78.80337206743307,2447,0.0371708746022125,2002,445,0,0.8181446669391091,0.1818553330608908,0.0,True,1634.0,22.80610343799032,0.6578419572047686,1789,0,0.0,,0.2898979485566356,0.4,,intact
50,88,34.813978881549595,34.7405506064482,3.898979485566356,96.5622152261666,4.898979485566356,203.1159723783763,38.53394218967493,4031,0.0612324460651896,4031,0,0,1.0,0.0,0.0,True,3384.0,32.82012575914278,0.943723607958736,3384,0,0.0,,0.2771863727725964,,,intact
50,91,34.813978881549595,35.16909554808186,1.0,24.7660229,2.0,205.08274341256487,24.984936277425128,2890,0.0439002156111133,2890,0,0,1.0,0.0,0.0,True,3877.0,35.12958053741257,1.00394504881993,3894,0,0.0,,0.3090169943749474,,,intact
51,73,34.26751612520607,34.85110129768687,1.0,24.7660229,2.0,190.16243447715203,60.89529413375257,2752,0.0418039423397176,2749,3,0,0.9989098837209304,0.0010901162790697,0.0,True,2937.0,30.57574423823226,0.8847325186254433,2938,0,0.0,,0.3164309725825327,0.4211646096066227,,intact
51,75,34.26751612520607,34.98008585668328,1.0,24.7660229,2.0,192.76461263160425,55.0804948440824,2979,0.0452521599673033,2979,0,0,1.0,0.0,0.0,True,2786.0,29.77937781264143,0.8600840162069373,2786,0,0.0,,0.3133921657949117,,,intact
49,65,35.096307372848145,33.67941967009937,1.0,24.7660229,2.0,184.93502500959283,77.07660815516697,2505,0.0380519169916397,2368,130,7,0.945309381237525,0.0518962075848303,0.0027944111776447,True,2604.0,28.79025779013781,0.8372214741447813,2609,380,0.1271328203412512,0.4211646096066227,0.3090169943749474,0.4105458806138031,0.1121476152316753,intact
49,74,35.096307372848145,37.166842256954304,1.0,24.7660229,2.0,193.5824251173061,64.49326822667304,3355,0.0509637451125554,3355,0,0,1.0,0.0,0.0,True,3290.0,32.361080413741924,0.8956454452795041,3290,100,0.0294985250737463,,0.3090169943749474,,,intact
49,84,35.096307372848145,36.67632135997556,1.0,24.7660229,2.0,201.65213249218837,47.66287766200603,3048,0.0463002966030012,3048,0,0,1.0,0.0,0.0,True,2596.0,28.745999104799274,0.8010295738729963,2596,0,0.0,,0.3090169943749474,,,intact
50,57,34.813978881549595,33.795964914823415,6.817337799805944,168.8383440670296,7.817337799805943,175.20201199775323,87.44922666271648,6792,0.1031731018791287,6792,0,0,1.0,0.0,0.0,True,2571.0,28.60724938505144,0.8339097163511661,2571,0,0.0,,0.2714970279031851,,,intact
51,80,34.26751612520607,35.99820721974423,1.0,24.7660229,2.0,195.99844185532373,48.54835511361026,3155,0.0479256679076341,3094,61,0,0.9806656101426308,0.0193343898573692,0.0,True,3305.0,32.43476797878209,0.9232031333272552,3305,0,0.0,,0.3090169943749474,0.4026997478492771,,intact
51,85,34.26751612520607,35.65749155011916,3.7320508075688767,92.42805576421428,4.732050807568877,202.84996412503688,42.197447390685085,3957,0.0601083574993687,3957,0,0,1.0,0.0,0.0,True,1858.0,24.319123514828476,0.6955772855327144,1858,0,0.0,,0.2771863727725964,,,intact
52,77,34.412803838966106,38.03577088218435,1.0,24.7660229,2.0,194.4874768042074,57.05187188775057,3111,0.0472572909225514,3064,47,0,0.9848923175827708,0.0151076824172291,0.0,True,3940.0,35.413852537730705,0.9776273080329368,3944,422,0.0966559780119102,,0.3090169943749474,0.4211646096066227,,intact
52,89,34.412803838966106,34.78302679752419,1.0,24.7660229,2.0,202.09417744154013,36.253046542460034,2772,0.0421077500602097,2507,236,29,0.9044011544011544,0.0851370851370851,0.0104617604617604,True,2070.0,25.669076033243712,0.7419255119023652,2155,862,0.2857142857142857,0.4211646096066227,0.3090169943749474,0.3827822185373187,0.1121476152316753,intact
53,71,33.92990104192052,35.48384280147254,1.0,24.7660229,2.0,189.3242812853844,68.49621761048766,3030,0.0460268696545583,3030,0,0,1.0,0.0,0.0,True,2195.0,26.43274863069334,0.761599855219717,2195,121,0.0522452504317789,,0.3133921657949117,,,intact
53,74,33.92990104192052,37.166842256954304,1.0,24.7660229,2.0,193.1281697853468,61.05569719229408,3023,0.045920536952386,2988,35,0,0.988422097254383,0.0115779027456169,0.0,True,3030.0,31.05606148784623,0.8736282436255479,3030,22,0.0072083879423328,,0.3090169943749474,0.3956439237389599,,intact
53,76,33.92990104192052,36.072909039283005,1.0,24.7660229,2.0,196.278801823513,54.7467038068183,3132,0.0475762890290681,3130,2,0,0.9993614303959132,0.0006385696040868,0.0,True,2442.0,27.88032894463078,0.7965488503187083,2442,0,0.0,,0.3090169943749474,0.4399284426270617,,intact
54,74,34.73837461149509,37.166842256954304,1.0,24.7660229,2.0,195.8272539691166,65.84767964915976,3484,0.0529233049097297,3456,28,0,0.9919632606199772,0.0080367393800229,0.0,True,3362.0,32.713266992917475,0.9098996823211424,3372,0,0.0,,0.3133921657949117,0.394586871230296,,intact
54,76,34.73837461149509,36.072909039283005,6.211102550927978,153.82430801053073,7.211102550927978,198.9778860072828,65.3530373863557,5305,0.0805849978605385,5301,4,0,0.9992459943449576,0.0007540056550424,0.0,True,1575.0,22.390579955406924,0.6324014705292209,1575,0,0.0,,0.2727272727272727,0.3190486896042421,,intact
54,92,34.73837461149509,34.64302278224955,6.071067811865476,150.35620445611326,7.071067811865476,208.9359447994184,44.37511193796573,5705,0.0866611522703812,5481,224,0,0.9607361963190184,0.0392638036809816,0.0,True,2417.0,27.73724923106511,0.7995586792135114,2449,0,0.0,,0.2687959533979826,0.3790649110611939,,intact
54,96,34.73837461149509,34.96030397490579,1.0,24.7660229,2.0,214.8378441412837,13.82232287631496,2783,0.0422748443064804,2783,0,0,1.0,0.0,0.0,True,2378.0,27.51255912024641,0.7894714699975524,2378,0,0.0,,0.3090169943749474,,,intact
55,61,33.95200611827683,35.927016907679686,3.685557720282968,91.27660689979976,4.685557720282968,184.12076032917196,81.8315649295364,4407,0.0669440312104417,4377,30,0,0.9931926480599048,0.0068073519400953,0.0,True,2856.0,30.15116971098976,0.8629533844452899,2856,0,0.0,,0.2791745113185196,0.4172557664838492,,intact
55,82,33.95200611827683,34.70583405708199,1.0,24.7660229,2.0,201.467452307999,48.7214403756608,2704,0.0410748038105365,2704,0,0,1.0,0.0,0.0,True,2455.0,27.9544409813755,0.814311691424523,2472,46,0.0182684670373312,,0.3090169943749474,,,intact
55,85,33.95200611827683,35.65749155011916,1.0,24.7660229,2.0,205.41755640278507,40.36635824387711,2731,0.0414849442332009,2729,2,0,0.9992676675210546,0.0007323324789454,0.0,True,2194.0,26.42672681750876,0.7592850890376986,2198,0,0.0,,0.3090169943749474,0.27837644930301,,intact
55,95,33.95200611827683,35.68738337550451,10.364905678081108,256.6974913796967,11.364905678081108,208.77316250656176,40.45154477401967,8875,0.1348146759683844,4368,4507,0,0.492169014084507,0.5078309859154929,0.0,True,2.0,0.7978845608028654,0.022914748868501,1047,0,0.0,,0.1689858712747391,0.3355818449734017,,intact
56,66,34.37048489280918,35.87682366494231,1.0,24.7660229,2.0,185.30173980973743,77.45636747538477,3150,0.0478497159775111,3045,93,12,0.9666666666666668,0.0295238095238095,0.0038095238095238,True,2777.0,29.73123868816075,0.846473389474223,2778,480,0.147329650092081,0.4176890859898589,0.3090169943749474,0.3816524151396708,0.1086720916149114,intact
57,60,33.795964914823415,35.0719343007914,1.0,24.7660229,2.0,180.2299726408041,84.27538218997222,2808,0.0426546039570956,2639,169,0,0.9398148148148148,0.0601851851851851,0.0,True,843.0,16.3809411833672,0.4757206585344207,1119,0,0.0,,0.3145198591387564,0.4142135623730951,,intact
57,62,33.795964914823415,34.927197359784934,4.766114533138578,118.03770167173282,5.766114533138578,182.5577043599956,81.28188212247831,4823,0.0732632317966781,2581,2242,0,0.5351441011818371,0.4648558988181629,0.0,True,13.0,2.0342144725641096,0.059200258114889,1075,0,0.0,,0.1757340838011157,0.3690444308357147,,intact
57,67,33.795964914823415,36.104437152503536,1.0,24.7660229,2.0,186.23945581146847,74.2382079025278,2945,0.0447356868424667,2817,128,0,0.9565365025466892,0.0434634974533107,0.0,True,1359.0,20.79863301574821,0.5950933728740302,1383,0,0.0,,0.3090169943749474,0.3904778527222126,,intact
57,93,33.795964914823415,35.43270214771678,1.0,24.7660229,2.0,210.6390081934844,1.5198423134297143,2795,0.0424571289387757,2691,104,0,0.9627906976744186,0.0372093023255813,0.0,True,2021.0,25.363443772040124,0.732743958485497,2058,0,0.0,,0.3090169943749474,0.39782196186948,,intact
60,62,35.0719343007914,34.927197359784934,1.0,24.7660229,2.0,185.92983792602692,86.3308420896773,2486,0.0377632996571722,1919,567,0,0.7719227674979887,0.2280772325020112,0.0,True,630.0,14.161046158239444,0.4046063378873307,920,0,0.0,,0.2612038749637415,0.4,,intact
60,67,35.0719343007914,36.104437152503536,1.0,24.7660229,2.0,189.61158937749985,79.90937503174375,3247,0.0493231834218979,3120,127,0,0.9608869725900832,0.0391130274099168,0.0,True,1593.0,22.518162640206207,0.6327426414251069,1804,0,0.0,,0.3090169943749474,0.4,,intact
60,84,35.0719343007914,36.67632135997556,1.0,24.7660229,2.0,204.7375196781437,54.3060655004104,2810,0.0426849847291448,2805,5,0,0.998220640569395,0.0017793594306049,0.0,True,2192.0,26.414679072721466,0.7363155753252804,2193,0,0.0,,0.3090169943749474,0.4457990551962238,,intact
60,94,35.0719343007914,38.09722263948318,1.0,24.7660229,2.0,214.09323930817044,31.346026255873078,3606,0.0547765320047317,3456,150,0,0.9584026622296172,0.0415973377703826,0.0,True,3165.0,31.7403653062106,0.8675886571200799,3165,0,0.0,,0.3090169943749474,0.3827822185373187,,intact
58,81,35.463353618126746,34.62305290273255,3.7320508075688767,92.42805576421428,4.732050807568877,206.64574715191017,54.44387111364396,4549,0.0691010660259358,4549,0,0,1.0,0.0,0.0,True,2423.0,27.77165559024749,0.7924976316764656,2424,0,0.0,,0.2801868778094689,,,intact
58,86,35.463353618126746,34.19607531774807,1.0,24.7660229,2.0,206.63788531027268,50.87938748676849,2816,0.0427761270452924,2177,639,0,0.7730823863636364,0.2269176136363636,0.0,True,1249.0,19.93913357805586,0.5724747929360973,1291,0,0.0,,0.2742918851774317,0.3874258867227931,,intact
58,90,35.463353618126746,34.13389938260097,1.0,24.7660229,2.0,208.34842425935227,47.09459214431137,2930,0.0445078310520976,2930,0,0,1.0,0.0,0.0,True,3548.0,33.60600357347016,0.9657278735733656,3548,0,0.0,,0.3090169943749474,,,intact
59,64,35.246388536906736,35.09281834672534,9.633758019665985,238.5898717281064,10.633758019665985,187.1080894817324,87.0570900937938,8493,0.1290119485069847,2409,4005,2079,0.2836453549982338,0.4715648180854822,0.244789826916284,False,24.0,2.763953195770684,0.0785892624676112,370,923,0.7138437741686001,0.3681968692274571,0.1014196461075442,0.3,0.2667772231199129,cohesive
59,66,35.246388536906736,35.87682366494231,1.0,24.7660229,2.0,188.79433296116852,83.95495053151406,2943,0.0447053060704175,2764,179,0,0.9391777098199116,0.0608222901800883,0.0,True,2486.0,28.130381743817548,0.7910323753090056,2520,22,0.008654602675059,,0.3090169943749474,0.4211646096066227,,intact
59,75,35.246388536906736,34.98008585668328,9.838393244542416,243.6578723935428,10.838393244542416,198.39314100291332,70.59047535100778,7914,0.1202167149987374,7645,269,0,0.9660096032347738,0.0339903967652261,0.0,True,3199.0,31.91039526395664,0.9087853416964154,3199,0,0.0,,0.2603471070980069,0.3881474941746899,,intact
59,97,35.246388536906736,35.07853194929009,1.0,24.7660229,2.0,216.39466767115056,26.91916065806866,2955,0.0448875907027127,2917,35,3,0.987140439932318,0.0118443316412859,0.0010152284263959,True,2305.0,27.086976347566694,0.7703379160701149,2307,227,0.0895816890292028,0.479130371550699,0.3090169943749474,0.4,0.1701133771757516,intact
59,100,35.246388536906736,35.54535776643442,10.722900958004928,265.563610680382,11.722900958004928,221.4606562220407,25.9456684074838,8297,0.1260346328461618,8297,0,0,1.0,0.0,0.0,True,2509.0,28.26021062262507,0.7984041106015568,2510,198,0.0731166912850812,,0.2663346240702891,,,intact
61,81,35.927016907679686,34.62305290273255,1.0,24.7660229,2.0,208.74072152204397,58.17011416142908,2595,0.0394190517338543,2595,0,0,1.0,0.0,0.0,True,3139.0,31.60972528717893,0.8960933808321692,3139,0,0.0,,0.3008613653919205,,,intact
61,82,35.927016907679686,34.70583405708199,1.0,24.7660229,2.0,206.6754091724887,61.48920198827411,2845,0.043216648240006,2845,0,0,1.0,0.0,0.0,True,3733.0,34.47101398456522,0.9760618044927172,4010,14,0.0034791252485089,,0.3090169943749474,,,intact
62,94,34.927197359784934,38.09722263948318,1.0,24.7660229,2.0,216.4209710273619,36.0640947071503,3314,0.0503409392855466,3139,175,0,0.9471937235968618,0.0528062764031382,0.0,True,4083.0,36.050787304695824,0.9873625098304688,4083,0,0.0,,0.3090169943749474,0.3827822185373187,,intact
63,69,32.896381114309655,32.82615247263658,4.39834563766817,108.929528784605,5.39834563766817,193.51009339729336,83.65748684531981,4061,0.0616881576459278,3984,77,0,0.9810391529180004,0.0189608470819995,0.0,True,1455.0,21.520708268953776,0.6548958810446164,1472,0,0.0,,0.2779262976266636,0.4096424282282281,,intact
63,98,32.896381114309655,35.48965640643782,1.0,24.7660229,2.0,217.4136356527765,33.46144127802515,2660,0.0404064268254538,2507,153,0,0.9424812030075188,0.0575187969924812,0.0,True,2163.0,26.239365156488432,0.7673895463976177,2221,0,0.0,,0.3090169943749474,0.4068781988545112,,intact
64,99,35.09281834672534,35.28292671277718,1.0,24.7660229,2.0,224.1877269527296,7.725078525589842,2923,0.0444014983499253,2800,107,16,0.9579199452617174,0.0366062264796442,0.0054738282586383,True,3342.0,32.615818855675364,0.9269051099380552,3351,629,0.1580402010050251,0.4241077963657325,0.3090169943749474,0.4014916240907943,0.1150908019907851,intact
65,87,33.67941967009937,35.09462755798026,1.0,24.7660229,2.0,211.84490933929297,57.06219314563013,2864,0.0435052655744735,2847,17,0,0.9940642458100558,0.0059357541899441,0.0,True,1587.0,22.47571554753432,0.6536103793047604,1725,100,0.0547945205479452,,0.3203772410170408,0.4068781988545112,,intact
65,105,33.67941967009937,33.9064520150349,11.372009928492815,281.63945830808046,12.372009928492815,227.7926836063116,25.73619321162246,9041,0.1373362800484691,7646,1395,0,0.8457029089702467,0.1542970910297533,0.0,True,1493.0,21.79992339602136,0.6451029735203171,2242,0,0.0,,0.243649917451871,0.34644219360113,,intact
66,75,35.87682366494231,34.98008585668328,5.6332495807108,139.51318811729905,6.6332495807108,202.15279831227772,75.74423855476786,5253,0.0797950977872589,5253,0,0,1.0,0.0,0.0,True,2131.0,26.044545829360477,0.7351307305157488,2131,0,0.0,,0.2742918851774318,,,intact
66,85,35.87682366494231,35.65749155011916,2.6502815398728847,65.63693330793913,3.6502815398728847,212.23814980571044,59.369628263182506,3457,0.0525131644870653,3443,14,0,0.9959502458779288,0.0040497541220711,0.0,True,3047.0,31.143060594649494,0.8707166763537386,3047,41,0.0132772020725388,,0.2817290466902531,0.3577747210701756,,intact
66,97,35.87682366494231,35.07853194929009,1.0,24.7660229,2.0,220.15432498051496,35.42328313449712,3283,0.0498700373187838,3187,96,0,0.9707584526347852,0.0292415473652147,0.0,True,1553.0,22.233651370016283,0.6266941001859092,1617,24,0.0146252285191956,,0.3090169943749474,0.414213562373095,,intact
66,101,35.87682366494231,34.84631786581309,10.832159566199232,268.26951187294424,11.832159566199232,226.96584747589128,31.132775883109367,9008,0.1368349973096571,1708,6846,454,0.1896092362344582,0.7599911190053286,0.0503996447602131,False,5.0,1.2615662610100802,0.0356761940633381,448,125,0.2181500872600349,0.3156796485954547,0.0776738720502708,0.3041291760771312,0.2380057765451839,cohesive
68,87,34.44455871849295,35.09462755798026,1.0,24.7660229,2.0,217.3635438094569,67.49267725119388,2327,0.0353480282792597,2327,0,0,1.0,0.0,0.0,True,4069.0,35.98892783734804,1.0350689953219647,4069,0,0.0,,0.3090169943749474,,,intact
68,92,34.44455871849295,34.64302278224955,1.0,24.7660229,2.0,219.71344359244,61.55466078323699,2778,0.0421988923763574,2613,165,0,0.9406047516198704,0.0593952483801295,0.0,True,3549.0,33.61073914787167,0.9729893106045532,3568,2,0.0005602240896358,,0.3090169943749474,0.393529818721632,,intact
68,109,34.44455871849295,34.50388331969589,6.89920048531124,170.8657572109093,7.89920048531124,237.86498336266055,27.19163625548514,5464,0.083000269238451,4761,703,0,0.8713396778916545,0.1286603221083455,0.0,True,2775.0,29.72053051612671,0.8621088348788286,2775,0,0.0,,0.2588283628687876,0.339056738914926,,intact
69,92,32.82615247263658,34.64302278224955,1.0,24.7660229,2.0,216.73003272793048,54.86751420676354,2638,0.0400722383329124,2638,0,0,1.0,0.0,0.0,True,2346.0,27.32681820093904,0.8100534235879822,2563,0,0.0,,0.3090169943749474,,,intact
69,98,32.82615247263658,35.48965640643782,3.414213562373095,84.55649127122264,4.414213562373095,221.41270765105293,48.88120230276064,3602,0.0547157704606333,2994,608,0,0.8312048861743476,0.1687951138256524,0.0,True,1192.0,19.47884453275087,0.5702587688665244,1299,0,0.0,,0.2542862710161889,0.3811428388606529,,intact
70,72,34.84467940228922,35.943963238404244,1.0,24.7660229,2.0,204.12047359165024,89.90815748085679,3049,0.0463154869890258,3049,0,0,1.0,0.0,0.0,True,3019.0,30.999637842866232,0.875836481290173,3019,30,0.0098392915710068,,0.3090169943749474,,,intact
70,77,34.84467940228922,38.03577088218435,1.0,24.7660229,2.0,209.24632424873704,82.58860353248089,2729,0.0414545634611516,2729,0,0,1.0,0.0,0.0,True,4466.0,37.70373922698927,1.0346736080751593,4507,325,0.0672599337748344,,0.3090169943749474,,,intact
70,104,34.84467940228922,37.599825737670216,1.0,24.7660229,2.0,237.11673236594063,20.34763120134913,3366,0.0511308393588261,3366,0,0,1.0,0.0,0.0,True,5509.0,41.875639254660975,1.1560749617589126,5514,10,0.001810282404055,,0.3090169943749474,,,intact
67,71,36.104437152503536,35.48384280147254,1.0,24.7660229,2.0,198.87340697396348,84.93931077830773,2839,0.0431255059238584,2839,0,0,1.0,0.0,0.0,True,3170.0,31.76542679081483,0.8874476886785586,3170,0,0.0,,0.3090169943749474,,,intact
67,78,36.104437152503536,35.492120294666805,1.0,24.7660229,2.0,208.0755287718261,70.29928862856427,3221,0.0489282333852581,2999,222,0,0.9310773051847252,0.0689226948152747,0.0,True,1158.0,19.19903248085251,0.5363116095356705,1193,0,0.0,,0.3090169943749474,0.4208072354749903,,intact
67,84,36.104437152503536,36.67632135997556,1.0,24.7660229,2.0,210.7470028488081,62.8313209268795,3903,0.0592880766540399,3903,0,0,1.0,0.0,0.0,True,2645.0,29.01602400323184,0.7973542622053523,2765,0,0.0,,0.3090169943749474,,,intact
67,102,36.104437152503536,36.02569722344636,10.44948974278318,258.7923022630833,11.44948974278318,229.2822137227548,32.2256653639997,9649,0.14657203475143,8951,698,0,0.9276608975023318,0.0723391024976681,0.0,True,1493.0,21.79992339602136,0.6044609117847431,1493,0,0.0,,0.2582456997612433,0.3500566008524084,,intact
71,73,35.48384280147254,34.85110129768687,1.0,24.7660229,2.0,204.33649572244047,86.40885710113429,2884,0.0438090732949657,2884,0,0,1.0,0.0,0.0,True,3119.0,31.508864387775752,0.8959661457426914,3119,0,0.0,,0.3090169943749474,,,intact
71,83,35.48384280147254,34.28932355111832,6.713293552551451,166.2615818569116,7.713293552551451,214.80830075169484,70.78838361365912,6113,0.0928588297684207,5824,289,0,0.952723703582529,0.0472762964174709,0.0,True,1751.0,23.608485989317856,0.6767210726833013,1751,0,0.0,,0.2597106754733818,0.4076696830622021,,intact
71,102,35.48384280147254,36.02569722344636,1.0,24.7660229,2.0,232.5345481485541,28.61369790963648,3364,0.0511004585867769,3362,2,0,0.9994054696789536,0.0005945303210463,0.0,True,3986.0,35.619983244361435,0.9962302437394776,4008,0,0.0,,0.3145198591387564,0.3530761074897553,,intact
72,77,35.943963238404244,38.03577088218435,1.0,24.7660229,2.0,209.3028186965273,82.09669584634642,3076,0.0467256274116902,2991,55,30,0.972366710013004,0.0178803641092327,0.0097529258777633,True,3127.0,31.5492474410518,0.8529159455919598,3132,311,0.0903282021492884,0.4241077963657325,0.3090169943749474,0.3585701736362872,0.1150908019907851,intact
72,78,35.943963238404244,35.492120294666805,4.766114533138578,118.03770167173282,5.766114533138578,212.35347651746423,78.35788190424071,4612,0.0700580603454861,4553,59,0,0.9872072853425846,0.0127927146574154,0.0,True,1954.0,24.93947709161375,0.6982319258884936,1958,0,0.0,,0.2742918851774318,0.3888311372709909,,intact
72,83,35.943963238404244,34.28932355111832,1.0,24.7660229,2.0,215.8339140715337,70.54120132053153,2954,0.0448724003166881,2831,123,0,0.9583615436696006,0.0416384563303994,0.0,True,2479.0,28.090749506725825,0.7999269517574796,2479,0,0.0,,0.3090169943749474,0.3956439237389599,,intact
72,106,35.943963238404244,34.66475779869679,6.483314773547883,160.56592214959517,7.483314773547883,235.0933297640048,38.05438197321089,6128,0.0930866855587898,5681,447,0,0.9270561357702348,0.072943864229765,0.0,True,2053.0,25.56345431148385,0.7240877312606087,2053,0,0.0,,0.264908564940645,0.3558132066731865,,intact
72,113,35.943963238404244,34.17326285532245,6.211102550927978,153.82430801053073,7.211102550927978,240.12229472285367,16.781868222892733,5955,0.0904587487765329,5764,191,0,0.9679261125104954,0.0320738874895046,0.0,True,2157.0,26.20294686668728,0.7474039783508101,2157,0,0.0,,0.2612038749637415,0.3660254037844386,,intact
73,75,34.85110129768687,34.98008585668328,2.6502815398728847,65.63693330793913,3.6502815398728847,209.1494281995704,85.86895588500661,4089,0.0621134884546168,4083,6,0,0.9985326485693324,0.0014673514306676,0.0,True,2626.0,28.911619828688853,0.8280431998034423,2626,0,0.0,,0.2817290466902531,0.4342847116185476,,intact
73,83,34.85110129768687,34.28932355111832,1.0,24.7660229,2.0,217.01905507437257,71.56856244996239,3127,0.0475003370989451,3109,18,0,0.994243684042213,0.005756315957787,0.0,True,3033.0,31.071431972077452,0.8987920464771166,3033,70,0.0225588140509184,,0.3090169943749474,0.4368328177475068,,intact
73,107,34.85110129768687,34.62763275070584,5.414213562373095,134.08853707122265,6.414213562373095,237.6470948914091,36.63350593759137,4720,0.0716986220361436,3571,1149,0,0.7565677966101695,0.2434322033898305,0.0,True,1909.0,24.650630270337032,0.7095877784177125,1909,0,0.0,,0.2421017236931483,0.3405424265831667,,intact
74,84,37.166842256954304,36.67632135997556,1.0,24.7660229,2.0,217.80322577456977,76.7282255362621,3760,0.0571158514525211,3760,0,0,1.0,0.0,0.0,True,2791.0,29.806088175722756,0.8072809103993798,2791,0,0.0,,0.3090169943749474,,,intact
74,92,37.166842256954304,34.64302278224955,8.70820393249937,215.66757801014944,9.70820393249937,222.84220922998932,70.77653669608284,7647,0.1161608819301674,7011,636,0,0.9168301294625344,0.0831698705374656,0.0,True,2632.0,28.944630252185583,0.8061463487331041,2635,0,0.0,,0.2601150730041542,0.3320790116369429,,intact
74,96,37.166842256954304,34.96030397490579,3.16227766016838,78.31704094788851,4.16227766016838,228.74410857185467,62.82313798128319,3611,0.0548524839348547,3524,87,0,0.9759069509831072,0.0240930490168928,0.0,True,1973.0,25.060435060880707,0.6948960653544055,1973,0,0.0,,0.2742918851774317,0.3613020955135854,,intact
74,103,37.166842256954304,34.49813388688145,1.0,24.7660229,2.0,236.16674350025252,45.62628233420112,2738,0.0415912769353731,2738,0,0,1.0,0.0,0.0,True,2506.0,28.243310265912164,0.788203995469871,2506,0,0.0,,0.3090169943749474,,,intact
75,85,34.98008585668328,35.65749155011916,1.0,24.7660229,2.0,221.83695784745527,74.23841928692491,2565,0.0389633401531161,2565,0,0,1.0,0.0,0.0,True,2319.0,27.16911161705901,0.7692537772237529,2320,0,0.0,,0.3090169943749474,,,intact
75,89,34.98008585668328,34.78302679752419,1.0,24.7660229,2.0,220.69683849115117,75.10907545930199,2916,0.0442951656477531,2916,0,0,1.0,0.0,0.0,True,3707.0,34.35076051681116,0.9847829091880244,3707,19,0.0050993022007514,,0.3090169943749474,,,intact
75,97,34.98008585668328,35.07853194929009,7.803118619434352,193.2522144203276,8.803118619434352,229.7531330222598,62.40502716182865,7755,0.1178014436208249,7747,8,0,0.9989684074790458,0.0010315925209542,0.0,True,2757.0,29.62398278774667,0.8456913286468194,2757,0,0.0,,0.2696862318229452,0.2692162887853561,,intact
75,107,34.98008585668328,34.62763275070584,8.899494936611665,220.40509539855856,9.899494936611664,240.2492730458613,44.15717321924504,7442,0.113046852795123,7363,79,0,0.9893845740392369,0.0106154259607632,0.0,True,2392.0,27.59342761875783,0.7928266626405043,2392,0,0.0,,0.2658626798938589,0.4370931529546793,,intact
76,80,36.072909039283005,35.99820721974423,1.0,24.7660229,2.0,217.1270236387408,88.24194900727534,3096,0.0470294351321823,3094,2,0,0.9993540051679588,0.0006459948320413,0.0,True,3395.0,32.87342488384758,0.9122496386957248,3395,0,0.0,,0.3090169943749474,0.4084042666727913,,intact
76,86,36.072909039283005,34.19607531774807,5.196152422706632,128.68802989264293,6.196152422706632,222.0858923215856,81.22993444972066,4888,0.0742506068882775,4888,0,0,1.0,0.0,0.0,True,2566.0,28.579418607585545,0.813429107282263,2566,0,0.0,,0.2775144043792301,,,intact
76,96,36.072909039283005,34.96030397490579,1.0,24.7660229,2.0,231.8947406100209,64.14865498722112,2964,0.0450243041769342,2958,6,0,0.9979757085020244,0.0020242914979757,0.0,True,1840.0,24.201036973199617,0.6814005996987773,1840,0,0.0,,0.3090169943749474,0.2903320655575393,,intact
76,103,36.072909039283005,34.49813388688145,1.0,24.7660229,2.0,239.3173755384188,45.10111026744704,3300,0.0501282738812021,3300,0,0,1.0,0.0,0.0,True,2490.0,28.15300368695388,0.7978627640917592,2492,0,0.0,,0.3090169943749474,,,intact
76,112,36.072909039283005,34.69757370520544,1.0,24.7660229,2.0,245.6862629311846,30.1271238773186,3191,0.0484725218045199,3191,0,0,1.0,0.0,0.0,True,2999.0,30.89678540989642,0.8731545755155284,2999,0,0.0,,0.3090169943749474,,,intact
77,79,38.03577088218435,33.5593067474407,1.0,24.7660229,2.0,214.1452707102084,89.54723780567741,2949,0.0447964483865651,2279,342,328,0.7728043404543913,0.1159715157680569,0.1112241437775517,True,1921.0,24.727985994800747,0.6907733551941467,3456,803,0.1885419112467715,0.4068781988545112,0.2612038749637414,0.3483314773547883,0.1456743238907697,cohesive
77,108,38.03577088218435,35.592720937992624,6.330293345472711,156.77618995769478,7.330293345472711,243.81011810914825,41.39422182374288,6342,0.0963374281680556,4461,1686,195,0.7034058656575213,0.2658467360454115,0.0307473982970671,True,2803.0,29.870095596987387,0.8113732838624261,2810,430,0.132716049382716,0.4049084876464714,0.2267807458114319,0.3377053396747006,0.1781277418350395,intact
77,110,38.03577088218435,35.0154292758942,1.0,24.7660229,2.0,248.12419777125075,22.113743319869645,3038,0.0461483927427551,2904,134,0,0.955892034233048,0.0441079657669519,0.0,True,2513.0,28.28272872231154,0.7743261893332172,3684,1092,0.228643216080402,,0.304845440523399,0.3816524151396708,,intact
78,93,35.492120294666805,35.43270214771678,6.032065437739018,149.39027076534305,7.032065437739018,232.47508115384204,72.80127124455413,5682,0.0863117733918152,5663,19,0,0.996656107004576,0.0033438929954241,0.0,True,1629.0,22.77118364497979,0.6421216962080706,1630,0,0.0,,0.2725338062053596,0.4189796981099955,,intact
78,102,35.492120294666805,36.02569722344636,5.513233075965879,136.54085661240842,6.513233075965879,241.73666994641675,57.51454402201515,5497,0.083501551977263,5153,344,0,0.9374204111333456,0.0625795888666545,0.0,True,2394.0,27.604960922341384,0.771974366117924,2399,0,0.0,,0.2661832955178855,0.3615739455446463,,intact
78,106,35.492120294666805,34.66475779869679,1.0,24.7660229,2.0,243.26983824202853,48.290515695177945,2872,0.0436267886626704,2730,142,0,0.9505571030640668,0.0494428969359331,0.0,True,1790.0,23.869953838853256,0.6804736609598713,1800,0,0.0,,0.3090169943749474,0.4026997478492771,,intact
78,114,35.492120294666805,34.162765706038094,1.0,24.7660229,2.0,252.76579782909744,18.584812453103783,2998,0.0455407773017708,2919,79,0,0.9736490993995998,0.0263509006004002,0.0,True,1422.0,21.275259296970987,0.6108762936387746,1422,0,0.0,,0.3090169943749474,0.4026997478492771,,intact
80,85,35.99820721974423,35.65749155011916,8.851841083363698,219.22489897774616,9.851841083363698,225.0707870711748,80.156445594838,7872,0.1195787187857039,7858,14,0,0.9982215447154472,0.0017784552845528,0.0,True,2198.0,26.450805844661367,0.7382750094898501,2198,0,0.0,,0.2708131845707603,0.2090910999359904,,intact
80,95,35.99820721974423,35.68738337550451,1.0,24.7660229,2.0,228.42639317495144,73.4118841495805,3335,0.0506599373920633,3335,0,0,1.0,0.0,0.0,True,2537.0,28.41746261101221,0.7928361160184316,2542,0,0.0,,0.3090169943749474,,,intact
80,107,35.99820721974423,34.62763275070584,1.7320508075688772,42.89600996421431,2.732050807568877,243.4831022695808,45.6254866777666,3388,0.0514650278513675,3334,54,0,0.9840613931523022,0.0159386068476977,0.0,True,2462.0,27.994266194785187,0.7927485522720301,2463,0,0.0,,0.2898979485566356,0.4,,intact
80,112,35.99820721974423,34.69757370520544,5.19114712955712,128.56406868788088,6.19114712955712,246.77850409390544,41.14309308470373,5466,0.0830306500105002,4897,569,0,0.8959019392608855,0.1040980607391145,0.0,True,1980.0,25.104851615652017,0.7102220609827683,1980,0,0.0,,0.2653311931459037,0.3465462064555278,,intact
81,90,34.62305290273255,34.13389938260097,7.547442467302883,186.92013298165568,8.547442467302883,229.8554029578683,87.49015021967298,6719,0.1020642036993324,6719,0,0,1.0,0.0,0.0,True,2298.0,27.045815174447064,0.7867077953720232,2298,0,0.0,,0.2710755134061366,,,intact
81,95,34.62305290273255,35.68738337550451,1.0,24.7660229,2.0,233.39312369943377,81.28607473634233,3111,0.0472572909225514,3106,5,0,0.998392799742848,0.001607200257152,0.0,True,2918.0,30.4766836759563,0.8669177803235915,2918,0,0.0,,0.3090169943749474,0.4142135623730951,,intact
81,111,34.62305290273255,34.41105662772018,1.0,24.7660229,2.0,251.95912306114,46.38026769072651,2783,0.0422748443064804,2783,0,0,1.0,0.0,0.0,True,3369.0,32.747305332701664,0.9487282607232296,3369,0,0.0,,0.3090169943749474,,,intact
81,115,34.62305290273255,34.46781740237351,1.0,24.7660229,2.0,252.76116872724896,43.3424377445675,2794,0.0424419385527511,2794,0,0,1.0,0.0,0.0,True,3207.0,31.950270812489475,0.9248767795628196,3207,0,0.0,,0.3133921657949117,,,intact
82,85,34.70583405708199,35.65749155011916,1.0,24.7660229,2.0,227.97220524610185,83.38147126469804,3019,0.0458597754082876,3019,0,0,1.0,0.0,0.0,True,3237.0,32.09936294659024,0.9123890228208632,3239,46,0.0140030441400304,,0.3090169943749474,,,intact
82,118,34.70583405708199,35.018090136235266,1.0,24.7660229,2.0,258.26678656716297,6.565685820524535,2788,0.0423507962366034,2788,0,0,1.0,0.0,0.0,True,4819.0,39.16548661155236,1.1234447017916471,4819,13,0.0026903973509933,,0.3090169943749474,,,intact
83,89,34.28932355111832,34.78302679752419,1.0,24.7660229,2.0,228.5664653659533,88.20296622751354,2775,0.0421533212182835,2737,38,0,0.9863063063063064,0.0136936936936936,0.0,True,3744.0,34.52176435050956,0.9995827324902378,3744,111,0.0287937743190661,,0.3164309725825327,0.3956439237389599,,intact
83,113,34.28932355111832,34.17326285532245,1.0,24.7660229,2.0,251.7792407549469,44.47770803658947,2564,0.0389481497670915,2561,3,0,0.998829953198128,0.001170046801872,0.0,True,2578.0,28.64616704869628,0.836841508693026,2578,0,0.0,,0.3133921657949117,0.3090169943749474,,intact
83,120,34.28932355111832,36.194805492810126,1.0,24.7660229,2.0,259.5809241058458,20.2977877890256,3096,0.0470294351321823,3092,4,0,0.9987080103359172,0.0012919896640826,0.0,True,3379.0,32.79587024939312,0.9305887919521132,3379,0,0.0,,0.3090169943749474,0.371073992622785,,intact
