Repository: AmiraliKhosrozadeh/ice-bonded-granular-microCT

# Grain-scale kinematics, ice-bond failure and damage evolution in ice-bonded granular media under in-situ uniaxial compression

Analysis code, per-specimen tables and supplementary material for the paper of

## Results for every specimen

The paper shows one or two specimens per figure.  The same rendering for
every specimen and every scan is in [`supplementary/`](supplementary/README.md):
the void and crack classes (Fig. 11 of the paper), the crack orientation
classes (Fig. 12), the ice-path maps (Fig. 18) and the per-scan tables behind
Tables 2–4, each as one sheet per material, compiled with their text in
[`supplementary/supplementary.pdf`](supplementary/supplementary.pdf).

File: paper/data/bonds/Glass_100_1700_T5_HR/Glass_100_1700_T5_HR_throats_scan03_classified.csv (part 3 of 8)
bead_a,bead_b,r_a_vox,r_b_vox,gap_vox,gap_um,dsum_min,z_mid,axis_dip_deg,lens_vox,lens_mm3,binder_vox,pore_vox,crack_vox,binder_frac,pore_frac,crack_frac,connected,bond_area_vox,r_bond_vox,r_bond_over_R,neck_binder_vox,neck_crack_vox,neck_severed,q_crack_med,q_binder_med,q_pore_med,dq_paired,cls
84,117,36.67632135997556,35.995136533514525,1.0,24.7660229,2.0,254.14425964675456,40.61040350857192,3123,0.0474395755548467,3111,12,0,0.9961575408261288,0.0038424591738712,0.0,True,2807.0,29.891400946056383,0.8226448680819449,2807,0,0.0,,0.3090169943749474,0.4136640300989346,,intact
84,119,36.67632135997556,35.426679617137445,1.0,24.7660229,2.0,256.2812312101754,25.87933331721109,3868,0.0587564131431787,3868,0,0,1.0,0.0,0.0,True,3335.0,32.58164315105888,0.9037527622851916,3336,6,0.0017953321364452,,0.3090169943749474,,,intact
85,107,35.65749155011916,34.62763275070584,6.483314773547883,160.56592214959517,7.483314773547883,250.334624539294,60.61590720068276,6332,0.0961855243078096,6281,51,0,0.9919456727732154,0.0080543272267845,0.0,True,2011.0,25.3006162200766,0.7199422771677341,2011,0,0.0,,0.2711923793731366,0.3813570972530608,,intact
85,123,35.65749155011916,35.280049918174605,1.414213562373095,35.02444547122265,2.414213562373095,262.8833439713029,32.796504449126694,3002,0.0456015388458693,3002,0,0,1.0,0.0,0.0,True,2884.0,30.29860907292697,0.8542334128246953,2884,54,0.0183798502382573,,0.2973757003746574,,,intact
85,124,35.65749155011916,34.920542397730166,1.0,24.7660229,2.0,263.3544406874644,27.9233020698843,3062,0.0465129620073457,3042,20,0,0.9934683213585892,0.0065316786414108,0.0,True,2365.0,27.43725352189364,0.777501213540951,2365,0,0.0,,0.3090169943749474,0.4068781988545112,,intact
86,95,34.19607531774807,35.68738337550451,1.8284271247461903,45.2828680424453,2.8284271247461903,233.38526185779628,82.19948182150019,2855,0.0433685521002521,2855,0,0,1.0,0.0,0.0,True,2439.0,27.86319817254052,0.7974189799289594,2439,0,0.0,,0.2933997741163456,,,intact
86,96,34.19607531774807,34.96030397490579,1.0,24.7660229,2.0,237.9458504555865,73.15403279333036,2892,0.0439305963831625,2892,0,0,1.0,0.0,0.0,True,2255.0,26.79158064288944,0.7748115478837792,2299,0,0.0,,0.3090169943749474,,,intact
86,127,34.19607531774807,34.82047773791703,7.944271909999159,196.74802004686592,8.94427190999916,262.85379894328327,26.74810161616728,6432,0.0977045629102703,6432,0,0,1.0,0.0,0.0,True,2741.0,29.53789765758169,0.855965600998879,2741,69,0.0245551601423487,,0.2701351138446443,,,intact
87,105,35.09462755798026,33.9064520150349,1.0,24.7660229,2.0,247.19887476134355,60.10619800206019,3002,0.0456015388458693,2767,235,0,0.9217188540972684,0.0782811459027315,0.0,True,1503.0,21.872808665880964,0.6339845347705241,2234,0,0.0,,0.3090169943749474,0.4026997478492771,,intact
87,109,35.09462755798026,34.50388331969589,1.0,24.7660229,2.0,251.7525400475286,53.870493117807264,2788,0.0423507962366034,2788,0,0,1.0,0.0,0.0,True,3811.0,34.829283315141964,1.0008628884706072,3815,62,0.0159917461955119,,0.3090169943749474,,,intact
88,91,34.7405506064482,35.16909554808186,5.0990195135927845,126.28243404118577,6.0990195135927845,234.65253087020747,87.05452016174041,5110,0.0776228725857402,5108,2,0,0.9996086105675148,0.0003913894324853,0.0,True,3203.0,31.93033926294366,0.9134744922714678,3203,0,0.0,,0.2775144043792301,0.3851051695828781,,intact
88,104,34.7405506064482,37.599825737670216,1.0,24.7660229,2.0,251.4276227120201,61.22697363053921,2812,0.042715365501194,2709,103,0,0.963371266002845,0.036628733997155,0.0,True,3762.0,34.60464985841384,0.9567174407222264,3878,0,0.0,,0.3090169943749474,0.407669683062202,,intact
88,106,34.7405506064482,34.66475779869679,1.0,24.7660229,2.0,249.347725662294,61.21960814956136,2823,0.0428824597474647,2702,121,0,0.957137796670209,0.042862203329791,0.0,True,2132.0,26.05065598682386,0.7506819459617222,2140,0,0.0,,0.3090169943749474,0.393529818721632,,intact
88,122,34.7405506064482,35.1693528983056,1.0,24.7660229,2.0,262.15522145049323,31.70082150711933,3268,0.0496421815284146,3268,0,0,1.0,0.0,0.0,True,3994.0,35.65571041808114,1.0200474791288072,3994,0,0.0,,0.3133921657949117,,,intact
89,100,34.78302679752419,35.54535776643442,1.0,24.7660229,2.0,243.7643537102785,65.1244463672784,3392,0.0515257893954659,3392,0,0,1.0,0.0,0.0,True,3116.0,31.493707392885515,0.8956186776690215,3116,69,0.0216640502354788,,0.3090169943749474,,,intact
89,108,34.78302679752419,35.592720937992624,5.0,123.8301145,6.0,251.41681874648097,54.10024117994492,5338,0.0810862805993505,5338,0,0,1.0,0.0,0.0,True,2938.0,30.580949063231785,0.8690763522161022,2938,13,0.0044052863436123,,0.2766967754673748,,,intact
89,126,34.78302679752419,35.2256862405384,6.211102550927978,153.82430801053073,7.211102550927978,264.1540336592251,24.44162812685153,5877,0.0892738986666135,5877,0,0,1.0,0.0,0.0,True,3172.0,31.77544585013693,0.9077568911418538,3172,0,0.0,,0.2708131845707603,,,intact
90,115,34.13389938260097,34.46781740237351,1.0,24.7660229,2.0,254.46384583469103,46.7135625328534,2593,0.0393886709618051,2427,157,9,0.9359814886232164,0.0605476282298496,0.003470883146934,True,2989.0,30.845230584376417,0.8992553548202835,2996,4,0.0013333333333333,0.414213562373095,0.3090169943749474,0.3726822671238252,0.1051965679981476,intact
91,93,35.16909554808186,35.43270214771678,1.0,24.7660229,2.0,240.51973960829605,83.45280589292686,3287,0.0499307988628822,3287,0,0,1.0,0.0,0.0,True,3523.0,33.487396569836456,0.9486273058973176,3523,0,0.0,,0.3090169943749474,,,intact
91,121,35.16909554808186,34.86125354797243,3.2426406871192857,80.30731351366796,4.242640687119286,261.9464566681903,49.00516448975259,3508,0.0532878741743203,3469,39,0,0.9888825541619156,0.0111174458380843,0.0,True,2761.0,29.64546501159066,0.8466462153695294,2775,0,0.0,,0.2766967754673748,0.3699677034698106,,intact
91,122,35.16909554808186,35.1693528983056,1.0,24.7660229,2.0,264.1219924846817,36.31201502443415,3029,0.0460116792685336,3029,0,0,1.0,0.0,0.0,True,3952.0,35.467741261579384,1.0084880188568046,3952,0,0.0,,0.3090169943749474,,,intact
92,96,34.64302278224955,34.96030397490579,1.0,24.7660229,2.0,241.85279940215648,79.98562871356386,2975,0.0451913984232049,2975,0,0,1.0,0.0,0.0,True,2658.0,29.087242521017966,0.8358003525464462,2658,0,0.0,,0.3090169943749474,,,intact
92,98,34.64302278224955,35.48965640643782,6.082762530298219,150.64583612062765,7.082762530298219,240.6335749834136,83.13087717704067,5503,0.0835926942934106,5289,214,0,0.9611121206614572,0.0388878793385426,0.0,True,2036.0,25.45739437315213,0.7259780937403141,2065,114,0.0523175768701239,,0.266756504300101,0.3670015233619031,,intact
92,109,34.64302278224955,34.50388331969589,1.414213562373095,35.02444547122265,2.414213562373095,254.1024398305117,59.56168904340029,2919,0.0443407368058269,2815,104,0,0.9643713600548132,0.0356286399451867,0.0,True,2721.0,29.429937144107093,0.8512293261745543,2723,0,0.0,,0.2989350844248255,0.4142135623730951,,intact
92,129,34.64302278224955,34.77835620414369,1.414213562373095,35.02444547122265,2.414213562373095,270.1518818932134,0.8939010050209706,3726,0.0565993783276845,3724,2,0,0.9994632313472892,0.0005367686527106,0.0,True,3494.0,33.34928398520971,0.9607784942372362,3494,186,0.0505434782608695,,0.3090169943749474,0.4273665413231855,,intact
93,94,35.43270214771678,38.09722263948318,1.0,24.7660229,2.0,244.50227486085075,89.87380138447593,3042,0.0462091542868535,3042,0,0,1.0,0.0,0.0,True,2938.0,30.580949063231785,0.8317960109910325,2938,5,0.001698946653075,,0.3090169943749474,,,intact
93,114,35.43270214771678,34.162765706038094,1.0,24.7660229,2.0,264.71089398745147,54.05468894607125,2918,0.0443255464198023,2876,42,0,0.9856065798492116,0.0143934201507882,0.0,True,2721.0,29.429937144107093,0.8457429212474001,2741,0,0.0,,0.3090169943749474,0.4142135623730951,,intact
93,117,35.43270214771678,35.995136533514525,1.0,24.7660229,2.0,263.41788172812664,57.32454385986473,2947,0.0447660676145159,2675,272,0,0.9077027485578556,0.0922972514421445,0.0,True,2016.0,25.332049473868512,0.7093046616437765,2154,0,0.0,,0.304845440523399,0.392905387390447,,intact
93,121,35.43270214771678,34.86125354797243,4.977725364273731,123.27846036151404,5.977725364273731,265.84689437209033,55.73084635915632,5049,0.0766962590382392,4550,499,0,0.9011685482273718,0.0988314517726282,0.0,True,2946.0,30.62255581589243,0.8712713778254582,2946,0,0.0,,0.2592192604530755,0.3597752501562546,,intact
94,117,38.09722263948318,35.995136533514525,15.43775588429416,382.33181575503886,16.43775588429416,263.4999792767813,62.55815052691798,16325,0.2479830518517043,6905,5616,3804,0.4229709035222052,0.3440122511485451,0.2330168453292496,True,779.0,15.746853696442756,0.4250601242072895,1255,1177,0.4839638157894737,0.331713222674758,0.1642545203902734,0.2878965928104559,0.1674587022844846,cohesive
94,121,38.09722263948318,34.86125354797243,3.7320508075688767,92.42805576421428,4.732050807568877,265.928991920745,59.14942795401147,4175,0.0634198616527329,4128,47,0,0.9887425149700598,0.0112574850299401,0.0,True,3144.0,31.634890266315733,0.8672026039862658,3175,29,0.0090511860174781,,0.2771863727725964,0.3405424265831667,,intact
94,128,38.09722263948318,33.501691903174994,1.0,24.7660229,2.0,273.816300031156,28.51654665683885,3494,0.0530752087699758,2786,621,87,0.797366914710933,0.1777332570120206,0.0248998282770463,True,1531.0,22.07560725659395,0.6166464225778575,2469,1016,0.2915351506456241,0.4211646096066227,0.2898979485566356,0.393529818721632,0.131266661049987,intact
96,103,34.96030397490579,34.49813388688145,8.126822193908446,201.2690645585648,9.126822193908446,255.17733367241968,78.94268317868482,7551,0.1147026048718051,6029,1522,0,0.7984372930737651,0.2015627069262349,0.0,True,1670.0,23.055964736417568,0.6638780095312761,1670,0,0.0,,0.2600070273452875,0.2912278756111366,,intact
96,127,34.96030397490579,34.82047773791703,1.0,24.7660229,2.0,272.6626472317185,42.93561001160707,2900,0.0440521194713594,2898,2,0,0.9993103448275862,0.0006896551724137,0.0,True,3563.0,33.67696726952779,0.9652218402517369,3563,0,0.0,,0.3090169943749474,0.430554406591371,,intact
97,100,35.07853194929009,35.54535776643442,1.0,24.7660229,2.0,252.8206482413872,81.12766679898886,3525,0.0535461107367386,3486,39,0,0.988936170212766,0.011063829787234,0.0,True,3220.0,32.01496265048276,0.9066326643675244,3224,513,0.1372758897511372,,0.3090169943749474,0.4045372666182638,,intact
97,101,35.07853194929009,34.84631786581309,1.0,24.7660229,2.0,254.5661821858733,78.55207628525977,2747,0.0417279904095946,2674,73,0,0.973425555151074,0.0265744448489261,0.0,True,1956.0,24.952237121658943,0.7136872567517325,1992,126,0.0594900849858356,,0.3090169943749474,0.3874258867227931,,intact
95,115,35.68738337550451,34.46781740237351,4.449489742783178,110.1961648630833,5.449489742783178,258.0015665762565,59.0054232431232,4626,0.0702707257498305,4626,0,0,1.0,0.0,0.0,True,2116.0,25.95272084319679,0.7398659131592262,2116,0,0.0,,0.2771863727725964,,,intact
95,124,35.68738337550451,34.920542397730166,9.44986131927331,234.035481834947,10.44986131927331,266.7100467912411,45.048273622009255,8081,0.1227535094648467,8077,4,0,0.9995050117559708,0.0004949882440292,0.0,True,3054.0,31.17881319751117,0.8831533530002127,3054,0,0.0,,0.2665513105273526,0.2794709791835651,,intact
95,125,35.68738337550451,34.24608802999302,1.0,24.7660229,2.0,268.8270825227064,23.258464705224483,2955,0.0448875907027127,2955,0,0,1.0,0.0,0.0,True,3312.0,32.46909827883606,0.9285710440589864,3312,0,0.0,,0.3090169943749474,,,intact
96,98,34.96030397490579,35.48965640643782,1.0,24.7660229,2.0,246.53547432527893,88.05688163616436,2603,0.0395405748220512,2547,56,0,0.9784863618901268,0.0215136381098732,0.0,True,2695.0,29.288993551594015,0.8314836060390536,2695,85,0.0305755395683453,,0.3090169943749474,0.4229861452669073,,intact
97,116,35.07853194929009,34.97429676701177,1.0,24.7660229,2.0,264.89336788117504,60.144821901632525,2988,0.0453888734415248,2791,183,14,0.9340696117804552,0.0612449799196787,0.0046854082998661,True,1951.0,24.920324796129275,0.7114723346019606,2146,316,0.1283509341998375,0.4367829303178967,0.3090169943749474,0.3726822671238252,0.1277659359429493,intact
97,123,35.07853194929009,35.280049918174605,1.8284271247461903,45.2828680424453,2.8284271247461903,270.79951914610746,51.22449421991173,3138,0.0476674313452158,3138,0,0,1.0,0.0,0.0,True,3198.0,31.905407316249114,0.9069371914388416,3220,182,0.0534979423868312,,0.2857142857142857,,,intact
98,130,35.48965640643782,34.73507712992254,1.0,24.7660229,2.0,276.83720235134376,25.174210232423537,3124,0.0474547659408713,2880,220,24,0.9218950064020488,0.0704225352112676,0.0076824583866837,True,2417.0,27.73724923106511,0.7899566957189964,2487,688,0.2166929133858267,0.4241077963657325,0.3090169943749474,0.3904778527222126,0.1150908019907851,intact
99,100,35.28292671277718,35.54535776643442,1.0,24.7660229,2.0,258.5402936930379,88.89496818145429,3117,0.047348433238699,2874,214,29,0.9220404234841192,0.0686557587423804,0.0093038177735001,True,3997.0,35.66909888231845,1.0071992889447288,4081,512,0.111473982146745,0.4211646096066227,0.3021694792519622,0.4,0.1189951303546604,intact
100,108,35.54535776643442,35.592720937992624,1.0,24.7660229,2.0,265.53910182847983,77.08410325573938,2924,0.0444166887359499,2919,5,0,0.9982900136798906,0.0017099863201094,0.0,True,3699.0,34.31367466468495,0.964706252673916,3699,0,0.0,,0.3090169943749474,0.4285714285714285,,intact
100,126,35.54535776643442,35.2256862405384,1.0,24.7660229,2.0,278.2763167412239,56.621616329474286,2786,0.0423204154645542,2774,12,0,0.9956927494615936,0.0043072505384063,0.0,True,2832.0,30.02421685360828,0.8484887364569638,2832,0,0.0,,0.3090169943749474,0.4390050566079806,,intact
100,139,35.54535776643442,35.97227416096257,2.0,49.5320458,3.0,296.4554965058006,16.33044925643946,3278,0.0497940853886607,3250,28,0,0.9914582062233068,0.0085417937766931,0.0,True,3035.0,31.08167473878788,0.8692031293860866,3035,515,0.1450704225352112,,0.2857142857142857,0.3996710699184,,intact
101,116,34.84631786581309,34.97429676701177,1.0,24.7660229,2.0,271.70489037655136,72.90115355707215,2520,0.0382797727820088,2479,41,0,0.9837301587301588,0.0162698412698412,0.0,True,2082.0,25.74337163299812,0.7374146380228327,2134,121,0.0536585365853658,,0.3090169943749474,0.4340578300578996,,intact
102,114,36.02569722344636,34.162765706038094,7.194052389321207,178.16806621772872,8.194052389321207,273.97248278002616,73.4027809508621,6563,0.0996945034794937,6203,360,0,0.9451470364162732,0.0548529635837269,0.0,True,2649.0,29.03795599729536,0.8274281779462428,2649,0,0.0,,0.2598751755617592,0.369752587087522,,intact
102,117,36.02569722344636,35.995136533514525,1.0,24.7660229,2.0,272.67947052070133,74.51801803139955,2927,0.0444622598940238,2927,0,0,1.0,0.0,0.0,True,2671.0,29.15828708955492,0.8097181209523763,2671,0,0.0,,0.3090169943749474,,,intact
102,120,36.02569722344636,36.194805492810126,1.0,24.7660229,2.0,277.30717150270505,67.96184462253737,2772,0.0421077500602097,2772,0,0,1.0,0.0,0.0,True,4055.0,35.926961859796485,0.994924169967305,4055,0,0.0,,0.3090169943749474,,,intact
102,131,36.02569722344636,36.38881017082785,1.0,24.7660229,2.0,288.75532779326454,43.29425184263724,3169,0.0481383333119786,3169,0,0,1.0,0.0,0.0,True,3497.0,33.36359800718016,0.9214617127898382,3497,0,0.0,,0.3090169943749474,,,intact
103,112,34.49813388688145,34.69757370520544,1.0,24.7660229,2.0,268.96885599358336,79.61350557651504,2831,0.0430039828356615,2826,5,0,0.9982338396326388,0.0017661603673613,0.0,True,2930.0,30.539285625543155,0.8826930654593258,2930,0,0.0,,0.3090169943749474,0.4340578300578996,,intact
103,119,34.49813388688145,35.426679617137445,7.385164807134505,182.90116073376723,8.385164807134505,274.64474893585816,71.95721003127571,6174,0.0937854433159217,6089,85,0,0.9862325882734048,0.0137674117265954,0.0,True,1680.0,23.12489154112443,0.6614216150836166,1680,0,0.0,,0.268574925671901,0.2757262893750405,,intact
103,131,34.49813388688145,36.38881017082785,1.0,24.7660229,2.0,288.5836346450006,42.26845534850862,2900,0.0440521194713594,2900,0,0,1.0,0.0,0.0,True,2615.0,28.85100262331645,0.8140004624780764,2615,0,0.0,,0.3090169943749474,,,intact
103,132,34.49813388688145,34.81798351427662,1.0,24.7660229,2.0,288.972884694624,39.173157343164775,2771,0.0420925596741851,2771,0,0,1.0,0.0,0.0,True,2596.0,28.745999104799274,0.829417462563159,2596,0,0.0,,0.3090169943749474,,,intact
105,119,33.9064520150349,35.426679617137445,1.0,24.7660229,2.0,274.9180891496305,69.74623363725074,2859,0.0434293136443505,2817,42,0,0.9853095487932844,0.0146904512067156,0.0,True,2699.0,29.31072129460568,0.8455040355051481,2700,0,0.0,,0.3090169943749474,0.4072739409583566,,intact
105,134,33.9064520150349,34.980801229110945,1.0,24.7660229,2.0,295.2963848770387,15.972707284097211,2679,0.0406950441599213,2679,0,0,1.0,0.0,0.0,True,3534.0,33.53963532558928,0.9737544682387096,3537,84,0.0231980115990058,,0.3090169943749474,,,intact
106,113,34.66475779869679,34.17326285532245,1.0,24.7660229,2.0,271.038656447418,81.53600993374059,2784,0.042290034692505,2664,120,0,0.956896551724138,0.043103448275862,0.0,True,2126.0,26.013973514762004,0.7558024843714948,2471,0,0.0,,0.3090169943749474,0.4211646096066227,,intact
106,114,34.66475779869679,34.162765706038094,1.0,24.7660229,2.0,275.505651075638,73.53293190020231,2864,0.0435052655744735,2841,23,0,0.9919692737430168,0.0080307262569832,0.0,True,2035.0,25.451141789397465,0.7395629101095463,2038,0,0.0,,0.3090169943749474,0.4142135623730951,,intact
106,135,34.66475779869679,33.186990195705945,2.6502815398728847,65.63693330793913,3.6502815398728847,293.60620362705856,38.788979395141496,3412,0.051829597115958,3411,1,0,0.9997069167643612,0.0002930832356389,0.0,True,2280.0,26.939683377854365,0.7940748521342941,2282,0,0.0,,0.2843646522044218,0.3516287047744073,,intact
107,112,34.62763275070584,34.69757370520544,1.0,24.7660229,2.0,272.0423415620246,84.45151011841288,2780,0.0422292731484066,2534,246,0,0.9115107913669064,0.0884892086330935,0.0,True,2467.0,28.022678123537936,0.80844124543241,2467,0,0.0,,0.3090169943749474,0.3740666961489728,,intact
107,123,34.62763275070584,35.280049918174605,3.685557720282968,91.27660689979976,4.685557720282968,281.295659169709,70.02989624547163,4567,0.0693744929743788,4545,22,0,0.995182833369827,0.0048171666301729,0.0,True,2728.0,29.467768315727287,0.8430480654122704,2728,0,0.0,,0.2791745113185196,0.3838506423261194,,intact
107,124,34.62763275070584,34.920542397730166,7.547442467302883,186.92013298165568,8.547442467302883,281.76675588587045,71.17902204394429,6039,0.0917347412025998,6039,0,0,1.0,0.0,0.0,True,2807.0,29.891400946056383,0.8595883610823563,2807,0,0.0,,0.2696862318229452,,,intact
103,141,34.49813388688145,34.12324131332339,10.190632664367213,252.38144193120635,11.190632664367213,298.5270246109241,26.06939072098353,7893,0.1198977168922206,7801,92,0,0.988344102369188,0.0116558976308121,0.0,True,1247.0,19.923163104065253,0.58066930445328,1247,0,0.0,,0.2640379757271236,0.3734947666645187,,intact
104,106,37.599825737670216,34.66475779869679,1.0,24.7660229,2.0,268.0895885382952,86.2989051155033,3545,0.0538499184572307,3455,90,0,0.9746121297602256,0.0253878702397743,0.0,True,3102.0,31.42287808177537,0.8696619158114116,3103,0,0.0,,0.3090169943749474,0.4211646096066227,,intact
104,110,37.599825737670216,35.0154292758942,1.0,24.7660229,2.0,275.9946058884543,81.34961983820185,3253,0.0494143257380455,3253,0,0,1.0,0.0,0.0,True,5081.0,40.21607305170211,1.1076480567117697,5081,12,0.0023561751423522,,0.3090169943749474,,,intact
104,151,37.599825737670216,33.92568399179435,6.0,148.5961374,7.0,308.7147417546304,12.780831893073955,6140,0.0932689701910851,6035,105,0,0.9828990228013028,0.017100977198697,0.0,True,4887.0,39.44084702158646,1.1028470029997983,4887,2,0.0004090816117815,,0.2696862318229452,0.4142135623730951,,intact
107,136,34.62763275070584,34.67316617572915,1.0,24.7660229,2.0,296.9202398132976,37.31353082203792,2608,0.0396165267521742,2585,23,0,0.991180981595092,0.0088190184049079,0.0,True,3119.0,31.508864387775752,0.909336252276786,3119,0,0.0,,0.304845440523399,0.4,,intact
108,110,35.592720937992624,35.0154292758942,8.12403840463596,201.2001211696937,9.12403840463596,277.50564652678486,83.68234916594626,6512,0.0989197937922388,5739,773,0,0.8812960687960688,0.1187039312039312,0.0,True,4436.0,37.57688990737918,1.064378256435013,4436,0,0.0,,0.2547778406202406,0.352693145518342,,intact
108,142,35.592720937992624,33.09228585016989,1.0,24.7660229,2.0,307.01630003653486,8.014815710246298,2614,0.0397076690683219,2614,0,0,1.0,0.0,0.0,True,4810.0,39.12889664358086,1.1393722872958794,4810,0,0.0,,0.3090169943749474,,,intact
109,119,34.50388331969589,35.426679617137445,7.0990195135927845,175.81447984118574,8.099019513592784,279.4717544358156,79.50315967395989,5616,0.0853092079141912,5538,78,0,0.9861111111111112,0.0138888888888888,0.0,True,2461.0,27.98858034803317,0.8004677546587068,2461,0,0.0,,0.2658626798938589,0.3532392831134444,,intact
109,129,34.50388331969589,34.77835620414369,1.0,24.7660229,2.0,288.30342166343394,62.15918929290599,3123,0.0474395755548467,3123,0,0,1.0,0.0,0.0,True,3561.0,33.6675140855466,0.9718945090959948,3567,4,0.0011201344161299,,0.3145198591387564,,,intact
109,138,34.50388331969589,35.41177297410655,1.0,24.7660229,2.0,302.8425423572454,26.85878029804744,3140,0.047697812117265,3120,20,0,0.9936305732484076,0.0063694267515923,0.0,True,3149.0,31.66003524307509,0.9056636788198624,3153,202,0.0602086438152011,,0.3090169943749474,0.4142135623730951,,intact
110,113,35.0154292758942,34.17326285532245,1.0,24.7660229,2.0,278.9436737975771,85.18225005219223,2720,0.0413178499869302,2697,23,0,0.9915441176470589,0.0084558823529411,0.0,True,3451.0,33.1434370157994,0.9580593589756758,3451,0,0.0,,0.3133921657949117,0.4211646096066227,,intact
110,146,35.0154292758942,34.38388482460514,1.0,24.7660229,2.0,313.8818996703558,19.188013780372057,3326,0.0505232239178418,3326,0,0,1.0,0.0,0.0,True,3356.0,32.684063058818154,0.9419131437376262,3527,567,0.138495359062042,,0.3203772410170407,,,intact
111,144,34.41105662772018,35.12425914470506,1.0,24.7660229,2.0,306.0833176686792,28.45668059085417,3174,0.0482142852421016,3116,58,0,0.9817265280403276,0.0182734719596723,0.0,True,2981.0,30.80392459921105,0.8859936639973263,2982,0,0.0,,0.3090169943749474,0.3693538354541319,,intact
112,127,34.69757370520544,34.82047773791703,1.0,24.7660229,2.0,286.45416955288226,71.49887519505732,2539,0.0385683901164764,2539,0,0,1.0,0.0,0.0,True,2885.0,30.303861497179465,0.8718271259939775,2885,99,0.0331769436997319,,0.3090169943749474,,,intact
112,136,34.69757370520544,34.67316617572915,1.0,24.7660229,2.0,300.21564163762224,42.94905960043668,2868,0.043566027118572,2868,0,0,1.0,0.0,0.0,True,3250.0,32.163754912903435,0.9273003277205384,3250,0,0.0,,0.3090169943749474,,,intact
112,141,34.69757370520544,34.12324131332339,1.0,24.7660229,2.0,304.89591200369,30.44817421770927,3017,0.0458293946362384,3016,1,0,0.9996685449121644,0.0003314550878355,0.0,True,2412.0,27.70854462932514,0.8052373289059447,2412,0,0.0,,0.3145198591387564,0.2535548202751237,,intact
113,120,34.17326285532245,36.194805492810126,3.1815405503520555,78.79410612729761,4.181540550352056,283.8693047571657,77.40054342710418,4480,0.068052929390238,4476,4,0,0.9991071428571427,0.0008928571428571,0.0,True,2491.0,28.158656333067857,0.8003248346610365,2491,0,0.0,,0.2817290466902531,0.2613083115746595,,intact
113,135,34.17326285532245,33.186990195705945,3.1815405503520555,78.79410612729761,4.181540550352056,298.6351685859074,50.37405061212475,3740,0.056812043732029,3623,117,0,0.968716577540107,0.031283422459893,0.0,True,1824.0,24.09558533008141,0.7154244302445814,2323,0,0.0,,0.2771863727725964,0.4083069769263126,,intact
113,137,34.17326285532245,34.11326041865595,1.0,24.7660229,2.0,301.9362203924056,40.23196829367782,2586,0.0392823382596329,2583,3,0,0.9988399071925754,0.0011600928074245,0.0,True,2760.0,29.64009591528445,0.8681096794564517,2761,0,0.0,,0.3090169943749474,0.4340578300578996,,intact
114,117,34.162765706038094,35.995136533514525,8.222125139210444,203.62933948435156,9.222125139210444,283.708598403382,88.10320828022779,7109,0.107988454248929,6809,300,0,0.957799971866648,0.042200028133352,0.0,True,2357.0,27.39080870903951,0.780833173019176,2357,12,0.0050654284508231,,0.2640379757271236,0.3706793556038632,,intact
114,122,34.162765706038094,35.1693528983056,9.055385138137416,224.2658756994309,10.055385138137416,288.31314686383723,85.23201570835019,7054,0.1071529830175756,6179,875,0,0.8759569038843209,0.124043096115679,0.0,True,3178.0,31.805484091459554,0.9174819616565684,3178,0,0.0,,0.2489655093579841,0.3660254037844386,,intact
114,135,34.162765706038094,33.186990195705945,1.0,24.7660229,2.0,303.1021632141275,57.39355015176497,2600,0.0394950036639774,2577,23,0,0.9911538461538462,0.0088461538461538,0.0,True,2281.0,26.945590555510684,0.8001689150832668,2282,0,0.0,,0.3090169943749474,0.4270509831248423,,intact
114,147,34.162765706038094,34.184162158089656,1.0,24.7660229,2.0,316.39414527852244,21.29773282198469,2981,0.0452825407393525,2981,0,0,1.0,0.0,0.0,True,3930.0,35.3688825481142,1.034980902680126,3931,0,0.0,,0.3164309725825327,,,intact
115,125,34.46781740237351,34.24608802999302,1.0,24.7660229,2.0,288.19512755052165,71.89644889008412,2725,0.0413938019170532,2705,20,0,0.9926605504587156,0.0073394495412844,0.0,True,3028.0,31.045810270703488,0.903625258245906,3031,340,0.1008602788490062,,0.3090169943749474,0.4142135623730951,,intact
115,133,34.46781740237351,34.566801214014696,1.0,24.7660229,2.0,298.05038716243536,51.61192046885234,2875,0.0436723598207442,2850,25,0,0.991304347826087,0.008695652173913,0.0,True,3364.0,32.722995845769866,0.9480169949979768,3373,449,0.1174777603349031,,0.3090169943749474,0.4142135623730951,,intact
115,140,34.46781740237351,34.54947663131223,1.0,24.7660229,2.0,305.4820190838104,34.9474524869787,2808,0.0426546039570956,2808,0,0,1.0,0.0,0.0,True,4371.0,37.30056986842626,1.080905022159249,4383,71,0.0159407274360125,,0.3090169943749474,,,intact
117,119,35.995136533514525,35.426679617137445,3.2426406871192857,80.30731351366796,4.242640687119286,284.55255770747794,86.81524056534782,4538,0.0689339717796652,4538,0,0,1.0,0.0,0.0,True,2635.0,28.96112135422744,0.8109880962180787,2635,0,0.0,,0.2817290466902531,,,intact
117,131,35.995136533514525,36.38881017082785,1.0,24.7660229,2.0,298.4914434166204,64.240024197243,3165,0.0480775717678802,3165,0,0,1.0,0.0,0.0,True,1958.0,24.96499062983726,0.6897935734786229,1958,0,0.0,,0.3090169943749474,,,intact
117,148,35.995136533514525,34.685870315061926,1.0,24.7660229,2.0,317.51581300315064,11.551789894538665,2846,0.0432318386260306,2846,0,0,1.0,0.0,0.0,True,2876.0,30.25655685408672,0.8561439120103903,2878,756,0.2080352228948816,,0.3090169943749474,,,intact
118,124,35.018090136235266,34.920542397730166,1.0,24.7660229,2.0,293.64902200852555,88.11739150534682,2880,0.0437483117508673,2672,144,64,0.9277777777777778,0.05,0.0222222222222222,True,2661.0,29.103652814295785,0.8322625639030533,2661,535,0.1673967459324155,0.4072739409583566,0.2989350844248255,0.3956439237389599,0.108338856533531,intact
118,144,35.018090136235266,35.12425914470506,1.0,24.7660229,2.0,314.4562935242574,50.67731368057261,2771,0.0420925596741851,2771,0,0,1.0,0.0,0.0,True,2912.0,30.445334430207836,0.8681013607988947,2912,73,0.0244556113902847,,0.3090169943749474,,,intact
119,131,35.426679617137445,36.38881017082785,1.0,24.7660229,2.0,300.6284149800412,66.67447973234637,3330,0.0505839854619403,3330,0,0,1.0,0.0,0.0,True,1973.0,25.060435060880707,0.6979116938385146,1973,0,0.0,,0.3133921657949117,,,intact
119,132,35.426679617137445,34.81798351427662,1.0,24.7660229,2.0,301.01766502966456,66.5918795047411,2811,0.0427001751151694,2807,4,0,0.9985770188545002,0.0014229811454998,0.0,True,2197.0,26.444788143333422,0.7529337308902853,2197,0,0.0,,0.3090169943749474,0.3610129874992716,,intact
119,134,35.426679617137445,34.980801229110945,8.281885242839627,205.10935957933825,9.281885242839628,307.06782499830695,59.35381748803113,7267,0.1103885352408168,6814,453,0,0.937663409935324,0.0623365900646759,0.0,True,2030.0,25.41985580118611,0.7220782648564421,2030,0,0.0,,0.2682079019934025,0.2732825992702655,,intact
119,138,35.426679617137445,35.41177297410655,6.071067811865476,150.35620445611326,7.071067811865476,310.0603171923287,52.46158359505493,5863,0.089061233262269,5861,2,0,0.9996588777076582,0.0003411222923418,0.0,True,1913.0,24.676442455702396,0.6966962589680433,1913,0,0.0,,0.2766967754673748,0.2258447964436126,,intact
119,150,35.426679617137445,35.32009106290673,1.0,24.7660229,2.0,320.91278329533986,9.425168762853414,2976,0.0452065888092295,2976,0,0,1.0,0.0,0.0,True,2032.0,25.43237481489809,0.7189692072283351,2032,0,0.0,,0.3090169943749474,,,intact
121,143,34.86125354797243,34.54334223075623,1.0,24.7660229,2.0,311.9269201632168,43.16027826367532,2746,0.0417128000235699,2669,77,0,0.971959213401311,0.028040786598689,0.0,True,3354.0,32.67432261364318,0.941560778419152,3375,328,0.0885768295976235,,0.3090169943749474,0.3740666961489728,,intact
122,143,35.1693528983056,34.54334223075623,1.0,24.7660229,2.0,314.10245597970834,48.31432097202323,2851,0.0433077905561537,2851,0,0,1.0,0.0,0.0,True,4923.0,39.58585062472198,1.1356855606123146,4923,0,0.0,,0.3090169943749474,,,intact
122,145,35.1693528983056,34.463797972415975,1.0,24.7660229,2.0,316.76857483821203,42.0830761777499,2875,0.0436723598207442,2875,0,0,1.0,0.0,0.0,True,5752.0,42.78923305376207,1.22899028749117,5752,0,0.0,,0.3090169943749474,,,intact
123,124,35.280049918174605,34.920542397730166,2.863703305156273,70.92254163430594,3.863703305156273,294.3154753178794,89.26166446705663,4262,0.0647414252368737,4262,0,0,1.0,0.0,0.0,True,2177.0,26.324145232506837,0.7499693197472577,2177,200,0.0841396718552797,,0.2817290466902531,,,intact
120,135,36.194805492810126,33.186990195705945,5.708203932499369,141.36950931014945,6.708203932499369,306.4368519368063,67.44530132509972,5016,0.0761949762994272,5002,14,0,0.9972089314194578,0.0027910685805422,0.0,True,2335.0,27.26267749578444,0.7858740819617299,2335,0,0.0,,0.2714970279031851,0.4186354460909183,,intact
120,136,36.194805492810126,34.67316617572915,1.0,24.7660229,2.0,308.3822639984799,60.73212586993838,3054,0.0463914389191488,3054,0,0,1.0,0.0,0.0,True,3421.0,32.9990624205408,0.9312828247683635,3422,0,0.0,,0.3090169943749474,,,intact
120,137,36.194805492810126,34.11326041865595,3.1815405503520555,78.79410612729761,4.181540550352056,309.73790374330446,60.73923022289372,4134,0.062797055825724,4129,5,0,0.9987905176584422,0.0012094823415578,0.0,True,2937.0,30.57574423823226,0.8697649079618862,2937,0,0.0,,0.2817290466902531,0.4494897427831781,,intact
120,149,36.194805492810126,34.684348955639,1.0,24.7660229,2.0,319.4938540400718,37.465288477964585,3028,0.045996488882509,3024,4,0,0.998678996036988,0.0013210039630118,0.0,True,3138.0,31.604689886862285,0.8917908271563421,3138,0,0.0,,0.3090169943749474,0.4415184401122529,,intact
123,126,35.280049918174605,35.2256862405384,4.55269276785519,112.752093345366,5.55269276785519,296.2551876459442,86.37851326765728,5272,0.0800837151217265,5259,13,0,0.9975341426403642,0.0024658573596358,0.0,True,3621.0,33.94996462253688,0.9630412069200526,3621,0,0.0,,0.2817290466902531,0.3721546749775545,,intact
123,152,35.280049918174605,36.04561352237668,1.0,24.7660229,2.0,324.5998715861538,32.68666342571062,2856,0.0433837424862767,2683,156,17,0.9394257703081232,0.0546218487394958,0.0059523809523809,True,1872.0,24.41057367076932,0.6844822043923955,1877,542,0.2240595287308805,0.4449944320643648,0.3090169943749474,0.3761785115301142,0.1359774376894174,intact
123,160,35.280049918174605,34.05263440636572,7.324233081729782,181.3921242270573,8.324233081729782,329.84121990508385,21.993434374456548,6479,0.0984185110534268,6428,43,8,0.9921284148788392,0.0066368266707825,0.0012347584503781,True,1873.0,24.41709271846753,0.7043458062051433,1873,136,0.0676953708312593,0.4433481272534814,0.269128646713734,0.3827822185373187,0.1742194805397474,intact
124,125,34.920542397730166,34.24608802999302,1.0,24.7660229,2.0,296.9036077655062,86.4283261632062,2838,0.0431103155378338,2838,0,0,1.0,0.0,0.0,True,3759.0,34.59084939929734,1.0002178560785495,3759,102,0.0264180264180264,,0.3090169943749474,,,intact
124,152,34.920542397730166,36.04561352237668,6.817337799805944,168.8383440670296,7.817337799805943,325.07096830231524,38.63559568496681,7056,0.1071833637896248,2706,3494,856,0.3835034013605442,0.4951814058956916,0.1213151927437641,True,335.0,10.32636489145962,0.2910222417312546,463,854,0.6484434320425209,0.3740885012622181,0.1329928290410277,0.3218025874784233,0.2410956722211904,cohesive
124,159,34.920542397730166,33.93211284581306,6.032065437739018,149.39027076534305,7.032065437739018,329.5569870411448,21.64119893710265,5878,0.0892890890526381,5171,412,295,0.879720993535216,0.0700918679823069,0.050187138482477,True,1539.0,22.133208417146708,0.6429151741166086,1540,544,0.2610364683301343,0.3399683035624423,0.2592192604530755,0.3405968281411429,0.0807490431093668,cohesive
125,127,34.24608802999302,34.82047773791703,1.0,24.7660229,2.0,298.2956196081934,88.81348184984395,2516,0.0382190112379104,2263,236,17,0.8994435612082671,0.0937996820349761,0.0067567567567567,True,961.0,17.489877089980446,0.5064643621851155,1107,1003,0.4753554502369668,0.3726822671238252,0.2958163163244892,0.3956439237389599,0.076865950799336,intact
125,153,34.24608802999302,34.55534228113121,1.0,24.7660229,2.0,327.0386896810924,34.56486876347352,2671,0.0405735210717244,2411,160,100,0.9026581804567576,0.0599026581804567,0.0374391613627854,True,1593.0,22.518162640206207,0.6545841427533619,2264,1451,0.390578734858681,0.4211646096066227,0.3090169943749474,0.3622977887103629,0.1121476152316753,intact
125,159,34.24608802999302,33.93211284581306,9.3166247903554,230.7357429086495,10.3166247903554,331.6740227726101,33.955789093572,6621,0.1005755458689209,4651,860,1110,0.7024618637668026,0.1298897447515481,0.1676483914816493,True,811.0,16.067025788709444,0.4713244286975908,1189,926,0.4378250591016548,0.3726822671238252,0.2298872485148116,0.276299058829501,0.1427950186090135,cohesive
126,137,35.2256862405384,34.11326041865595,1.0,24.7660229,2.0,313.2354080343574,64.80729772480603,3234,0.049125708403578,3213,21,0,0.9935064935064936,0.0064935064935064,0.0,True,3221.0,32.019933532067014,0.923577154681832,3221,0,0.0,,0.3203772410170407,0.424807680927192,,intact
126,139,35.2256862405384,35.97227416096257,7.152147760599405,177.13025522318858,8.152147760599405,316.8451764547472,62.67718813298036,6240,0.0947880087935458,4428,1812,0,0.7096153846153846,0.2903846153846154,0.0,True,2413.0,27.71428792809743,0.7785135352701246,2417,72,0.0289272800321414,,0.222961264287044,0.3521458543936385,,intact
127,141,34.82047773791703,34.12324131332339,2.863703305156273,70.92254163430594,3.863703305156273,316.01233817022296,59.39375486509377,4020,0.0610653518189189,3991,29,0,0.9927860696517412,0.0072139303482587,0.0,True,1946.0,24.888371552065365,0.7219909774106559,1946,0,0.0,,0.2801868778094689,0.4045372666182638,,intact
127,153,34.82047773791703,34.55534228113121,1.0,24.7660229,2.0,326.3136657923143,33.8329753058658,2749,0.0417583711816438,2749,0,0,1.0,0.0,0.0,True,2523.0,28.33894569036936,0.81696895784694,2523,94,0.0359189912113106,,0.3090169943749474,,,intact
128,134,33.501691903174994,34.980801229110945,1.0,24.7660229,2.0,315.2471741892609,68.61171606007933,3045,0.0462547254449274,2732,291,22,0.8972085385878489,0.0955665024630541,0.0072249589490968,True,2445.0,27.897449197361546,0.8147322891260027,2551,436,0.1459658520254436,0.4068781988545112,0.3090169943749474,0.4,0.0978612044795638,intact
128,156,33.501691903174994,33.02266995127733,1.0,24.7660229,2.0,332.39345811152094,28.69829412296556,2812,0.042715365501194,2598,212,2,0.9238975817923186,0.0753911806543385,0.0007112375533428,True,1711.0,23.337270947145164,0.7016157779372446,1716,567,0.2483574244415243,0.4396022505782154,0.3090169943749474,0.4,0.130585256203268,intact
129,130,34.77835620414369,34.73507712992254,3.685557720282968,91.27660689979976,4.685557720282968,306.35550926114354,86.91368077194198,4380,0.0665338907877773,1750,2038,592,0.3995433789954338,0.465296803652968,0.1351598173515981,True,3.0,0.9772050238058398,0.028115573549924,1264,784,0.3828125,0.39564392373896,0.1613904777964089,0.3538893678645229,0.2342534459425511,cohesive
131,149,36.38881017082785,34.684348955639,1.0,24.7660229,2.0,330.9420103306313,62.942731208232495,2767,0.0420317981300867,2751,16,0,0.9942175641488976,0.0057824358511022,0.0,True,3114.0,31.48359867576012,0.885949043568994,3114,0,0.0,,0.3090169943749474,0.384539150931232,,intact
131,150,36.38881017082785,35.32009106290673,2.863703305156273,70.92254163430594,3.863703305156273,334.85166900448223,56.148025409456594,4561,0.0692833506582311,4547,14,0,0.9969304976978732,0.0030695023021267,0.0,True,1872.0,24.41057367076932,0.6808240888032366,1872,0,0.0,,0.2817290466902531,0.3316282028521051,,intact
131,166,36.38881017082785,34.90115025408513,1.0,24.7660229,2.0,349.1001763417728,6.235952757843282,3039,0.0461635831287797,3039,0,0,1.0,0.0,0.0,True,2180.0,26.34227689249097,0.7390178570862385,2180,0,0.0,,0.3090169943749474,,,intact
132,141,34.81798351427662,34.12324131332339,1.0,24.7660229,2.0,324.8999407047305,74.38268163496089,2778,0.0421988923763574,2778,0,0,1.0,0.0,0.0,True,1873.0,24.41709271846753,0.708345196347378,1873,0,0.0,,0.3090169943749474,,,intact
130,157,34.73507712992254,33.898697711635464,1.0,24.7660229,2.0,335.64942409383286,37.49354996647675,2608,0.0396165267521742,2306,273,29,0.88420245398773,0.1046779141104294,0.0111196319018404,True,1553.0,22.233651370016283,0.6478924238494231,1655,111,0.0628539071347678,0.4026997478492771,0.2989350844248255,0.4068781988545112,0.1037646634244516,intact
131,132,36.38881017082785,34.81798351427662,6.817337799805944,168.8383440670296,7.817337799805943,314.956550738807,89.43557352808138,7528,0.1143532259932392,7525,3,0,0.9996014877789584,0.0003985122210414,0.0,True,1572.0,22.36924542940416,0.6282896412476303,1572,0,0.0,,0.269128646713734,0.4096424282282281,,intact
131,141,36.38881017082785,34.12324131332339,1.0,24.7660229,2.0,324.5106906551072,74.17462160092748,3016,0.0458142042502138,3001,15,0,0.995026525198939,0.004973474801061,0.0,True,2788.0,29.790064831759068,0.844963781502085,2788,0,0.0,,0.3090169943749474,0.4340578300578996,,intact
131,148,36.38881017082785,34.685870315061926,1.0,24.7660229,2.0,333.5916702757139,57.926196023364206,2879,0.0437331213648426,2879,0,0,1.0,0.0,0.0,True,1840.0,24.201036973199617,0.6810030465913713,1840,0,0.0,,0.3090169943749474,,,intact
129,132,34.77835620414369,34.81798351427662,3.47213595499958,85.99099857343296,4.47213595499958,309.849332257283,81.36558350766435,4570,0.0694200641324526,3551,1019,0,0.7770240700218818,0.2229759299781181,0.0,True,15.0,2.1850968611841584,0.0627934420121758,3256,0,0.0,,0.2421017236931483,0.3704152082810797,,intact
129,154,34.77835620414369,36.75459860791774,1.0,24.7660229,2.0,335.62195332897096,35.691909875375785,2631,0.0399659056307402,2350,258,23,0.8931965032307108,0.0980615735461801,0.008741923223109,True,2273.0,26.898296810314147,0.7520532845590974,2282,127,0.0527189705271897,0.3874258867227931,0.3090169943749474,0.3827822185373187,0.0784088923478457,intact
129,158,34.77835620414369,35.75479988394363,1.0,24.7660229,2.0,336.0004319466336,22.41639482428508,3588,0.0545031050562888,3554,34,0,0.9905239687848384,0.0094760312151616,0.0,True,3175.0,31.79046851862261,0.9014333196410548,3175,0,0.0,,0.3090169943749474,0.414213562373095,,intact
130,154,34.73507712992254,36.75459860791774,1.0,24.7660229,2.0,337.62459886397886,37.86461177819653,2871,0.0436115982766458,1415,932,524,0.4928596307906652,0.3246255660048763,0.1825148032044583,True,1415.0,21.222829428473094,0.5937313104146482,2066,678,0.2470845481049562,0.4068781988545112,0.2204812092115424,0.3451409985003952,0.1863969896429687,cohesive
132,150,34.81798351427662,35.32009106290673,1.0,24.7660229,2.0,335.2409190541056,54.14850982409693,2992,0.0454496349856232,2992,0,0,1.0,0.0,0.0,True,2686.0,29.2400470979385,0.8337852806541284,2686,0,0.0,,0.3090169943749474,,,intact
