Repository: AmiraliKhosrozadeh/ice-bonded-granular-microCT

# Grain-scale kinematics, ice-bond failure and damage evolution in ice-bonded granular media under in-situ uniaxial compression

Analysis code, per-specimen tables and supplementary material for the paper of

## Results for every specimen

The paper shows one or two specimens per figure.  The same rendering for
every specimen and every scan is in [`supplementary/`](supplementary/README.md):
the void and crack classes (Fig. 11 of the paper), the crack orientation
classes (Fig. 12), the ice-path maps (Fig. 18) and the per-scan tables behind
Tables 2–4, each as one sheet per material, compiled with their text in
[`supplementary/supplementary.pdf`](supplementary/supplementary.pdf).

File: paper/data/bonds/Glass_100_1700_T5_HR/Glass_100_1700_T5_HR_throats_scan03_classified.csv (part 4 of 8)
bead_a,bead_b,r_a_vox,r_b_vox,gap_vox,gap_um,dsum_min,z_mid,axis_dip_deg,lens_vox,lens_mm3,binder_vox,pore_vox,crack_vox,binder_frac,pore_frac,crack_frac,connected,bond_area_vox,r_bond_vox,r_bond_over_R,neck_binder_vox,neck_crack_vox,neck_severed,q_crack_med,q_binder_med,q_pore_med,dq_paired,cls
132,161,34.81798351427662,34.68937554833891,1.0,24.7660229,2.0,342.2973949754396,38.721658416654,2820,0.0428368885893908,2820,0,0,1.0,0.0,0.0,True,2896.0,30.361578193306386,0.873621976227157,2896,0,0.0,,0.3090169943749474,,,intact
133,157,34.566801214014696,33.898697711635464,1.0,24.7660229,2.0,340.8359280561567,48.480354541581534,2662,0.040436807597503,2575,87,0,0.9673178061607812,0.0326821938392186,0.0,True,1795.0,23.903268514994014,0.698257338077728,1836,100,0.0516528925619834,,0.3090169943749474,0.4211646096066227,,intact
133,167,34.566801214014696,34.954312938083035,1.0,24.7660229,2.0,346.98047470386933,34.047417611033566,2936,0.0445989733682452,2559,330,47,0.8715940054495913,0.1123978201634877,0.0160081743869209,True,2630.0,28.9336309623139,0.8323695992274558,2639,486,0.15552,0.4068781988545112,0.2989350844248255,0.392280956059262,0.1079431144296856,intact
134,138,34.980801229110945,35.41177297410655,1.0,24.7660229,2.0,330.4386129197369,85.07029591804744,2962,0.044993923404885,2962,0,0,1.0,0.0,0.0,True,3155.0,31.69018287908512,0.9003842589304436,3155,0,0.0,,0.3133921657949117,,,intact
134,170,34.980801229110945,33.26678199579846,1.0,24.7660229,2.0,354.69865580552454,34.19019248562862,2887,0.0438546444530395,2807,80,0,0.9722895739521996,0.0277104260478004,0.0,True,2204.0,26.486883341553696,0.7761998913358256,2391,56,0.0228851655087862,,0.3090169943749474,0.4105458806138031,,intact
134,172,34.980801229110945,35.5800276534349,2.23606797749979,55.37851073671648,3.23606797749979,360.4165707936581,27.23104600717172,3321,0.0504472719877188,3316,5,0,0.9984944293887384,0.0015055706112616,0.0,True,2594.0,28.73492378205923,0.8144723988401784,2594,1,0.0003853564547206,,0.2833003940990191,0.3405424265831667,,intact
135,147,33.186990195705945,34.184162158089656,3.3166247903554,82.13960550864952,4.3166247903554,334.49469782994305,68.28521910028068,3421,0.0519663105901795,3421,0,0,1.0,0.0,0.0,True,2607.0,28.80683726619676,0.8551683104637833,2607,0,0.0,,0.2791745113185196,,,intact
135,149,33.186990195705945,34.684348955639,6.348469228349534,157.22633428924988,7.348469228349534,334.25971786881354,69.73760399279044,5138,0.0780482033944292,4863,275,0,0.9464772284935772,0.0535227715064227,0.0,True,2087.0,25.774264925804797,0.7595036505271031,2087,0,0.0,,0.2682079019934025,0.3558132066731865,,intact
135,165,33.186990195705945,34.16576554977321,1.0,24.7660229,2.0,347.5406177716736,37.36771376500904,2774,0.0421381308322589,2740,34,0,0.9877433309300648,0.0122566690699351,0.0,True,2319.0,27.16911161705901,0.8067706010346176,2320,0,0.0,,0.3090169943749474,0.3629003269703467,,intact
136,141,34.67316617572915,34.12324131332339,4.766114533138578,118.03770167173282,5.766114533138578,329.773810254963,82.68655295621753,5149,0.0782152976406999,5003,146,0,0.9716449796076908,0.0283550203923091,0.0,True,2407.0,27.67981026026704,0.8046876652584418,2407,0,0.0,,0.2798057840438667,0.3078461992060656,,intact
136,149,34.67316617572915,34.684348955639,3.685557720282968,91.27660689979976,4.685557720282968,336.20512993048715,72.86758385071558,3652,0.0554752897618636,3651,1,0,0.9997261774370207,0.0002738225629791,0.0,True,2226.0,26.61874915628302,0.7675808196376465,2226,0,0.0,,0.2801868778094689,0.3840883782110749,,intact
136,155,34.67316617572915,35.34730803236475,1.0,24.7660229,2.0,344.3265817221269,55.28721904821812,3191,0.0484725218045199,3187,4,0,0.9987464744594172,0.0012535255405828,0.0,True,3531.0,33.525396464694715,0.957588386649898,3531,136,0.0370875374965912,,0.3090169943749474,0.4353271761949004,,intact
136,169,34.67316617572915,37.36584557249961,1.0,24.7660229,2.0,355.8378911126114,23.85430099431515,3498,0.0531359703140742,3497,1,0,0.9997141223556318,0.0002858776443682,0.0,True,2664.0,29.120053859730724,0.8084523413925568,2664,0,0.0,,0.3090169943749474,0.304845440523399,,intact
137,142,34.11326041865595,33.09228585016989,1.0,24.7660229,2.0,334.32292629346585,78.76607964567197,2539,0.0385683901164764,2539,0,0,1.0,0.0,0.0,True,2748.0,29.57559073345885,0.8801532723253191,2748,0,0.0,,0.3090169943749474,,,intact
137,146,34.11326041865595,34.38388482460514,1.8284271247461903,45.2828680424453,2.8284271247461903,336.87444626518425,75.14104501778769,2870,0.0435964078906212,2717,153,0,0.9466898954703832,0.0533101045296167,0.0,True,2625.0,28.90611442640554,0.8440093181620411,2625,0,0.0,,0.2898979485566356,0.3827822185373187,,intact
138,172,35.41177297410655,35.5800276534349,1.0,24.7660229,2.0,363.4090629876798,30.70039352501958,3208,0.0487307583669382,3208,0,0,1.0,0.0,0.0,True,2564.0,28.568278705151968,0.804833190667623,2564,0,0.0,,0.3090169943749474,,,intact
139,142,35.97227416096257,33.09228585016989,9.0,222.8942061,10.0,337.93269471385565,85.82655268130493,7043,0.1069858887713049,5401,1039,603,0.766860712764447,0.1475223626295612,0.0856169246059917,True,3472.0,33.244126170349574,0.9626971102108224,3483,473,0.1195652173913043,0.3629773449415502,0.2477202802355796,0.2933997741163456,0.1152570647059705,cohesive
139,160,35.97227416096257,34.05263440636572,1.0,24.7660229,2.0,350.4312087138868,63.65706915055087,3313,0.0503257488995219,3209,103,1,0.9686085119227288,0.0310896468457591,0.0003018412315122,True,2998.0,30.89163379912116,0.8823041523694142,2998,874,0.2257231404958677,0.4899959967967964,0.3090169943749474,0.4305008740430604,0.180979002421849,intact
140,144,34.54947663131223,35.12425914470506,1.0,24.7660229,2.0,334.9977708145269,87.77975780403968,2502,0.0380063458335659,2502,0,0,1.0,0.0,0.0,True,2686.0,29.2400470979385,0.8393420209858578,2702,0,0.0,,0.3090169943749474,,,intact
140,173,34.54947663131223,33.98262931820324,1.0,24.7660229,2.0,364.5188346074511,29.193064462184367,2539,0.0385683901164764,2393,146,0,0.9424970460811344,0.0575029539188656,0.0,True,2170.0,26.28178938007886,0.7669920255898593,2175,4,0.0018357044515832,,0.3090169943749474,0.3956439237389599,,intact
140,175,34.54947663131223,35.128838217234595,1.8284271247461903,45.2828680424453,2.8284271247461903,365.9293056902885,28.34144875586883,3035,0.0461028215846813,3035,0,0,1.0,0.0,0.0,True,3721.0,34.415564596413134,0.987841473239386,3724,8,0.0021436227224008,,0.2857142857142857,,,intact
141,153,34.12324131332339,34.55534228113121,6.28538328578604,155.6639463910543,7.28538328578604,344.755408243122,74.36257963782262,5438,0.0826053192018112,5412,26,0,0.9952188304523722,0.0047811695476278,0.0,True,2322.0,27.186679747971468,0.7917076423272839,2322,0,0.0,,0.2699106728337948,0.2775144043792301,,intact
141,161,34.12324131332339,34.68937554833891,1.0,24.7660229,2.0,351.8515348917398,58.722965972098685,2849,0.0432774097841044,2849,0,0,1.0,0.0,0.0,True,3023.0,31.02016740660178,0.9015837159328874,3023,0,0.0,,0.3133921657949117,,,intact
137,165,34.11326041865595,34.16576554977321,1.0,24.7660229,2.0,350.8416695781717,47.3466819666729,2534,0.0384924381863533,2522,12,0,0.9952644041041832,0.0047355958958168,0.0,True,2715.0,29.39747167681248,0.8610981559814657,2718,0,0.0,,0.3090169943749474,0.4211646096066227,,intact
137,168,34.11326041865595,36.07981816455885,6.817337799805944,168.8383440670296,7.817337799805943,353.5294943462981,49.21638776322522,6193,0.0940740606503892,6193,0,0,1.0,0.0,0.0,True,3403.0,32.912133669566906,0.9377600850075024,3403,0,0.0,,0.2696862318229452,,,intact
138,150,35.41177297410655,35.32009106290673,1.0,24.7660229,2.0,344.2835712167697,71.13395274821487,3278,0.0497940853886607,3278,0,0,1.0,0.0,0.0,True,2286.0,26.97510703993861,0.7627427159511251,2286,0,0.0,,0.3090169943749474,,,intact
138,158,35.41177297410655,35.75479988394363,1.0,24.7660229,2.0,350.53955264044504,61.853006408367634,3522,0.0535005395786647,3522,0,0,1.0,0.0,0.0,True,3513.0,33.43983597692514,0.9397624371662434,3514,5,0.0014208581983518,,0.3203772410170407,,,intact
141,169,34.12324131332339,37.36584557249961,1.0,24.7660229,2.0,360.51816147867913,43.58063196161721,2765,0.0420014173580375,2765,0,0,1.0,0.0,0.0,True,3264.0,32.23295624828558,0.9017587901147944,3264,0,0.0,,0.3090169943749474,,,intact
142,146,33.09228585016989,34.38388482460514,1.0,24.7660229,2.0,343.3925531801058,85.61243808607246,2947,0.0447660676145159,2947,0,0,1.0,0.0,0.0,True,4877.0,39.40047353672728,1.1678337150053053,4877,0,0.0,,0.3203772410170407,,,intact
142,176,33.09228585016989,36.0960716857816,1.0,24.7660229,2.0,374.0474702744796,8.88954056858216,2706,0.0411051845825857,2635,67,4,0.9737620103473762,0.0247597930524759,0.0014781966001478,True,4353.0,37.223687815127086,1.0760101595354392,4360,765,0.1492682926829268,0.4068781988545112,0.3090169943749474,0.4045372666182638,0.0978612044795638,intact
143,162,34.54334223075623,35.806080431360314,1.0,24.7660229,2.0,353.7009215052772,60.85163083629468,2604,0.0395557652080758,2135,386,83,0.8198924731182796,0.1482334869431643,0.031874039938556,True,1056.0,18.333991376950163,0.5212264915095911,1511,896,0.3722476111341919,0.407669683062202,0.2898979485566356,0.3816524151396708,0.1177717345055663,intact
144,159,35.12425914470506,33.93211284581306,1.0,24.7660229,2.0,350.3642585568766,65.4461742732085,2896,0.043991357927261,2779,93,24,0.9595994475138122,0.0321132596685082,0.0082872928176795,True,3238.0,32.10432076003344,0.929800388715514,3239,442,0.1200760662863352,0.4109416227176485,0.3090169943749474,0.4142135623730951,0.1019246283427011,intact
144,173,35.12425914470506,33.98262931820324,4.977725364273731,123.27846036151404,5.977725364273731,365.9221788584288,39.18595277245135,4535,0.0688884006215913,3705,827,3,0.8169790518191842,0.1823594266813671,0.0006615214994487,True,1417.0,21.23782259843112,0.6146369217543365,1442,0,0.0,0.2387477539947089,0.2433607328111082,0.3592257029311909,-0.0046129788163993,intact
144,174,35.12425914470506,33.70248498788779,1.0,24.7660229,2.0,366.71672197098815,28.40378235910748,2656,0.0403456652813553,2656,0,0,1.0,0.0,0.0,True,3096.0,31.39247374172695,0.912217311376816,3099,2,0.00064495324089,,0.3090169943749474,,,intact
145,151,34.463797972415975,33.92568399179435,6.28538328578604,155.6639463910543,7.28538328578604,344.586232266348,85.93616202065841,5172,0.0785646765192658,4601,571,0,0.8895978344934261,0.1104021655065738,0.0,True,1558.0,22.269414062214253,0.6512526026697589,3429,87,0.0247440273037542,,0.2553967929896867,0.3483314773547883,,intact
145,171,34.463797972415975,34.86059874250885,8.70820393249937,215.66757801014944,9.70820393249937,365.02987086299566,52.96672881278151,8414,0.1278119080110407,7813,511,90,0.9285714285714286,0.0607321131447587,0.0106964582838126,True,1865.0,24.364891498481366,0.7029240109704656,1872,639,0.2544802867383512,0.3589754897953103,0.2568080306030585,0.3765743250479578,0.1021674591922518,intact
145,178,34.463797972415975,35.53987738772845,4.155870949147037,102.92439509602023,5.155870949147037,371.2034811438852,38.56757897655608,4608,0.0699972988013876,4485,104,19,0.9733072916666666,0.0225694444444444,0.0041232638888888,True,5011.0,39.938087581492624,1.1410283067574705,5024,695,0.1215247420877775,0.4536876841760656,0.2742918851774317,0.3757698569125339,0.1793957989986339,intact
146,179,34.38388482460514,35.91233771287135,1.0,24.7660229,2.0,378.6372359491338,14.467526449658976,3086,0.0468775312719362,2969,117,0,0.9620868438107584,0.0379131561892417,0.0,True,4149.0,36.34099225085286,1.0339386936895123,4228,495,0.1048062672030489,,0.3090169943749474,0.3797958971132712,,intact
147,148,34.184162158089656,34.685870315061926,1.0,24.7660229,2.0,350.2013598782911,85.93984352890332,2821,0.0428520789754155,2821,0,0,1.0,0.0,0.0,True,2282.0,26.951496438443087,0.7826770358776848,2283,0,0.0,,0.3090169943749474,,,intact
147,162,34.184162158089656,35.806080431360314,1.414213562373095,35.02444547122265,2.414213562373095,359.30414700522164,71.71918364244091,2753,0.0418191327257422,2753,0,0,1.0,0.0,0.0,True,2415.0,27.72577095652805,0.7922753209804511,2457,209,0.0783945986496624,,0.2958163163244892,,,intact
147,177,34.184162158089656,35.17797195524491,1.0,24.7660229,2.0,373.7568427001468,37.88016955178352,2945,0.0447356868424667,2945,0,0,1.0,0.0,0.0,True,3232.0,32.07456238432586,0.9248435848850176,3232,144,0.0426540284360189,,0.3090169943749474,,,intact
147,182,34.184162158089656,34.520986579397935,1.0,24.7660229,2.0,379.363593137436,25.89667404945751,2439,0.0370493515140157,2436,3,0,0.998769987699877,0.001230012300123,0.0,True,1901.0,24.598924643882015,0.7160722331850541,1901,0,0.0,,0.3090169943749474,0.4340578300578996,,intact
148,150,34.685870315061926,35.32009106290673,1.0,24.7660229,2.0,353.8760385910125,87.91087847660008,2919,0.0443407368058269,2919,0,0,1.0,0.0,0.0,True,2056.0,25.582125126616702,0.7308556192378088,2056,0,0.0,,0.3090169943749474,,,intact
148,162,34.685870315061926,35.806080431360314,1.0,24.7660229,2.0,361.71882698917466,74.99233622892078,2833,0.0430343636077107,2833,0,0,1.0,0.0,0.0,True,2027.0,25.40106571178744,0.7206798916137712,2027,335,0.1418289585097375,,0.3090169943749474,,,intact
148,166,34.685870315061926,34.90115025408513,1.0,24.7660229,2.0,368.1245459283031,63.93498993702282,2660,0.0404064268254538,2660,0,0,1.0,0.0,0.0,True,1739.0,23.52744975711588,0.676202244748708,1739,0,0.0,,0.3090169943749474,,,intact
148,170,34.685870315061926,33.26678199579846,1.0,24.7660229,2.0,367.283615373789,64.33171824436495,2500,0.0379759650615167,2500,0,0,1.0,0.0,0.0,True,2202.0,26.47486297182116,0.7792149996061264,2202,73,0.032087912087912,,0.3090169943749474,,,intact
148,182,34.685870315061926,34.520986579397935,1.0,24.7660229,2.0,381.778273121389,32.71830841217018,2734,0.0415305153912747,2734,0,0,1.0,0.0,0.0,True,1509.0,21.91642348220485,0.6333598855855366,1509,0,0.0,,0.3203772410170407,,,intact
148,183,34.685870315061926,34.982947170857,1.0,24.7660229,2.0,383.17744925773417,27.315004823537645,2945,0.0447356868424667,2945,0,0,1.0,0.0,0.0,True,1559.0,22.276559711062426,0.6394987173584462,1559,0,0.0,,0.3090169943749474,,,intact
149,165,34.684348955639,34.16576554977321,9.634842514655627,238.61673035585488,10.634842514655627,360.597619874939,70.46950761464659,7832,0.1189711033447196,7799,33,0,0.9957865168539326,0.0042134831460674,0.0,True,2656.0,29.076297180076903,0.8446259643559852,2656,0,0.0,,0.2682079019934025,0.2665513105273526,,intact
149,166,34.684348955639,34.90115025408513,1.0,24.7660229,2.0,365.4748859832205,57.31522118882717,3010,0.0457230619340661,3010,0,0,1.0,0.0,0.0,True,2442.0,27.88032894463078,0.8013258296991475,2442,0,0.0,,0.3090169943749474,,,intact
149,169,34.684348955639,37.36584557249961,1.0,24.7660229,2.0,366.9494811542033,55.69848816380193,3355,0.0509637451125554,3317,38,0,0.9886736214605067,0.0113263785394932,0.0,True,2651.0,29.048915784814227,0.8063521819769526,2651,0,0.0,,0.3090169943749474,0.4068781988545112,,intact
149,180,34.684348955639,35.37874337677359,1.0,24.7660229,2.0,382.1845880978311,5.36217345865023,2783,0.0422748443064804,2783,0,0,1.0,0.0,0.0,True,2229.0,26.63668027933792,0.7603626786257407,2229,0,0.0,,0.3090169943749474,,,intact
150,166,35.32009106290673,34.90115025408513,3.47213595499958,85.99099857343296,4.47213595499958,369.3845446570714,67.26887083021165,4096,0.062219821156789,4096,0,0,1.0,0.0,0.0,True,1954.0,24.93947709161375,0.7103114847837072,1954,0,0.0,,0.2817290466902531,,,intact
150,172,35.32009106290673,35.5800276534349,1.414213562373095,35.02444547122265,2.414213562373095,374.2615290906909,58.015058404117774,3351,0.050902983568457,3351,0,0,1.0,0.0,0.0,True,2293.0,27.01637594162904,0.7620967758803509,2293,0,0.0,,0.3008613653919205,,,intact
150,181,35.32009106290673,35.284588646966746,1.0,24.7660229,2.0,382.3007628980066,38.52964530488801,2956,0.0449027810887374,2956,0,0,1.0,0.0,0.0,True,2966.0,30.726326210940403,0.8703764775139569,2966,0,0.0,,0.3090169943749474,,,intact
150,183,35.32009106290673,34.982947170857,1.0,24.7660229,2.0,384.43744798650255,33.30649991644724,3056,0.046421819691198,3055,1,0,0.99967277486911,0.00032722513089,0.0,True,1646.0,22.889693590315257,0.6511722441981819,1646,0,0.0,,0.3090169943749474,0.2171292729553324,,intact
151,171,33.92568399179435,34.86059874250885,1.0,24.7660229,2.0,367.7036365178871,51.53369645174621,3135,0.047621860187142,3134,1,0,0.9996810207336524,0.0003189792663476,0.0,True,4941.0,39.65815360848397,1.153083202988864,4946,237,0.0457264132741655,,0.3090169943749474,0.4211646096066227,,intact
152,155,36.04561352237668,35.34730803236475,5.19114712955712,128.56406868788088,6.19114712955712,359.4574940629741,83.74778752406945,5944,0.0902916545302622,4322,1220,402,0.7271197846567967,0.2052489905787348,0.0676312247644683,True,877.0,16.708015147921802,0.4680580310783533,877,921,0.5122358175750834,0.3751806011474768,0.2330240281039237,0.3333333333333333,0.1421565730435531,cohesive
152,159,36.04561352237668,33.93211284581306,3.47213595499958,85.99099857343296,4.47213595499958,359.8413833094192,83.20449897394454,4251,0.064574330990603,4228,20,3,0.9945895083509764,0.0047047753469771,0.0007057163020465,True,2028.0,25.40733061895184,0.7261547906049554,2145,196,0.0837249038872276,0.4625571538920716,0.2857142857142857,0.3822893150610005,0.1768428681777859,intact
152,160,36.04561352237668,34.05263440636572,1.0,24.7660229,2.0,360.5967128895197,81.1627123222106,3186,0.0483965698743969,3019,162,5,0.9475831763967356,0.0508474576271186,0.0015693659761456,True,741.0,15.35798247369064,0.4381844889847355,787,1477,0.6523851590106007,0.4142135623730951,0.3090169943749474,0.4068781988545112,0.1051965679981477,intact
152,164,36.04561352237668,34.95229375649466,9.0598012700075,224.37524572245485,10.0598012700075,363.3459302543882,78.56118995408015,7692,0.1168444493012747,1457,1640,4595,0.1894175767030681,0.2132085283411336,0.5973738949557982,False,220.0,8.368283871884005,0.2357332544750757,232,1864,0.8893129770992366,0.3114213926323542,0.0881517021961188,0.2948172619249258,0.2232696904362353,cohesive
152,191,36.04561352237668,35.30017763718353,2.0,49.5320458,3.0,391.5398461343085,14.681975417383187,3156,0.0479408582936587,2832,291,33,0.8973384030418251,0.0922053231939163,0.0104562737642585,True,2279.0,26.933774904622243,0.7550207087727604,2284,921,0.2873634945397816,0.3941023016858508,0.2714970279031851,0.375,0.1226052737826657,intact
153,159,34.55534228113121,33.93211284581306,5.0,123.8301145,6.0,359.69206895673096,82.84826059786093,4802,0.0729442336901613,4064,514,224,0.846314035818409,0.1070387338608913,0.0466472303206997,True,1261.0,20.03468907863958,0.5850615719770715,1887,791,0.2953696788648245,0.3936325113140758,0.257284274447472,0.3441827228009608,0.1363482368666038,cohesive
153,161,34.55534228113121,34.68937554833891,10.015099296692402,248.0341785276579,11.015099296692402,362.1528625138311,79.65812690701516,8960,0.136105858780476,6138,2822,0,0.6850446428571428,0.3149553571428571,0.0,True,1076.0,18.5067943613625,0.5345330284091684,1076,0,0.0,,0.2149851662190087,0.3563942411756006,,intact
153,167,34.55534228113121,34.954312938083035,9.498655478055456,235.24391908873187,10.498655478055456,365.1432612760765,75.19216166973378,8050,0.1222826074980839,8024,26,0,0.9967701863354036,0.0032298136645962,0.0,True,2613.0,28.839967624778037,0.8298118450976271,2721,394,0.1264847512038523,,0.2684961742619384,0.395097164296329,,intact
153,184,34.55534228113121,34.242491450370906,1.414213562373095,35.02444547122265,2.414213562373095,385.1170535388474,31.65239880494997,3252,0.0493991353520209,3252,0,0,1.0,0.0,0.0,True,2965.0,30.721146015976345,0.893084690307896,2965,16,0.0053673264005367,,0.304845440523399,,,intact
153,185,34.55534228113121,34.42120141716751,1.0,24.7660229,2.0,385.8656866862286,27.79126590967667,2558,0.0388570074509439,2558,0,0,1.0,0.0,0.0,True,2691.0,29.267249678105745,0.8486145610925301,2692,0,0.0,,0.3090169943749474,,,intact
154,192,36.75459860791774,34.60226242032512,1.0,24.7660229,2.0,398.0139577432094,31.804924717239125,2887,0.0438546444530395,2887,0,0,1.0,0.0,0.0,True,2067.0,25.65046850920847,0.7189348897804257,2105,0,0.0,,0.3090169943749474,,,intact
154,195,36.75459860791774,33.78195496630892,1.0,24.7660229,2.0,400.07507208545,24.627990555019224,3330,0.0505839854619403,3330,0,0,1.0,0.0,0.0,True,1890.0,24.527651434398777,0.6954593098623104,1911,0,0.0,,0.3090169943749474,,,intact
155,159,35.34730803236475,33.93211284581306,7.246211251235321,179.4598337863316,8.246211251235321,363.9435128018037,89.43608742910254,5853,0.088909329402023,5802,49,2,0.99128651973347,0.0083717751580386,0.0003417051084913,True,1496.0,21.82181453800189,0.6299652699572582,1548,326,0.1739594450373532,0.2839830025259411,0.2711923793731366,0.3105552824698201,0.0127906231528044,intact
155,160,35.34730803236475,34.05263440636572,6.0,148.5961374,7.0,364.6988423819041,88.28539789615968,5495,0.0834711712052138,3998,1141,356,0.7275705186533212,0.2076433121019108,0.0647861692447679,True,1355.0,20.76800172811617,0.5985019871292008,1373,641,0.3182720953326713,0.4177376256166812,0.2293423864232124,0.3140844721052404,0.1883952391934688,cohesive
154,157,36.75459860791774,33.898697711635464,4.0,99.0640916,5.0,364.91586816166034,86.81428363769591,4796,0.0728530913740137,2385,2230,181,0.4972894078398666,0.4649708090075062,0.0377397831526271,True,772.0,15.67594437773643,0.4437427606161988,1505,304,0.1680486456605859,0.3412253527198434,0.1666666666666666,0.3585701736362872,0.1745586860531767,intact
154,158,36.75459860791774,35.75479988394363,1.0,24.7660229,2.0,367.2695215494689,89.37359421730339,3429,0.0520878336783763,3429,0,0,1.0,0.0,0.0,True,2895.0,30.35633575552349,0.8373076149274844,2895,0,0.0,,0.3090169943749474,,,intact
154,161,36.75459860791774,34.68937554833891,1.0,24.7660229,2.0,368.0700160471276,88.0136498959781,3335,0.0506599373920633,3335,0,0,1.0,0.0,0.0,True,3879.0,35.13864039069986,0.98366981416368,3879,0,0.0,,0.3090169943749474,,,intact
154,167,36.75459860791774,34.954312938083035,1.0,24.7660229,2.0,371.06041480937296,83.14094966278988,3005,0.0456471100039431,2984,21,0,0.9930116472545756,0.0069883527454242,0.0,True,2239.0,26.696363706795488,0.7445759008535487,2246,141,0.0590699622957687,,0.3090169943749474,0.4014916240907943,,intact
155,168,35.34730803236475,36.07981816455885,1.0,24.7660229,2.0,371.4068964347052,77.53564629543436,2850,0.043292600170129,2844,6,0,0.9978947368421052,0.0021052631578947,0.0,True,1954.0,24.93947709161375,0.6983194878331225,1954,218,0.1003683241252302,,0.3090169943749474,0.380383783359517,,intact
155,169,35.34730803236475,37.36584557249961,6.834654549917682,169.2672110968505,7.834654549917682,375.0709329458431,73.62188568647689,7004,0.1063934637163453,5715,1289,0,0.8159623072529982,0.1840376927470017,0.0,True,1373.0,20.90548908134762,0.5750125814911454,1380,0,0.0,,0.2459454694465688,0.3547726945024592,,intact
155,184,35.34730803236475,34.242491450370906,1.0,24.7660229,2.0,389.36849738392,43.720178510981015,2420,0.0367607341795482,2410,10,0,0.9958677685950412,0.0041322314049586,0.0,True,2380.0,27.524126309792685,0.7910391038451281,2380,0,0.0,,0.3090169943749474,0.4382703629540102,,intact
155,188,35.34730803236475,34.95281485794827,1.0,24.7660229,2.0,397.4738252735897,18.12506943377872,2831,0.0430039828356615,2813,18,0,0.9936418226774992,0.0063581773225008,0.0,True,1708.0,23.31680264534386,0.6633502670180051,1712,125,0.0680457267283614,,0.3133921657949117,0.3901194830787668,,intact
156,162,33.02266995127733,35.806080431360314,1.0,24.7660229,2.0,366.2801513431703,82.23075088492968,2853,0.0433381713282029,2205,619,29,0.7728706624605678,0.2169645986680687,0.0101647388713634,True,488.0,12.463355264843006,0.3621555002976471,711,846,0.5433526011560693,0.4211646096066227,0.2898979485566356,0.4,0.131266661049987,intact
156,170,33.02266995127733,33.26678199579846,1.0,24.7660229,2.0,371.8449397277846,72.30306885407181,2478,0.0376417765689754,1680,654,144,0.6779661016949152,0.2639225181598063,0.0581113801452784,True,278.0,9.40692023773423,0.2838134865029366,1061,468,0.3060824068018312,0.4142135623730951,0.2612038749637415,0.3827822185373187,0.1530096874093536,intact
157,167,33.898697711635464,34.954312938083035,1.0,24.7660229,2.0,369.08524003922696,79.61535762773303,2678,0.0406798537738967,1835,709,134,0.6852128454070202,0.2647498132935026,0.0500373412994772,True,537.0,13.074112164146964,0.3797687868918312,1070,148,0.1215106732348111,0.4211646096066227,0.2612038749637414,0.3827822185373187,0.1599607346428813,intact
158,181,35.75479988394363,35.284588646966746,3.7320508075688767,92.42805576421428,4.732050807568877,388.556744321682,56.53637713982342,4211,0.0639667155496188,4211,0,0,1.0,0.0,0.0,True,2065.0,25.638055990451534,0.7217983296490793,2065,0,0.0,,0.2791745113185196,,,intact
158,187,35.75479988394363,34.99555738720984,1.0,24.7660229,2.0,396.653523383812,33.03882519517194,3059,0.0464673908492718,3059,0,0,1.0,0.0,0.0,True,2631.0,28.939131129830997,0.81806318006058,2631,0,0.0,,0.3090169943749474,,,intact
158,192,35.75479988394363,34.60226242032512,1.0,24.7660229,2.0,398.392436360872,26.69384051790342,3344,0.0507966508662848,3339,5,0,0.9985047846889952,0.0014952153110047,0.0,True,2293.0,27.01637594162904,0.7679790786259102,2296,0,0.0,,0.3090169943749474,0.4602771732156198,,intact
159,184,33.93211284581306,34.242491450370906,11.0,272.4262519,12.0,389.7523866303651,49.174251213177,9185,0.1395236956360125,8427,701,57,0.9174741426238432,0.0763200870985302,0.0062057702776265,True,1465.0,21.59453595841442,0.6335067487769244,1498,401,0.2111637704054765,0.23582845781094,0.2642788416911127,0.2852619908959866,-0.0284503838801727,intact
160,168,34.05263440636572,36.07981816455885,1.0,24.7660229,2.0,372.54611526125086,79.07352439144921,2672,0.0405887114577491,2418,187,67,0.9049401197604792,0.0699850299401197,0.0250748502994011,True,1068.0,18.437867513470437,0.5258013041772442,1130,2114,0.6516646115906288,0.4142135623730951,0.2989350844248255,0.3827822185373187,0.1152784779482695,intact
161,167,34.68937554833891,34.954312938083035,10.0,247.660229,11.0,372.2393879246943,85.64838878166239,8916,0.1354374817953933,8916,0,0,1.0,0.0,0.0,True,2105.0,25.885175495191827,0.7433602687553954,2105,0,0.0,,0.2647281296856081,,,intact
161,181,34.68937554833891,35.284588646966746,1.0,24.7660229,2.0,389.35723881934064,54.12590375264999,2979,0.0452521599673033,2969,10,0,0.9966431688486068,0.003356831151393,0.0,True,4153.0,36.35850598307476,1.0392009771404074,4153,0,0.0,,0.3090169943749474,0.3725704992501976,,intact
161,185,34.68937554833891,34.42120141716751,1.0,24.7660229,2.0,392.96181333484645,45.59652700618083,2747,0.0417279904095946,2744,3,0,0.9989078995267564,0.0010921004732435,0.0,True,3170.0,31.76542679081483,0.9192638286515586,3170,0,0.0,,0.3090169943749474,0.304845440523399,,intact
162,170,35.806080431360314,33.26678199579846,1.0,24.7660229,2.0,376.3864025007196,81.09848902477242,2470,0.0375202534807785,2469,1,0,0.9995951417004048,0.0004048582995951,0.0,True,1498.0,21.836396440423,0.6322713631116912,1502,88,0.0553459119496855,,0.3090169943749474,0.4907375632320415,,intact
162,182,35.806080431360314,34.520986579397935,1.0,24.7660229,2.0,390.8810602483196,55.44377525213143,2966,0.0450546849489834,2966,0,0,1.0,0.0,0.0,True,1653.0,22.938313840860364,0.6523324465486777,1653,0,0.0,,0.3090169943749474,,,intact
162,186,35.806080431360314,34.96056440819251,1.0,24.7660229,2.0,395.2037568647436,44.150576244703736,3264,0.0495814199843162,3249,15,0,0.9954044117647058,0.0045955882352941,0.0,True,2383.0,27.541467985130588,0.7783742764002607,2383,32,0.0132505175983436,,0.3090169943749474,0.4142135623730951,,intact
162,193,35.806080431360314,34.882194347787056,1.0,24.7660229,2.0,402.0737436057192,24.29923887609884,3158,0.0479712390657079,3158,0,0,1.0,0.0,0.0,True,1927.0,24.76657325259521,0.7007264876664158,1927,0,0.0,,0.3090169943749474,,,intact
163,164,34.65389369853854,34.95229375649466,1.0,24.7660229,2.0,371.08671067252783,89.57478814179261,3165,0.0480775717678802,3165,0,0,1.0,0.0,0.0,True,2721.0,29.429937144107093,0.8456126738192447,2872,69,0.023461407684461,,0.3133921657949117,,,intact
163,190,34.65389369853854,35.51806511315389,1.0,24.7660229,2.0,401.75072155855577,26.9151305566666,3204,0.0486699968228398,3204,0,0,1.0,0.0,0.0,True,3797.0,34.76525043545427,0.990858771058319,3798,299,0.0729802294361728,,0.3164309725825327,,,intact
164,190,34.95229375649466,35.51806511315389,1.0,24.7660229,2.0,402.0005068242146,30.375256806924693,2815,0.0427609366592678,2811,4,0,0.9985790408525757,0.0014209591474245,0.0,True,2964.0,30.71596494738128,0.8717414084465686,2965,440,0.1292217327459618,,0.3090169943749474,0.4057077327363875,,intact
165,171,34.16576554977321,34.86059874250885,1.0,24.7660229,2.0,381.0128974461669,78.34846567608727,2480,0.0376721573410246,2480,0,0,1.0,0.0,0.0,True,2451.0,27.931658222104733,0.809304053849112,2451,0,0.0,,0.3090169943749474,,,intact
165,177,34.16576554977321,35.17797195524491,1.0,24.7660229,2.0,386.8027626418773,68.6513242150824,2532,0.0384620574143041,2532,0,0,1.0,0.0,0.0,True,2149.0,26.15431026444716,0.7543380615316412,2149,0,0.0,,0.3090169943749474,,,intact
166,180,34.90115025408513,35.37874337677359,1.0,24.7660229,2.0,400.3427541089726,61.54606939880435,3095,0.0470142447461577,3079,16,0,0.9948303715670436,0.0051696284329563,0.0,True,2378.0,27.51255912024641,0.7829425372996328,2379,0,0.0,,0.3090169943749474,0.3700460499667057,,intact
166,182,34.90115025408513,34.520986579397935,4.841619252963779,119.90765329198184,5.841619252963779,397.286779187448,68.75592070757857,4647,0.0705897238563473,4647,0,0,1.0,0.0,0.0,True,2133.0,26.05676471149144,0.7506759630286682,2133,0,0.0,,0.2775144043792301,,,intact
166,183,34.90115025408513,34.982947170857,1.0,24.7660229,2.0,398.6859553237931,63.96388564014768,3016,0.0458142042502138,3016,0,0,1.0,0.0,0.0,True,1640.0,22.847936741452536,0.6538808565422767,1640,0,0.0,,0.3090169943749474,,,intact
166,197,34.90115025408513,35.16639314331112,1.0,24.7660229,2.0,416.3461881771468,19.614959333996637,3043,0.0462243446728781,3042,1,0,0.9996713769306604,0.0003286230693394,0.0,True,2438.0,27.857485574187805,0.7951609039920473,2438,0,0.0,,0.3112045800849295,0.4211646096066227,,intact
165,179,34.16576554977321,35.91233771287135,2.449489742783178,60.66411906308329,3.449489742783178,392.6044592621213,59.91113224167571,3557,0.054032203089526,3557,0,0,1.0,0.0,0.0,True,2282.0,26.951496438443087,0.7691845293652433,2282,0,0.0,,0.2870859492177851,,,intact
165,180,34.16576554977321,35.37874337677359,10.54957881010348,261.27111039637754,11.54957881010348,395.4654880006912,57.82787008664812,7701,0.1169811627754962,7600,101,0,0.9868848201532268,0.0131151798467731,0.0,True,1439.0,21.402054252301923,0.6154922820695121,1439,0,0.0,,0.2694233545043003,0.191221925140451,,intact
165,189,34.16576554977321,35.88189257584682,1.0,24.7660229,2.0,400.16538706250367,36.53100459992946,3231,0.0490801372455042,3231,0,0,1.0,0.0,0.0,True,2745.0,29.55944244356624,0.8439808905689834,2745,0,0.0,,0.3090169943749474,,,intact
166,169,34.90115025408513,37.36584557249961,3.47213595499958,85.99099857343296,4.47213595499958,385.1076471653448,87.85826987098024,4169,0.0633287193365853,4169,0,0,1.0,0.0,0.0,True,2577.0,28.64061062016012,0.7926332149986549,2577,0,0.0,,0.2801868778094689,,,intact
167,185,34.954312938083035,34.42120141716751,1.0,24.7660229,2.0,395.95221209709183,53.67823908941445,2793,0.0424267481667265,2793,0,0,1.0,0.0,0.0,True,1945.0,24.88197597915955,0.7173129081752576,1945,0,0.0,,0.3090169943749474,,,intact
167,194,34.954312938083035,35.42027446967023,1.0,24.7660229,2.0,403.6339218271006,39.5368440240401,3003,0.0456167292318939,2815,103,85,0.9373959373959374,0.0342990342990342,0.0283050283050283,True,1886.0,24.50168250024127,0.6963218798933061,2006,699,0.2584103512014787,0.4211646096066227,0.3090169943749474,0.3740666961489728,0.1121476152316753,intact
167,195,34.954312938083035,33.78195496630892,2.0,49.5320458,3.0,404.2444439630167,33.89682323192663,3331,0.0505991758479649,3328,3,0,0.999099369558691,0.0009006304413089,0.0,True,2272.0,26.89237924411993,0.7824800520600166,2276,0,0.0,,0.2898979485566356,0.420449861343358,,intact
168,188,36.07981816455885,34.95281485794827,1.0,24.7660229,2.0,405.3210981529364,43.465522636547895,2954,0.0448724003166881,2950,4,0,0.998645903859174,0.0013540961408259,0.0,True,2826.0,29.992394675240465,0.8444680535983282,2829,67,0.0231353591160221,,0.3090169943749474,0.4457990551962238,,intact
168,189,36.07981816455885,35.88189257584682,2.146264369941973,53.15443253543696,3.146264369941973,402.8532118306301,48.74536313519405,4242,0.0644376175163816,4222,20,0,0.9952852428099952,0.0047147571900047,0.0,True,5122.0,40.37800437160529,1.1222080174626397,5122,62,0.0119598765432098,,0.2843646522044218,0.4276112198322612,,intact
169,180,37.36584557249961,35.37874337677359,1.0,24.7660229,2.0,401.81734927995535,63.929406536522514,3579,0.0543663915820673,3578,1,0,0.9997205923442304,0.0002794076557697,0.0,True,3419.0,32.98941498211783,0.9069929587511244,3419,0,0.0,,0.3090169943749474,0.4387496113528984,,intact
169,184,37.36584557249961,34.242491450370906,10.40321551489818,257.6462736756036,11.40321551489818,400.8798067744045,69.85271410108072,7604,0.1155076953311093,7277,327,0,0.9569963177275118,0.0430036822724881,0.0,True,1669.0,23.049060719273285,0.6437535537771754,1679,0,0.0,,0.2666666666666666,0.2759820624195551,,intact
169,188,37.36584557249961,34.95281485794827,8.38083151964686,207.55986533661596,9.38083151964686,408.98513466407417,57.41146383280668,7658,0.1163279761764381,7620,38,0,0.9950378688952728,0.004962131104727,0.0,True,1959.0,24.97136494134924,0.6905925743844586,1960,0,0.0,,0.2684174228519758,0.4338798603524413,,intact
169,199,37.36584557249961,35.20772026673139,1.0,24.7660229,2.0,418.6552021042125,21.81957275620104,3818,0.0579968938419483,3818,0,0,1.0,0.0,0.0,True,4115.0,36.191783344376645,0.9973819785719416,4118,0,0.0,,0.3090169943749474,,,intact
170,172,33.26678199579846,35.5800276534349,1.0,24.7660229,2.0,387.6691058734675,80.32012385486718,2886,0.0438394540670149,2886,0,0,1.0,0.0,0.0,True,2311.0,27.12220763453337,0.7879002025719978,2311,0,0.0,,0.3164309725825327,,,intact
170,183,33.26678199579846,34.982947170857,1.0,24.7660229,2.0,397.8450247692791,63.09587726113163,2505,0.0380519169916397,2505,0,0,1.0,0.0,0.0,True,1782.0,23.816553427805523,0.6979237491081941,1782,0,0.0,,0.3090169943749474,,,intact
170,193,33.26678199579846,34.882194347787056,1.0,24.7660229,2.0,407.6385319903336,40.36366993566956,2761,0.0419406558139391,2761,0,0,1.0,0.0,0.0,True,1699.0,23.25528964829852,0.6824839020634068,1710,0,0.0,,0.3133921657949117,,,intact
173,175,33.98262931820324,35.128838217234595,1.0,24.7660229,2.0,396.8537137341904,87.61214270181225,3047,0.0462851062169766,3047,0,0,1.0,0.0,0.0,True,2469.0,28.034034832463544,0.8112701359752985,2470,23,0.0092258323305254,,0.3145198591387564,,,intact
173,202,33.98262931820324,34.64839280687956,1.0,24.7660229,2.0,426.10237501607344,29.044273667915803,2716,0.0412570884428317,2716,0,0,1.0,0.0,0.0,True,2069.0,25.662875024327708,0.7478505850475631,2069,0,0.0,,0.3090169943749474,,,intact
173,203,33.98262931820324,32.89939577157956,1.0,24.7660229,2.0,425.4385058791761,28.33150135443041,3058,0.0464522004632472,3058,0,0,1.0,0.0,0.0,True,1596.0,22.539356209735228,0.6740034016457569,1596,0,0.0,,0.3203772410170407,,,intact
174,202,33.70248498788779,34.64839280687956,1.0,24.7660229,2.0,426.8969181286328,30.37729236603025,2739,0.0416064673213977,2731,8,0,0.9970792259948886,0.0029207740051113,0.0,True,2681.0,29.212819187109325,0.8547898762858532,2681,29,0.0107011070110701,,0.3145198591387564,0.4176890859898589,,intact
172,183,35.5800276534349,34.982947170857,1.0,24.7660229,2.0,403.5629397574127,73.06648729648865,2970,0.0451154464930819,2970,0,0,1.0,0.0,0.0,True,2176.0,26.318098569918163,0.7459464013656617,2176,0,0.0,,0.3090169943749474,,,intact
172,187,35.5800276534349,34.99555738720984,1.0,24.7660229,2.0,409.5230337310467,62.336885399507565,3769,0.0572525649267426,3769,0,0,1.0,0.0,0.0,True,3365.0,32.72785918767764,0.9274555547454418,3365,0,0.0,,0.3090169943749474,,,intact
172,200,35.5800276534349,34.50461857406455,1.0,24.7660229,2.0,421.9843296037241,35.19175034150492,2825,0.0429128405195139,2825,0,0,1.0,0.0,0.0,True,2411.0,27.70280013986166,0.7905526140472057,2412,0,0.0,,0.3090169943749474,,,intact
173,174,33.98262931820324,33.70248498788779,1.0,24.7660229,2.0,396.2377857639124,88.68072472609722,2426,0.0368518764956958,2426,0,0,1.0,0.0,0.0,True,2271.0,26.88646037550106,0.7944571166390577,2271,36,0.0156046814044213,,0.3090169943749474,,,intact
170,200,33.26678199579846,34.50461857406455,5.324555320336759,131.868058995777,6.324555320336759,416.2664146155905,21.75702426283958,4819,0.0732024702525796,4817,2,0,0.9995849761361278,0.0004150238638721,0.0,True,1790.0,23.869953838853256,0.704425572974447,1790,0,0.0,,0.2771863727725964,0.3638038290950854,,intact
171,177,34.86059874250885,35.17797195524491,1.0,24.7660229,2.0,393.9371403102453,80.6812676270035,3032,0.0460572504266075,3032,0,0,1.0,0.0,0.0,True,2241.0,26.708284387767684,0.7626735988952515,2241,13,0.0057675244010647,,0.3164309725825327,,,intact
171,179,34.86059874250885,35.91233771287135,1.414213562373095,35.02444547122265,2.414213562373095,399.73883693048913,70.83280650855833,3269,0.0496573719144393,3269,0,0,1.0,0.0,0.0,True,4393.0,37.394322162667855,1.0567407270501947,4633,0,0.0,,0.2989350844248255,,,intact
171,196,34.86059874250885,35.0747806496578,1.0,24.7660229,2.0,411.1870302365778,48.99931173410486,2696,0.0409532807223396,2696,0,0,1.0,0.0,0.0,True,1999.0,25.225016600220457,0.7213807037142025,3175,775,0.1962025316455696,,0.3090169943749474,,,intact
177,180,35.17797195524491,35.37874337677359,1.0,24.7660229,2.0,408.3897308647694,75.48552018960238,2951,0.0448268291586143,2951,0,0,1.0,0.0,0.0,True,2437.0,27.85177180414018,0.7894860658713545,2437,0,0.0,,0.3090169943749474,,,intact
177,182,35.17797195524491,34.520986579397935,1.0,24.7660229,2.0,405.3337559432448,80.71322662182402,2726,0.0414089923030778,2726,0,0,1.0,0.0,0.0,True,2383.0,27.541467985130588,0.7902978341187553,2383,0,0.0,,0.3133921657949117,,,intact
177,196,35.17797195524491,35.0747806496578,1.0,24.7660229,2.0,416.9768954322882,59.83659982480908,3051,0.046345867761075,3051,0,0,1.0,0.0,0.0,True,2739.0,29.52711936944413,0.8405967958437983,2739,21,0.0076086956521739,,0.3090169943749474,,,intact
177,201,35.17797195524491,33.89170194826906,1.0,24.7660229,2.0,425.1934325981957,39.50461674691767,3048,0.0463002966030012,3048,0,0,1.0,0.0,0.0,True,2519.0,28.316472296120654,0.8199393654493579,2519,0,0.0,,0.3090169943749474,,,intact
175,194,35.128838217234595,35.42027446967023,3.47213595499958,85.99099857343296,4.47213595499958,415.1511208921447,61.64534966975038,4678,0.0710606258231101,1499,877,2302,0.3204360837964942,0.1874732791791364,0.4920906370243694,True,3.0,0.9772050238058398,0.0277028296058846,1475,1322,0.4726492670718627,0.356789172325331,0.15331120368114,0.2989350844248255,0.203477968644191,cohesive
175,203,35.128838217234595,32.89939577157956,1.0,24.7660229,2.0,426.8489769620135,32.063422760583,3278,0.0497940853886607,3278,0,0,1.0,0.0,0.0,True,1955.0,24.945857922495087,0.7333971928948478,2008,87,0.0415274463007159,,0.3244997998398398,,,intact
176,179,36.0960716857816,35.91233771287135,8.43650317030929,208.9386307118025,9.43650317030929,409.29215304350765,87.18856197894516,7099,0.1078365503886829,6473,620,6,0.9118185659952106,0.0873362445414847,0.0008451894633046,True,5043.0,40.06540597603944,1.1127979720876582,5044,69,0.0134950127126931,0.4842988090486041,0.2586614385690867,0.3560306134428443,0.2256373704795173,intact
176,206,36.0960716857816,35.73935585107002,1.0,24.7660229,2.0,440.0964283013353,19.42104809441393,3208,0.0487307583669382,2818,283,107,0.878428927680798,0.088216957605985,0.0333541147132169,True,3603.0,33.86547681519039,0.9428628178712344,3676,1791,0.3276019754892994,0.4211646096066227,0.304845440523399,0.3956439237389599,0.1163191690832236,intact
178,186,35.53987738772845,34.96056440819251,5.513233075965879,136.54085661240842,6.513233075965879,410.0401976448479,75.4619153089828,6029,0.0915828373423538,3453,1366,1210,0.5727317963177974,0.2265715707414164,0.2006966329407862,True,894.0,16.869174201729876,0.4785551344645871,2604,822,0.2399299474605954,0.3761785115301142,0.1916074179729641,0.3244997998398398,0.18457109355715,cohesive
