Repository: AmiraliKhosrozadeh/ice-bonded-granular-microCT

# Grain-scale kinematics, ice-bond failure and damage evolution in ice-bonded granular media under in-situ uniaxial compression

Analysis code, per-specimen tables and supplementary material for the paper of

## Results for every specimen

The paper shows one or two specimens per figure.  The same rendering for
every specimen and every scan is in [`supplementary/`](supplementary/README.md):
the void and crack classes (Fig. 11 of the paper), the crack orientation
classes (Fig. 12), the ice-path maps (Fig. 18) and the per-scan tables behind
Tables 2–4, each as one sheet per material, compiled with their text in
[`supplementary/supplementary.pdf`](supplementary/supplementary.pdf).

File: paper/data/bonds/Glass_100_1700_T5_HR/Glass_100_1700_T5_HR_throats_scan03_classified.csv (part 5 of 8)
bead_a,bead_b,r_a_vox,r_b_vox,gap_vox,gap_um,dsum_min,z_mid,axis_dip_deg,lens_vox,lens_mm3,binder_vox,pore_vox,crack_vox,binder_frac,pore_frac,crack_frac,connected,bond_area_vox,r_bond_vox,r_bond_over_R,neck_binder_vox,neck_crack_vox,neck_severed,q_crack_med,q_binder_med,q_pore_med,dq_paired,cls
178,196,35.53987738772845,35.0747806496578,1.0,24.7660229,2.0,417.36064051746735,61.79212906400125,3001,0.0455863484598447,2126,454,421,0.7084305231589471,0.1512829056981006,0.1402865711429523,True,1562.0,22.297982918171797,0.6315397833227867,2018,1414,0.412004662004662,0.4068781988545112,0.2612038749637414,0.3660254037844386,0.1456743238907697,cohesive
179,189,35.91233771287135,35.88189257584682,1.0,24.7660229,2.0,418.8913265468258,78.7368004048436,2697,0.0409684711083642,2697,0,0,1.0,0.0,0.0,True,2538.0,28.423062662817685,0.7917923919099142,2538,0,0.0,,0.3090169943749474,,,intact
179,207,35.91233771287135,34.65395996369501,1.0,24.7660229,2.0,445.09078163572747,7.425675329353694,3131,0.0475610986430435,3028,103,0,0.9671031619290962,0.0328968380709038,0.0,True,4426.0,37.5345115360445,1.063808440343015,4426,72,0.0160071142730102,,0.3090169943749474,0.387425886722793,,intact
181,183,35.284588646966746,34.982947170857,8.851841083363698,219.22489897774616,9.851841083363698,411.60217356472833,86.93445984673896,7557,0.1147937471879528,7447,110,0,0.985443959243086,0.0145560407569141,0.0,True,1948.0,24.901157769991823,0.7087528395630889,1948,0,0.0,,0.2708131845707603,0.273792379751686,,intact
181,187,35.284588646966746,34.99555738720984,1.0,24.7660229,2.0,417.5622675383624,76.64776025147634,3024,0.0459357273384106,3024,0,0,1.0,0.0,0.0,True,3067.0,31.24510235101953,0.8891587201832313,3067,0,0.0,,0.3090169943749474,,,intact
181,192,35.284588646966746,34.60226242032512,3.414213562373095,84.55649127122264,4.414213562373095,419.3011805154224,74.90621514345827,3877,0.0588931266174001,3877,0,0,1.0,0.0,0.0,True,1797.0,23.91658139183508,0.6844372303684579,1797,0,0.0,,0.2766967754673748,,,intact
181,197,35.284588646966746,35.16639314331112,1.0,24.7660229,2.0,429.2624064180819,55.73166098237046,2864,0.0435052655744735,2844,20,0,0.9930167597765364,0.0069832402234636,0.0,True,3291.0,32.36599813741043,0.9188231963540042,3291,0,0.0,,0.3090169943749474,0.4287759285839513,,intact
181,204,35.284588646966746,34.83248439292221,1.0,24.7660229,2.0,432.7026247090022,47.00910123304136,2949,0.0447964483865651,2949,0,0,1.0,0.0,0.0,True,3052.0,31.1686023528956,0.8890445936088652,3052,0,0.0,,0.3090169943749474,,,intact
182,183,34.520986579397935,34.982947170857,1.0,24.7660229,2.0,412.3396825168791,87.62890999946323,2921,0.0443711175778761,2916,5,0,0.99828825744608,0.0017117425539198,0.0,True,2559.0,28.540409926003523,0.821260276535034,2559,0,0.0,,0.3090169943749474,0.4068781988545112,,intact
182,186,34.520986579397935,34.96056440819251,1.0,24.7660229,2.0,415.26320299695794,82.82510847575963,2563,0.0389329593810669,2563,0,0,1.0,0.0,0.0,True,2490.0,28.15300368695388,0.8103734958933794,2490,0,0.0,,0.3090169943749474,,,intact
182,193,34.520986579397935,34.882194347787056,1.0,24.7660229,2.0,422.1331897379336,71.64705914396683,2489,0.037808870815246,2489,0,0,1.0,0.0,0.0,True,2553.0,28.50693142776363,0.821487748743734,2553,0,0.0,,0.3090169943749474,,,intact
180,189,35.37874337677359,35.88189257584682,2.449489742783178,60.66411906308329,3.449489742783178,421.7523552853957,83.06157419761557,3324,0.0504928431457926,3322,2,0,0.9993983152827918,0.0006016847172081,0.0,True,2622.0,28.88959192466898,0.8108148780450687,2622,0,0.0,,0.2817290466902531,0.2986250503378156,,intact
180,201,35.37874337677359,33.89170194826906,3.7320508075688767,92.42805576421428,4.732050807568877,433.8561579570096,63.25433663438863,4135,0.0628122462117487,4120,15,0,0.996372430471584,0.0036275695284159,0.0,True,1742.0,23.54773495969757,0.679878261189252,1742,0,0.0,,0.2766967754673748,0.4494897427831781,,intact
180,205,35.37874337677359,34.618206236944935,1.0,24.7660229,2.0,441.90133528691433,43.91580086746927,2947,0.0447660676145159,2947,0,0,1.0,0.0,0.0,True,2551.0,28.495763187794253,0.814200142864781,2551,0,0.0,,0.3090169943749474,,,intact
180,212,35.37874337677359,35.18362993464557,1.0,24.7660229,2.0,447.338537634035,28.27606974834678,3233,0.0491105180175534,3231,2,0,0.9993813795236622,0.0006186204763377,0.0,True,2644.0,29.010538413996088,0.8222665154971847,2644,0,0.0,,0.3090169943749474,0.3104983142219586,,intact
184,185,34.242491450370906,34.42120141716751,1.0,24.7660229,2.0,415.9260043598628,88.73725161584545,2690,0.040862138406192,2658,32,0,0.9881040892193308,0.0118959107806691,0.0,True,2627.0,28.9171241828232,0.8422828127991384,2627,0,0.0,,0.3090169943749474,0.4142135623730951,,intact
184,188,34.242491450370906,34.95281485794827,1.0,24.7660229,2.0,423.2826991021512,76.24351361212578,2695,0.040938090336315,2695,0,0,1.0,0.0,0.0,True,1878.0,24.449661884229787,0.7066855597195403,1878,0,0.0,,0.3090169943749474,,,intact
184,198,34.242491450370906,34.04995778186768,1.0,24.7660229,2.0,429.8548878401141,64.39223464264813,2795,0.0424571289387757,2756,39,0,0.986046511627907,0.013953488372093,0.0,True,2732.0,29.489364337912,0.8636200537376847,2758,5,0.0018096272167933,,0.3090169943749474,0.4285714285714285,,intact
184,199,34.242491450370906,35.20772026673139,1.0,24.7660229,2.0,432.9527665422895,58.33693946598708,2870,0.0435964078906212,2852,18,0,0.9937282229965156,0.0062717770034843,0.0,True,2069.0,25.662875024327708,0.7390294252481928,2069,0,0.0,,0.3090169943749474,0.407669683062202,,intact
182,205,34.520986579397935,34.618206236944935,1.0,24.7660229,2.0,438.8453603653897,36.07726040880178,2992,0.0454496349856232,2992,0,0,1.0,0.0,0.0,True,3455.0,33.162639472228335,0.9593007416305696,3455,0,0.0,,0.3145198591387564,,,intact
183,197,34.982947170857,35.16639314331112,1.0,24.7660229,2.0,431.39909150657786,59.17859448540247,2939,0.044644544526319,2939,0,0,1.0,0.0,0.0,True,2238.0,26.69040136976819,0.7609594402522845,2238,0,0.0,,0.3090169943749474,,,intact
183,200,34.982947170857,34.50461857406455,1.0,24.7660229,2.0,432.16024849953567,58.46186646355726,2738,0.0415912769353731,2738,0,0,1.0,0.0,0.0,True,1954.0,24.93947709161375,0.7178112177123267,1954,0,0.0,,0.3090169943749474,,,intact
183,209,34.982947170857,34.6826289973045,1.0,24.7660229,2.0,448.25773739571537,0.812546619429096,2797,0.0424875097108249,2797,0,0,1.0,0.0,0.0,True,2789.0,29.79540690386007,0.8553839225254881,2789,0,0.0,,0.3090169943749474,,,intact
184,220,34.242491450370906,34.86531279291435,4.766114533138578,118.03770167173282,5.766114533138578,449.9721356341236,19.72463846680789,4530,0.0688124486914683,4442,88,0,0.9805739514348786,0.0194260485651214,0.0,True,1614.0,22.6661014799775,0.6559635840891244,1614,0,0.0,,0.2779262976266636,0.2908618114128809,,intact
185,194,34.42120141716751,35.42027446967023,1.0,24.7660229,2.0,424.3563472372528,76.4145987284764,3045,0.0462547254449274,3000,45,0,0.9852216748768472,0.0147783251231527,0.0,True,2727.0,29.462366836749503,0.8436925612650736,2727,0,0.0,,0.3090169943749474,0.4142135623730951,,intact
185,195,34.42120141716751,33.78195496630892,2.0,49.5320458,3.0,424.9668693731688,76.86428676620604,2803,0.0425786520269725,2801,2,0,0.9992864787727436,0.0007135212272565,0.0,True,1880.0,24.462677409178383,0.7173473694277572,1880,0,0.0,,0.2898979485566356,0.3362339169343654,,intact
185,204,34.42120141716751,34.83248439292221,1.0,24.7660229,2.0,436.307199224508,55.75634720539398,2663,0.0404519979835276,2663,0,0,1.0,0.0,0.0,True,2839.0,30.06130015278417,0.8681501872757934,2839,0,0.0,,0.3133921657949117,,,intact
185,211,34.42120141716751,35.141408405393136,1.0,24.7660229,2.0,450.31372704936416,16.47452201472119,2887,0.0438546444530395,2887,0,0,1.0,0.0,0.0,True,2072.0,25.68147355921802,0.7383700417429988,2072,0,0.0,,0.3133921657949117,,,intact
186,193,34.96056440819251,34.882194347787056,5.324555320336759,131.868058995777,6.324555320336759,426.4558863543575,79.69011977196257,4793,0.0728075202159399,4793,0,0,1.0,0.0,0.0,True,1756.0,23.64216910815792,0.6770113188329291,1756,0,0.0,,0.2742918851774317,,,intact
186,196,34.96056440819251,35.0747806496578,1.0,24.7660229,2.0,426.9063424860013,77.92464086108255,2984,0.0453281118974263,2984,0,0,1.0,0.0,0.0,True,2964.0,30.71596494738128,0.8771560965969227,2964,125,0.0404661702816445,,0.3090169943749474,,,intact
186,213,34.96056440819251,36.05185964074114,1.0,24.7660229,2.0,450.22290120216064,22.19674388546967,3309,0.0502649873554235,3306,3,0,0.99909338168631,0.0009066183136899,0.0,True,3492.0,33.33973788969849,0.93898323670023,3492,0,0.0,,0.3090169943749474,0.4211646096066227,,intact
187,192,34.99555738720984,34.60226242032512,1.0,24.7660229,2.0,427.39795957755246,87.09794976517605,2990,0.045419254213574,2990,0,0,1.0,0.0,0.0,True,2260.0,26.821266613927214,0.7707501955692995,2261,0,0.0,,0.3090169943749474,,,intact
187,214,34.99555738720984,35.70012532378434,1.0,24.7660229,2.0,453.2331221438311,35.31270006704844,3321,0.0504472719877188,3321,0,0,1.0,0.0,0.0,True,3304.0,32.429860683500394,0.9174495369420088,3304,0,0.0,,0.3090169943749474,,,intact
187,218,34.99555738720984,35.14411465378208,1.0,24.7660229,2.0,456.79069961554353,27.242531102735708,3393,0.0515409797814905,3393,0,0,1.0,0.0,0.0,True,2112.0,25.928179257714294,0.7393299256535166,2112,0,0.0,,0.3203772410170407,,,intact
188,191,34.95281485794827,35.30017763718353,10.0,247.660229,11.0,429.556177344924,87.40880974447741,8164,0.124014311504889,5730,2244,190,0.7018618324350808,0.2748652621264086,0.0232729054385105,True,2070.0,25.669076033243712,0.7307610714240382,2178,811,0.2713282034125125,0.3508259585234363,0.236067635637811,0.3366923880045371,0.1147583228856252,intact
188,199,34.95281485794827,35.20772026673139,3.685557720282968,91.27660689979976,4.685557720282968,441.0580944319592,75.01333309835215,4294,0.0652275175896611,4294,0,0,1.0,0.0,0.0,True,2117.0,25.9588526143026,0.7399844533161583,2117,0,0.0,,0.2791745113185196,,,intact
188,208,34.95281485794827,35.14778675294169,1.0,24.7660229,2.0,452.8565006439594,51.511920574610855,2830,0.0429887924496369,2788,42,0,0.9851590106007068,0.0148409893992932,0.0,True,4614.0,38.32338469984104,1.093382476588834,4614,4,0.0008661758336942,,0.3090169943749474,0.4176890859898589,,intact
188,220,34.95281485794827,34.86531279291435,1.0,24.7660229,2.0,458.0774635237932,38.50479617518106,3156,0.0479408582936587,3156,0,0,1.0,0.0,0.0,True,2522.0,28.333329012940226,0.8116324503752331,2522,0,0.0,,0.3090169943749474,,,intact
189,201,35.88189257584682,33.89170194826906,1.0,24.7660229,2.0,438.55605701882206,69.218725873009,3144,0.0477585736613634,3135,9,0,0.9971374045801528,0.0028625954198473,0.0,True,2630.0,28.9336309623139,0.8293576147152216,2630,0,0.0,,0.3090169943749474,0.3726822671238252,,intact
190,221,35.51806511315389,34.81522632495782,1.0,24.7660229,2.0,464.1357578509632,22.60522411785072,2988,0.0453888734415248,2988,0,0,1.0,0.0,0.0,True,3724.0,34.42943531556155,0.9790366585035196,3724,225,0.0569764497341099,,0.3090169943749474,,,intact
191,198,35.30017763718353,34.04995778186768,1.0,24.7660229,2.0,436.1283660828869,75.82211592984662,2915,0.0442799752617285,2834,81,0,0.97221269296741,0.02778730703259,0.0,True,2941.0,30.59655822582874,0.8823791919351767,3193,314,0.0895352152837182,,0.3090169943749474,0.4068781988545112,,intact
191,219,35.30017763718353,34.50207847156246,1.0,24.7660229,2.0,458.9093627236808,22.435783733848297,2988,0.0453888734415248,2507,471,10,0.8390227576974565,0.1576305220883534,0.00334672021419,True,2799.0,29.84877504066842,0.8552381170650577,3235,973,0.2312262357414448,0.4,0.2898979485566356,0.3827822185373187,0.1101020514433643,intact
192,195,34.60226242032512,33.78195496630892,1.0,24.7660229,2.0,431.1979868968531,86.51117876373596,2621,0.0398140017704941,2621,0,0,1.0,0.0,0.0,True,2287.0,26.9810064619971,0.789100394596916,2287,0,0.0,,0.3090169943749474,,,intact
189,206,35.88189257584682,35.73935585107002,6.071067811865476,150.35620445611326,7.071067811865476,449.6956018046535,54.21290699494924,6593,0.1001502150602319,6491,102,0,0.984529045957834,0.0154709540421659,0.0,True,2458.0,27.97151587311201,0.781095456655003,2458,0,0.0,,0.2757262893750405,0.3145198591387564,,intact
189,208,35.88189257584682,35.14778675294169,1.0,24.7660229,2.0,450.3886143216531,44.981638968898174,3291,0.0499915604069806,3290,1,0,0.9996961409905804,0.0003038590094196,0.0,True,3365.0,32.72785918767764,0.921526311168716,3365,40,0.0117474302496328,,0.3090169943749474,0.4045372666182638,,intact
189,212,35.88189257584682,35.18362993464557,6.158776208911124,152.5283926258681,7.158776208911124,452.0384366958475,51.52258914762969,5231,0.0794609092947176,5191,40,0,0.9923532785318296,0.0076467214681705,0.0,True,1929.0,24.7794223187009,0.6973683283632331,1929,0,0.0,,0.2757262893750405,0.2076276656136397,,intact
190,216,35.51806511315389,34.3209694474925,1.0,24.7660229,2.0,458.22733866355736,42.3777285148418,2945,0.0447356868424667,2935,10,0,0.99660441426146,0.0033955857385398,0.0,True,3560.0,33.66278649806482,0.964010648481486,3567,11,0.0030743432084963,,0.3090169943749474,0.4223572182080777,,intact
193,213,34.882194347787056,36.05185964074114,1.0,24.7660229,2.0,457.09288794313625,46.81995851161441,3032,0.0460572504266075,3032,0,0,1.0,0.0,0.0,True,2938.0,30.580949063231785,0.8622360444301543,2938,0,0.0,,0.3090169943749474,,,intact
193,224,34.882194347787056,34.84559696084562,1.0,24.7660229,2.0,465.82506950634126,19.139799517062947,3108,0.0472117197644776,3108,0,0,1.0,0.0,0.0,True,2575.0,28.62949452790358,0.8211788726013782,2702,0,0.0,,0.3090169943749474,,,intact
194,198,35.42027446967023,34.04995778186768,1.0,24.7660229,2.0,438.2852307175041,80.17403187981428,2624,0.0398595729285679,2624,0,0,1.0,0.0,0.0,True,2358.0,27.39661861656249,0.7887297257727534,2711,351,0.1146309601567602,,0.3090169943749474,,,intact
194,203,35.42027446967023,32.89939577157956,14.942516251602305,370.0666996708048,15.942516251602305,443.73591303713033,72.99086183318745,10865,0.1650435441573517,1919,2620,6326,0.1766221813161528,0.2411412793373216,0.5822365393465255,False,365.0,10.77882685903636,0.3155409509728096,536,769,0.589272030651341,0.2960522815230986,0.06051739456775,0.3226039309419515,0.2355348869553485,mixed
192,204,34.60226242032512,34.83248439292221,1.0,24.7660229,2.0,442.5383167481922,67.22251838909133,2972,0.0451458272651311,2972,0,0,1.0,0.0,0.0,True,2039.0,25.476142917026294,0.7338153903130745,2039,0,0.0,,0.3164309725825327,,,intact
192,218,34.60226242032512,35.14411465378208,1.0,24.7660229,2.0,458.5296125926036,32.03407705925962,2886,0.0438394540670149,2886,0,0,1.0,0.0,0.0,True,2658.0,29.087242521017966,0.8340861200607473,2658,0,0.0,,0.3090169943749474,,,intact
192,227,34.60226242032512,34.84841487431597,8.797958971132712,217.8904533523332,9.797958971132712,462.8638850534738,31.635255674448747,6906,0.1049048058859338,6906,0,0,1.0,0.0,0.0,True,1862.0,24.34528718405717,0.7010813467167062,1862,0,0.0,,0.2690645851960922,,,intact
193,200,34.882194347787056,34.50461857406455,2.6502815398728847,65.63693330793913,3.6502815398728847,441.95375572059015,76.29954006534902,3676,0.0558398590264542,3676,0,0,1.0,0.0,0.0,True,2329.0,27.22762797090574,0.7848069921174055,2706,0,0.0,,0.2825147203946361,,,intact
195,227,33.78195496630892,34.84841487431597,1.0,24.7660229,2.0,464.9249993957144,22.44326616374205,2544,0.0386443420465994,2544,0,0,1.0,0.0,0.0,True,2397.0,27.622251848510583,0.8049571031791216,2397,0,0.0,,0.3090169943749474,,,intact
196,201,35.0747806496578,33.89170194826906,9.86645922562615,244.35295512377348,10.86645922562615,442.4433225245284,78.05627298704918,7873,0.1195939091717285,7707,166,0,0.9789152800711292,0.0210847199288708,0.0,True,1642.0,22.861864165325283,0.6629847805523001,1642,0,0.0,,0.2645644554438015,0.3531242673015992,,intact
196,215,35.0747806496578,34.593088068638096,1.0,24.7660229,2.0,458.2005884025678,43.33990571463262,3085,0.0468623408859116,3085,0,0,1.0,0.0,0.0,True,4071.0,35.9977714123279,1.0334110135588033,4071,206,0.0481646013560907,,0.3090169943749474,,,intact
196,223,35.0747806496578,33.94668971415141,1.0,24.7660229,2.0,465.3339519269746,23.02057520131617,3006,0.0456623003899677,2995,11,0,0.9963406520292748,0.0036593479707252,0.0,True,3851.0,35.01158910552016,1.014512989102538,3851,0,0.0,,0.3203772410170408,0.424807680927192,,intact
194,217,35.42027446967023,35.000884747233016,1.0,24.7660229,2.0,458.69880332662217,38.66717022119875,3246,0.0493079930358733,3246,0,0,1.0,0.0,0.0,True,2714.0,29.392057279183568,0.8347507370236124,2726,0,0.0,,0.3090169943749474,,,intact
194,222,35.42027446967023,35.80595629240921,1.0,24.7660229,2.0,465.85398264117487,23.306895120030823,2851,0.0433077905561537,2846,5,0,0.9982462293931954,0.0017537706068046,0.0,True,2152.0,26.17255958188877,0.7349135087413031,2158,268,0.110469909315746,,0.3090169943749474,0.4211646096066227,,intact
195,204,33.78195496630892,34.83248439292221,1.0,24.7660229,2.0,444.5994310904328,70.27306778732009,3026,0.0459661081104598,3026,0,0,1.0,0.0,0.0,True,1910.0,24.6570858499345,0.718714197192292,1910,0,0.0,,0.3145198591387564,,,intact
195,217,33.78195496630892,35.000884747233016,1.0,24.7660229,2.0,459.3093254625383,39.59997593532941,2810,0.0426849847291448,2810,0,0,1.0,0.0,0.0,True,2407.0,27.67981026026704,0.8048463941164513,2499,0,0.0,,0.3090169943749474,,,intact
197,231,35.16639314331112,35.19943691282184,1.0,24.7660229,2.0,481.8856468965771,21.47914937947122,2867,0.0435508367325474,2867,0,0,1.0,0.0,0.0,True,1873.0,24.41709271846753,0.6940042545931534,1873,0,0.0,,0.3090169943749474,,,intact
198,202,34.04995778186768,34.64839280687956,6.89920048531124,170.8657572109093,7.89920048531124,450.6469559242703,80.90322240432693,5901,0.0896384679312041,1530,1418,2953,0.2592780884595831,0.2402982545331299,0.5004236570072869,False,22.0,2.6462837142006137,0.0770406768582322,1641,1408,0.4617907510659232,0.3386888600805915,0.1103477773171648,0.2915514275054597,0.2283410827634266,cohesive
198,222,34.04995778186768,35.80595629240921,1.0,24.7660229,2.0,472.1011563914175,37.96698846701501,2629,0.039935524858691,2629,0,0,1.0,0.0,0.0,True,2451.0,27.931658222104733,0.7996934430606795,2452,103,0.0403131115459882,,0.3090169943749474,,,intact
198,232,34.04995778186768,34.57672171000286,4.0,99.0640916,5.0,479.1782127214655,19.566182234026044,4052,0.0615514441717063,4032,20,0,0.9950641658440276,0.0049358341559723,0.0,True,2722.0,29.435344574036808,0.857839685439646,2722,23,0.0083788706739526,,0.2798057840438667,0.433030277982336,,intact
197,205,35.16639314331112,34.618206236944935,8.958217307690626,221.8594149854424,9.958217307690626,457.9047693550884,76.89549683593255,8257,0.1254270174051775,8182,75,0,0.9909167978684752,0.0090832021315247,0.0,True,2344.0,27.315167457198672,0.782842280382192,2345,0,0.0,,0.2658626798938589,0.2799521506109722,,intact
197,209,35.16639314331112,34.6826289973045,1.0,24.7660229,2.0,465.917970249069,60.00875834464182,3131,0.0475610986430435,3121,10,0,0.9968061322261258,0.0031938677738741,0.0,True,2309.0,27.110468959395977,0.7762590836223563,2309,0,0.0,,0.3090169943749474,0.4350543397400872,,intact
197,225,35.16639314331112,35.131288498087294,1.0,24.7660229,2.0,472.7408964399439,46.73558043187159,3137,0.0476522409591912,3131,6,0,0.9980873445967484,0.0019126554032515,0.0,True,2533.0,28.39505135941018,0.8078517156300725,2533,0,0.0,,0.3090169943749474,0.3726822671238252,,intact
197,228,35.16639314331112,35.46398635447274,5.741657386773941,142.19801832479757,6.741657386773941,476.6038330928714,44.11224261129532,5576,0.0847015924732069,5576,0,0,1.0,0.0,0.0,True,1814.0,24.02944305508133,0.6804279752124309,1814,0,0.0,,0.2758872381516119,,,intact
199,234,35.20772026673139,35.189350358979944,7.14142842854285,176.86478000000324,8.14142842854285,490.2414648560597,12.357123002428176,6081,0.0923727374156333,6070,11,0,0.998191086992271,0.0018089130077289,0.0,True,1501.0,21.858251054507303,0.6209988813518599,1501,0,0.0,,0.2692803301885514,0.2547778406202406,,intact
200,209,34.50461857406455,34.6826289973045,1.0,24.7660229,2.0,466.6791272420269,62.015424546787976,2669,0.0405431402996752,2669,0,0,1.0,0.0,0.0,True,1814.0,24.02944305508133,0.694620581062836,1814,0,0.0,,0.3090169943749474,,,intact
200,214,34.50461857406455,35.70012532378434,1.0,24.7660229,2.0,465.6944180165085,64.0850910437093,3332,0.0506143662339895,3332,0,0,1.0,0.0,0.0,True,2730.0,29.47856830447755,0.8397885005426475,2730,0,0.0,,0.3145198591387564,,,intact
200,224,34.50461857406455,34.84559696084562,1.0,24.7660229,2.0,474.4529521315983,45.396377295545065,2705,0.0410899941965611,2705,0,0,1.0,0.0,0.0,True,2486.0,28.130381743817548,0.811255784191673,2556,0,0.0,,0.3133921657949117,,,intact
199,211,35.20772026673139,35.141408405393136,1.0,24.7660229,2.0,467.3404892317908,61.61014473113264,2962,0.044993923404885,2962,0,0,1.0,0.0,0.0,True,1909.0,24.650630270337032,0.7008084033343462,1909,0,0.0,,0.3090169943749474,,,intact
199,212,35.20772026673139,35.18362993464557,1.0,24.7660229,2.0,464.1763904582921,67.74996407242989,2864,0.0435052655744735,2864,0,0,1.0,0.0,0.0,True,3247.0,32.14890667563624,0.9134334427074922,3247,0,0.0,,0.3090169943749474,,,intact
199,220,35.20772026673139,34.86531279291435,1.0,24.7660229,2.0,467.74753096393147,60.77770208989938,2866,0.0435356463465228,2866,0,0,1.0,0.0,0.0,True,2032.0,25.43237481489809,0.725881946432951,2032,0,0.0,,0.3090169943749474,,,intact
199,225,35.20772026673139,35.131288498087294,1.0,24.7660229,2.0,473.5753151960268,47.43327206366983,3121,0.0474091947827975,3121,0,0,1.0,0.0,0.0,True,2550.0,28.49017742606505,0.810081857176097,2550,0,0.0,,0.3090169943749474,,,intact
201,205,33.89170194826906,34.618206236944935,9.198039027185567,227.7988451823715,10.198039027185567,458.7050370203407,78.2197653329353,7205,0.1094467313072912,7205,0,0,1.0,0.0,0.0,True,1490.0,21.778010249190537,0.6357623539740995,1490,0,0.0,,0.2696862318229452,,,intact
201,207,33.89170194826906,34.65395996369501,6.032065437739018,149.39027076534305,7.032065437739018,464.7555121077237,67.85560645391662,5346,0.0812078036875474,5345,1,0,0.9998129442573886,0.0001870557426112,0.0,True,1750.0,23.60174359706574,0.6886429553303726,1750,0,0.0,,0.2708131845707603,0.2636541189343806,,intact
201,215,33.89170194826906,34.593088068638096,1.0,24.7660229,2.0,466.41712556847534,62.43289183570016,2749,0.0417583711816438,2749,0,0,1.0,0.0,0.0,True,2239.0,26.696363706795488,0.7796289862378153,2240,0,0.0,,0.3090169943749474,,,intact
201,229,33.89170194826906,35.69825207828566,1.0,24.7660229,2.0,479.5347273095204,34.051105087661,2880,0.0437483117508673,2880,0,0,1.0,0.0,0.0,True,2133.0,26.05676471149144,0.7488656969524216,2133,0,0.0,,0.3090169943749474,,,intact
201,230,33.89170194826906,35.85962815218211,1.0,24.7660229,2.0,479.8118976948724,31.15640543905924,3011,0.0457382523200907,3010,1,0,0.9996678844237796,0.0003321155762205,0.0,True,2179.0,26.33623439283756,0.7551464425096951,2179,0,0.0,,0.3090169943749474,0.3827822185373187,,intact
202,203,34.64839280687956,32.89939577157956,1.0,24.7660229,2.0,456.0976382438965,88.84411921969244,3370,0.0511916009029245,3370,0,0,1.0,0.0,0.0,True,2688.0,29.25093116572581,0.866081089590367,2710,97,0.0345564659779123,,0.3133921657949117,,,intact
204,211,34.83248439292221,35.141408405393136,7.840676900366725,194.1823836659833,8.840676900366725,469.9462887666281,68.98243493814422,6514,0.098950174564288,6472,42,0,0.9935523487872276,0.0064476512127724,0.0,True,1785.0,23.8365926012521,0.6812996004082819,1785,0,0.0,,0.2674788903885892,0.3895969869229442,,intact
204,225,34.83248439292221,35.131288498087294,1.0,24.7660229,2.0,476.181114730864,54.749063624670285,2735,0.0415457057772993,2735,0,0,1.0,0.0,0.0,True,2637.0,28.97211020734693,0.8282031974599215,2637,0,0.0,,0.3090169943749474,,,intact
204,227,34.83248439292221,34.84841487431597,1.0,24.7660229,2.0,476.2653292470535,54.04939342692035,2825,0.0429128405195139,2825,0,0,1.0,0.0,0.0,True,2829.0,30.00830998263554,0.8613066219925933,2829,0,0.0,,0.3090169943749474,,,intact
204,228,34.83248439292221,35.46398635447274,7.694323451653613,190.5577908036604,8.694323451653613,480.04405138379167,52.54039753294499,6575,0.099876788111789,6545,30,0,0.9954372623574144,0.0045627376425855,0.0,True,2422.0,27.765924157807916,0.7899663770485054,2422,0,0.0,,0.2687959533979826,0.2601226048559501,,intact
205,212,34.618206236944935,35.18362993464557,10.80391513507249,267.5700096448619,11.80391513507249,472.1874166973661,82.27251591966844,8681,0.1318677410796107,8673,8,0,0.9990784471835042,0.0009215528164957,0.0,True,1797.0,23.91658139183508,0.6852708382353178,1797,0,0.0,,0.2658626798938588,0.4116024065998383,,intact
205,230,34.618206236944935,35.85962815218211,1.0,24.7660229,2.0,487.8570750247772,51.45034549068383,3062,0.0465129620073457,3062,0,0,1.0,0.0,0.0,True,2936.0,30.570538527078803,0.8675220739130731,2936,0,0.0,,0.3090169943749474,,,intact
208,239,35.14778675294169,35.504623991806454,1.0,24.7660229,2.0,508.9574491429816,7.845776391308991,2923,0.0444014983499253,2896,27,0,0.9907629148135476,0.0092370851864522,0.0,True,3898.0,35.22459277755268,0.9971235915731594,3898,0,0.0,,0.3090169943749474,0.3874258867227931,,intact
209,214,34.6826289973045,35.70012532378434,1.0,24.7660229,2.0,481.79190691268815,88.45320141557086,2661,0.0404216172114784,2661,0,0,1.0,0.0,0.0,True,2228.0,26.63070457981699,0.7567394836049378,2228,0,0.0,,0.3090169943749474,,,intact
209,224,34.6826289973045,34.84559696084562,1.0,24.7660229,2.0,490.550441027778,76.81839386918917,2928,0.0444774502800484,2928,0,0,1.0,0.0,0.0,True,2377.0,27.50677370137891,0.7912404875089312,2377,0,0.0,,0.3090169943749474,,,intact
209,228,34.6826289973045,35.46398635447274,1.0,24.7660229,2.0,493.462478982009,72.1112283561271,2959,0.0449483522468112,2959,0,0,1.0,0.0,0.0,True,2155.0,26.190796183508223,0.746744402482269,2155,0,0.0,,0.3164309725825327,,,intact
205,231,34.618206236944935,35.19943691282184,1.0,24.7660229,2.0,490.7310918917341,46.352962053380494,2628,0.0399203344726664,2628,0,0,1.0,0.0,0.0,True,2094.0,25.817453431135647,0.7395681740718252,2094,0,0.0,,0.3090169943749474,,,intact
205,233,34.618206236944935,35.426172363182474,1.0,24.7660229,2.0,493.6057754168603,36.40326928142439,3445,0.05233087985477,3445,0,0,1.0,0.0,0.0,True,2407.0,27.67981026026704,0.7903506552120855,2407,0,0.0,,0.3090169943749474,,,intact
206,207,35.73935585107002,34.65395996369501,1.8284271247461903,45.2828680424453,2.8284271247461903,475.8950568935551,85.34945935431227,3204,0.0486699968228398,3163,41,0,0.987203495630462,0.012796504369538,0.0,True,3410.0,32.94596654959035,0.9360538331873812,3410,59,0.0170077832228307,,0.2898979485566356,0.39564392373896,,intact
206,208,35.73935585107002,35.14778675294169,4.39834563766817,108.929528784605,5.39834563766817,473.63196177909833,88.95096092021929,5272,0.0800837151217265,5180,92,0,0.9825493171471928,0.0174506828528072,0.0,True,2880.0,30.277590264241923,0.8542477282058883,2880,395,0.1206106870229007,,0.2791745113185196,0.2457857925914388,,intact
206,235,35.73935585107002,34.55674174420598,1.0,24.7660229,2.0,502.483477535184,32.1353019765953,2754,0.0418343231117668,2632,122,0,0.9557007988380536,0.0442992011619462,0.0,True,2403.0,27.65680127020565,0.7868659062537843,2418,386,0.137660485021398,,0.3090169943749474,0.4026997478492771,,intact
206,237,35.73935585107002,34.86577103538343,1.0,24.7660229,2.0,503.8701933585188,28.123978216342238,3102,0.0471205774483299,3075,27,0,0.9912959381044488,0.0087040618955512,0.0,True,3109.0,31.458312671619964,0.8911056196304539,3155,44,0.0137542982181931,,0.3090169943749474,0.4014916240907943,,intact
207,215,34.65395996369501,34.593088068638096,1.0,24.7660229,2.0,480.5127779857632,87.15292029164574,2891,0.0439154059971379,2891,0,0,1.0,0.0,0.0,True,4234.0,36.71136143079101,1.060301123988696,5014,0,0.0,,0.3090169943749474,,,intact
207,229,34.65395996369501,35.69825207828566,1.0,24.7660229,2.0,493.63037972680814,65.34392698236115,2756,0.041864703883816,2756,0,0,1.0,0.0,0.0,True,2026.0,25.394799259067984,0.7219332135260897,2026,0,0.0,,0.3090169943749474,,,intact
207,237,34.65395996369501,34.86577103538343,1.0,24.7660229,2.0,506.8263009899752,35.52472683549295,2912,0.0442344041036547,2895,17,0,0.994162087912088,0.005837912087912,0.0,True,2942.0,30.601759510732585,0.8803762348026993,2943,0,0.0,,0.3090169943749474,0.4415184401122529,,intact
207,242,34.65395996369501,35.36074170806466,1.0,24.7660229,2.0,510.4812746034253,25.86336305187076,3161,0.0480168102237817,3161,0,0,1.0,0.0,0.0,True,3092.0,31.372187811504013,0.8961600081817657,3093,0,0.0,,0.3203772410170407,,,intact
208,212,35.14778675294169,35.18362993464557,1.0,24.7660229,2.0,475.9747966702924,87.31595610519149,2758,0.0418950846558652,2758,0,0,1.0,0.0,0.0,True,3001.0,30.90708605542677,0.8788984357507343,3001,0,0.0,,0.3090169943749474,,,intact
208,229,35.14778675294169,35.69825207828566,7.4852813742385695,185.38064992733587,8.48528137423857,491.36728461235134,64.60980003390893,6039,0.0917347412025998,5987,52,0,0.9913893028647128,0.0086106971352873,0.0,True,1851.0,24.27326923441085,0.6852399833457375,1852,0,0.0,,0.2687959533979826,0.3849869880658219,,intact
209,231,34.6826289973045,35.19943691282184,1.0,24.7660229,2.0,498.7442927857146,62.26317336936431,2917,0.0443103560337777,2917,0,0,1.0,0.0,0.0,True,1704.0,23.28948359361322,0.666536779939084,1704,0,0.0,,0.3090169943749474,,,intact
209,233,34.6826289973045,35.426172363182474,4.766114533138578,118.03770167173282,5.766114533138578,501.6189763108408,61.60989756011959,4620,0.0701795834336829,4599,21,0,0.9954545454545456,0.0045454545454545,0.0,True,1633.0,22.79912375812128,0.6503926273362525,1633,0,0.0,,0.2766967754673748,0.3385221051678928,,intact
209,238,34.6826289973045,34.26087357037213,12.759273551437172,315.99646096225734,13.759273551437172,507.6181142487952,52.03506672944111,9470,0.1438529556530254,9354,116,0,0.9877507919746568,0.0122492080253431,0.0,True,1105.0,18.75453076547341,0.5440550615212363,1105,0,0.0,,0.2606031477762016,0.3445234742734923,,intact
209,245,34.6826289973045,34.96850576023762,1.0,24.7660229,2.0,517.2117098892138,6.600934071226706,2809,0.0426697943431202,2806,3,0,0.9989320042719828,0.001067995728017,0.0,True,1996.0,25.20608126668733,0.723780922003081,1996,0,0.0,,0.3090169943749474,0.4,,intact
210,221,33.842720018110576,34.81522632495782,1.0,24.7660229,2.0,486.21584301722623,74.16985989559663,2706,0.0411051845825857,2644,62,0,0.9770879526977088,0.0229120473022912,0.0,True,959.0,17.471667947000803,0.5089481663112609,1371,270,0.1645338208409506,,0.3090169943749474,0.4,,intact
210,226,33.842720018110576,34.978589983412775,1.0,24.7660229,2.0,486.2126340947394,74.05871915551579,2409,0.0365936399332775,1613,667,129,0.6695724366957244,0.2768783727687837,0.0535491905354919,True,293.0,9.657370069115643,0.2806505737511209,395,2114,0.8425667596652052,0.4211646096066227,0.25,0.3797958971132712,0.1711646096066227,intact
211,217,35.141408405393136,35.000884747233016,1.0,24.7660229,2.0,484.6561831387335,88.84556068737756,2643,0.0401481902630355,2643,0,0,1.0,0.0,0.0,True,2357.0,27.39080870903951,0.7810069354145143,2357,0,0.0,,0.3090169943749474,,,intact
211,220,35.141408405393136,34.86531279291435,1.0,24.7660229,2.0,484.3598583236249,89.34906478845292,2826,0.0429280309055385,2822,4,0,0.9985845718329794,0.0014154281670205,0.0,True,2826.0,29.992394675240465,0.8568432905258123,2826,0,0.0,,0.3090169943749474,0.4072384349238176,,intact
211,222,35.141408405393136,35.80595629240921,1.0,24.7660229,2.0,491.8113624532862,76.81915007940165,2970,0.0451154464930819,2970,0,0,1.0,0.0,0.0,True,3010.0,30.95339654081939,0.8725735387822853,3010,0,0.0,,0.3090169943749474,,,intact
211,225,35.141408405393136,35.131288498087294,1.0,24.7660229,2.0,490.1876425557202,79.73003688736628,2895,0.0439761675412363,2895,0,0,1.0,0.0,0.0,True,1840.0,24.201036973199617,0.6887749592545095,1840,0,0.0,,0.3090169943749474,,,intact
211,247,35.141408405393136,35.65317247998332,1.0,24.7660229,2.0,514.4912024886855,30.326107846567645,2754,0.0418343231117668,2744,10,0,0.9963689179375452,0.0036310820624546,0.0,True,3153.0,31.680136854778453,0.894987623588641,3153,0,0.0,,0.3090169943749474,0.4270509831248423,,intact
212,229,35.18362993464557,35.69825207828566,1.0,24.7660229,2.0,493.01710698654585,65.26266633464412,2721,0.0413330403729548,2721,0,0,1.0,0.0,0.0,True,2268.0,26.86869594648831,0.7581259183153899,2268,0,0.0,,0.3090169943749474,,,intact
213,233,36.05185964074114,35.426172363182474,1.0,24.7660229,2.0,500.6606196372073,56.662426981090256,2828,0.0429584116775877,2828,0,0,1.0,0.0,0.0,True,2738.0,29.521728749706018,0.8260364176810434,2738,0,0.0,,0.3090169943749474,,,intact
213,236,36.05185964074114,34.90598398229622,1.0,24.7660229,2.0,510.73280403171646,19.20711074426369,3850,0.0584829861947357,3850,0,0,1.0,0.0,0.0,True,3643.0,34.05294282976949,0.9598077137370552,3643,0,0.0,,0.3090169943749474,,,intact
214,218,35.70012532378434,35.14411465378208,1.0,24.7660229,2.0,484.3647751588823,84.16752949868732,3314,0.0503409392855466,3314,0,0,1.0,0.0,0.0,True,1908.0,24.64417299969047,0.6957283473573662,1908,0,0.0,,0.3090169943749474,,,intact
214,228,35.70012532378434,35.46398635447274,1.0,24.7660229,2.0,492.4777697564906,70.90031150121114,2921,0.0443711175778761,2921,0,0,1.0,0.0,0.0,True,2286.0,26.97510703993861,0.7581098507038729,2286,0,0.0,,0.3090169943749474,,,intact
212,234,35.18362993464557,35.189350358979944,1.0,24.7660229,2.0,503.6896934422544,44.00561117986241,2757,0.0418798942698406,2746,11,0,0.9960101559666305,0.0039898440333696,0.0,True,2909.0,30.42964769609808,0.8648105443064329,2909,0,0.0,,0.3090169943749474,0.4068781988545112,,intact
212,240,35.18362993464557,33.9635997698927,1.0,24.7660229,2.0,506.9474796541078,28.721536650114796,3105,0.0471661486064038,3100,5,0,0.998389694041868,0.001610305958132,0.0,True,2464.0,28.00563442518059,0.8100291087537965,2464,0,0.0,,0.3203772410170407,0.4,,intact
213,223,36.05185964074114,33.94668971415141,1.0,24.7660229,2.0,488.6505106431339,77.09836694044051,3433,0.0521485952224748,3433,0,0,1.0,0.0,0.0,True,4099.0,36.12135412006806,1.0320600770433923,4099,0,0.0,,0.3203772410170407,,,intact
213,224,36.05185964074114,34.84559696084562,1.0,24.7660229,2.0,489.5920843541444,76.25881053981914,3000,0.04557115807382,3000,0,0,1.0,0.0,0.0,True,2267.0,26.862771859557856,0.7577922579230195,2267,0,0.0,,0.304845440523399,,,intact
214,238,35.70012532378434,34.26087357037213,1.0,24.7660229,2.0,506.6334050232769,40.98722733666454,2896,0.043991357927261,2896,0,0,1.0,0.0,0.0,True,2654.0,29.065347717372667,0.8309014501449713,2654,0,0.0,,0.3090169943749474,,,intact
214,241,35.70012532378434,34.52873091745373,1.0,24.7660229,2.0,510.81251920290447,26.070751560135854,3240,0.0492168507197257,3240,0,0,1.0,0.0,0.0,True,2357.0,27.39080870903951,0.7800442773822578,2357,0,0.0,,0.3090169943749474,,,intact
215,223,34.593088068638096,33.94668971415141,2.449489742783178,60.66411906308329,3.449489742783178,489.3077549709216,78.74024172747461,2920,0.0443559271918515,2920,0,0,1.0,0.0,0.0,True,2044.0,25.507359866510456,0.7443082160944913,2330,59,0.0246965257429887,,0.2857142857142857,,,intact
215,230,34.593088068638096,35.85962815218211,1.0,24.7660229,2.0,495.5691635729118,67.83274554034085,2892,0.0439305963831625,2892,0,0,1.0,0.0,0.0,True,1986.0,25.142860496789307,0.7137513454551262,1986,0,0.0,,0.3090169943749474,,,intact
215,242,34.593088068638096,35.36074170806466,1.0,24.7660229,2.0,512.1428880641769,31.146052209628557,2750,0.0417735615676684,2750,0,0,1.0,0.0,0.0,True,3562.0,33.67224100927443,0.9626990006625356,3562,0,0.0,,0.3090169943749474,,,intact
215,244,34.593088068638096,37.48787294501534,1.0,24.7660229,2.0,516.1918885123312,23.41603542132849,3218,0.0488826622271843,3218,0,0,1.0,0.0,0.0,True,3022.0,31.015036289635635,0.8605611205366928,3022,0,0.0,,0.3090169943749474,,,intact
216,221,34.3209694474925,34.81522632495782,1.0,24.7660229,2.0,489.6985788042781,80.69328609381172,2128,0.032325141460363,2128,0,0,1.0,0.0,0.0,True,2531.0,28.38383909782421,0.8210992456467997,2531,0,0.0,,0.3090169943749474,,,intact
216,243,34.3209694474925,34.220420413308936,1.0,24.7660229,2.0,514.9144681045656,21.93764344389264,2847,0.0432470290120552,2810,37,0,0.9870038637161924,0.0129961362838075,0.0,True,2519.0,28.316472296120654,0.8262590634251127,2519,0,0.0,,0.3133921657949117,0.3956439237389599,,intact
217,222,35.000884747233016,35.80595629240921,1.0,24.7660229,2.0,492.5147290005355,78.4642877377946,3062,0.0465129620073457,3062,0,0,1.0,0.0,0.0,True,1919.0,24.71511018763004,0.6980995006907011,1919,0,0.0,,0.3090169943749474,,,intact
217,227,35.000884747233016,34.84841487431597,1.0,24.7660229,2.0,490.975223619159,80.6999508300724,2906,0.044143261787507,2906,0,0,1.0,0.0,0.0,True,3133.0,31.57950084174568,0.9042181099265648,3133,0,0.0,,0.3090169943749474,,,intact
217,248,35.000884747233016,35.31345574957054,1.0,24.7660229,2.0,518.1776578872875,19.180271744570547,2790,0.0423811770086526,2790,0,0,1.0,0.0,0.0,True,2828.0,30.003005818213616,0.8533964936946976,2828,0,0.0,,0.3090169943749474,,,intact
218,227,35.14411465378208,34.84841487431597,6.559265477474685,162.44691902231747,7.559265477474685,492.2566250914649,83.62394540379913,6409,0.0973551840317043,6409,0,0,1.0,0.0,0.0,True,2292.0,27.010484244701136,0.7718104896854155,2292,0,0.0,,0.2696862318229452,,,intact
218,228,35.14411465378208,35.46398635447274,1.0,24.7660229,2.0,496.0353472282031,76.52387227022066,3237,0.0491712795616518,3232,5,0,0.998455359901143,0.0015446400988569,0.0,True,2662.0,29.10912085620675,0.8245263770173791,2663,0,0.0,,0.3090169943749474,0.4305008740430604,,intact
218,241,35.14411465378208,34.52873091745373,1.0,24.7660229,2.0,514.370096674617,38.59367574464388,2802,0.0425634616409479,2802,0,0,1.0,0.0,0.0,True,2288.0,26.986904594423443,0.7746749647775227,2288,0,0.0,,0.3090169943749474,,,intact
218,250,35.14411465378208,35.2392127864019,1.0,24.7660229,2.0,517.957594794092,29.625671360098263,3414,0.0518599778880072,3414,0,0,1.0,0.0,0.0,True,2569.0,28.59612032437544,0.8125822226486281,2569,0,0.0,,0.3139560124668341,,,intact
219,220,34.50207847156246,34.86531279291435,1.0,24.7660229,2.0,487.43064890255,85.75642730480511,2522,0.0383101535540581,2520,2,0,0.999206978588422,0.0007930214115781,0.0,True,2666.0,29.130982760044088,0.8399042324938093,2666,0,0.0,,0.3090169943749474,0.4055099179244017,,intact
219,226,34.50207847156246,34.978589983412775,1.414213562373095,35.02444547122265,2.414213562373095,492.8474889480223,85.62359779985387,2820,0.0428368885893908,2507,313,0,0.8890070921985815,0.1109929078014184,0.0,True,2100.0,25.854414729132053,0.7442189404348115,2210,978,0.3067754077791719,,0.2817290466902531,0.4211646096066227,,intact
219,232,34.50207847156246,34.57672171000286,1.0,24.7660229,2.0,501.9592093622594,69.72672144049135,3028,0.045996488882509,3028,0,0,1.0,0.0,0.0,True,3407.0,32.9314710000658,0.9534465252294304,3407,0,0.0,,0.3133921657949117,,,intact
219,249,34.50207847156246,34.8545078731717,1.0,24.7660229,2.0,520.1852905956478,26.243361677260214,3105,0.0471661486064038,2950,155,0,0.9500805152979066,0.0499194847020934,0.0,True,3278.0,32.30200933240014,0.9314763322359692,3311,172,0.0493827160493827,,0.3090169943749474,0.4026997478492771,,intact
220,232,34.86531279291435,34.57672171000286,1.0,24.7660229,2.0,499.2954605154749,64.70693474663233,2820,0.0428368885893908,2820,0,0,1.0,0.0,0.0,True,2259.0,26.81533204883324,0.7723083645455908,2259,0,0.0,,0.3139560124668341,,,intact
220,234,34.86531279291435,35.189350358979944,4.977725364273731,123.27846036151404,5.977725364273731,507.2608339478937,53.84039565467837,4887,0.0742354165022529,4631,256,0,0.9476161244117044,0.0523838755882954,0.0,True,2215.0,26.55289810730829,0.7580622591742574,2215,0,0.0,,0.2661832955178855,0.4023643530160325,,intact
220,246,34.86531279291435,37.33732606451392,1.0,24.7660229,2.0,519.1126445002285,8.545605191819469,3222,0.0489434237712827,3219,3,0,0.9990689013035382,0.0009310986964618,0.0,True,3492.0,33.33973788969849,0.9235046922739576,3492,0,0.0,,0.3090169943749474,0.4270509831248423,,intact
221,226,34.81522632495782,34.978589983412775,2.6502815398728847,65.63693330793913,3.6502815398728847,495.603789069197,89.99497190229786,4291,0.0651819464315873,1435,1167,1689,0.3344208809135399,0.2719645770216732,0.3936145420647867,True,33.0,3.2410224072142872,0.0928741994246152,813,1245,0.6049562682215743,0.3797958971132713,0.1809073112342927,0.3090169943749474,0.1988885858789785,cohesive
