Repository: AmiraliKhosrozadeh/ice-bonded-granular-microCT

# Grain-scale kinematics, ice-bond failure and damage evolution in ice-bonded granular media under in-situ uniaxial compression

Analysis code, per-specimen tables and supplementary material for the paper of

## Results for every specimen

The paper shows one or two specimens per figure.  The same rendering for
every specimen and every scan is in [`supplementary/`](supplementary/README.md):
the void and crack classes (Fig. 11 of the paper), the crack orientation
classes (Fig. 12), the ice-path maps (Fig. 18) and the per-scan tables behind
Tables 2–4, each as one sheet per material, compiled with their text in
[`supplementary/supplementary.pdf`](supplementary/supplementary.pdf).

File: paper/data/bonds/Glass_100_1700_T5_HR/Glass_100_1700_T5_HR_throats_scan03_classified.csv (part 6 of 8)
bead_a,bead_b,r_a_vox,r_b_vox,gap_vox,gap_um,dsum_min,z_mid,axis_dip_deg,lens_vox,lens_mm3,binder_vox,pore_vox,crack_vox,binder_frac,pore_frac,crack_frac,connected,bond_area_vox,r_bond_vox,r_bond_over_R,neck_binder_vox,neck_crack_vox,neck_severed,q_crack_med,q_binder_med,q_pore_med,dq_paired,cls
221,243,34.81522632495782,34.220420413308936,1.0,24.7660229,2.0,520.8228872919715,43.171423111182506,2739,0.0416064673213977,2738,1,0,0.9996349032493612,0.0003650967506389,0.0,True,2989.0,30.845230584376417,0.8936030019772023,2999,0,0.0,,0.3090169943749474,0.3597752501562546,,intact
222,232,35.80595629240921,34.57672171000286,1.0,24.7660229,2.0,506.74696464513625,78.05269321153605,3071,0.0466496754815671,3071,0,0,1.0,0.0,0.0,True,2786.0,29.77937781264143,0.8462132632015188,2786,0,0.0,,0.3090169943749474,,,intact
222,248,35.80595629240921,35.31345574957054,1.0,24.7660229,2.0,525.3328372018402,42.73629967078771,2937,0.0446141637542698,2927,10,0,0.996595165134491,0.003404834865509,0.0,True,2567.0,28.58498693079622,0.8038589214973633,2567,0,0.0,,0.3090169943749474,0.4068781988545112,,intact
222,254,35.80595629240921,35.587192303360055,1.0,24.7660229,2.0,533.3539147796241,19.778227722843663,3052,0.0463610581470996,3052,0,0,1.0,0.0,0.0,True,2789.0,29.79540690386007,0.8346853301725855,2789,0,0.0,,0.3090169943749474,,,intact
223,230,33.94668971415141,35.85962815218211,1.0,24.7660229,2.0,502.7025270973186,79.76395373618335,2847,0.0432470290120552,2847,0,0,1.0,0.0,0.0,True,2673.0,29.169201664928583,0.83571809992277,2673,0,0.0,,0.3090169943749474,,,intact
223,244,33.94668971415141,37.48787294501534,1.0,24.7660229,2.0,523.325252036738,38.14113786556157,3040,0.0461787735148043,3040,0,0,1.0,0.0,0.0,True,2882.0,30.28810149186781,0.8479957142421485,2882,0,0.0,,0.3090169943749474,,,intact
223,251,33.94668971415141,35.599440942140745,1.0,24.7660229,2.0,528.4836227302364,21.12916463562267,3065,0.0465585331654195,3062,3,0,0.999021207177814,0.0009787928221859,0.0,True,3419.0,32.98941498211783,0.948705978917984,3419,0,0.0,,0.3145198591387564,0.4449944320643648,,intact
224,233,34.84559696084562,35.426172363182474,2.863703305156273,70.92254163430594,3.863703305156273,509.3928012004123,73.30931977388605,3534,0.05368282421096,3534,0,0,1.0,0.0,0.0,True,1766.0,23.70939178892142,0.6747913711862223,1766,0,0.0,,0.2817290466902531,,,intact
224,236,34.84559696084562,34.90598398229622,1.0,24.7660229,2.0,519.4649855949215,52.09332301293655,2923,0.0444014983499253,2923,0,0,1.0,0.0,0.0,True,2347.0,27.33264171047791,0.7837138984063508,2347,0,0.0,,0.3090169943749474,,,intact
224,238,34.84559696084562,34.26087357037213,5.422466567392307,134.29293118252227,6.422466567392307,515.3919391383666,62.850789043064935,5256,0.0798406689453328,5256,0,0,1.0,0.0,0.0,True,2361.0,27.414040951306863,0.7933856479885775,2361,0,0.0,,0.2766967754673748,,,intact
224,245,34.84559696084562,34.96850576023762,11.96148139681572,296.23832219146215,12.96148139681572,524.9855347787852,48.92515472662458,8911,0.1353615298652703,8888,23,0,0.9974189204354168,0.002581079564583,0.0,True,817.0,16.126350393444792,0.4619797366120063,817,0,0.0,,0.2651084750319273,0.2040164041574912,,intact
224,253,34.84559696084562,35.077173812774454,1.0,24.7660229,2.0,532.3348740599829,10.53757852491692,2857,0.0433989328723013,2857,0,0,1.0,0.0,0.0,True,2425.0,27.783114908082077,0.7946800334337973,2425,0,0.0,,0.3090169943749474,,,intact
225,228,35.131288498087294,35.46398635447274,1.0,24.7660229,2.0,500.28540517288377,83.58945633184925,3277,0.0497788950026361,3277,0,0,1.0,0.0,0.0,True,2408.0,27.685559519911603,0.7843459658662304,2408,0,0.0,,0.3090169943749474,,,intact
225,231,35.131288498087294,35.19943691282184,1.0,24.7660229,2.0,505.5672189765895,74.87439148424245,2877,0.0437027405927934,2877,0,0,1.0,0.0,0.0,True,2191.0,26.4086531392399,0.7509848074208432,2191,0,0.0,,0.3090169943749474,,,intact
225,234,35.131288498087294,35.189350358979944,1.0,24.7660229,2.0,513.088618179989,61.743280845385016,3071,0.0466496754815671,3071,0,0,1.0,0.0,0.0,True,2272.0,26.89237924411993,0.7648502539569075,2272,0,0.0,,0.3133921657949117,,,intact
225,247,35.131288498087294,35.65317247998332,1.0,24.7660229,2.0,520.7260284529216,47.824448206737536,2814,0.0427457462732432,2814,0,0,1.0,0.0,0.0,True,2555.0,28.518095294033667,0.8057727614219939,2555,0,0.0,,0.3090169943749474,,,intact
225,252,35.131288498087294,35.10735138157239,1.0,24.7660229,2.0,530.5228997864274,11.202673722907818,2808,0.0426546039570956,2803,5,0,0.9982193732193732,0.0017806267806267,0.0,True,1878.0,24.449661884229787,0.6961883637302644,1878,0,0.0,,0.3090169943749474,0.4457990551962238,,intact
226,235,34.978589983412775,34.55674174420598,1.0,24.7660229,2.0,513.8142929774897,60.14904978671618,2630,0.0399507152447156,2300,330,0,0.8745247148288974,0.1254752851711026,0.0,True,1847.0,24.247027854594084,0.697401659046473,1878,146,0.0721343873517786,,0.2817290466902531,0.407669683062202,,intact
226,249,34.978589983412775,34.8545078731717,1.0,24.7660229,2.0,522.9383817943357,38.99828017288223,2881,0.0437635021368919,2702,164,15,0.9378687955570982,0.0569246789309267,0.005206525511975,True,2112.0,25.928179257714294,0.7425756569173757,2123,70,0.0319197446420428,0.4,0.2898979485566356,0.392905387390447,0.1101020514433643,intact
227,250,34.84841487431597,35.2392127864019,1.0,24.7660229,2.0,522.2918672549622,40.353018176420285,3195,0.0485332833486184,3195,0,0,1.0,0.0,0.0,True,3105.0,31.43806922507599,0.8971075287998693,3105,0,0.0,,0.3090169943749474,,,intact
227,256,34.84841487431597,34.920346625150245,4.242640687119285,105.07333641366796,5.242640687119285,531.5343525217315,18.62367998560116,4828,0.0733391837268011,4828,0,0,1.0,0.0,0.0,True,2800.0,29.854106607209232,0.855801535403137,2800,0,0.0,,0.2817290466902531,,,intact
228,231,35.46398635447274,35.19943691282184,8.018397960625059,198.5838275141535,9.01839796062506,509.4301556295171,82.2472583533113,7709,0.117102685863693,7650,59,0,0.9923466078609418,0.0076533921390582,0.0,True,1634.0,22.80610343799032,0.6454853836254988,1634,0,0.0,,0.2692044884511427,0.4096424282282281,,intact
228,241,35.46398635447274,34.52873091745373,6.330293345472711,156.77618995769478,7.330293345472711,522.4830912722254,61.04909559129587,6056,0.0919929777650181,6056,0,0,1.0,0.0,0.0,True,1794.0,23.89660929533143,0.6828313066484183,1794,0,0.0,,0.2720154170542724,,,intact
228,255,35.46398635447274,35.24414642875086,1.0,24.7660229,2.0,538.4573554651173,6.902033988577096,3029,0.0460116792685336,3029,0,0,1.0,0.0,0.0,True,3238.0,32.10432076003344,0.908080004274999,3238,0,0.0,,0.3090169943749474,,,intact
229,230,35.69825207828566,35.85962815218211,1.0,24.7660229,2.0,508.6867653139568,89.55707147869607,3024,0.0459357273384106,3024,0,0,1.0,0.0,0.0,True,2385.0,27.553023038286398,0.7700905322948602,2385,0,0.0,,0.3090169943749474,,,intact
229,237,35.69825207828566,34.86577103538343,1.0,24.7660229,2.0,521.6055161917718,68.26492140603744,2893,0.0439457867691871,2893,0,0,1.0,0.0,0.0,True,2188.0,26.390567083147985,0.7479892987574235,2188,0,0.0,,0.3090169943749474,,,intact
229,240,35.69825207828566,33.9635997698927,1.0,24.7660229,2.0,522.3399675961667,66.69206440988552,2852,0.0433229809421783,2852,0,0,1.0,0.0,0.0,True,2134.0,26.06287200437069,0.7482681356554325,2134,0,0.0,,0.3090169943749474,,,intact
229,242,35.69825207828566,35.36074170806466,4.155870949147037,102.92439509602023,5.155870949147037,525.2604898052219,64.57357268049914,4394,0.0667465561921218,4394,0,0,1.0,0.0,0.0,True,1855.0,24.2994822757797,0.6839241869604793,1855,0,0.0,,0.2785504044725916,,,intact
229,257,35.69825207828566,33.57230287077149,1.0,24.7660229,2.0,540.9732721111501,18.822107432496907,2743,0.0416672288654961,2743,0,0,1.0,0.0,0.0,True,2287.0,26.9810064619971,0.7790036179683975,2287,0,0.0,,0.3090169943749474,,,intact
230,258,35.85962815218211,38.08866752882755,1.0,24.7660229,2.0,542.244581260179,15.671240888140275,3637,0.0552474339714945,3637,0,0,1.0,0.0,0.0,True,2812.0,29.918011296689148,0.8091602658632271,2814,0,0.0,,0.3090169943749474,,,intact
231,233,35.19943691282184,35.426172363182474,1.0,24.7660229,2.0,517.586652958349,85.16192839619347,2918,0.0443255464198023,2918,0,0,1.0,0.0,0.0,True,1850.0,24.266711549775604,0.6871929827873482,1850,0,0.0,,0.3090169943749474,,,intact
231,240,35.19943691282184,33.9635997698927,1.0,24.7660229,2.0,525.4911548484757,71.41209526531878,2705,0.0410899941965611,2705,0,0,1.0,0.0,0.0,True,2518.0,28.3108511601256,0.8186699866867223,2518,0,0.0,,0.3133921657949117,,,intact
231,245,35.19943691282184,34.96850576023762,1.0,24.7660229,2.0,533.179386536722,58.409038764171406,2854,0.0433533617142275,2854,0,0,1.0,0.0,0.0,True,1915.0,24.68933842860029,0.7037213145506576,1915,0,0.0,,0.3090169943749474,,,intact
229,258,35.69825207828566,38.08866752882755,14.138067283232695,350.14369809828173,15.138067283232695,541.9674108748269,38.341647785942456,12416,0.1886038328815167,12404,12,0,0.9990335051546392,0.0009664948453608,0.0,True,1305.0,20.38122669197924,0.5524346808486214,1305,0,0.0,,0.2602052260995759,0.2028819431458958,,intact
230,233,35.85962815218211,35.426172363182474,1.7320508075688772,42.89600996421431,2.732050807568877,514.712636091392,81.10907059523652,3513,0.0533638261044433,3474,39,0,0.9888983774551664,0.0111016225448334,0.0,True,2777.0,29.73123868816075,0.8341419602001279,2777,0,0.0,,0.2989350844248255,0.4142135623730951,,intact
230,240,35.85962815218211,33.9635997698927,1.0,24.7660229,2.0,522.6171379815188,67.06173918292532,3008,0.0456926811620169,3008,0,0,1.0,0.0,0.0,True,1971.0,25.04773015002061,0.7174612487974564,1971,0,0.0,,0.3090169943749474,,,intact
230,244,35.85962815218211,37.48787294501534,1.0,24.7660229,2.0,529.5866606387282,54.68615554204816,3314,0.0503409392855466,3314,0,0,1.0,0.0,0.0,True,2042.0,25.49487767351121,0.6951805389995857,2042,0,0.0,,0.3090169943749474,,,intact
231,252,35.19943691282184,35.10735138157239,4.0197648378370845,99.553588026488,5.0197648378370845,539.6676502430607,47.47059870508521,4877,0.0740835126420068,4872,5,0,0.9989747795776092,0.0010252204223908,0.0,True,2262.0,26.83313180655092,0.7633155334643669,2262,0,0.0,,0.2779262976266636,0.4058688457449497,,intact
231,260,35.19943691282184,34.609306083954124,1.0,24.7660229,2.0,547.9068407636494,13.377058589301123,2845,0.043216648240006,2845,0,0,1.0,0.0,0.0,True,1799.0,23.92988686234516,0.6855842358728715,1799,0,0.0,,0.3090169943749474,,,intact
232,246,34.57672171000286,37.33732606451392,6.6212327846342935,163.98160277048368,7.621232784634293,533.6412049599378,59.47080022520749,6623,0.1006059266409701,6348,275,0,0.9584780311037294,0.0415219688962705,0.0,True,1990.0,25.16816786152189,0.6999513625052934,1990,0,0.0,,0.2612038749637414,0.3987945679840713,,intact
232,254,34.57672171000286,35.587192303360055,1.0,24.7660229,2.0,540.4309711096722,38.73407994997734,2842,0.0431710770819322,2842,0,0,1.0,0.0,0.0,True,2281.0,26.945590555510684,0.7680754682636097,2281,0,0.0,,0.3090169943749474,,,intact
232,259,34.57672171000286,35.35195685728501,1.0,24.7660229,2.0,546.150794279408,21.72071622621824,2923,0.0444014983499253,2923,0,0,1.0,0.0,0.0,True,2680.0,29.20737055903114,0.8353474184679971,2680,0,0.0,,0.3090169943749474,,,intact
233,236,35.426172363182474,34.90598398229622,1.8284271247461903,45.2828680424453,2.8284271247461903,530.5335208779843,73.05593385053372,3725,0.0565841879416599,3725,0,0,1.0,0.0,0.0,True,2060.0,25.60699837034026,0.728173276660425,2060,0,0.0,,0.2898979485566356,,,intact
233,245,35.426172363182474,34.96850576023762,1.0,24.7660229,2.0,536.054070061848,63.3896042666542,2952,0.0448420195446389,2952,0,0,1.0,0.0,0.0,True,1784.0,23.829914749152643,0.6770373949966113,1784,0,0.0,,0.3090169943749474,,,intact
233,261,35.426172363182474,35.53767216084625,1.0,24.7660229,2.0,553.6960377383839,12.58868920662544,3022,0.0459053465663614,3022,0,0,1.0,0.0,0.0,True,2167.0,26.26361596125473,0.7401971000137044,2168,0,0.0,,0.3090169943749474,,,intact
234,239,35.189350358979944,35.504623991806454,9.510746888517914,235.5433752371384,10.510746888517914,536.6723459149437,80.17095175538552,7345,0.1115733853507362,7345,0,0,1.0,0.0,0.0,True,2154.0,26.184718727530477,0.7407906817517665,2154,0,0.0,,0.2653311931459037,,,intact
234,240,35.189350358979944,33.9635997698927,9.055385138137416,224.2658756994309,10.055385138137416,533.0125540518753,85.11435434994317,7772,0.1180596801832432,7726,46,0,0.99408131755018,0.0059186824498198,0.0,True,2267.0,26.862771859557856,0.776908918838508,2267,0,0.0,,0.2692803301885514,0.3365182053261657,,intact
234,246,35.189350358979944,37.33732606451392,1.0,24.7660229,2.0,541.6065783923566,68.33691270864985,4070,0.0618248711201492,4037,33,0,0.991891891891892,0.0081081081081081,0.0,True,2944.0,30.612159429303247,0.8441627533172587,2946,0,0.0,,0.3090169943749474,0.4641016151377546,,intact
234,252,35.189350358979944,35.10735138157239,1.0,24.7660229,2.0,547.1890494464603,60.21677873986956,3082,0.0468167697278378,3082,0,0,1.0,0.0,0.0,True,2255.0,26.79158064288944,0.7622428927539304,2255,0,0.0,,0.3090169943749474,,,intact
234,262,35.189350358979944,36.47550405310189,1.0,24.7660229,2.0,558.9739777639397,38.21824092780308,3188,0.0484269506464461,3188,0,0,1.0,0.0,0.0,True,2292.0,27.010484244701136,0.7538000172131094,2292,0,0.0,,0.3090169943749474,,,intact
234,265,35.189350358979944,35.2994112874183,4.449489742783178,110.1961648630833,5.449489742783178,561.0525818922541,36.26371378266772,4694,0.0713036719995038,4510,184,0,0.9608010225820196,0.0391989774179804,0.0,True,1727.0,23.446133443265364,0.6652445835516643,1727,0,0.0,,0.2779262976266636,0.3119130633554921,,intact
235,237,34.55674174420598,34.86577103538343,1.0,24.7660229,2.0,533.414721631604,87.72695636559835,2818,0.0428065078173416,2818,0,0,1.0,0.0,0.0,True,3394.0,32.86858308031829,0.946914243357144,3432,11,0.0031948881789137,,0.3090169943749474,,,intact
235,239,34.55674174420598,35.504623991806454,2.0,49.5320458,3.0,537.8089648990673,80.79160630337631,3598,0.0546550089165349,3552,46,0,0.9872151195108394,0.0127848804891606,0.0,True,2875.0,30.25129621649952,0.8635657012592312,2875,0,0.0,,0.2898979485566356,0.387425886722793,,intact
235,263,34.55674174420598,35.362014512756176,1.0,24.7660229,2.0,561.0977281032169,34.306704291787014,2859,0.0434293136443505,2854,5,0,0.9982511367611052,0.0017488632388947,0.0,True,2383.0,27.541467985130588,0.7878134411862667,2395,0,0.0,,0.3090169943749474,0.4211646096066227,,intact
236,251,34.90598398229622,35.599440942140745,1.0,24.7660229,2.0,550.5659161188191,72.72101035879837,3662,0.0556271936221097,3662,0,0,1.0,0.0,0.0,True,3816.0,34.8521236896311,0.9886366539023996,3816,0,0.0,,0.3145198591387564,,,intact
236,253,34.90598398229622,35.077173812774454,1.0,24.7660229,2.0,553.475593737555,68.24281304668152,3015,0.0457990138641892,3015,0,0,1.0,0.0,0.0,True,3924.0,35.34187308823903,1.010010814079852,3924,0,0.0,,0.3090169943749474,,,intact
236,261,34.90598398229622,35.53767216084625,1.0,24.7660229,2.0,563.768222132893,47.96243432788562,2928,0.0444774502800484,2928,0,0,1.0,0.0,0.0,True,1957.0,24.95861469035648,0.7086121322164265,1958,0,0.0,,0.3090169943749474,,,intact
237,242,34.86577103538343,35.36074170806466,2.6502815398728847,65.63693330793913,3.6502815398728847,538.4564110683889,84.03149238098946,4510,0.0685086409709762,4489,21,0,0.9953436807095344,0.0046563192904656,0.0,True,3325.0,32.53275843762874,0.9265092958973372,3325,0,0.0,,0.2817290466902531,0.3987945679840713,,intact
237,257,34.86577103538343,33.57230287077149,1.0,24.7660229,2.0,554.169193374317,55.216293179049366,2564,0.0389481497670915,2564,0,0,1.0,0.0,0.0,True,2078.0,25.71863028020577,0.7515883721529686,2078,0,0.0,,0.3145198591387564,,,intact
237,266,34.86577103538343,33.964289618649424,1.0,24.7660229,2.0,564.9988066885705,26.610321864682064,2972,0.0451458272651311,2972,0,0,1.0,0.0,0.0,True,3304.0,32.429860683500394,0.9423167835491448,3304,0,0.0,,0.3203772410170407,,,intact
238,241,34.26087357037213,34.52873091745373,3.685557720282968,91.27660689979976,4.685557720282968,536.6387265390115,83.54704339113405,4025,0.0611413037490419,4025,0,0,1.0,0.0,0.0,True,2127.0,26.02009085135797,0.7565122970277556,2127,0,0.0,,0.2801868778094689,,,intact
238,245,34.26087357037213,34.96850576023762,1.0,24.7660229,2.0,542.0532079998025,73.92387773225317,2699,0.0409988518804134,2697,2,0,0.9992589848091886,0.0007410151908114,0.0,True,2340.0,27.29185104880338,0.7884470816492297,2340,0,0.0,,0.3090169943749474,0.3694516352906494,,intact
238,253,34.26087357037213,35.077173812774454,1.0,24.7660229,2.0,549.4025472810001,59.73750550474804,2918,0.0443255464198023,2918,0,0,1.0,0.0,0.0,True,3217.0,32.00004537267493,0.9230154750637792,3217,0,0.0,,0.3090169943749474,,,intact
238,264,34.26087357037213,36.69547876931459,1.0,24.7660229,2.0,563.2825627395362,27.65715594110507,3212,0.0487915199110367,3212,0,0,1.0,0.0,0.0,True,3201.0,31.920368821088424,0.8997184260058134,3201,0,0.0,,0.3133921657949117,,,intact
239,246,35.504623991806454,37.33732606451392,1.0,24.7660229,2.0,548.5241564672783,82.61963216547322,2899,0.0440369290853348,2899,0,0,1.0,0.0,0.0,True,2287.0,26.9810064619971,0.7408095593579185,2287,0,0.0,,0.3090169943749474,,,intact
239,249,35.504623991806454,34.8545078731717,3.47213595499958,85.99099857343296,4.47213595499958,546.9330537159133,84.9643650713149,3857,0.058589318896908,3854,3,0,0.9992221934145707,0.000777806585429,0.0,True,2400.0,27.63953195770684,0.7856700679806042,2400,0,0.0,,0.2817290466902531,0.2553967929896867,,intact
239,257,35.504623991806454,33.57230287077149,1.0,24.7660229,2.0,558.5634366417803,64.19266434030335,2834,0.0430495539937353,2834,0,0,1.0,0.0,0.0,True,2811.0,29.912691120369555,0.8660689604758487,2813,0,0.0,,0.3164309725825327,,,intact
239,262,35.504623991806454,36.47550405310189,2.863703305156273,70.92254163430594,3.863703305156273,565.8915558388614,52.44059731764463,4773,0.0725037124954477,4711,62,0,0.9870102660800336,0.0129897339199664,0.0,True,2223.0,26.60080594618454,0.7391152716368694,2223,0,0.0,,0.2791745113185196,0.4036185072337704,,intact
239,263,35.504623991806454,35.362014512756176,7.0990195135927845,175.81447984118574,8.099019513592784,566.8786871940149,53.2341378965124,6677,0.1014262074862989,6624,53,0,0.992062303429684,0.007937696570316,0.0,True,1800.0,23.93653682408596,0.6755375259557387,1800,0,0.0,,0.2692044884511427,0.3333333333333333,,intact
239,269,35.504623991806454,34.76953786178861,1.0,24.7660229,2.0,576.692110856181,18.306885226909728,2903,0.0440976906294332,2903,0,0,1.0,0.0,0.0,True,1957.0,24.95861469035648,0.7103212342070687,1957,0,0.0,,0.3133921657949117,,,intact
240,258,33.9635997698927,38.08866752882755,1.0,24.7660229,2.0,555.8977835423889,54.60700980129077,3457,0.0525131644870653,3457,0,0,1.0,0.0,0.0,True,2665.0,29.125518822500005,0.8084553037519006,2665,0,0.0,,0.3090169943749474,,,intact
240,260,33.9635997698927,34.609306083954124,1.8284271247461903,45.2828680424453,2.8284271247461903,558.6860261789022,51.04586896106694,3137,0.0476522409591912,3135,2,0,0.9993624481989162,0.0006375518010838,0.0,True,2382.0,27.535688640195463,0.8031069501089475,2382,0,0.0,,0.2898979485566356,0.3570698546165476,,intact
240,262,33.9635997698927,36.47550405310189,1.0,24.7660229,2.0,562.2317639757932,39.64357838828875,3280,0.0498244661607099,3279,1,0,0.9996951219512196,0.0003048780487804,0.0,True,2719.0,29.419119302482983,0.8353064620586276,2719,0,0.0,,0.3090169943749474,0.4641016151377545,,intact
241,250,34.52873091745373,35.2392127864019,6.082762530298219,150.64583612062765,7.082762530298219,544.4053388381142,84.59056959372396,6014,0.0913549815519847,5947,67,0,0.9888593282341204,0.0111406717658796,0.0,True,2109.0,25.909757813642617,0.7427410480555916,2109,0,0.0,,0.2708131845707603,0.3987945679840713,,intact
241,255,34.52873091745373,35.24414642875086,1.0,24.7660229,2.0,556.7921049115312,63.14085295568093,2890,0.0439002156111133,2890,0,0,1.0,0.0,0.0,True,1881.0,24.469182575470523,0.7013952557541062,1881,0,0.0,,0.3090169943749474,,,intact
241,264,34.52873091745373,36.69547876931459,1.0,24.7660229,2.0,567.4616769191639,37.98528902153033,3271,0.0496877526864885,3271,0,0,1.0,0.0,0.0,True,2433.0,27.82890499256417,0.7814451045494459,2433,0,0.0,,0.3090169943749474,,,intact
241,267,34.52873091745373,35.253881514368814,1.0,24.7660229,2.0,571.5151885102042,28.09998535416592,3035,0.0461028215846813,3035,0,0,1.0,0.0,0.0,True,2219.0,26.57686282166937,0.7617044388424095,2219,0,0.0,,0.3090169943749474,,,intact
242,244,35.36074170806466,37.48787294501534,1.0,24.7660229,2.0,546.1603851299933,82.89095505056719,4029,0.0612020652931403,4029,0,0,1.0,0.0,0.0,True,3956.0,35.485685983831225,0.9742309075559312,3957,0,0.0,,0.3090169943749474,,,intact
242,258,35.36074170806466,38.08866752882755,1.0,24.7660229,2.0,558.8183057514441,65.2892224095528,2656,0.0403456652813553,2656,0,0,1.0,0.0,0.0,True,2057.0,25.58834570424703,0.6967611031892276,2057,0,0.0,,0.3008613653919205,,,intact
242,266,35.36074170806466,33.964289618649424,1.0,24.7660229,2.0,568.6537803020207,37.2334047252835,3036,0.0461180119707059,3036,0,0,1.0,0.0,0.0,True,3678.0,34.21613305714107,0.9871220366533334,3678,0,0.0,,0.3164309725825327,,,intact
242,268,35.36074170806466,34.97052307016702,1.0,24.7660229,2.0,574.9121461957043,21.066912940821204,3084,0.046847150499887,3084,0,0,1.0,0.0,0.0,True,3101.0,31.41781273507013,0.8934237947842024,3101,0,0.0,,0.3203772410170408,,,intact
244,251,37.48787294501534,35.599440942140745,1.0,24.7660229,2.0,555.367756271646,81.07735772129564,3918,0.059515932444409,3918,0,0,1.0,0.0,0.0,True,3581.0,33.761926817410085,0.9238792622625908,3581,0,0.0,,0.3090169943749474,,,intact
244,258,37.48787294501534,38.08866752882755,1.0,24.7660229,2.0,562.8673061995983,69.41326670952346,3678,0.0558702397985034,3678,0,0,1.0,0.0,0.0,True,2656.0,29.076297180076903,0.7694529809852896,2656,0,0.0,,0.3090169943749474,,,intact
244,268,37.48787294501534,34.97052307016702,1.0,24.7660229,2.0,578.9611466438585,35.55467732326176,3263,0.0495662295982916,3263,0,0,1.0,0.0,0.0,True,3553.0,33.62967477706272,0.928247839491678,3553,0,0.0,,0.3090169943749474,,,intact
244,276,37.48787294501534,35.68263404805846,1.0,24.7660229,2.0,586.9307335963924,18.752499025487527,3207,0.0487155679809136,3207,0,0,1.0,0.0,0.0,True,2775.0,29.72053051612671,0.8123636622865005,2775,0,0.0,,0.3090169943749474,,,intact
245,253,34.96850576023762,35.077173812774454,1.0,24.7660229,2.0,558.9961429214187,77.4202571830945,3321,0.0504472719877188,3321,0,0,1.0,0.0,0.0,True,2220.0,26.582850624566497,0.7590147111602472,2220,0,0.0,,0.3090169943749474,,,intact
245,255,34.96850576023762,35.24414642875086,1.0,24.7660229,2.0,562.2065863723221,72.3886485199866,3159,0.0479864294517325,3159,0,0,1.0,0.0,0.0,True,2750.0,29.586351363515988,0.8427641013724888,2750,0,0.0,,0.3090169943749474,,,intact
245,260,34.96850576023762,34.609306083954124,1.0,24.7660229,2.0,566.3742578671485,64.78260537174275,2965,0.0450394945629588,2965,0,0,1.0,0.0,0.0,True,1798.0,23.92323505210898,0.6876685086240192,1798,0,0.0,,0.3090169943749474,,,intact
245,261,34.96850576023762,35.53767216084625,4.155870949147037,102.92439509602023,5.155870949147037,569.2887713167568,62.35475956054839,4803,0.0729594240761859,4803,0,0,1.0,0.0,0.0,True,1499.0,21.84368374129012,0.6196246736204963,1499,0,0.0,,0.2771863727725964,,,intact
245,274,34.96850576023762,35.418498375044514,1.0,24.7660229,2.0,586.118390375512,8.126082567621642,2883,0.0437938829089411,2879,4,0,0.9986125563648977,0.0013874436351023,0.0,True,2162.0,26.233298952464125,0.7454017762155172,2162,0,0.0,,0.3090169943749474,0.3090169943749474,,intact
246,249,37.33732606451392,34.8545078731717,1.0,24.7660229,2.0,551.8672861933262,87.54976442849829,2802,0.0425634616409479,2802,0,0,1.0,0.0,0.0,True,2378.0,27.51255912024641,0.762206959418558,2378,0,0.0,,0.3090169943749474,,,intact
246,254,37.33732606451392,35.587192303360055,8.061187436893428,199.6435526632949,9.061187436893428,560.2481550944258,80.75908952095384,7388,0.1122265719497943,7388,0,0,1.0,0.0,0.0,True,2417.0,27.73724923106511,0.7607112080231282,2417,0,0.0,,0.2683126624226892,,,intact
246,259,37.33732606451392,35.35195685728501,1.0,24.7660229,2.0,565.9679782641616,67.58677292610554,3689,0.0560373340447741,3672,17,0,0.9953917050691244,0.0046082949308755,0.0,True,2077.0,25.71244122217362,0.7074616831709771,2077,0,0.0,,0.3090169943749474,0.4014916240907943,,intact
246,265,37.33732606451392,35.2994112874183,1.0,24.7660229,2.0,572.9043924445889,58.10980966977893,3103,0.0471357678343545,3094,9,0,0.9970995810505962,0.0029004189494038,0.0,True,2847.0,30.103625129961543,0.8288815337094915,2847,0,0.0,,0.3090169943749474,0.4211646096066227,,intact
246,269,37.33732606451392,34.76953786178861,1.0,24.7660229,2.0,581.626343333594,44.61640146992493,2742,0.0416520384794715,2742,0,0,1.0,0.0,0.0,True,1993.0,25.18713169783917,0.6986056618294176,1993,0,0.0,,0.304845440523399,,,intact
246,275,37.33732606451392,36.56154965870476,1.0,24.7660229,2.0,590.5726277302919,6.641846049615959,3224,0.048973804543332,3220,4,0,0.9987593052109182,0.0012406947890818,0.0,True,2007.0,25.275441471334737,0.6840548309828566,2007,0,0.0,,0.3090169943749474,0.4042952481647079,,intact
247,248,35.65317247998332,35.31345574957054,1.0,24.7660229,2.0,548.0126772372396,85.173243995605,2806,0.0426242231850464,2805,1,0,0.9996436208125444,0.0003563791874554,0.0,True,3389.0,32.84436335624222,0.9256284024091276,3389,0,0.0,,0.3090169943749474,0.3816524151396708,,intact
247,252,35.65317247998332,35.10735138157239,1.0,24.7660229,2.0,554.8264597193928,73.73305352542938,3059,0.0464673908492718,3059,0,0,1.0,0.0,0.0,True,2010.0,25.294324881866668,0.7149275754757126,2012,0,0.0,,0.3090169943749474,,,intact
247,256,35.65317247998332,34.920346625150245,1.0,24.7660229,2.0,555.7536979385075,72.43721481959228,3120,0.0473940043967729,3120,0,0,1.0,0.0,0.0,True,2813.0,29.923330527115517,0.8480044896879423,2813,0,0.0,,0.3090169943749474,,,intact
247,265,35.65317247998332,35.2994112874183,1.0,24.7660229,2.0,568.6899921651866,47.269883261111225,2878,0.043717930978818,2878,0,0,1.0,0.0,0.0,True,3425.0,33.01834884090183,0.9307158975110288,3425,0,0.0,,0.3090169943749474,,,intact
247,270,35.65317247998332,34.934110614623705,1.0,24.7660229,2.0,574.8825244233137,31.753173890279516,3184,0.0483661891023477,3184,0,0,1.0,0.0,0.0,True,2780.0,29.747293718772774,0.8428513583361169,2780,0,0.0,,0.3090169943749474,,,intact
249,263,34.8545078731717,35.362014512756176,1.0,24.7660229,2.0,570.2218169200628,54.910317704697874,2894,0.0439609771552117,2893,1,0,0.9996544574982724,0.0003455425017277,0.0,True,2155.0,26.190796183508223,0.746000949450528,2169,0,0.0,,0.3090169943749474,0.3816524151396708,,intact
249,273,34.8545078731717,35.37263885704638,1.0,24.7660229,2.0,584.6626504937432,8.438174125364842,2953,0.0448572099306635,2953,0,0,1.0,0.0,0.0,True,2568.0,28.59055416951505,0.8142308352451633,2568,0,0.0,,0.3090169943749474,,,intact
250,256,35.2392127864019,34.920346625150245,1.0,24.7660229,2.0,557.2353222243586,74.56699633611417,3250,0.0493687545799717,3250,0,0,1.0,0.0,0.0,True,2582.0,28.668381993522893,0.8172338091622191,2582,0,0.0,,0.3090169943749474,,,intact
250,267,35.2392127864019,35.253881514368814,1.0,24.7660229,2.0,575.1026866296792,39.090800584784674,3081,0.0468015793418132,3081,0,0,1.0,0.0,0.0,True,2590.0,28.712760320387485,0.8146261872937408,2590,0,0.0,,0.3090169943749474,,,intact
248,254,35.31345574957054,35.587192303360055,1.0,24.7660229,2.0,559.0168436663762,77.13954966705533,3018,0.045844585022263,3018,0,0,1.0,0.0,0.0,True,3182.0,31.82549383492457,0.897749025119358,3182,0,0.0,,0.3090169943749474,,,intact
248,256,35.31345574957054,34.920346625150245,1.0,24.7660229,2.0,558.7367867898602,77.14662421217915,3328,0.0505536046898911,3328,0,0,1.0,0.0,0.0,True,3003.0,30.91738326912424,0.8804131977411583,3003,0,0.0,,0.3164309725825327,,,intact
248,271,35.31345574957054,34.409309239027955,1.0,24.7660229,2.0,583.3410686713544,20.318951681436804,3229,0.049049756473455,3229,0,0,1.0,0.0,0.0,True,3440.0,33.090572803628525,0.949204260876335,3440,0,0.0,,0.3164309725825327,,,intact
249,259,34.8545078731717,35.35195685728501,1.0,24.7660229,2.0,564.3768755127965,67.00039331376853,2719,0.0413026596009056,2719,0,0,1.0,0.0,0.0,True,2805.0,29.88075017039453,0.8512250341935186,2805,0,0.0,,0.3090169943749474,,,intact
252,255,35.10735138157239,35.24414642875086,1.0,24.7660229,2.0,568.6948500786609,83.55630392214682,2768,0.0420469885161113,2768,0,0,1.0,0.0,0.0,True,2898.0,30.372060354224,0.8634374903036467,2898,0,0.0,,0.3090169943749474,,,intact
252,260,35.10735138157239,34.609306083954124,1.0,24.7660229,2.0,572.8625215734874,76.40924348588034,2759,0.0419102750418898,2757,2,0,0.9992750996737948,0.0007249003262051,0.0,True,2812.0,29.918011296689148,0.8582744034015976,2812,0,0.0,,0.3090169943749474,0.4051119218555497,,intact
252,265,35.10735138157239,35.2994112874183,1.0,24.7660229,2.0,578.4868634986925,65.92990854237443,3103,0.0471357678343545,3103,0,0,1.0,0.0,0.0,True,1846.0,24.24046307097448,0.688583373302881,1846,0,0.0,,0.3090169943749474,,,intact
252,270,35.10735138157239,34.934110614623705,1.0,24.7660229,2.0,584.6793957568198,54.73728574786095,2834,0.0430495539937353,2834,0,0,1.0,0.0,0.0,True,1839.0,24.19445971068565,0.6908610706041411,1839,0,0.0,,0.3090169943749474,,,intact
250,277,35.2392127864019,35.66162185576558,2.0,49.5320458,3.0,582.977128895538,17.8084077218477,3398,0.0516169317116135,3393,5,0,0.9985285462036492,0.0014714537963507,0.0,True,2360.0,27.408234736913396,0.7731427951516003,2360,0,0.0,,0.2857142857142857,0.4541634565979919,,intact
251,261,35.599440942140745,35.53767216084625,1.0,24.7660229,2.0,573.7284329792185,68.32537762872657,2923,0.0444014983499253,2923,0,0,1.0,0.0,0.0,True,1963.0,24.9968459326128,0.7027793184810363,1963,0,0.0,,0.3090169943749474,,,intact
251,276,35.599440942140745,35.68263404805846,3.2426406871192857,80.30731351366796,4.242640687119286,592.0891042898909,34.187125561902384,4086,0.0620679172965429,4086,0,0,1.0,0.0,0.0,True,2788.0,29.790064831759068,0.8358360733986769,2788,0,0.0,,0.2817290466902531,,,intact
251,278,35.599440942140745,34.84526926690846,1.0,24.7660229,2.0,593.3349898126762,19.655459732627868,3235,0.0491408987896026,3235,0,0,1.0,0.0,0.0,True,3007.0,30.93796741472617,0.8783616916846068,3007,0,0.0,,0.3090169943749474,,,intact
252,286,35.10735138157239,34.08711835332573,1.0,24.7660229,2.0,599.8582162633168,9.504675721991635,2586,0.0392823382596329,2586,0,0,1.0,0.0,0.0,True,2428.0,27.80029502818709,0.8035409516019762,2428,0,0.0,,0.3090169943749474,,,intact
253,261,35.077173812774454,35.53767216084625,8.438793109825916,208.99534340631084,9.438793109825916,576.6381105979544,75.22979210528196,7047,0.1070466503154034,7035,12,0,0.998297147722435,0.0017028522775649,0.0,True,1194.0,19.495178996445407,0.5521552508583858,1194,0,0.0,,0.2687959533979826,0.2183705610390935,,intact
253,279,35.077173812774454,34.88284834274284,1.0,24.7660229,2.0,594.9144830879559,34.55623364782935,3073,0.0466800562536163,3068,5,0,0.998372925479987,0.001627074520013,0.0,True,3969.0,35.54394376350864,1.016121569672931,3969,0,0.0,,0.3090169943749474,0.3133921657949117,,intact
253,281,35.077173812774454,35.32940181756288,1.0,24.7660229,2.0,596.7368161799436,26.582798862438494,3077,0.0467408177977148,3077,0,0,1.0,0.0,0.0,True,4636.0,38.41464085928767,1.0912230999837256,4637,0,0.0,,0.3090169943749474,,,intact
254,259,35.587192303360055,35.35195685728501,1.0,24.7660229,2.0,572.757744413896,80.38415783147347,3164,0.0480623813818556,3164,0,0,1.0,0.0,0.0,True,2479.0,28.090749506725825,0.791967477453472,2479,0,0.0,,0.3090169943749474,,,intact
254,271,35.587192303360055,34.409309239027955,1.0,24.7660229,2.0,591.3621462491383,43.85046752755231,2912,0.0442344041036547,2912,0,0,1.0,0.0,0.0,True,2935.0,30.56533192931864,0.8733388456795684,2936,0,0.0,,0.3090169943749474,,,intact
254,282,35.587192303360055,34.34237170134025,1.0,24.7660229,2.0,600.4649201882712,14.080925564697411,2844,0.0432014578539814,2844,0,0,1.0,0.0,0.0,True,2536.0,28.41186145542198,0.812585116461252,2536,0,0.0,,0.3090169943749474,,,intact
255,264,35.24414642875086,36.69547876931459,1.0,24.7660229,2.0,583.4359411120558,72.96991655140927,2968,0.0450850657210326,2968,0,0,1.0,0.0,0.0,True,2379.0,27.5183433227954,0.7650399413961753,2381,0,0.0,,0.3090169943749474,,,intact
256,280,34.920346625150245,35.70025019982808,1.0,24.7660229,2.0,599.5820023178995,20.798355243044057,3134,0.0476066698011174,3134,0,0,1.0,0.0,0.0,True,2745.0,29.55944244356624,0.837133747731544,2745,0,0.0,,0.3090169943749474,,,intact
257,258,33.57230287077149,38.08866752882755,1.0,24.7660229,2.0,574.5310880573722,88.48623829933726,2895,0.0439761675412363,2895,0,0,1.0,0.0,0.0,True,2626.0,28.911619828688853,0.8069000368672267,2626,0,0.0,,0.3090169943749474,,,intact
257,262,33.57230287077149,36.47550405310189,1.0,24.7660229,2.0,580.8650684907765,78.04688318904529,2813,0.0427305558872186,2813,0,0,1.0,0.0,0.0,True,2273.0,26.898296810314147,0.7679982569489064,2273,0,0.0,,0.3090169943749474,,,intact
257,266,33.57230287077149,33.964289618649424,1.0,24.7660229,2.0,584.3665626079488,71.20965711095745,2556,0.0388266266788947,2556,0,0,1.0,0.0,0.0,True,1995.0,25.199766327024985,0.7462551899097466,1995,0,0.0,,0.3090169943749474,,,intact
255,267,35.24414642875086,35.253881514368814,3.898979485566356,96.5622152261666,4.898979485566356,587.4894527030962,66.71646409894524,4542,0.0689947333237636,4541,1,0,0.9997798326728312,0.0002201673271686,0.0,True,2067.0,25.65046850920847,0.7276932208629775,2067,0,0.0,,0.2801868778094689,0.1454826884249362,,intact
255,270,35.24414642875086,34.934110614623705,1.8284271247461903,45.2828680424453,2.8284271247461903,588.750914782582,63.970621021895326,3315,0.0503561296715712,3306,9,0,0.9972850678733032,0.0027149321266968,0.0,True,2519.0,28.316472296120654,0.8069870495250202,2519,0,0.0,,0.2898979485566356,0.4494897427831781,,intact
255,284,35.24414642875086,34.483551150772435,1.0,24.7660229,2.0,606.2740649033972,8.87040245059275,2860,0.0434445040303751,2855,5,0,0.9982517482517482,0.0017482517482517,0.0,True,2648.0,29.03247455203703,0.832738655078234,2648,0,0.0,,0.3090169943749474,0.4026997478492771,,intact
256,277,34.920346625150245,35.66162185576558,1.0,24.7660229,2.0,592.2196141623074,41.0322112878238,3362,0.0510700778147277,3362,0,0,1.0,0.0,0.0,True,2111.0,25.922040230930552,0.7345230173890498,2111,0,0.0,,0.3090169943749474,,,intact
257,272,33.57230287077149,35.17437047506022,1.7320508075688772,42.89600996421431,2.732050807568877,592.3024503561492,58.05862426877052,3031,0.0460420600405829,3028,3,0,0.999010227647641,0.0009897723523589,0.0,True,2302.0,27.069343508757026,0.7875099169550817,2302,0,0.0,,0.2933997741163456,0.2582456997612433,,intact
257,285,33.57230287077149,34.865181864282135,1.0,24.7660229,2.0,606.3939597843197,16.183227771365264,2520,0.0382797727820088,2508,12,0,0.9952380952380953,0.0047619047619047,0.0,True,2182.0,26.354357735544063,0.7701731832363904,2182,0,0.0,,0.3133921657949117,0.4248680190890256,,intact
258,268,38.08866752882755,34.97052307016702,1.8284271247461903,45.2828680424453,2.8284271247461903,591.6190672653092,65.2576117442098,3552,0.0539562511594029,3552,0,0,1.0,0.0,0.0,True,2074.0,25.69386510327284,0.7033711951258993,2074,0,0.0,,0.2933997741163456,,,intact
258,283,38.08866752882755,35.358450428687554,1.0,24.7660229,2.0,603.6345169148908,38.32439249266204,3515,0.0533942068764925,3515,0,0,1.0,0.0,0.0,True,2958.0,30.684860164772672,0.8355633554613289,2958,0,0.0,,0.3090169943749474,,,intact
260,261,34.609306083954124,35.53767216084625,1.0,24.7660229,2.0,584.0162255436842,85.24621737605852,2791,0.0423963673946773,2791,0,0,1.0,0.0,0.0,True,1768.0,23.722813466638858,0.6763744942469365,1768,0,0.0,,0.3090169943749474,,,intact
260,274,34.609306083954124,35.418498375044514,1.0,24.7660229,2.0,600.8458446024395,53.2712091865803,3124,0.0474547659408713,3124,0,0,1.0,0.0,0.0,True,2709.0,29.364970316209902,0.8386660282460555,2709,0,0.0,,0.3090169943749474,,,intact
260,288,34.609306083954124,35.873732162514685,1.0,24.7660229,2.0,609.9727700725728,33.11712198215242,2953,0.0448572099306635,2951,2,0,0.9993227226549272,0.0006772773450728,0.0,True,2995.0,30.87617380959715,0.8761306146204344,2995,0,0.0,,0.3090169943749474,0.4631497057987856,,intact
261,274,35.53767216084625,35.418498375044514,1.0,24.7660229,2.0,603.7603580520478,61.53862378043216,2853,0.0433381713282029,2853,0,0,1.0,0.0,0.0,True,2127.0,26.02009085135797,0.7334130535749979,2127,0,0.0,,0.3090169943749474,,,intact
258,287,38.08866752882755,35.819978550432246,1.0,24.7660229,2.0,609.1600811403118,18.71398331138273,3289,0.0499611796349314,3289,0,0,1.0,0.0,0.0,True,2525.0,28.35017570693472,0.7671680435474877,2525,0,0.0,,0.3090169943749474,,,intact
259,273,35.35195685728501,35.37263885704638,1.0,24.7660229,2.0,598.7633425645786,54.5760563936982,3028,0.045996488882509,3028,0,0,1.0,0.0,0.0,True,3056.0,31.18902069924069,0.8819851250961807,3056,0,0.0,,0.3090169943749474,,,intact
259,275,35.35195685728501,36.56154965870476,1.0,24.7660229,2.0,603.0822170497621,50.69354996402849,2797,0.0424875097108249,2797,0,0,1.0,0.0,0.0,True,1810.0,24.00293511203705,0.6675501244456786,1810,0,0.0,,0.3090169943749474,,,intact
259,282,35.35195685728501,34.34237170134025,4.65685424949238,115.33175898489058,5.65685424949238,606.1847433580072,42.72781279460967,5134,0.0779874418503308,5134,0,0,1.0,0.0,0.0,True,2514.0,28.288355446473904,0.8117835706725661,2514,0,0.0,,0.2801868778094689,,,intact
261,278,35.53767216084625,34.84526926690846,1.0,24.7660229,2.0,606.5372958267501,56.135161564899256,2923,0.0444014983499253,2923,0,0,1.0,0.0,0.0,True,1717.0,23.37815378890233,0.6643130654861614,1717,0,0.0,,0.3090169943749474,,,intact
261,279,35.53767216084625,34.88284834274284,1.0,24.7660229,2.0,605.2071114832939,58.312799598773445,2935,0.0445837829822206,2935,0,0,1.0,0.0,0.0,True,1984.0,25.13019725725687,0.7137180207572045,1984,0,0.0,,0.3090169943749474,,,intact
261,283,35.53767216084625,35.358450428687554,1.0,24.7660229,2.0,609.3372730010126,48.8838053014163,3215,0.0488370910691105,3215,0,0,1.0,0.0,0.0,True,2555.0,28.518095294033667,0.8045036668406944,2555,0,0.0,,0.3090169943749474,,,intact
262,269,36.47550405310189,34.76953786178861,1.0,24.7660229,2.0,598.9937427051772,71.41141488264037,3216,0.0488522814551351,3215,1,0,0.9996890547263682,0.0003109452736318,0.0,True,2300.0,27.05758189903005,0.7595639267460352,2300,0,0.0,,0.3090169943749474,0.3288130902060995,,intact
263,272,35.362014512756176,35.17437047506022,1.0,24.7660229,2.0,600.6177009083838,73.0537432417522,3083,0.0468319601138624,3083,0,0,1.0,0.0,0.0,True,3452.0,33.14823867276277,0.9398904885326458,3452,0,0.0,,0.3090169943749474,,,intact
263,273,35.362014512756176,35.37263885704638,1.0,24.7660229,2.0,604.6082839718448,66.6585740677171,2733,0.0415153250052501,2733,0,0,1.0,0.0,0.0,True,3148.0,31.655007845624887,0.8950353564364472,3148,0,0.0,,0.3090169943749474,,,intact
263,291,35.362014512756176,34.914864101465135,1.0,24.7660229,2.0,624.3056847362329,9.522357870835757,2803,0.0425786520269725,2802,1,0,0.9996432393863718,0.0003567606136282,0.0,True,3571.0,33.7147534999489,0.9594835218855704,3571,0,0.0,,0.3090169943749474,0.439607805437114,,intact
264,267,36.69547876931459,35.253881514368814,3.0,74.2980687,4.0,598.1590247107288,83.73119608695646,3754,0.0570247091363735,3754,0,0,1.0,0.0,0.0,True,2534.0,28.400655830274864,0.7894623584781346,2534,0,0.0,,0.2801868778094689,,,intact
262,285,36.47550405310189,34.865181864282135,3.898979485566356,96.5622152261666,4.898979485566356,613.7220789814008,47.96748917596205,5006,0.0760430724391811,5006,0,0,1.0,0.0,0.0,True,1895.0,24.560073988452952,0.6885292360910212,1895,0,0.0,,0.2801868778094689,,,intact
262,288,36.47550405310189,35.873732162514685,1.0,24.7660229,2.0,613.5185078694636,46.35870439983237,3115,0.0473180524666498,3109,6,0,0.9980738362760836,0.0019261637239165,0.0,True,2739.0,29.52711936944413,0.8162385925249258,2739,0,0.0,,0.3090169943749474,0.454320413341592,,intact
262,289,36.47550405310189,34.958350601563986,1.0,24.7660229,2.0,619.8715080676958,19.28867147004486,3487,0.0529688760678035,3486,1,0,0.9997132205334098,0.0002867794665901,0.0,True,2462.0,27.994266194785187,0.7837814809271719,2462,0,0.0,,0.3090169943749474,0.2817290466902531,,intact
