Repository: AmiraliKhosrozadeh/ice-bonded-granular-microCT

# Grain-scale kinematics, ice-bond failure and damage evolution in ice-bonded granular media under in-situ uniaxial compression

Analysis code, per-specimen tables and supplementary material for the paper of

## Results for every specimen

The paper shows one or two specimens per figure.  The same rendering for
every specimen and every scan is in [`supplementary/`](supplementary/README.md):
the void and crack classes (Fig. 11 of the paper), the crack orientation
classes (Fig. 12), the ice-path maps (Fig. 18) and the per-scan tables behind
Tables 2–4, each as one sheet per material, compiled with their text in
[`supplementary/supplementary.pdf`](supplementary/supplementary.pdf).

File: paper/data/bonds/Glass_100_1700_T5_HR/Glass_100_1700_T5_HR_throats_scan03_classified.csv (part 8 of 8)
bead_a,bead_b,r_a_vox,r_b_vox,gap_vox,gap_um,dsum_min,z_mid,axis_dip_deg,lens_vox,lens_mm3,binder_vox,pore_vox,crack_vox,binder_frac,pore_frac,crack_frac,connected,bond_area_vox,r_bond_vox,r_bond_over_R,neck_binder_vox,neck_crack_vox,neck_severed,q_crack_med,q_binder_med,q_pore_med,dq_paired,cls
304,306,34.6281636692056,35.042214119136425,1.0,24.7660229,2.0,685.7635818304041,83.91759894460289,3048,0.0463002966030012,3048,0,0,1.0,0.0,0.0,True,3251.0,32.168702802312424,0.9234542376113032,3251,0,0.0,,0.3090169943749474,,,intact
304,322,34.6281636692056,35.11793677276132,1.0,24.7660229,2.0,714.7443973731511,18.55325366286064,3167,0.0481079525399294,3166,1,0,0.9996842437638144,0.0003157562361856,0.0,True,4429.0,37.54723006971365,1.0766832792596133,4429,0,0.0,,0.3133921657949117,0.4142135623730951,,intact
304,325,34.6281636692056,38.36227766706507,9.103461590078702,225.45653820915956,10.103461590078702,714.1488515525248,40.915898778074975,7910,0.1201559534546389,7841,69,0,0.9912768647281922,0.0087231352718078,0.0,True,4016.0,35.75377606511099,0.9796837890153736,4016,0,0.0,,0.2653311931459037,0.4218663097644607,,intact
306,322,35.042214119136425,35.11793677276132,5.741657386773941,142.19801832479757,6.741657386773941,718.2863108408135,40.15474724980071,6287,0.0955019569367023,6287,0,0,1.0,0.0,0.0,True,2218.0,26.57087366940816,0.7574349066138233,2218,0,0.0,,0.2766967754673748,,,intact
306,328,35.042214119136425,34.66091639529324,1.0,24.7660229,2.0,717.4358550017637,33.98819348886997,3095,0.0470142447461577,3095,0,0,1.0,0.0,0.0,True,3537.0,33.55386814410625,0.9627650263759692,3537,0,0.0,,0.3090169943749474,,,intact
306,329,35.042214119136425,34.819624491094515,1.0,24.7660229,2.0,718.3912593437492,33.244405487203295,2994,0.0454800157576724,2994,0,0,1.0,0.0,0.0,True,1662.0,23.000674573530667,0.658461759125885,1662,0,0.0,,0.3090169943749474,,,intact
307,320,35.205730049097994,36.14401368147404,1.0,24.7660229,2.0,718.5917300647553,47.385712410724565,2982,0.0452977311253771,2982,0,0,1.0,0.0,0.0,True,5062.0,40.14081020435872,1.1251844254952557,5062,0,0.0,,0.3090169943749474,,,intact
307,328,35.205730049097994,34.66091639529324,1.0,24.7660229,2.0,720.0957290837732,42.97041807311799,2783,0.0422748443064804,2783,0,0,1.0,0.0,0.0,True,4085.0,36.05961570872304,1.0322412064653443,4085,0,0.0,,0.3090169943749474,,,intact
308,311,34.97826477664075,34.641232404029004,1.0,24.7660229,2.0,694.7052267417052,80.35262319696022,2965,0.0450394945629588,2965,0,0,1.0,0.0,0.0,True,2495.0,28.18125557934844,0.8095794057867205,2495,0,0.0,,0.3090169943749474,,,intact
308,317,34.97826477664075,34.51076674763133,1.0,24.7660229,2.0,701.6609844682296,68.3801956559761,2884,0.0438090732949657,2884,0,0,1.0,0.0,0.0,True,2114.0,25.94045295272489,0.7466056839103896,2114,0,0.0,,0.3090169943749474,,,intact
308,330,34.97826477664075,35.51484774280777,1.0,24.7660229,2.0,717.6024723839388,35.58855681938415,2942,0.0446901156843929,2938,4,0,0.998640380693406,0.0013596193065941,0.0,True,2318.0,27.163253048448134,0.7706640288000901,2318,0,0.0,,0.3090169943749474,0.4135168460799535,,intact
308,335,34.97826477664075,35.47347469151072,1.414213562373095,35.02444547122265,2.414213562373095,719.7253393304951,34.75601443259996,2870,0.0435964078906212,2870,0,0,1.0,0.0,0.0,True,2032.0,25.43237481489809,0.721980039297542,2032,0,0.0,,0.2989350844248255,,,intact
308,336,34.97826477664075,35.17089692056168,10.579760212000645,262.0185836869168,11.579760212000645,719.5691878757594,40.70591296175659,9664,0.1467998905417991,9641,23,0,0.9976200331125828,0.0023799668874172,0.0,True,1360.0,20.8062837914404,0.5932012097664214,1360,0,0.0,,0.2648342180349795,0.2936554698651563,,intact
309,311,35.31045628011365,34.641232404029004,1.0,24.7660229,2.0,695.3155790986891,81.85322510819084,2664,0.0404671883695522,2664,0,0,1.0,0.0,0.0,True,2326.0,27.210086278134018,0.7779679601731265,2326,0,0.0,,0.3090169943749474,,,intact
309,314,35.31045628011365,34.62059654309169,8.0,198.1281832,9.0,694.7686332850383,83.35909341016853,6990,0.1061807983120008,6935,55,0,0.992131616595136,0.007868383404864,0.0,True,1490.0,21.778010249190537,0.6228423388461815,1490,0,0.0,,0.2703282642657088,0.4544442175944735,,intact
310,316,34.586902607589096,34.59993605247116,8.306623862918075,205.7220368107155,9.306623862918077,701.6473131777799,75.78454867055812,6800,0.1032946249673255,6771,29,0,0.995735294117647,0.0042647058823529,0.0,True,1989.0,25.161843406625827,0.7273592461784526,1989,0,0.0,,0.2711923793731366,0.2989350844248255,,intact
310,330,34.586902607589096,35.51484774280777,1.0,24.7660229,2.0,719.0975509988587,37.2075275234595,3001,0.0455863484598447,3001,0,0,1.0,0.0,0.0,True,2295.0,27.028155482603687,0.7711121433489478,2295,0,0.0,,0.3090169943749474,,,intact
310,333,34.586902607589096,34.48368499340768,1.0,24.7660229,2.0,719.341809609446,38.571941017346,2627,0.0399051440866418,2627,0,0,1.0,0.0,0.0,True,1895.0,24.560073988452952,0.711158681038889,1895,0,0.0,,0.3090169943749474,,,intact
310,334,34.586902607589096,34.51277111327765,1.0,24.7660229,2.0,720.0987795939893,35.85863526805263,2725,0.0413938019170532,2725,0,0,1.0,0.0,0.0,True,2222.0,26.594822185913987,0.7697524678147032,2222,0,0.0,,0.3090169943749474,,,intact
311,315,34.641232404029004,35.347626484040504,9.29832572579834,230.2825478567808,10.29832572579834,701.8583382379697,88.07108456799358,6996,0.1062719406281484,6992,4,0,0.9994282447112636,0.0005717552887364,0.0,True,1891.0,24.534139372995096,0.7010869947810295,1891,0,0.0,,0.2674788903885893,0.2742579343124574,,intact
311,335,34.641232404029004,35.47347469151072,1.0,24.7660229,2.0,725.5154148951392,43.04641898776944,3242,0.0492472314917749,3242,0,0,1.0,0.0,0.0,True,1824.0,24.09558533008141,0.6873190041926088,1824,0,0.0,,0.3090169943749474,,,intact
311,336,34.641232404029004,35.17089692056168,1.0,24.7660229,2.0,725.3592634404035,44.80034548100755,2857,0.0433989328723013,2857,0,0,1.0,0.0,0.0,True,1971.0,25.04773015002061,0.7175753094010778,1971,0,0.0,,0.3090169943749474,,,intact
311,337,34.641232404029004,35.2682821407516,5.414213562373095,134.08853707122265,6.414213562373095,725.2956441438797,49.17678575270349,5690,0.0864332964800121,5688,2,0,0.9996485061511424,0.0003514938488576,0.0,True,1474.0,21.660765735192918,0.6196800500257541,1474,0,0.0,,0.2766967754673748,0.296847185228638,,intact
309,316,35.31045628011365,34.59993605247116,6.894954260780955,170.7605951169537,7.894954260780955,700.7625869198439,73.80804860892478,5999,0.0911271257616156,5982,17,0,0.9971661943657276,0.0028338056342723,0.0,True,1786.0,23.84326858306659,0.6821094200025934,1786,0,0.0,,0.2692803301885514,0.4166666666666667,,intact
309,332,35.31045628011365,36.05718550250253,10.364087933439295,256.67723909717125,11.364087933439295,719.2030258499271,44.167861396101856,9293,0.14116425732667,9283,10,0,0.998923921231034,0.0010760787689658,0.0,True,2042.0,25.49487767351121,0.7144660251257254,2042,0,0.0,,0.2668873591593924,0.4004976911721991,,intact
309,338,35.31045628011365,34.61143190966385,1.0,24.7660229,2.0,721.050496361961,28.848373410828003,2959,0.0449483522468112,2959,0,0,1.0,0.0,0.0,True,2249.0,26.7559140009708,0.7653086806909911,2249,0,0.0,,0.3090169943749474,,,intact
309,339,35.31045628011365,35.05128444073712,8.45791845713346,209.46900219569991,9.45791845713346,720.4561808490264,40.72507967068413,7211,0.1095378736234389,7211,0,0,1.0,0.0,0.0,True,1279.0,20.17717384643024,0.5735268525115097,1279,0,0.0,,0.2708131845707603,,,intact
311,339,34.641232404029004,35.05128444073712,1.0,24.7660229,2.0,725.6359040566866,42.45530879926415,2909,0.0441888329455808,2909,0,0,1.0,0.0,0.0,True,1944.0,24.875578761936158,0.7138665638190193,1944,0,0.0,,0.3090169943749474,,,intact
312,314,34.076910700595576,34.62059654309169,5.324555320336759,131.868058995777,6.324555320336759,697.0186576308436,86.37178904966048,4730,0.0718505258963896,4721,9,0,0.9980972515856236,0.0019027484143763,0.0,True,1676.0,23.09734550211416,0.6724362041313111,1676,0,0.0,,0.2758872381516119,0.4461022193463599,,intact
312,316,34.076910700595576,34.59993605247116,1.0,24.7660229,2.0,703.0126112656492,74.85123592979703,2908,0.0441736425595562,2908,0,0,1.0,0.0,0.0,True,2145.0,26.129958014972605,0.7609539240764801,2145,0,0.0,,0.3090169943749474,,,intact
312,329,34.076910700595576,34.819624491094515,1.0,24.7660229,2.0,721.0564639860356,39.162197925490055,2816,0.0427761270452924,2816,0,0,1.0,0.0,0.0,True,1596.0,22.539356209735228,0.6542957827131428,1596,0,0.0,,0.3090169943749474,,,intact
312,334,34.076910700595576,34.51277111327765,1.0,24.7660229,2.0,721.4640776818585,38.1118030041357,2758,0.0418950846558652,2758,0,0,1.0,0.0,0.0,True,1533.0,22.0900216278697,0.6441208369449436,1533,0,0.0,,0.3133921657949117,,,intact
312,340,34.076910700595576,35.60358472667221,1.414213562373095,35.02444547122265,2.414213562373095,724.9801606310448,30.523738043975506,2890,0.0439002156111133,2890,0,0,1.0,0.0,0.0,True,2256.0,26.797520467958076,0.7691541314004925,2256,0,0.0,,0.2989350844248255,,,intact
313,321,34.428789303158176,35.52405670034287,1.0,24.7660229,2.0,723.7480314665868,49.22524714172416,2751,0.041788751953693,2751,0,0,1.0,0.0,0.0,True,1904.0,24.61832697999475,0.7038549075976878,1904,0,0.0,,0.3090169943749474,,,intact
313,331,34.428789303158176,35.15532181668117,1.0,24.7660229,2.0,723.2332595126987,48.96734559263052,2891,0.0439154059971379,2891,0,0,1.0,0.0,0.0,True,3389.0,32.84436335624222,0.9440190534208852,3389,0,0.0,,0.3090169943749474,,,intact
313,333,34.428789303158176,34.48368499340768,1.0,24.7660229,2.0,723.8245787025137,46.81055339582428,2828,0.0429584116775877,2828,0,0,1.0,0.0,0.0,True,1913.0,24.676442455702396,0.7161676520133919,1913,0,0.0,,0.3090169943749474,,,intact
314,316,34.62059654309169,34.59993605247116,1.0,24.7660229,2.0,705.3953643138532,79.78314176336816,2789,0.042365986622628,2789,0,0,1.0,0.0,0.0,True,2013.0,25.313194205551596,0.7313781982421271,2013,0,0.0,,0.3133921657949117,,,intact
314,319,34.62059654309169,35.75411514908922,10.489125293076055,259.77391720929086,11.489125293076055,723.8826958856051,52.80444508763167,8279,0.1257612058977188,8266,13,0,0.9984297620485566,0.0015702379514434,0.0,True,1262.0,20.042631473036263,0.5695975440923372,1262,0,0.0,,0.2664429672988209,0.2438507923347566,,intact
314,325,34.62059654309169,38.36227766706507,3.414213562373095,84.55649127122264,4.414213562373095,722.7387227106778,51.60098791097545,4748,0.0721239528448326,4748,0,0,1.0,0.0,0.0,True,2671.0,29.15828708955492,0.7990446362962522,2671,0,0.0,,0.2771863727725964,,,intact
315,337,35.347626484040504,35.2682821407516,1.0,24.7660229,2.0,726.6586800755001,48.07856291620111,2883,0.0437938829089411,2883,0,0,1.0,0.0,0.0,True,3002.0,30.91223509104024,0.875503429554044,3002,0,0.0,,0.3090169943749474,,,intact
316,334,34.59993605247116,34.51277111327765,1.0,24.7660229,2.0,729.8407843648681,57.97037566072768,2636,0.0400418575608632,2636,0,0,1.0,0.0,0.0,True,1458.0,21.542883141677365,0.6234130892894233,1458,0,0.0,,0.3090169943749474,,,intact
316,336,34.59993605247116,35.17089692056168,1.0,24.7660229,2.0,730.8062712615582,53.81091509111627,2902,0.0440825002434086,2902,0,0,1.0,0.0,0.0,True,2187.0,26.38453564275768,0.7563199267795921,2187,0,0.0,,0.3133921657949117,,,intact
316,338,34.59993605247116,34.61143190966385,1.0,24.7660229,2.0,731.6772273907759,54.39251173152438,2566,0.0389785305391407,2566,0,0,1.0,0.0,0.0,True,1213.0,19.649679181628848,0.5678165237935778,1213,0,0.0,,0.3139560124668341,,,intact
316,340,34.59993605247116,35.60358472667221,1.0,24.7660229,2.0,733.3568673140544,51.52725811762251,2424,0.0368214957236466,2424,0,0,1.0,0.0,0.0,True,1101.0,18.720555138359373,0.5333224012297978,1101,0,0.0,,0.3090169943749474,,,intact
317,321,34.51076674763133,35.52405670034287,1.0,24.7660229,2.0,730.5160170497675,62.502935610528255,2904,0.0441128810154578,2904,0,0,1.0,0.0,0.0,True,1641.0,22.85490151428355,0.6526724960265362,1641,0,0.0,,0.3090169943749474,,,intact
317,324,34.51076674763133,36.45821021856964,1.0,24.7660229,2.0,732.5643453790339,60.12286708621564,2860,0.0434445040303751,2860,0,0,1.0,0.0,0.0,True,1778.0,23.789808272341748,0.6704283840436833,1778,0,0.0,,0.3090169943749474,,,intact
317,327,34.51076674763133,34.78302679752419,1.0,24.7660229,2.0,732.5116062985047,58.4313128414091,2808,0.0426546039570956,2808,0,0,1.0,0.0,0.0,True,1913.0,24.676442455702396,0.7122266279049049,1913,0,0.0,,0.3133921657949117,,,intact
314,338,34.62059654309169,34.61143190966385,1.0,24.7660229,2.0,725.6832737559703,40.94383136334698,2590,0.0393430998037313,2590,0,0,1.0,0.0,0.0,True,1736.0,23.507147049675357,0.6790830075336246,1736,0,0.0,,0.3090169943749474,,,intact
314,340,34.62059654309169,35.60358472667221,1.0,24.7660229,2.0,727.3629136792488,35.345827769767254,3014,0.0457838234781645,3014,0,0,1.0,0.0,0.0,True,1918.0,24.708669767927827,0.7037083044944383,1918,0,0.0,,0.3090169943749474,,,intact
315,324,35.347626484040504,36.45821021856964,1.0,24.7660229,2.0,726.97162358413,47.295644254575855,3022,0.0459053465663614,3022,0,0,1.0,0.0,0.0,True,2965.0,30.721146015976345,0.8556726702652467,2965,0,0.0,,0.3090169943749474,,,intact
315,335,35.347626484040504,35.47347469151072,6.158776208911124,152.5283926258681,7.158776208911124,726.8784508267595,52.5429399372766,6008,0.091263839235837,5683,325,0,0.9459054593874834,0.0540945406125166,0.0,True,1908.0,24.64417299969047,0.6959556570181685,1908,0,0.0,,0.2598751755617592,0.3916982318703404,,intact
317,335,34.51076674763133,35.47347469151072,6.6212327846342935,163.98160277048368,7.621232784634293,732.4711726216633,62.12751311555803,5768,0.0876181465899314,5632,136,0,0.9764216366158114,0.0235783633841886,0.0,True,1607.0,22.61689605355588,0.6463425362186265,1607,0,0.0,,0.2687959533979827,0.3797611274246456,,intact
318,321,34.460246695927495,35.52405670034287,1.0,24.7660229,2.0,741.147661520748,80.83440842042455,1874,0.0284667834101129,1874,0,0,1.0,0.0,0.0,True,1371.0,20.890257393291662,0.5969983661909238,1371,0,0.0,,0.3090169943749474,,,intact
318,327,34.460246695927495,34.78302679752419,1.0,24.7660229,2.0,743.1432507694851,77.18261864460779,1606,0.0243957599555183,1606,0,0,1.0,0.0,0.0,True,1087.0,18.601151746109178,0.5372695659129485,1087,0,0.0,,0.3090169943749474,,,intact
319,325,35.75411514908922,38.36227766706507,1.0,24.7660229,2.0,747.2200079172354,88.1984868042495,1564,0.0237577637424848,1564,0,0,1.0,0.0,0.0,True,2599.0,28.76260409266991,0.7761468954382479,2599,0,0.0,,0.3090169943749474,,,intact
319,332,35.75411514908922,36.05718550250253,1.0,24.7660229,2.0,748.3170884504941,89.92433164027337,1355,0.020582973063342,1355,0,0,1.0,0.0,0.0,True,2067.0,25.65046850920847,0.7143852924669151,2067,0,0.0,,0.3090169943749474,,,intact
319,338,35.75411514908922,34.61143190966385,1.0,24.7660229,2.0,750.1645589625277,87.00892723779621,1252,0.0190183633028075,1252,0,0,1.0,0.0,0.0,True,1039.0,18.185817873963178,0.5168955158915649,1039,0,0.0,,0.3203772410170407,,,intact
320,323,36.14401368147404,34.97254014738215,1.0,24.7660229,2.0,744.0619427051545,87.51462386570563,1650,0.025064136940601,1650,0,0,1.0,0.0,0.0,True,1432.0,21.349935761383176,0.6004209881362459,1432,0,0.0,,0.3133921657949117,,,intact
320,326,36.14401368147404,37.43031018478312,1.0,24.7660229,2.0,743.7200886491033,88.10597706966054,1868,0.0283756410939653,1868,0,0,1.0,0.0,0.0,True,1906.0,24.63125337992984,0.6695611209341004,1906,0,0.0,,0.3090169943749474,,,intact
321,327,35.52405670034287,34.78302679752419,7.071067811865476,175.12222735611326,8.071067811865476,748.6208055888744,87.08345279144294,2663,0.0404519979835276,2663,0,0,1.0,0.0,0.0,True,664.0,14.538148590038452,0.4135614184729908,664,0,0.0,,0.2687959533979826,,,intact
321,330,35.52405670034287,35.51484774280777,1.0,24.7660229,2.0,746.4575049654768,89.72229960543173,1467,0.022284296298098,1467,0,0,1.0,0.0,0.0,True,1214.0,19.657777133417756,0.5534369452206015,1214,0,0.0,,0.3090169943749474,,,intact
321,333,35.52405670034287,34.48368499340768,1.0,24.7660229,2.0,746.7017635760642,89.87281150185719,1385,0.0210386846440802,1385,0,0,1.0,0.0,0.0,True,887.0,16.80300178673508,0.4800326758214814,887,0,0.0,,0.3090169943749474,,,intact
322,325,35.11793677276132,38.36227766706507,1.0,24.7660229,2.0,746.6715805629343,89.09983583763749,1516,0.0230286252133037,1516,0,0,1.0,0.0,0.0,True,2776.0,29.72588508432008,0.8090854200939458,2776,0,0.0,,0.3090169943749474,,,intact
328,329,34.66091639529324,34.819624491094515,1.0,24.7660229,2.0,746.5216190474463,88.30552988248637,1506,0.0228767213530576,1506,0,0,1.0,0.0,0.0,True,1156.0,19.182445840623718,0.5521674297841234,1156,0,0.0,,0.3090169943749474,,,intact
329,334,34.819624491094515,34.51277111327765,1.0,24.7660229,2.0,747.8846370852547,89.29014992812334,1310,0.0198994056922347,1310,0,0,1.0,0.0,0.0,True,790.0,15.85764200898717,0.4574381678508502,790,0,0.0,,0.3090169943749474,,,intact
329,340,34.819624491094515,35.60358472667221,1.0,24.7660229,2.0,751.400720034441,83.74712040783837,923,0.0140207263007119,923,0,0,1.0,0.0,0.0,True,827.0,16.224742705941285,0.4607782827894195,827,0,0.0,,0.3090169943749474,,,intact
330,333,35.51484774280777,34.48368499340768,1.0,24.7660229,2.0,746.5340522014037,89.60880400324696,1229,0.0186689844242416,1229,0,0,1.0,0.0,0.0,True,765.0,15.604712843580296,0.4458582839839103,765,0,0.0,,0.3090169943749474,,,intact
322,328,35.11793677276132,34.66091639529324,1.0,24.7660229,2.0,746.4166705445107,88.56628851017258,1582,0.0240311906909278,1582,0,0,1.0,0.0,0.0,True,2372.0,27.47782833536798,0.7875689292052624,2372,0,0.0,,0.3164309725825327,,,intact
323,326,34.97254014738215,37.43031018478312,1.0,24.7660229,2.0,745.2238146868328,89.46801231169933,1468,0.0222994866841226,1468,0,0,1.0,0.0,0.0,True,1042.0,18.212053739309848,0.5030756014647968,1042,0,0.0,,0.304845440523399,,,intact
323,329,34.97254014738215,34.819624491094515,1.0,24.7660229,2.0,746.5213460661579,88.42477303162488,1479,0.0224665809303933,1479,0,0,1.0,0.0,0.0,True,843.0,16.3809411833672,0.4694206367783677,844,0,0.0,,0.3164309725825327,,,intact
323,333,34.97254014738215,34.48368499340768,1.0,24.7660229,2.0,746.1719897774375,88.98061730890687,1378,0.020932351941908,1378,0,0,1.0,0.0,0.0,True,838.0,16.332289631953525,0.4702901604239934,838,0,0.0,,0.3090169943749474,,,intact
323,334,34.97254014738215,34.51277111327765,1.0,24.7660229,2.0,746.9289597619808,87.71910602607215,1230,0.0186841748102662,1230,0,0,1.0,0.0,0.0,True,1135.0,19.007412259921196,0.5470915194901785,1135,0,0.0,,0.3090169943749474,,,intact
324,335,36.45821021856964,35.47347469151072,1.0,24.7660229,2.0,750.6287002412994,89.84876177757606,1163,0.0176664189466175,1163,0,0,1.0,0.0,0.0,True,888.0,16.812470934731934,0.4674566140289554,888,0,0.0,,0.3090169943749474,,,intact
325,340,38.36227766706507,35.60358472667221,1.0,24.7660229,2.0,750.7002257108791,83.07691142665496,1232,0.0187145555823154,1232,0,0,1.0,0.0,0.0,True,1147.0,19.10762778193065,0.5166607178921637,1147,0,0.0,,0.3090169943749474,,,intact
326,331,37.43031018478312,35.15532181668117,1.0,24.7660229,2.0,745.2388165315714,89.42326718971817,1853,0.0281477853035962,1853,0,0,1.0,0.0,0.0,True,1218.0,19.69013563619756,0.5425353501310106,1218,0,0.0,,0.3203772410170407,,,intact
338,340,34.61143190966385,35.60358472667221,1.0,24.7660229,2.0,753.6447767561715,87.30174448816489,875,0.0132915877715308,875,0,0,1.0,0.0,0.0,True,402.0,11.31196597616364,0.3222093084375838,402,0,0.0,,0.3090169943749474,,,intact
330,334,35.51484774280777,34.51277111327765,1.0,24.7660229,2.0,747.291022185947,88.39037757328316,1075,0.0163296649764522,1075,0,0,1.0,0.0,0.0,True,797.0,15.927742441679586,0.4548988728122508,797,0,0.0,,0.3090169943749474,,,intact
330,336,35.51484774280777,35.17089692056168,1.0,24.7660229,2.0,748.256509082637,86.83161305545894,1254,0.0190487440748568,1254,0,0,1.0,0.0,0.0,True,946.0,17.35284277373209,0.490985639505461,946,0,0.0,,0.3090169943749474,,,intact
331,333,35.15532181668117,34.48368499340768,9.273618495495704,229.67064802531016,10.273618495495704,746.186991622176,89.1424194379128,3288,0.0499459892489068,3288,0,0,1.0,0.0,0.0,True,783.0,15.787230310662732,0.4534019376156748,783,0,0.0,,0.2711923793731366,,,intact
332,338,36.05718550250253,34.61143190966385,1.0,24.7660229,2.0,750.1176663208591,87.07211526740569,958,0.0145523898115732,958,0,0,1.0,0.0,0.0,True,840.0,16.351767622932517,0.4627731013205695,840,0,0.0,,0.3090169943749474,,,intact
332,339,36.05718550250253,35.05128444073712,1.0,24.7660229,2.0,749.5233508079247,87.9516235446839,1264,0.0192006479351028,1264,0,0,1.0,0.0,0.0,True,1085.0,18.58403149237035,0.5226952993702307,1085,0,0.0,,0.3090169943749474,,,intact
333,334,34.48368499340768,34.51277111327765,6.559265477474685,162.44691902231747,7.559265477474685,747.5352807965343,88.84281984696098,2650,0.0402545229652077,2514,136,0,0.9486792452830188,0.0513207547169811,0.0,True,537.0,13.074112164146964,0.3789792375402934,537,0,0.0,,0.2612038749637415,0.4090949882851011,,intact
334,340,34.51277111327765,35.60358472667221,1.0,24.7660229,2.0,751.8083337302638,84.27549703797321,967,0.0146891032857946,967,0,0,1.0,0.0,0.0,True,449.0,11.954962939989484,0.3410035446587759,449,0,0.0,,0.3090169943749474,,,intact
335,336,35.47347469151072,35.17089692056168,1.0,24.7660229,2.0,750.3793760291933,89.73358626953929,1224,0.0185930324941186,1224,0,0,1.0,0.0,0.0,True,771.0,15.665788274060857,0.4435112923103341,771,0,0.0,,0.3090169943749474,,,intact
335,337,35.47347469151072,35.2682821407516,1.0,24.7660229,2.0,750.3157567326696,89.65804484684513,988,0.0150081013923114,988,0,0,1.0,0.0,0.0,True,629.0,14.14980276928284,0.4000410338361773,630,0,0.0,,0.3090169943749474,,,intact
336,338,35.17089692056168,34.61143190966385,2.6502815398728847,65.63693330793913,3.6502815398728847,751.0941807036752,88.54409893196183,1363,0.0207044961515389,1363,0,0,1.0,0.0,0.0,True,713.0,15.065024024177417,0.4317718905836272,713,0,0.0,,0.2817290466902531,,,intact
336,339,35.17089692056168,35.05128444073712,1.0,24.7660229,2.0,750.4998651907408,89.55823011928703,982,0.0149169590761637,982,0,0,1.0,0.0,0.0,True,732.0,15.26443044094783,0.4347466895797811,732,0,0.0,,0.3090169943749474,,,intact
337,339,35.2682821407516,35.05128444073712,1.0,24.7660229,2.0,750.436245894217,89.44331873166396,1064,0.0161625707301815,1064,0,0,1.0,0.0,0.0,True,1848.0,24.2535908613064,0.6898105901492014,1848,0,0.0,,0.3090169943749474,,,intact
