Repository: AmiraliKhosrozadeh/ice-bonded-granular-microCT

# Grain-scale kinematics, ice-bond failure and damage evolution in ice-bonded granular media under in-situ uniaxial compression

Analysis code, per-specimen tables and supplementary material for the paper of
that title (Khosrozadeh et al., submitted to *Powder Technology*).  Twelve
ice-bonded columns, five of glass beads (G1–G5), four of γ-alumina beads
(A1–A4) and three of quartz sand (S1–S3), were compressed at −5 °C inside a
laboratory micro-CT and reconstructed at every load step at 24.77 µm per
voxel.  The reconstructions themselves are available from the corresponding
author on request; everything computed from them is here.

The repository is organised by what each analysis takes in, which is how
Fig. 1 of the paper draws it.

```
stage0_dragonfly/        per-scan segmentation run inside Dragonfly: phase classification,
                         watershed bead labels, histogram / porosity / PSD checks, ROI export
spam_pipeline/           first-generation SPAM pipeline (alignment, ddic, ldic, contacts,
                         bonds, crack analysis, tortuosity, plots) as first written; the
                         paper's numbers come from analysis/ and paper/, which supersede it
postprocessing/          first-generation post-processing (sparse graphs, permeability)

analysis/                the pipeline the paper reports, one folder per branch of Fig. 1
  kinematics/            branch A: bead DDIC (spam-ddic), composed 1->N fields, neighbourhood
                         gradient, Green-Lagrange strain, packing rotation, motion renders
  sand_tracking/         branch A for sand: predictor from column length, reciprocal
                         matching, grain strain, damage criteria and their nulls
  bonds/                 branch B: throat lens, neck, coverage pair, cohesive / adhesive
                         classification, survival census, breakage clustering null test;
                         _spec.py is the registry of every specimen's scans, frames and
                         thresholds that the other scripts import
  damage/                branch C: the pipeline's void / crack / separation classes and the
                         crack-orientation classification (the volumes the paper reports
                         come from paper/scripts/crack_split_tight.py, see below)
  structure/             branches C and D: fixed core, phase fractions, voxel-face specific
                         surface, 26-connected spanning air, Kozeny-Carman estimate, PuMA
                         ice-diffusion tortuosity
  sand_segmentation/     phase segmentation of the sand and, under dl/, the border-core 3D
                         U-Net (synthetic training data, training, inference, decoding) with
                         the five-way comparison against watershed, ParticleSeg3D and
                         Cellpose-SAM

paper/
  scripts/               the scripts that make every table and figure of the paper from the
                         outputs of analysis/; in particular
                           crack_split_tight.py   void / crack / separation inside the bead
                                                  envelope, the classes the paper reports
                           planar_test.py         breakage-clustering null test
                           ice_tortuosity.py      PuMA continuum diffusion on interior cubes
                           specimen_tables.py     Tables 2-4 of the paper
                           fig_*.py               the figures
  data/                  the tables behind the paper: bond geometry, failure mode at every
                         threshold, survival census, specimen summary, crack volumes, core
                         structure, ice tortuosity per cube, DIC summary, clustering sweeps,
                         loading rates, and under bonds/ the per-throat, per-pair and
                         per-bead tables of every bead specimen
supplementary/           supplementary.pdf and its figures: method settings and provenance,
                         crack classes, crack orientation and ice-path maps for every scan
data/                    the intermediate data the tables are built from: spam-ddic outputs,
                         composed kinematic fields, sand tracking outputs, crack-class masks,
                         Camsizer references (see data/README.md)
templates/               per-specimen template documenting how the scripts are adapted
```

## Results for every specimen

The paper shows one or two specimens per figure.  The same rendering for
every specimen and every scan is in [`supplementary/`](supplementary/README.md):
the void and crack classes (Fig. 11 of the paper), the crack orientation
classes (Fig. 12), the ice-path maps (Fig. 18) and the per-scan tables behind
Tables 2–4, each as one sheet per material, compiled with their text in
[`supplementary/supplementary.pdf`](supplementary/supplementary.pdf).

File: paper/data/bonds/Glass_100_1700_T7/Glass_100_1700_T7_throats_scan01.csv (part 1 of 9)
bead_a,bead_b,r_a_vox,r_b_vox,gap_vox,gap_um,dsum_min,z_mid,axis_dip_deg,lens_vox,lens_mm3,binder_vox,pore_vox,crack_vox,binder_frac,pore_frac,crack_frac,connected,bond_area_vox,r_bond_vox,r_bond_over_R,neck_binder_vox,neck_crack_vox,neck_severed,q_crack_med,q_binder_med,q_pore_med,dq_paired
1,3,38.0685808232266,37.02104262251227,1.0,24.7660229,2.0,42.52246516992696,86.82559695669649,3586,0.054472724284239625,3584,2,0,0.9994422755158952,0.0005577244841048522,0.0,True,2757.0,29.62398278774667,0.7890299998415493,2789,0,0.0,,0.30484544052339907,0.4377799956880567,
1,5,38.0685808232266,35.60232913625126,3.414213562373095,84.55649127122264,4.414213562373095,49.77478857055882,82.35392830053895,4399,0.06682250812224487,4398,1,0,0.9997726756080928,0.00022732439190725165,0.0,True,1670.0,23.055964736417568,0.6259177400984821,1689,0,0.0,,0.28172904669025317,0.37215467497755456,
1,9,38.0685808232266,34.84638340114924,1.0,24.7660229,2.0,54.11639530885246,75.12969053795506,2946,0.04475087722849134,2486,460,0,0.8438560760353021,0.1561439239646979,0.0,True,2019.0,25.35089071817938,0.6953549518359209,2022,0,0.0,,0.2761090914020477,0.4068781988545112,
1,23,38.0685808232266,34.777303502837576,1.0,24.7660229,2.0,72.32040696687207,36.942276268702635,3272,0.04970294307251312,3263,9,0,0.9972493887530562,0.0027506112469437654,0.0,True,3186.0,31.84549100550276,0.874325057623289,3196,0,0.0,,0.3090169943749474,0.44579905519622387,
1,28,38.0685808232266,35.448921099236735,1.0,24.7660229,2.0,76.75008798484865,27.78295784626933,3236,0.04915608917562728,3228,8,0,0.9975278121137207,0.002472187886279357,0.0,True,2292.0,27.010484244701136,0.7348041905229116,2301,0,0.0,,0.3090169943749474,0.38313722805237593,
2,3,36.543443362447874,37.02104262251227,8.0,198.1281832,9.0,39.24975507664317,88.34072451454676,7720,0.11726978010996372,2714,5006,0,0.3515544041450777,0.6484455958549222,0.0,True,1081.0,18.54974358218134,0.504312463651924,1121,0,0.0,,0.1135041612651109,0.3510714832006494,
2,6,36.543443362447874,35.83182066586484,1.0,24.7660229,2.0,45.82876971077389,78.26259820670847,2850,0.04329260017012909,2748,102,0,0.9642105263157895,0.035789473684210524,0.0,True,1684.0,23.152404806704283,0.6397877815726439,1690,0,0.0,,0.3090169943749474,0.4,
2,8,36.543443362447874,35.70056238611542,1.0,24.7660229,2.0,50.068535296715964,70.62623549881332,4366,0.06632122538343285,4093,273,0,0.9374713696747595,0.06252863032524049,0.0,True,2612.0,28.834448541840736,0.798251654045752,2617,0,0.0,,0.31451985913875646,0.4142135623730951,
3,7,37.02104262251227,37.79714850630373,1.0,24.7660229,2.0,50.657649587522286,73.46147622156333,3518,0.05343977803456637,3349,169,0,0.9519613416714042,0.048038658328595794,0.0,True,1879.0,24.45617051255864,0.6537493126625303,1879,0,0.0,,0.30383243470068705,0.38742588672279316,
3,21,37.02104262251227,36.59943144756618,1.0,24.7660229,2.0,68.88329311102969,40.3381532125657,3152,0.04788009674956032,3121,31,0,0.9901649746192893,0.00983502538071066,0.0,True,2358.0,27.396618616562492,0.7442662917515033,2359,0,0.0,,0.3090169943749474,0.4211646096066227,
3,27,37.02104262251227,37.70081696827933,1.0,24.7660229,2.0,74.48675728779776,25.523515556596674,3134,0.0476066698011174,3134,0,0,1.0,0.0,0.0,True,2545.0,28.46223217419441,0.7618180899154703,2545,0,0.0,,0.3008613653919205,,
4,9,36.135239930596,34.84638340114924,1.0,24.7660229,2.0,54.1906570053675,74.19747540162234,3151,0.04786490636353571,2911,240,0,0.9238337035861631,0.07616629641383688,0.0,True,1447.0,21.46146326110932,0.6047047743837966,1447,0,0.0,,0.3090169943749474,0.4068781988545112,
4,13,36.135239930596,36.81546647695357,1.0,24.7660229,2.0,58.521909407732394,67.6978464003026,3281,0.049839656546734584,3280,1,0,0.9996952148735142,0.00030478512648582747,0.0,True,2611.0,28.828928402316265,0.7903673541215441,2611,0,0.0,,0.30901699437494745,0.47406836728531904,
4,25,36.135239930596,36.06428420504942,1.0,24.7660229,2.0,78.11499035644592,20.519993420804038,2982,0.04529773112537718,2982,0,0,1.0,0.0,0.0,True,3119.0,31.508864387775752,0.8728274809284955,3119,0,0.0,,0.30901699437494745,,
5,13,35.60232913625126,36.81546647695357,1.0,24.7660229,2.0,63.66342133547727,76.68314253213649,2790,0.04238117700865269,2724,66,0,0.9763440860215054,0.023655913978494623,0.0,True,2082.0,25.74337163299812,0.7109681098413335,2082,0,0.0,,0.2989350844248255,0.4142135623730951,
5,15,35.60232913625126,34.05805499768632,1.0,24.7660229,2.0,63.00047504716795,77.01942046663578,2711,0.041181136512708764,2710,1,0,0.99963113242346,0.00036886757654002215,0.0,True,1737.0,23.513916566604646,0.6751015475709669,1737,0,0.0,,0.3090169943749474,0.43405783005789966,
2,10,36.543443362447874,34.680313399356834,7.324233081729782,181.39212422705734,8.324233081729782,51.03254172217728,71.63398747608974,6042,0.09178031236067367,3796,2246,0,0.6282687851704734,0.37173121482952665,0.0,True,905.0,16.97263818610208,0.4766004759581575,905,0,0.0,,0.18740992571549211,0.3723395934574297,
2,12,36.543443362447874,36.02520669833284,2.1462643699419726,53.15443253543696,3.1462643699419726,54.97746776379565,63.53717459147491,4135,0.0628122462117487,4119,16,0,0.9961305925030229,0.0038694074969770256,0.0,True,2029.0,25.41359398170419,0.7004014532561579,2029,0,0.0,,0.28989794855663564,0.4205165124818445,
2,29,36.543443362447874,35.923749049563185,8.917213725368399,220.84391932666807,9.917213725368399,75.20629993660046,12.398371442832874,8897,0.1351488644609258,8298,599,0,0.9326739350342812,0.06732606496571879,0.0,True,2149.0,26.15431026444716,0.7218248532590376,2149,0,0.0,,0.2612038749637415,0.3644265116920959,
3,5,37.02104262251227,35.60232913625126,2.6502815398728847,65.63693330793913,3.6502815398728847,47.73823879418687,79.55014551269008,1099,0.016694234241042764,756,343,0,0.6878980891719745,0.31210191082802546,0.0,True,1497.0,21.829106706806275,0.6011592736100727,1497,0,0.0,,0.23582845781094003,0.375,
5,26,35.60232913625126,36.34777761125147,1.0,24.7660229,2.0,81.4753135108699,43.39295611106793,2965,0.045039494562958866,2964,1,0,0.9996627318718381,0.0003372681281618887,0.0,True,2627.0,28.917124182823198,0.8038104594980845,2627,0,0.0,,0.30484544052339907,0.43405783005789966,
5,27,35.60232913625126,37.70081696827933,1.7320508075688772,42.89600996421431,2.732050807568877,81.73908068842962,46.82516074626396,3611,0.05485248393485479,3393,218,0,0.9396289116588202,0.06037108834117973,0.0,True,2045.0,25.513598672979317,0.6961119686894972,2045,0,0.0,,0.28989794855663564,0.40149162409079436,
5,28,35.60232913625126,35.448921099236735,3.1815405503520555,78.79410612729761,4.1815405503520555,81.96586160910856,43.45238099229994,4801,0.07292904330413677,4386,415,0,0.9135596750676942,0.08644032493230577,0.0,True,2157.0,26.202946866687277,0.7375787696864391,2157,0,0.0,,0.2702497081968528,0.40269974784927715,
6,12,35.83182066586484,36.02520669833284,1.0,24.7660229,2.0,62.79264271483821,75.9761809484779,2696,0.04095328072233966,2693,3,0,0.9988872403560831,0.001112759643916914,0.0,True,1599.0,22.560529869838636,0.6279282819617245,1648,0,0.0,,0.3090169943749474,0.39564392373896,
9,28,34.84638340114924,35.448921099236735,1.0,24.7660229,2.0,86.30746834740219,49.21217286987503,2950,0.044811638772589764,2937,13,0,0.995593220338983,0.004406779661016949,0.0,True,2631.0,28.939131129830994,0.823358866869183,2631,0,0.0,,0.3090169943749474,0.44579905519622387,
9,31,34.84638340114924,36.6740140256537,1.0,24.7660229,2.0,92.64536588193369,35.0371587561465,3152,0.04788009674956032,3152,0,0,1.0,0.0,0.0,True,2371.0,27.47203560244067,0.768229388841323,2372,0,0.0,,0.3090169943749474,,
10,12,34.680313399356834,36.02520669833284,1.0,24.7660229,2.0,67.9964147262416,83.51883745532952,3023,0.04592053695238605,3021,2,0,0.9993384055573933,0.0006615944426066821,0.0,True,2479.0,28.090749506725825,0.794584339890704,2480,0,0.0,,0.3090169943749474,0.4509526540072415,
10,14,34.680313399356834,35.3805234649262,1.0,24.7660229,2.0,66.17338928937818,86.51268833123217,3163,0.04804719099583099,3163,0,0,1.0,0.0,0.0,True,1795.0,23.903268514994018,0.6823574934252573,1795,0,0.0,,0.31451985913875646,,
6,21,35.83182066586484,36.59943144756618,1.0,24.7660229,2.0,75.46230774516042,51.466069714660854,3262,0.049551039212267056,3258,4,0,0.9987737584304108,0.001226241569589209,0.0,True,2503.0,28.226399790232335,0.779398366495953,2516,0,0.0,,0.30484544052339907,0.436403720705399,
6,22,35.83182066586484,38.05611201704958,1.0,24.7660229,2.0,77.19100081917203,50.822974781704644,3146,0.047788954433412675,3125,21,0,0.9933248569612206,0.006675143038779402,0.0,True,1691.0,23.200474511026496,0.6279908956335244,1691,0,0.0,,0.3090169943749474,0.42705098312484235,
6,30,35.83182066586484,35.215871390826536,1.0,24.7660229,2.0,85.55607350179673,23.730707185655362,2972,0.04514582726513111,2972,0,0,1.0,0.0,0.0,True,1808.0,23.98967015655475,0.6753117367250319,1818,0,0.0,,0.3090169943749474,,
7,15,37.79714850630373,34.05805499768632,1.0,24.7660229,2.0,65.91988584050337,82.09235141506456,3129,0.04753071787099436,3127,2,0,0.9993608181527645,0.0006391818472355385,0.0,True,2240.0,26.702324712498182,0.7432259157408253,2240,0,0.0,,0.3090169943749474,0.43619498918585614,
7,38,37.79714850630373,36.72529848689627,6.164414002968976,152.66801836261033,7.164414002968976,100.66812348065051,13.105993697405152,6093,0.09255502204792862,6074,19,0,0.9968816674872805,0.003118332512719514,0.0,True,2036.0,25.45739437315213,0.6832141294414302,2036,0,0.0,,0.27013511384464434,0.2930754400536453,
8,14,35.70056238611542,35.3805234649262,1.0,24.7660229,2.0,65.20938286391686,84.88555719888886,3027,0.04598129849648448,3016,11,0,0.9963660389824909,0.003633961017509085,0.0,True,1922.0,24.734421384888826,0.6959494523401788,1922,0,0.0,,0.31339216579491175,0.4211646096066227,
8,16,35.70056238611542,35.20046451734637,1.0,24.7660229,2.0,66.31999197546068,83.28194947676113,2728,0.04143937307512708,2727,1,0,0.999633431085044,0.00036656891495601173,0.0,True,1812.0,24.016192740836935,0.6774568377842304,1812,0,0.0,,0.3090169943749474,0.5,
8,23,35.70056238611542,34.777303502837576,1.0,24.7660229,2.0,81.10263741057291,57.74169279986095,2997,0.04552558691574628,2997,0,0,1.0,0.0,0.0,True,2693.0,29.278123633405,0.8308459191864995,2693,0,0.0,,0.3090169943749474,,
8,29,35.70056238611542,35.923749049563185,1.0,24.7660229,2.0,87.26124047358509,46.62003951864755,2900,0.04405211947135943,2900,0,0,1.0,0.0,0.0,True,3294.0,32.380746827233715,0.9041831238074205,3294,0,0.0,,0.3090169943749474,,
9,11,34.84638340114924,35.21895114827992,1.0,24.7660229,2.0,66.33775948708617,85.75737962045933,2617,0.03975324022639573,2591,26,0,0.9900649598777226,0.009935040122277417,0.0,True,2030.0,25.41985580118611,0.7256043509862384,2055,0,0.0,,0.30383243470068705,0.42857142857142855,
9,13,34.84638340114924,36.81546647695357,4.65685424949238,115.33175898489058,5.65685424949238,68.0050280737709,83.64878520882127,5154,0.07829124957082292,5065,89,0,0.9827318587504851,0.01726814124951494,0.0,True,2361.0,27.414040951306866,0.7650944260562155,2361,0,0.0,,0.2742918851774317,0.4364916731037084,
9,25,34.84638340114924,36.06428420504942,1.0,24.7660229,2.0,87.59810902248442,48.95949599834711,2695,0.040938090336315056,2686,9,0,0.9966604823747681,0.003339517625231911,0.0,True,2125.0,26.007854739300495,0.7335385666860375,2125,0,0.0,,0.3090169943749474,0.43405783005789966,
10,33,34.680313399356834,36.647310657420235,1.0,24.7660229,2.0,95.33805487028678,26.566836814424597,3103,0.04713576783435459,3103,0,0,1.0,0.0,0.0,True,2365.0,27.43725352189364,0.769330364910332,2366,0,0.0,,0.30901699437494745,,
11,18,35.21895114827992,35.61513200565522,1.0,24.7660229,2.0,73.6040444930423,82.40985785166552,3075,0.0467104370256656,3075,0,0,1.0,0.0,0.0,True,2838.0,30.05600533985842,0.848631167415306,2838,0,0.0,,0.3090169943749474,,
11,25,35.21895114827992,36.06428420504942,1.7320508075688772,42.89600996421431,2.732050807568877,90.26209283816459,54.81768835334265,3549,0.053910680001329175,3549,0,0,1.0,0.0,0.0,True,3093.0,31.377260523609525,0.8803545565260045,3099,0,0.0,,0.29339977411634566,,
11,31,35.21895114827992,36.6740140256537,1.8284271247461903,45.2828680424453,2.8284271247461903,95.30934969761385,44.52347299391622,3734,0.05672090141588142,3734,0,0,1.0,0.0,0.0,True,2411.0,27.70280013986166,0.7706678970004682,2411,0,0.0,,0.28989794855663564,,
7,20,37.79714850630373,36.483756226930446,1.414213562373095,35.02444547122265,2.414213562373095,77.14487668355954,63.67098910328582,3977,0.06041216521986084,3707,270,0,0.9321096303746542,0.06789036962534574,0.0,True,2219.0,26.57686282166937,0.7155772514380419,2219,0,0.0,,0.28330039409901914,0.40269974784927715,
7,21,37.79714850630373,36.59943144756618,1.0,24.7660229,2.0,79.05502730499697,59.87389430267206,3475,0.05278659143550828,3475,0,0,1.0,0.0,0.0,True,2196.0,26.438769072322643,0.7107522708360028,2196,0,0.0,,0.3090169943749474,,
7,22,37.79714850630373,38.05611201704958,6.5630027024141775,162.5394752207514,7.5630027024141775,80.7837203790086,62.872293607879996,7081,0.10756312344024004,7055,26,0,0.9963282022313232,0.0036717977686767404,0.0,True,1685.0,23.159278015941847,0.61063368551736,1685,0,0.0,,0.27195617308673,0.31184302217838233,
7,27,37.79714850630373,37.70081696827933,1.8284271247461903,45.2828680424453,2.8284271247461903,84.65849148176505,51.606089399697574,3995,0.06068559216830376,3984,11,0,0.9972465581977472,0.002753441802252816,0.0,True,2226.0,26.61874915628302,0.7051514299479876,2226,0,0.0,,0.28436465220442186,0.3613020955135854,
12,30,36.02520669833284,35.215871390826536,1.0,24.7660229,2.0,94.70477155481848,48.49296725973644,3151,0.04786490636353571,3151,0,0,1.0,0.0,0.0,True,1965.0,25.00957669276209,0.702111123626237,1976,0,0.0,,0.30901699437494745,,
12,37,36.02520669833284,38.315664100702755,1.0,24.7660229,2.0,108.6224191520893,14.16829505116044,4198,0.06376924053129893,4153,45,0,0.9892806098141972,0.010719390185802763,0.0,True,2483.0,28.11340334065501,0.756337746342883,2483,0,0.0,,0.30216947925196225,0.4,
13,17,36.81546647695357,34.20648402638126,1.0,24.7660229,2.0,71.00453543293352,87.95122855263423,3106,0.04718133899242841,3059,47,0,0.98486799742434,0.015132002575660013,0.0,True,2524.0,28.34456125481373,0.7981915746874007,2524,0,0.0,,0.30901699437494745,0.4641016151377545,
13,26,36.81546647695357,36.34777761125147,1.0,24.7660229,2.0,90.14817265152843,61.79613384844482,2829,0.04297360206361235,2825,4,0,0.9985860728172499,0.0014139271827500884,0.0,True,3323.0,32.522972677612614,0.8890522306092161,3323,0,0.0,,0.3090169943749474,0.4588942731784419,
16,18,35.20046451734637,35.61513200565522,1.0,24.7660229,2.0,74.36142690026952,83.76189060333934,2802,0.04256346164094797,2802,0,0,1.0,0.0,0.0,True,2835.0,30.040115301560455,0.8484039329331395,2845,0,0.0,,0.3090169943749474,,
16,23,35.20046451734637,34.777303502837576,1.0,24.7660229,2.0,85.299153552333,64.79468036958944,2747,0.0417279904095946,2671,76,0,0.9723334546778304,0.02766654532216964,0.0,True,2869.0,30.219713159811683,0.8636946851775924,2897,0,0.0,,0.30484544052339907,0.4211646096066227,
16,32,35.20046451734637,36.6602231295752,1.0,24.7660229,2.0,97.5917480963945,41.465446109558286,3065,0.04655853316541953,3065,0,0,1.0,0.0,0.0,True,3268.0,32.252700786889584,0.8976452033233848,3268,0,0.0,,0.3090169943749474,,
16,34,35.20046451734637,36.95572368920511,1.0,24.7660229,2.0,99.77457038581673,34.30539142397826,3195,0.04853328334861841,3195,0,0,1.0,0.0,0.0,True,3177.0,31.800479688298775,0.8814345790348007,3181,0,0.0,,0.3090169943749474,,
15,24,34.05805499768632,35.37530984366969,1.0,24.7660229,2.0,86.53758822481063,62.96524533479996,2855,0.04336855210025213,2846,9,0,0.9968476357267951,0.0031523642732049035,0.0,True,2075.0,25.700058634784586,0.7402797975729696,2075,0,0.0,,0.30901699437494745,0.42857142857142855,
15,26,34.05805499768632,36.34777761125147,2.1462643699419726,53.15443253543696,3.1462643699419726,89.48522636321911,59.041197619091676,3699,0.05618923790502018,3688,11,0,0.9970262233035956,0.0029737766964044337,0.0,True,2074.0,25.69386510327284,0.7298788793816803,2074,0,0.0,,0.2913520216264116,0.44499443206436484,
15,27,34.05805499768632,37.70081696827933,1.0,24.7660229,2.0,89.74899354077886,57.673438292315815,3025,0.04595091772443527,3005,20,0,0.9933884297520661,0.006611570247933884,0.0,True,2079.0,25.724817849230746,0.7169794380667441,2079,0,0.0,,0.3090169943749474,0.4325315508375685,
15,40,34.05805499768632,36.64393295954381,4.0,99.0640916,5.0,107.70266808952996,5.508092513390718,5330,0.08096475751115371,5300,30,0,0.9943714821763602,0.005628517823639775,0.0,True,1747.0,23.581504853657716,0.6670676606129636,1747,0,0.0,,0.27792629762666365,0.4189796981099955,
13,36,36.81546647695357,36.653175705928675,1.0,24.7660229,2.0,102.79420440825757,34.64596813904369,3363,0.05108526820075233,3363,0,0,1.0,0.0,0.0,True,4834.0,39.22639404549498,1.0678404521986524,4834,0,0.0,,0.3090169943749474,,
14,32,35.3805234649262,36.6602231295752,1.0,24.7660229,2.0,96.48113898485067,36.13281838098305,3486,0.05295368568177895,3486,0,0,1.0,0.0,0.0,True,2636.0,28.96661630188228,0.804173128991231,2636,0,0.0,,0.30901699437494745,,
14,33,35.3805234649262,36.647310657420235,1.0,24.7660229,2.0,97.45995547504172,33.72579855163993,3293,0.05002194117902986,3293,0,0,1.0,0.0,0.0,True,2108.0,25.903614421069328,0.719266787255312,2108,0,0.0,,0.30901699437494745,,
15,19,34.05805499768632,37.15231950040035,1.0,24.7660229,2.0,78.93367360116497,77.16617083071354,2799,0.04251789048287415,2738,61,0,0.9782065023222579,0.021793497677742052,0.0,True,1566.0,22.326515217646847,0.6270579357294835,1568,0,0.0,,0.3090169943749474,0.4068781988545112,
17,19,34.20648402638126,37.15231950040035,2.863703305156273,70.92254163430594,3.863703305156273,78.264874846272,77.10997339548558,4264,0.06477180600892296,4264,0,0,1.0,0.0,0.0,True,2060.0,25.60699837034026,0.7176969653290142,2080,0,0.0,,0.28172904669025317,,
17,26,34.20648402638126,36.34777761125147,1.0,24.7660229,2.0,88.81642760832615,55.61325974006983,3329,0.050568795075915704,3298,31,0,0.9906878942625413,0.009312105737458696,0.0,True,2429.0,27.806019376034886,0.7882165791443423,2430,0,0.0,,0.3090169943749474,0.4270509831248423,
17,39,34.20648402638126,35.20348275871205,6.0,148.5961374,7.0,106.41825516367462,11.711505645892203,5219,0.07927862466242236,5209,10,0,0.9980839241233953,0.0019160758766047135,0.0,True,2302.0,27.069343508757026,0.7799843383463633,2302,0,0.0,,0.2708131845707603,0.39652377080295825,
18,31,35.61513200565522,36.6740140256537,9.392304845413264,232.61003688528587,10.392304845413264,99.91165088788983,57.942814332171245,8890,0.13504253175875355,8632,258,0,0.9709786276715411,0.029021372328458944,0.0,True,2415.0,27.725770956528052,0.7670797755591091,2415,0,0.0,,0.2656344619433038,0.3102909209903971,
18,34,35.61513200565522,36.95572368920511,1.0,24.7660229,2.0,103.61948916886547,44.446757906288184,3067,0.04658891393746875,3067,0,0,1.0,0.0,0.0,True,2870.0,30.224979294409437,0.8329784458239495,2870,0,0.0,,0.3090169943749474,,
18,41,35.61513200565522,36.701801052930584,2.0,49.5320458,3.0,113.87976324371434,18.90769372212244,3411,0.051814406729933454,3411,0,0,1.0,0.0,0.0,True,2739.0,29.52711936944413,0.8166031970831354,2739,0,0.0,,0.2857142857142857,,
19,24,37.15231950040035,35.37530984366969,1.0,24.7660229,2.0,94.46087392645842,78.27607377464402,3084,0.04684715049988706,3084,0,0,1.0,0.0,0.0,True,2444.0,27.891743614073043,0.769134297269114,2466,0,0.0,,0.3090169943749474,,
19,26,37.15231950040035,36.34777761125147,1.0,24.7660229,2.0,97.40851206486693,73.64995816996998,3124,0.04745476594087133,3105,19,0,0.9939180537772087,0.006081946222791294,0.0,True,1993.0,25.187131697839174,0.6853632222982821,1993,0,0.0,,0.3090169943749474,0.42857142857142855,
19,40,37.15231950040035,36.64393295954381,11.225303344945889,278.0061197003765,12.225303344945889,115.62595379117778,47.486453216365554,10725,0.16291689011390686,10661,64,0,0.994032634032634,0.005967365967365967,0.0,True,1073.0,18.480976918853813,0.500864916653731,1073,0,0.0,,0.2657785229209749,0.3363504781554767,
19,42,37.15231950040035,36.734500339111,1.0,24.7660229,2.0,121.46498995770574,16.66116789074596,3219,0.04889785261320897,3219,0,0,1.0,0.0,0.0,True,2606.0,28.801311834618897,0.7796062111531629,2606,0,0.0,,0.3090169943749474,,
20,22,36.483756226930446,38.05611201704958,1.0,24.7660229,2.0,97.09921328107856,84.63993823308117,3245,0.04929280264984874,3245,0,0,1.0,0.0,0.0,True,2449.0,27.920259870998752,0.7491362817978591,2475,0,0.0,,0.3090169943749474,,
20,24,36.483756226930446,35.37530984366969,1.0,24.7660229,2.0,97.7625790678668,83.06182725723207,3426,0.05204226252030255,3426,0,0,1.0,0.0,0.0,True,2058.0,25.594564770010084,0.712354506385149,2082,0,0.0,,0.30901699437494745,,
20,38,36.483756226930446,36.72529848689627,4.449489742783178,110.1961648630833,5.449489742783178,116.9836163827205,52.406542846033695,5905,0.08969922947530257,5806,99,0,0.9832345469940729,0.016765453005927182,0.0,True,2572.0,28.61281229213077,0.7816741359105891,2572,0,0.0,,0.27429188517743175,0.407669683062202,
20,48,36.483756226930446,35.34972812120736,7.246211251235321,179.45983378633161,8.246211251235321,128.80560417973163,28.582403339147703,6363,0.09665642627457242,6337,26,0,0.9959138771019959,0.004086122898004086,0.0,True,1973.0,25.060435060880707,0.6977368643132057,1973,0,0.0,,0.2710755134061366,0.3029215217847747,
21,22,36.59943144756618,38.05611201704958,9.0,222.8942061,10.0,99.00936390251599,87.66140520717886,8159,0.12393835957476607,7495,664,0,0.9186174776320628,0.08138252236793725,0.0,True,1670.0,23.055964736417568,0.6176624980928664,1670,0,0.0,,0.25104895924496956,0.401868381015294,
21,27,36.59943144756618,37.70081696827933,1.0,24.7660229,2.0,102.88413500527244,81.09574764476221,3224,0.048973804543332,3220,4,0,0.9987593052109182,0.0012406947890818859,0.0,True,2197.0,26.444788143333426,0.7118357934774744,2197,0,0.0,,0.3090169943749474,0.414021404230567,
21,29,36.59943144756618,35.923749049563185,1.8284271247461903,45.2828680424453,2.8284271247461903,104.83983797098698,78.64265224266973,3179,0.0482902371722247,3177,2,0,0.9993708713431897,0.0006291286568103177,0.0,True,2777.0,29.73123868816075,0.819909951117976,2777,0,0.0,,0.28989794855663564,0.40045804116207007,
21,30,36.59943144756618,35.215871390826536,7.324233081729782,181.39212422705734,8.324233081729782,107.37443658514069,75.56784134453513,6448,0.097947609086664,6405,43,0,0.9933312655086849,0.006668734491315136,0.0,True,2032.0,25.43237481489809,0.7082717418077044,2033,0,0.0,,0.26747889038858924,0.3928342194594845,
21,35,36.59943144756618,35.91653299297602,5.81864367245563,144.10466243897622,6.81864367245563,113.35250744994954,66.1877938558785,6215,0.09440824914293064,6205,10,0,0.998390989541432,0.0016090104585679806,0.0,True,2238.0,26.69040136976819,0.7361248402523107,2238,0,0.0,,0.27253380620535966,0.44708844906984874,
21,38,36.59943144756618,36.72529848689627,1.0,24.7660229,2.0,118.89376700415792,53.9368109880733,3258,0.04949027766816863,3258,0,0,1.0,0.0,0.0,True,2130.0,26.038434238092623,0.7102224382242046,2130,0,0.0,,0.30484544052339907,,
21,47,36.59943144756618,36.563930731396496,1.0,24.7660229,2.0,132.7642261942347,14.237408930246573,3070,0.04663448509554257,3069,1,0,0.9996742671009772,0.0003257328990228013,0.0,True,2714.0,29.392057279183568,0.8034638213396632,2714,0,0.0,,0.3090169943749474,0.4907375632320415,
22,30,38.05611201704958,35.215871390826536,3.2426406871192857,80.30731351366796,4.242640687119286,109.1031296591523,77.67005878897614,4243,0.06445280790240622,4243,0,0,1.0,0.0,0.0,True,2203.0,26.480873838732943,0.7228103459769719,2203,0,0.0,,0.2801868778094689,,
22,38,38.05611201704958,36.72529848689627,1.0,24.7660229,2.0,120.62246007816954,56.18159856587638,3721,0.05652342639756153,3720,1,0,0.999731255038968,0.0002687449610319806,0.0,True,3111.0,31.468429511460734,0.8416110180163103,3111,0,0.0,,0.2989350844248255,0.3333333333333333,
22,45,38.05611201704958,35.612998833291016,1.0,24.7660229,2.0,133.64141388549527,23.501305131657322,3304,0.05018903542530054,3304,0,0,1.0,0.0,0.0,True,2240.0,26.702324712498182,0.724925939902931,2240,0,0.0,,0.3090169943749474,,
23,28,34.777303502837576,35.448921099236735,1.0,24.7660229,2.0,104.51148000542182,82.93584680828529,2391,0.03632021298483462,2388,3,0,0.998745294855709,0.0012547051442910915,0.0,True,1610.0,22.637997189590404,0.6447163383156364,1611,0,0.0,,0.3090169943749474,0.34833147735478825,
23,31,34.777303502837576,36.6740140256537,1.0,24.7660229,2.0,110.84937753995331,72.57574661805378,2767,0.042031798130086735,2767,0,0,1.0,0.0,0.0,True,2801.0,29.859437221769564,0.8357980861546209,2807,0,0.0,,0.3090169943749474,,
23,35,34.777303502837576,35.91653299297602,1.0,24.7660229,2.0,114.75307152941997,64.50814073297705,3193,0.04850290257656919,3179,14,0,0.9956154087065455,0.004384591293454432,0.0,True,2640.0,28.988585676524604,0.8201163528093789,2640,0,0.0,,0.31339216579491175,0.3970047297431831,
23,46,34.777303502837576,36.32101446328105,1.0,24.7660229,2.0,132.0144554733347,27.49799095521908,3002,0.04560153884586931,3001,1,0,0.9996668887408394,0.00033311125916055963,0.0,True,2461.0,27.988580348033175,0.7873204640754208,2477,0,0.0,,0.31339216579491175,0.43405783005789966,
25,44,36.06428420504942,35.374673931058126,1.0,24.7660229,2.0,136.34922759371904,45.468592080700446,2929,0.04449264066607302,2929,0,0,1.0,0.0,0.0,True,2365.0,27.43725352189364,0.76813140162597,2365,0,0.0,,0.3090169943749474,,
25,50,36.06428420504942,37.4253111753137,1.0,24.7660229,2.0,140.11933181818011,37.86934420684268,3315,0.05035612967157121,3315,0,0,1.0,0.0,0.0,True,2705.0,29.343282742855372,0.7985697183657671,2705,0,0.0,,0.3090169943749474,,
25,52,36.06428420504942,35.57807887235508,1.0,24.7660229,2.0,143.56485613358512,26.25956677887156,3064,0.046543342779394925,3064,0,0,1.0,0.0,0.0,True,2472.0,28.05106127486678,0.7830858746119135,2472,0,0.0,,0.30901699437494745,,
26,39,36.34777761125147,35.20348275871205,1.0,24.7660229,2.0,125.56189238226953,60.47798376884577,3066,0.04657372355144414,3003,63,0,0.9794520547945206,0.02054794520547945,0.0,True,2892.0,30.340603007249587,0.8480801833642124,2892,0,0.0,,0.3008613653919205,0.4211646096066227,
24,40,35.37530984366969,36.64393295954381,1.0,24.7660229,2.0,123.22986841482343,53.32604933612493,3112,0.04727248130857605,3106,6,0,0.9980719794344473,0.0019280205655526992,0.0,True,3183.0,31.830494305351365,0.8839441534348119,3183,0,0.0,,0.3090169943749474,0.4578451352632547,
24,48,35.37530984366969,35.34972812120736,1.0,24.7660229,2.0,133.10781366196892,28.3295898145748,2987,0.045373683055500214,2986,1,0,0.9996652159357214,0.00033478406427854036,0.0,True,2409.0,27.69130758589691,0.7830694300835515,2414,0,0.0,,0.3090169943749474,0.40149162409079436,
25,31,36.06428420504942,36.6740140256537,1.0,24.7660229,2.0,116.5696992330121,82.20233216947514,3094,0.04699905436013313,3064,30,0,0.9903038138332256,0.009696186166774402,0.0,True,1778.0,23.789808272341748,0.6541205623724635,1779,0,0.0,,0.29581631632448924,0.4259293320260172,
25,36,36.06428420504942,36.653175705928675,6.69041575982343,165.69498991830795,7.69041575982343,122.38728535697109,74.36594273750863,6849,0.10403895388253129,6849,0,0,1.0,0.0,0.0,True,2790.0,29.80074801834303,0.8196311602419994,2790,0,0.0,,0.2711923793731366,,
26,40,36.34777761125147,36.64393295954381,1.0,24.7660229,2.0,126.17750655323192,59.13210684537185,3146,0.047788954433412675,3146,0,0,1.0,0.0,0.0,True,2171.0,26.287844394415636,0.7202967073615526,2171,0,0.0,,0.3090169943749474,,
26,42,36.34777761125147,36.734500339111,4.196152422706632,103.92200699264292,5.196152422706632,132.0165427197599,52.06030001873911,5288,0.08032676129812023,5286,2,0,0.9996217851739788,0.00037821482602118004,0.0,True,1981.0,25.11119042439226,0.6872032763250152,1981,0,0.0,,0.27669677546737487,0.39952784088338733,
26,43,36.34777761125147,35.01471531772643,1.0,24.7660229,2.0,133.16555301450268,45.53940239223066,3075,0.0467104370256656,3070,5,0,0.9983739837398374,0.0016260162601626016,0.0,True,3402.0,32.90729756144153,0.9222575112164836,3402,0,0.0,,0.3090169943749474,0.44579905519622387,
27,28,37.70081696827933,35.448921099236735,5.0990195135927845,126.28243404118575,6.0990195135927845,108.71438010271946,89.67725572755407,5957,0.09048912954858211,5534,423,0,0.9289911029041464,0.07100889709585362,0.0,True,1822.0,24.082371407875648,0.6584404003100598,1826,0,0.0,,0.2592192604530755,0.3946438965569824,
27,53,37.70081696827933,36.265009856088916,3.4721359549995796,85.99099857343296,4.47213595499958,146.57619022071293,14.473574076476785,5001,0.0759671205090581,4995,6,0,0.9988002399520096,0.0011997600479904018,0.0,True,2469.0,28.034034832463544,0.7580266735618416,2469,0,0.0,,0.28172904669025317,0.48323329572934876,
28,31,35.448921099236735,36.6740140256537,1.0,24.7660229,2.0,115.27905855792989,80.13281539133116,2719,0.041302659600905615,2719,0,0,1.0,0.0,0.0,True,1789.0,23.86328532249492,0.6617391619232489,1789,0,0.0,,0.3090169943749474,,
28,35,35.448921099236735,35.91653299297602,1.0,24.7660229,2.0,119.18275254739655,73.41254988656085,3096,0.04702943513218234,3095,1,0,0.9996770025839793,0.00032299741602067185,0.0,True,1836.0,24.17471718621419,0.6774907409676829,1836,0,0.0,,0.30901699437494745,0.45416345659799195,
28,43,35.448921099236735,35.01471531772643,1.0,24.7660229,2.0,133.65610111274134,44.35618774048168,3120,0.0473940043967729,3091,29,0,0.9907051282051282,0.009294871794871795,0.0,True,2764.0,29.661566469288122,0.84189712531349,2766,0,0.0,,0.3090169943749474,0.4142135623730951,
27,35,37.70081696827933,35.91653299297602,1.0,24.7660229,2.0,118.95597162671761,73.42266025400701,3171,0.04816871408402784,3166,5,0,0.9984232103437402,0.001576789656259855,0.0,True,2941.0,30.59655822582874,0.8312322636425148,2942,0,0.0,,0.3090169943749474,0.4142135623730951,
27,38,37.70081696827933,36.72529848689627,3.16227766016838,78.31704094788851,4.16227766016838,124.497231180926,67.04918211195925,4124,0.06264515196547803,4107,17,0,0.9958777885548011,0.004122211445198836,0.0,True,1926.0,24.76014621907514,0.6653617770495456,1939,0,0.0,,0.2791745113185196,0.45700141096059377,
27,40,37.70081696827933,36.64393295954381,1.0,24.7660229,2.0,126.44127373079165,61.558385898143555,3160,0.04800161983775717,3128,32,0,0.9898734177215189,0.010126582278481013,0.0,True,2239.0,26.696363706795488,0.7181775103881146,2239,0,0.0,,0.3090169943749474,0.44539674363029436,
27,43,37.70081696827933,35.01471531772643,5.422466567392307,134.29293118252227,6.422466567392307,133.4293201920624,50.23508406950853,5780,0.08780043122222672,5763,17,0,0.9970588235294118,0.0029411764705882353,0.0,True,2313.0,27.133941231290155,0.7463038604892984,2315,0,0.0,,0.2742918851774317,0.38883113727099095,
29,37,35.923749049563185,38.315664100702755,1.0,24.7660229,2.0,128.8512513248941,63.17211265817744,3347,0.050842222024358626,3279,68,0,0.9796832984762474,0.020316701523752614,0.0,True,2716.0,29.40288507740653,0.7921098465014256,2716,0,0.0,,0.30484544052339907,0.4072739409583566,
29,49,35.923749049563185,34.83930416006573,1.0,24.7660229,2.0,136.92656203779975,47.47201972992485,2725,0.041393801917053254,2725,0,0,1.0,0.0,0.0,True,2489.0,28.147349905656394,0.7955380280800635,2489,0,0.0,,0.3090169943749474,,
29,60,35.923749049563185,33.830208999231424,11.090536506409418,274.66848109102165,12.090536506409418,152.47292069191624,6.509904326953458,8563,0.13007527552870718,8343,220,0,0.9743080696017751,0.02569193039822492,0.0,True,1889.0,24.52116177918943,0.70307585304439,1889,0,0.0,,0.26263588252245207,0.36384157118617444,
30,37,35.215871390826536,38.315664100702755,1.0,24.7660229,2.0,131.3858499390478,67.36519449983066,3462,0.05258911641718839,3462,0,0,1.0,0.0,0.0,True,2705.0,29.343282742855372,0.7981142389236702,2705,0,0.0,,0.3090169943749474,,
28,44,35.448921099236735,35.374673931058126,4.855156433186538,120.24291540738012,5.855156433186538,135.05858691863682,47.08229840547752,5138,0.07804820339442922,5076,62,0,0.987933047878552,0.012066952121448035,0.0,True,2251.0,26.767808162038836,0.7559008590453191,2251,0,0.0,,0.27253380620535966,0.3964796497237304,
28,51,35.448921099236735,36.85540624766928,1.0,24.7660229,2.0,142.5538315834837,22.2589521001542,2969,0.04510025610705729,2969,0,0,1.0,0.0,0.0,True,1711.0,23.337270947145164,0.6455290244296504,1712,0,0.0,,0.3090169943749474,,
29,33,35.923749049563185,36.647310657420235,1.0,24.7660229,2.0,119.51181308470996,78.71574408053506,3030,0.0460268696545583,2936,94,0,0.968976897689769,0.031023102310231022,0.0,True,2216.0,26.558891313141824,0.7319416698716361,2233,0,0.0,,0.3090169943749474,0.4142135623730951,
29,35,35.923749049563185,35.91653299297602,1.0,24.7660229,2.0,120.91167459243215,76.41224128129798,3121,0.04740919478279751,3103,18,0,0.9942326177507209,0.005767382249279077,0.0,True,2705.0,29.343282742855372,0.8169033280097694,2707,0,0.0,,0.3090169943749474,0.436403720705399,
30,45,35.215871390826536,35.612998833291016,1.0,24.7660229,2.0,142.00648656811995,45.32857883206966,2976,0.045206588809229536,2976,0,0,1.0,0.0,0.0,True,2215.0,26.552898107308295,0.7497761300805533,2215,0,0.0,,0.3090169943749474,,
30,47,35.215871390826536,36.563930731396496,7.6602540378443855,189.7140269210715,8.660254037844386,142.85799195087102,50.22379069668714,7596,0.11538617224291249,7515,81,0,0.9893364928909952,0.01066350710900474,0.0,True,2073.0,25.68767007844421,0.7157353271803268,2073,0,0.0,,0.267982878680112,0.4251913153260549,
30,61,35.215871390826536,36.64879190744843,8.0,198.1281832,9.0,156.47643348574374,11.134655160901147,7657,0.1163127857904135,7657,0,0,1.0,0.0,0.0,True,2097.0,25.835940689810563,0.7190165375875553,2097,0,0.0,,0.2711923793731366,,
31,41,36.6740140256537,36.701801052930584,1.0,24.7660229,2.0,135.58506844828588,66.98495965285508,3574,0.05429043965194434,3490,84,0,0.9764969222160045,0.023503077783995522,0.0,True,2427.0,27.79456950139829,0.7575948416145228,2427,0,0.0,,0.3090169943749474,0.4211646096066227,
31,44,36.6740140256537,35.374673931058126,1.0,24.7660229,2.0,141.39648445316828,56.169581677691085,2907,0.044158452173531676,2907,0,0,1.0,0.0,0.0,True,1875.0,24.430125595146,0.678156016104667,1875,0,0.0,,0.3090169943749474,,
31,46,36.6740140256537,36.32101446328105,5.513233075965879,136.54085661240842,6.513233075965879,142.78203402584276,57.577652454135205,5975,0.09076255649702503,5971,4,0,0.9993305439330544,0.0006694560669456067,0.0,True,1957.0,24.95861469035648,0.6838442345190655,1957,0,0.0,,0.2742918851774318,0.4553292041265926,
31,50,36.6740140256537,37.4253111753137,6.5630027024141775,162.5394752207514,7.5630027024141775,145.1665886776294,54.847028888837244,7056,0.10718336378962487,7056,0,0,1.0,0.0,0.0,True,1804.0,23.96311821686732,0.646783709618842,1804,0,0.0,,0.27172660049495756,,
31,51,36.6740140256537,36.85540624766928,7.840676900366725,194.18238366598334,8.840676900366725,148.89172911801523,49.24561184592266,7193,0.10926444667499599,7177,16,0,0.9977756151814264,0.0022243848185736132,0.0,True,1204.0,19.576646877473273,0.5324847334496345,1204,0,0.0,,0.2658626798938589,0.2847463603085383,
31,63,36.6740140256537,34.35646775701225,3.0,74.2980687,4.0,158.574176908295,4.81578160781817,4337,0.06588070418871926,4337,0,0,1.0,0.0,0.0,True,1872.0,24.410573670769317,0.6873267098330845,1872,0,0.0,,0.28436465220442186,,
32,33,36.6602231295752,36.647310657420235,3.4721359549995796,85.99099857343296,4.47213595499958,125.64580456575928,88.5371786534924,4577,0.06952639683462486,4577,0,0,1.0,0.0,0.0,True,2388.0,27.570346537664197,0.7521831689979755,2388,0,0.0,,0.2801868778094689,,
32,34,36.6602231295752,36.95572368920511,1.0,24.7660229,2.0,126.84981036499046,86.44976097307305,3526,0.05356130112276322,3526,0,0,1.0,0.0,0.0,True,2840.0,30.066594033278285,0.816850025913351,2840,0,0.0,,0.3090169943749474,,
32,49,36.6602231295752,34.83930416006573,6.834654549917682,169.2672110968505,7.834654549917682,143.06055351884908,62.01715433701682,7006,0.10642384448839454,6954,52,0,0.9925777904653155,0.007422209534684556,0.0,True,2531.0,28.38383909782421,0.7939587903243817,2532,0,0.0,,0.2711923793731366,0.3947758517016372,
32,54,36.6602231295752,36.90005262994391,1.0,24.7660229,2.0,155.32328307132968,32.791493203686066,3367,0.05114602974485076,3367,0,0,1.0,0.0,0.0,True,2174.0,26.306001075107577,0.7152230141471007,2174,0,0.0,,0.3090169943749474,,
32,56,36.6602231295752,36.54898436437305,1.0,24.7660229,2.0,157.16763906736702,27.50145451394489,3151,0.04786490636353571,3151,0,0,1.0,0.0,0.0,True,2223.0,26.60080594618454,0.726706567568935,2224,0,0.0,,0.3090169943749474,,
33,37,36.647310657420235,38.315664100702755,6.28538328578604,155.6639463910543,7.28538328578604,135.96405929613448,76.53161035457454,7491,0.11379118171032879,7491,0,0,1.0,0.0,0.0,True,2525.0,28.350175706934717,0.7563780866063534,2525,0,0.0,,0.2687959533979827,,
33,49,36.647310657420235,34.83930416006573,4.977725364273731,123.27846036151405,5.977725364273731,144.03937000904014,63.15629013390979,5849,0.08884856785792458,5758,91,0,0.9844417849204993,0.015558215079500769,0.0,True,2067.0,25.65046850920847,0.717629966804198,2067,0,0.0,,0.2758872381516119,0.4211646096066227,
33,54,36.647310657420235,36.90005262994391,1.0,24.7660229,2.0,156.30209956152072,35.06646552182864,3161,0.04801681022378178,3161,0,0,1.0,0.0,0.0,True,2358.0,27.396618616562492,0.7450061400438917,2358,0,0.0,,0.3090169943749474,,
33,62,36.647310657420235,35.146691645769685,1.0,24.7660229,2.0,160.467323669808,22.38567950969129,2936,0.04459897336824527,2936,0,0,1.0,0.0,0.0,True,2773.0,29.70981848459616,0.8276406811569023,2773,0,0.0,,0.3090169943749474,,
34,41,36.95572368920511,36.701801052930584,2.6502815398728847,65.63693330793913,3.6502815398728847,139.29290672926152,74.45971054709642,4654,0.07069605655851958,4654,0,0,1.0,0.0,0.0,True,2840.0,30.066594033278285,0.8163889334738594,2840,0,0.0,,0.28172904669025317,,
34,46,36.95572368920511,36.32101446328105,1.0,24.7660229,2.0,146.48987230681843,60.47625100043115,3517,0.053424587648541765,3504,13,0,0.9963036678987773,0.003696332101222633,0.0,True,2749.0,29.580971537784905,0.8073768642984082,2749,0,0.0,,0.3090169943749474,0.4,
34,56,36.95572368920511,36.54898436437305,1.0,24.7660229,2.0,159.35046135678925,33.47474946029281,3514,0.053379016490467945,3514,0,0,1.0,0.0,0.0,True,1983.0,25.12386324398493,0.6835987492303744,1992,0,0.0,,0.30901699437494745,,
34,64,36.95572368920511,34.534069816888426,4.766114533138578,118.03770167173282,5.766114533138578,164.8861523433671,21.342482940071886,5054,0.07677221096836226,5054,0,0,1.0,0.0,0.0,True,2124.0,26.001734523957655,0.7274250840224167,2124,0,0.0,,0.27735038857591326,,
35,49,35.91653299297602,34.83930416006573,3.414213562373095,84.55649127122264,4.414213562373095,145.43923151676233,64.9601507644383,4333,0.06581994264462084,4183,150,0,0.9653819524578814,0.03461804754211863,0.0,True,2049.0,25.538538658086665,0.7218779308016081,2049,0,0.0,,0.27429188517743175,0.4094561401021438,
35,51,35.91653299297602,36.85540624766928,1.0,24.7660229,2.0,152.7954231074819,49.69751367317189,3048,0.04630029660300122,3048,0,0,1.0,0.0,0.0,True,2337.0,27.27435066159264,0.7495842750981437,2337,0,0.0,,0.3090169943749474,,
35,57,35.91653299297602,34.51530964226353,1.0,24.7660229,2.0,162.774949271583,11.865336934622132,2964,0.04502430417693426,2950,14,0,0.99527665317139,0.004723346828609987,0.0,True,3002.0,30.91223509104024,0.8777914629078227,3002,0,0.0,,0.3090169943749474,0.41058230480331137,
36,39,36.653175705928675,35.20348275871205,1.0,24.7660229,2.0,138.20792413899866,82.29093829047737,2966,0.04505468494898347,2966,0,0,1.0,0.0,0.0,True,3547.0,33.60126733166334,0.9352304448779195,3547,0,0.0,,0.3090169943749474,,
36,52,36.653175705928675,35.57807887235508,1.0,24.7660229,2.0,154.4296991169934,52.779056312089395,3289,0.049961179634931435,3289,0,0,1.0,0.0,0.0,True,3350.0,32.654833007009834,0.9041746041284315,3350,0,0.0,,0.3090169943749474,,
36,55,36.653175705928675,36.98942984555025,1.0,24.7660229,2.0,159.71419208007347,42.41703925131236,3404,0.0517080740277612,3324,80,0,0.9764982373678026,0.023501762632197415,0.0,True,3564.0,33.681692866586,0.9147338721751566,3566,0,0.0,,0.30484544052339907,0.4270509831248423,
