Repository: AmiraliKhosrozadeh/ice-bonded-granular-microCT

# Grain-scale kinematics, ice-bond failure and damage evolution in ice-bonded granular media under in-situ uniaxial compression

Analysis code, per-specimen tables and supplementary material for the paper of
that title (Khosrozadeh et al., submitted to *Powder Technology*).  Twelve
ice-bonded columns, five of glass beads (G1–G5), four of γ-alumina beads
(A1–A4) and three of quartz sand (S1–S3), were compressed at −5 °C inside a
laboratory micro-CT and reconstructed at every load step at 24.77 µm per
voxel.  The reconstructions themselves are available from the corresponding
author on request; everything computed from them is here.

The repository is organised by what each analysis takes in, which is how
Fig. 1 of the paper draws it.

```
stage0_dragonfly/        per-scan segmentation run inside Dragonfly: phase classification,
                         watershed bead labels, histogram / porosity / PSD checks, ROI export
spam_pipeline/           first-generation SPAM pipeline (alignment, ddic, ldic, contacts,
                         bonds, crack analysis, tortuosity, plots) as first written; the
                         paper's numbers come from analysis/ and paper/, which supersede it
postprocessing/          first-generation post-processing (sparse graphs, permeability)

analysis/                the pipeline the paper reports, one folder per branch of Fig. 1
  kinematics/            branch A: bead DDIC (spam-ddic), composed 1->N fields, neighbourhood
                         gradient, Green-Lagrange strain, packing rotation, motion renders
  sand_tracking/         branch A for sand: predictor from column length, reciprocal
                         matching, grain strain, damage criteria and their nulls
  bonds/                 branch B: throat lens, neck, coverage pair, cohesive / adhesive
                         classification, survival census, breakage clustering null test;
                         _spec.py is the registry of every specimen's scans, frames and
                         thresholds that the other scripts import
  damage/                branch C: the pipeline's void / crack / separation classes and the
                         crack-orientation classification (the volumes the paper reports
                         come from paper/scripts/crack_split_tight.py, see below)
  structure/             branches C and D: fixed core, phase fractions, voxel-face specific
                         surface, 26-connected spanning air, Kozeny-Carman estimate, PuMA
                         ice-diffusion tortuosity
  sand_segmentation/     phase segmentation of the sand and, under dl/, the border-core 3D
                         U-Net (synthetic training data, training, inference, decoding) with
                         the five-way comparison against watershed, ParticleSeg3D and
                         Cellpose-SAM

paper/
  scripts/               the scripts that make every table and figure of the paper from the
                         outputs of analysis/; in particular
                           crack_split_tight.py   void / crack / separation inside the bead
                                                  envelope, the classes the paper reports
                           planar_test.py         breakage-clustering null test
                           ice_tortuosity.py      PuMA continuum diffusion on interior cubes
                           specimen_tables.py     Tables 2-4 of the paper
                           fig_*.py               the figures
  data/                  the tables behind the paper: bond geometry, failure mode at every
                         threshold, survival census, specimen summary, crack volumes, core
                         structure, ice tortuosity per cube, DIC summary, clustering sweeps,
                         loading rates, and under bonds/ the per-throat, per-pair and
                         per-bead tables of every bead specimen
supplementary/           supplementary.pdf and its figures: method settings and provenance,
                         crack classes, crack orientation and ice-path maps for every scan
data/                    the intermediate data the tables are built from: spam-ddic outputs,
                         composed kinematic fields, sand tracking outputs, crack-class masks,
                         Camsizer references (see data/README.md)
templates/               per-specimen template documenting how the scripts are adapted
```

## Results for every specimen

The paper shows one or two specimens per figure.  The same rendering for
every specimen and every scan is in [`supplementary/`](supplementary/README.md):
the void and crack classes (Fig. 11 of the paper), the crack orientation
classes (Fig. 12), the ice-path maps (Fig. 18) and the per-scan tables behind
Tables 2–4, each as one sheet per material, compiled with their text in
[`supplementary/supplementary.pdf`](supplementary/supplementary.pdf).

File: paper/data/bonds/Glass_100_1700_T7/Glass_100_1700_T7_bond_survival_1to4.csv (part 1 of 2)
b1_a,b1_b,b3_a,b3_b,gap1_vox,gap3_vox,opening_vox,axis_dip_deg,z_mid,r_bond1_vox,connected1,outcome,crack_frac3,neck_severed3,q_crack3
104,121,39,71,1.0,74.26813203438905,73.26813203438905,65.93921216364961,329.5190023957921,34.09498063268556,True,separated,,,
104,132,39,67,1.0,7.3484692283495345,6.3484692283495345,4.522851053539596,350.1494761464842,30.293355737981035,True,detached,0.0,0.0,
118,119,51,53,1.0,44.98498334976609,43.98498334976609,84.40570080003864,344.6034202744946,27.79456950139829,True,separated,,,
118,127,51,75,1.0,1.0,0.0,63.2035723161997,357.11257038995643,25.136529674456348,True,survived,0.1752650176678445,0.8868305826877737,0.4045372666182638
118,135,51,50,2.146264369941973,22.869877895173165,20.72361352523119,56.432553746408985,360.9096782659786,26.00173452395765,True,separated,,,
120,128,40,61,1.0,40.386553559231096,39.386553559231096,64.04842824314045,366.07417853148553,27.086976347566694,True,separated,,,
120,149,40,74,1.0,5.81864367245563,4.81864367245563,2.4821327956114216,385.7341282496709,27.76019154204375,True,survived,0.0154173312068048,0.2420957542908762,0.3660254037844386
121,132,71,67,6.5630027024141775,44.33197744264103,37.76897474022685,57.86502828596127,364.94461754210886,25.774264925804797,True,separated,,,
127,135,75,50,1.0,4.0197648378370845,3.0197648378370845,83.59078683078593,376.7830943522608,25.774264925804797,True,survived,0.0009903441445902,0.2039772727272727,0.4257367597777097
127,145,75,66,1.0,36.99564656237978,35.99564656237978,64.04680577353761,388.623300885736,28.33894569036936,True,separated,,,
127,150,75,78,1.0,29.05196143242349,28.05196143242349,42.87256237501504,399.39200597109584,27.32099345011065,True,separated,,,
127,153,75,111,1.0,18.89385313663515,17.89385313663515,34.864887591438006,402.0886778369371,24.43663942690957,True,separated,,,
128,132,61,67,1.0,1.0,0.0,87.12090513453326,383.7650588874647,33.26327050028088,True,survived,0.0,0.024655547498187,
128,149,61,74,2.863703305156273,2.449489742783178,-0.4142135623730949,58.22492107087502,401.6149762003138,25.700058634784583,True,survived,0.0,0.0054112554112554,
128,154,61,85,7.0990195135927845,6.817337799805944,-0.28168171378684015,48.16778875879465,408.91901499279226,22.305119414727752,True,survived,0.0,0.0,
128,157,61,91,1.0,1.0,0.0,6.815097491049221,416.2291752078632,30.09304946649449,True,survived,0.0,0.0,
132,151,67,84,1.0,1.0,0.0,53.64935057302241,406.0660013294637,29.332432942986276,True,survived,0.0,0.0068159688412852,
132,154,67,85,1.0,1.0,0.0,44.634226127818025,410.7290473981285,27.87461985704259,True,survived,0.0,0.0023228803716608,
133,135,57,50,1.0,4.773112505913769,3.773112505913769,88.62625046957488,381.4252631573631,24.384480051691096,True,survived,0.003831417624521,0.0848623853211009,0.4007871454417938
133,145,57,66,12.751593465782385,18.805536217503807,6.053942751721422,74.68847758517794,393.26546969083824,18.0540666735282,True,separated,,,
133,148,57,73,1.0,1.0,0.0,61.10422660053133,399.2693222623065,25.86672342524905,True,survived,0.0,0.1910060268891979,
133,156,57,109,1.0,71.85320581466698,70.85320581466698,36.81248988259669,411.6544643098517,25.394799259067984,True,separated,,,
133,158,57,89,1.0,1.0,0.0,25.38089325868105,413.1066826047016,25.638055990451534,True,survived,0.0,0.0,
135,156,50,109,3.47213595499958,50.749382453812295,47.277246498812715,33.54990300988615,410.8094033807715,24.04268606686374,True,separated,,,
135,153,50,111,4.155870949147037,90.21780975905165,86.0619388099046,45.67240625509397,405.8857857129592,20.31865946317268,True,separated,,,
145,156,66,109,1.0,63.00856144822462,62.00856144822462,58.837275872586645,422.6496099142466,30.319613310508885,True,separated,,,
145,161,66,112,4.449489742783178,60.8341804562959,56.38469071351272,47.77648110646206,429.3415185381657,28.01131681022947,True,separated,,,
145,163,66,106,1.0,24.838071335233437,23.838071335233437,35.25612081283119,432.7632346260259,29.494760872743147,True,separated,,,
148,154,73,85,1.0,1.0,0.0,73.63843322558739,426.0756619708129,28.15300368695388,True,survived,0.0,0.0017531556802244,
148,158,73,89,1.0,1.7320508075688772,0.7320508075688772,66.4441215631747,430.10568078056485,27.67405980621926,True,survived,0.0,0.0,
149,157,74,91,1.0,1.0,0.0,63.863694000501816,435.88912492604857,28.305228907829047,True,survived,0.0,0.0,
149,171,74,105,1.0,1.0,0.0,3.0515334476147684,455.9293553233943,29.2726871606753,True,survived,0.0,0.0,
150,153,78,111,1.0,22.905060024396505,21.905060024396505,85.66145522944355,428.4946973317943,30.82974732534795,True,separated,,,
150,161,78,112,1.0,1.0,0.0,66.50164162644133,440.1102236235257,33.23933836501469,True,survived,0.0148026315789473,0.2038147138964577,0.4211646096066227
153,156,111,109,1.0,7.944271909999159,6.944271909999159,81.95910859073403,436.1149868654478,25.332049473868512,True,survived,0.0,0.0,
151,160,84,102,1.0,1.0,0.0,63.51400827268633,442.4866162564948,25.07313353398387,True,survived,0.0,0.0386674598453301,
151,169,84,108,1.0,1.0,0.0,43.07800776305486,451.9619855868692,30.04011530156045,True,survived,0.0,0.0,
151,173,84,115,1.0,1.0,0.0,30.24726532633313,457.1185976402194,27.599194872999668,True,survived,0.0,0.010632911392405,
154,157,85,91,1.0,1.0,0.0,77.93649423480655,443.193163718527,29.83277462405867,True,survived,0.0,0.0,
154,160,85,102,8.449489742783179,8.719749027788248,0.27025928500506957,74.14400589710709,447.1496623251595,25.09851120600028,True,survived,0.0,0.0159090909090909,
154,169,85,108,1.0,1.0,0.0,55.44648242505072,456.625031655534,32.88794601753841,True,survived,0.0,0.0,
157,171,91,105,1.0,1.0,0.0,57.546832717974496,470.5435543309436,29.408297481516325,True,survived,0.0,0.0,
157,172,91,107,9.680544149919662,9.348469228349536,-0.3320749215701255,62.757070150903054,468.6503846810312,21.756075031018277,True,survived,0.0,0.0,
154,172,85,107,1.0,1.0,0.0,46.31944928939761,461.3402244659603,32.18848675424551,True,survived,0.0,0.0,
156,158,109,89,1.0,57.287141574239676,56.287141574239676,87.55879001944199,442.4908228281101,25.104851615652017,True,separated,,,
156,166,109,121,4.449489742783178,4.155870949147037,-0.2936187936361412,76.29689750461634,449.9785243298537,24.85637723166306,True,survived,0.0,0.0,
156,174,109,110,1.0,10.180339887498947,9.180339887498947,43.97727666863741,466.61137804899545,26.61874915628302,True,survived,0.0,0.0,
157,184,91,122,1.0,1.0,0.0,25.08442702361921,481.51674022472776,32.635331761312976,True,survived,0.0,0.0,
158,172,89,107,1.0,1.0,0.0,51.67430035502386,465.37024327571226,27.32099345011065,True,survived,0.0,0.0,
158,174,89,110,1.0,1.0,0.0,45.51159534078943,468.0635963438454,25.04137527736981,True,survived,0.0,0.0,
158,180,89,114,1.0,1.0,0.0,27.314076776942954,475.349194706007,22.79912375812128,True,survived,0.0,0.0,
160,173,102,115,1.0,1.0,0.0,65.21994043821886,473.0483025305877,24.721548929484133,True,survived,0.0,0.2003040668947168,
160,178,102,120,1.0,1.0,0.0,52.15172887239299,479.9815897015367,28.07941573603784,True,survived,0.0,0.0,
160,183,102,123,4.449489742783178,4.449489742783178,0.0,48.03825047651755,484.7340170682686,24.54711010579281,True,survived,0.0,0.0790759662372279,
160,192,102,133,4.55269276785519,5.0,0.4473072321448104,7.865500168745285,495.9573832219071,23.296316359960496,True,survived,0.0,0.0,
161,163,112,106,1.0,1.0,0.0,84.3420486351591,457.8441378689584,31.98014484502094,True,survived,0.0,0.0,
161,191,112,125,6.28538328578604,1.0,-5.28538328578604,12.813595020332446,493.07881429253183,26.92195406801838,True,survived,0.0,0.0,
162,168,101,94,10.31370849898476,1.0,-9.31370849898476,88.66675525430493,461.7418644277502,27.25683903817476,True,survived,0.0,0.1890389197776012,
162,177,101,129,2.146264369941973,1.0,-1.146264369941973,55.29496015829852,482.4320008539306,20.583256751802555,True,survived,0.0,0.0897920604914933,
163,180,106,114,1.0,1.0,0.0,52.23885198830156,484.0106011229362,25.30690599424961,True,survived,0.0,0.0,
163,182,106,117,1.0,41.23702571520838,40.23702571520838,47.594906285903406,483.8265057503076,34.006173211723066,True,separated,,,
166,174,121,110,1.0,39.791733750379194,38.791733750379194,63.09945376116612,475.551297845589,25.922040230930552,True,separated,,,
166,185,121,127,1.0,1.0,0.0,38.720396277702825,486.51282192717554,26.20902009584907,True,survived,0.0,0.0317316409791477,
169,184,108,122,1.0,1.0,0.0,60.18914090840797,494.9486081617348,35.847133923424934,True,survived,0.0,0.0,
169,193,108,135,1.0,1.0,0.0,30.81128398344834,507.2835070881288,34.61844481605105,True,survived,0.0,0.0,
170,185,103,127,6.117215614703381,6.817337799805944,0.700122185102563,64.40320447814128,496.7323664068733,27.937355653723827,True,survived,0.032526149878206,0.4937804218496484,0.3975584311702162
170,190,103,152,1.0,103.52897340061072,102.52897340061072,45.948712122240885,504.5613698671016,28.15300368695388,True,separated,,,
168,187,94,131,3.16227766016838,27.225887597067455,24.063609936899077,31.022205145330418,494.7185895017302,29.130982760044088,True,separated,,,
166,188,121,128,9.498655478055456,5.414213562373095,-4.084441915682361,33.01316806603089,492.9567826093886,19.98696843347328,True,survived,0.0,0.0,
172,178,107,120,1.0,1.0,0.0,78.12216522253472,494.1721518423375,27.96013377055607,True,survived,0.0,0.0,
172,180,107,114,2.863703305156273,1.8284271247461903,-1.0352761804100825,74.98729118622656,496.7763968587592,26.33019050649456,True,survived,0.0,0.0,
172,195,107,141,6.071067811865476,5.6332495807108,-0.4378182311546768,34.41612046244283,519.770057965807,26.910128038865288,True,survived,0.0,0.0,
172,200,107,143,8.018397960625059,7.613903745752154,-0.40449421487290493,28.36575294831994,521.4609478694834,24.049304838101826,True,survived,0.0,0.0,
171,172,105,107,1.0,1.0,0.0,87.05728582039698,488.69061507837694,28.701672171559103,True,survived,0.0,0.0,
171,196,105,137,7.324233081729782,6.834654549917682,-0.4895785318121,36.55340731325772,520.7205900322205,34.34612697520826,True,survived,0.0,0.0,
171,201,105,145,6.211102550927978,5.708203932499369,-0.5028986184286088,28.975338168344145,524.8260448491163,33.04244103589204,True,survived,0.0,0.0,
173,192,115,133,1.0,1.0,0.0,49.467411932646925,510.5893646056318,24.9777376261388,True,survived,0.0,0.0,
173,193,115,135,1.0,1.0,0.0,45.26591535414068,512.440119141479,30.08247008509303,True,survived,0.0,0.0,
173,197,115,148,7.0990195135927845,7.152147760599405,0.053128247006620555,31.09660758867105,521.5413185117909,30.67967296835918,True,survived,0.0,0.0099896658629004,
177,183,129,123,6.330293345472711,68.50412334192166,62.173829996448944,84.9885786903949,507.55964822820647,27.151532118863187,True,separated,,,
177,185,129,127,1.0,1.0,0.0,81.95603769949328,509.0873915973213,24.364891498481366,True,survived,0.0,0.1748577340920848,
177,188,129,128,1.0,62.156692209743596,61.156692209743596,70.948222897548,515.5313522795343,24.888371552065365,True,separated,,,
174,178,110,120,1.0,1.0,0.0,82.50777683642423,496.8655049104706,27.11633893217439,True,survived,0.0,0.0,
174,180,110,114,1.0,1.0,0.0,78.68822649321046,499.4697499268924,26.744014550081623,True,survived,0.0,0.0,
174,188,110,128,2.146264369941973,1.7320508075688772,-0.4142135623730958,60.99652113656534,509.5896363285304,24.702227669065127,True,survived,0.0,0.0,
174,198,110,138,1.0,1.0,0.0,15.299180928421888,526.7095455686244,28.333329012940226,True,survived,0.0,0.0,
177,207,129,151,3.16227766016838,34.45111133873818,31.2888336785698,30.0108732509555,538.0281569451703,25.028660691489268,True,separated,,,
178,192,120,133,1.0,1.0,0.0,63.07433856158939,517.5226517765808,26.684437700523876,True,survived,0.0,0.0,
178,195,120,141,1.0,1.0,0.0,44.55536981930292,527.1447643796799,27.51255912024641,True,survived,0.0,0.0,
178,203,120,147,1.0,1.0,0.0,17.237903716266786,535.0926643204414,24.312578198194025,True,survived,0.0,0.0,
182,196,117,137,8.851841083363698,8.38083151964686,-0.471009563716839,55.24318139209655,528.6222764399741,25.60699837034026,True,survived,0.0,0.0,
182,205,117,144,1.0,1.0,0.0,5.614645133384931,540.6287001607121,33.63913859455048,True,survived,0.0,0.0,
180,182,114,117,1.8284271247461903,1.8284271247461903,0.0,89.70862235223993,506.5712529164253,26.456822177241087,True,survived,0.0,0.0,
180,196,114,137,1.0,1.0,0.0,52.39201041111168,528.8063718126027,29.136445672939757,True,survived,0.0,0.0,
180,199,114,134,1.0,1.0,0.0,42.50619648287568,533.901350217198,32.24283002895776,True,survived,0.0,0.0,
180,200,114,143,1.0,1.0,0.0,47.50187191744431,531.4398992997781,25.35089071817938,True,survived,0.0,0.0,
183,187,123,131,1.0,1.0,0.0,77.31607854343858,518.9007906893784,29.902047928031084,True,survived,0.0,0.2247974797479748,
183,188,123,128,1.0,1.0,0.0,77.27057344388686,519.0234170410022,25.079480359432697,True,survived,0.0,0.0,
183,192,123,133,1.0,1.0,0.0,71.19671813719748,522.2750791433127,29.14190756176324,True,survived,0.0,0.0,
183,207,123,151,1.0,1.0,0.0,34.78153914743652,541.520221706638,27.616489409343156,True,survived,0.0,0.0,
184,195,122,141,3.1815405503520555,3.1815405503520555,0.0,57.59610643973112,532.6364135095037,26.85684646589152,True,survived,0.0,0.0,
184,201,122,145,1.0,1.0,0.0,49.45967695961536,535.7992307429005,32.00004537267493,True,survived,0.0,0.0,
184,208,122,153,1.0,1.0,0.0,28.895069259694598,543.4925989279102,33.17223653203631,True,survived,0.0,0.0,
185,188,127,128,5.414213562373095,68.48228098221229,63.068067419839196,80.56678455939513,520.5511604101168,26.184718727530477,True,separated,,,
187,197,131,148,2.146264369941973,2.146264369941973,0.0,67.60612974977386,541.076110749176,32.77159678721972,True,survived,0.0,0.0003528581510232,
185,190,127,152,1.0,35.49684438483368,34.49684438483368,77.482566307142,521.9362031881319,25.369717969729678,True,separated,,,
185,202,127,166,1.0,33.67249598490504,32.67249598490504,44.25801762698538,539.1857272290201,32.46909827883606,True,separated,,,
188,207,128,151,7.613903745752154,7.6602540378443855,0.046350292092231626,55.07375525825648,549.4919257579659,23.33045017513125,True,survived,0.0,0.0,
188,217,128,163,10.181782043891005,10.0,-0.18178204389100472,6.63813336633955,568.143568363027,22.190660060627405,True,survived,0.0,0.0,
187,209,131,154,5.741657386773941,5.422466567392307,-0.3191908193816335,43.13014318274299,554.6290839803319,28.16430784468183,True,survived,0.0,0.0,
187,211,131,159,1.0,1.0,0.0,14.6959911640463,560.2115596723614,29.70981848459616,True,survived,0.0,0.0,
188,198,128,138,1.0,1.0,0.0,60.85782297167604,544.1150303324241,27.36755674499387,True,survived,0.0,0.0,
188,203,128,147,1.0,1.0,0.0,54.327898197200376,547.8167957385011,26.76186174229157,True,survived,0.0,0.0,
191,199,125,134,1.0,1.0,0.0,65.01000781867245,546.3912794746537,28.237674565912748,True,survived,0.0,0.0,
192,193,133,135,1.0,1.0,0.0,86.91151653476675,535.3491998327984,28.35017570693472,True,survived,0.0,0.0,
192,197,133,148,2.863703305156273,2.449489742783178,-0.4142135623730949,72.30948053848807,544.4503992031105,27.43725352189364,True,survived,0.0,0.0,
190,214,152,155,1.0,18.098327826732003,17.098327826732003,11.279478302550764,564.4921575691396,31.29091257699814,True,separated,,,
195,200,141,143,1.0,1.0,0.0,87.07033059683157,554.4335604068259,25.94045295272489,True,survived,0.0,0.0,
192,203,133,147,4.155870949147037,3.47213595499958,-0.6837349941474566,62.39115883018368,551.0684578408118,23.84994269616667,True,survived,0.0,0.0,
192,213,133,158,1.0,1.0,0.0,36.28040927990946,561.9374630597054,25.964982937357547,True,survived,0.0,0.0,
193,208,135,153,1.0,1.0,0.0,60.0069718115253,555.827497854304,35.85601247066286,True,survived,0.0,0.0,
193,215,135,165,1.0,1.0,0.0,27.50507951442895,568.9094916112872,31.920368821088424,True,survived,0.0,0.0,
195,201,141,145,9.29832572579834,9.0,-0.2983257257983407,85.6752253496542,555.9054877365463,24.5730310318172,True,survived,0.0,0.0,
195,203,141,147,1.0,1.0,0.0,77.41240909160724,560.6905704439109,25.526071711452577,True,survived,0.0,0.0,
195,208,141,153,1.0,1.0,0.0,72.12776990637286,563.598855921556,30.855548440689205,True,survived,0.0,0.0,
195,216,141,164,2.863703305156273,2.146264369941973,-0.7174389352142998,46.4610004678194,579.4603358824626,28.86203340277639,True,survived,0.0,0.0,
195,219,141,169,6.071067811865476,5.572595368400839,-0.49847244346463704,42.29966020325034,581.5681367616814,30.16700125301581,True,survived,0.0,0.0,
196,200,137,143,1.0,1.0,0.0,85.7102217617361,553.490922823327,24.5730310318172,True,survived,0.0,0.0,
196,201,137,145,1.0,1.0,0.0,83.38186750391654,554.9628501530474,37.76278975530519,True,survived,0.0,0.0,
196,205,137,144,1.0,1.0,0.0,69.56325281993264,562.8638190568896,34.25797061064237,True,survived,0.0,0.0,
196,216,137,164,1.0,1.0,0.0,39.22874802550998,578.5176982989636,27.54724611757329,True,survived,0.0,0.0,
196,218,137,162,8.958217307690626,8.70820393249937,-0.25001337519125677,41.69460982607154,580.631358548248,25.35089071817938,True,survived,0.0,0.0,
197,211,148,159,1.0,1.0,0.0,56.03612327536594,574.537802032455,25.84210017033432,True,survived,0.0,0.0,
197,213,148,158,1.0,1.0,0.0,59.99003491798123,572.8894169658645,25.43237481489809,True,survived,0.0,0.0,
197,215,148,165,1.0,1.0,0.0,53.32137295235989,578.0106909815993,29.54328532705789,True,survived,0.0,0.0,
197,229,148,182,7.0,6.0,-1.0,3.7367933444943695,594.6502565471656,26.33019050649456,True,survived,0.0,0.0,
198,199,138,134,6.211102550927978,6.071067811865476,-0.14003473906250186,89.86227792408864,561.14114585893,28.71830278937461,True,survived,0.0,0.0,
198,200,138,143,1.0,1.0,0.0,85.80737393767963,558.6796949415102,27.19838553096727,True,survived,0.0,0.0,
198,202,138,166,1.0,42.757269816221,41.757269816221,87.60958952941601,562.7495971513273,30.560124444498616,True,separated,,,
198,203,138,147,4.123105625617661,3.16227766016838,-0.9608279654492806,84.48365172462009,564.9367049785951,22.404791686419177,True,survived,0.0,0.0,
198,217,138,163,1.0,1.0,0.0,49.61530707041516,585.2634776031211,27.88032894463078,True,survived,0.0,0.0,
200,203,143,147,1.0,1.0,0.0,79.68746002712781,562.3814603475873,23.200474511026496,True,survived,0.0,0.0,
200,216,143,164,1.0,1.0,0.0,44.13857560099296,581.151225786139,23.7362275550541,True,survived,0.0,0.0,
200,218,143,162,7.324233081729782,6.358898943540674,-0.9653341381891076,45.54428032779255,583.2648860354234,23.39176552443052,True,survived,0.0,0.0,
200,225,143,173,3.47213595499958,3.47213595499958,0.0,17.50349100070849,591.7107856879627,22.750206041591,True,survived,0.0,0.0,
201,216,145,164,2.6502815398728847,2.4641016151377544,-0.18617992473513034,49.76282108809064,582.6231531158594,26.123866405607867,True,survived,0.0,0.0,
201,224,145,172,1.0,1.0,0.0,27.604558091840595,590.9336819377427,31.98014484502094,True,survived,0.0,0.0,
199,218,134,162,1.0,1.0,0.0,46.9169104181192,585.7263369528432,28.928129749038145,True,survived,0.0,0.0,
205,218,144,162,2.4641016151377544,1.8284271247461903,-0.6356744903915641,60.80383956791832,592.637782268986,25.68147355921802,True,survived,0.0,0.0,
205,233,144,176,1.0,1.0,0.0,5.6327730586668645,610.2090656029955,28.96112135422744,True,survived,0.0,0.0,
203,225,147,173,3.685557720282968,3.1815405503520555,-0.5040171699309126,40.48516240510218,597.9677957250477,23.783117284086124,True,survived,0.0,0.0,
203,228,147,178,1.0,1.0,0.0,18.57748588359628,601.0415043648891,25.613212907107,True,survived,0.0,0.0,
202,226,166,170,1.0,1.0,0.0,14.112313414174874,599.4295118717416,27.01637594162904,True,survived,0.0,0.0,
203,213,147,158,7.79385036540706,6.69041575982343,-1.1034346055836304,74.02253585515469,579.5074756035658,0.9772050238058398,True,survived,0.0,0.0,
203,217,147,163,3.414213562373095,3.685557720282968,0.2713441579098732,58.03249314061553,588.9652430091983,24.534139372995096,True,survived,0.0,0.0,
203,219,147,169,8.38083151964686,8.126822193908446,-0.25400932573841395,59.685322614778,589.5160367024428,22.07560725659395,True,survived,0.0,0.0,
207,209,151,154,1.0,1.0,0.0,81.52369992200455,577.2485149975917,28.60724938505144,True,survived,0.0,0.0,
207,212,151,156,9.838393244542416,12.024484804808047,2.1860915602656306,77.51416910521284,581.1574240572636,22.673122109379246,True,separated,,,
207,213,151,158,1.0,1.0,0.0,75.64950081237096,581.1826056230307,29.169201664928583,True,survived,0.0,0.0,
207,217,151,163,6.834654549917682,6.358898943540674,-0.47575560637700764,61.97275130276779,590.640373028663,24.22075804422162,True,survived,0.0,0.0,
207,232,151,179,1.0,1.0,0.0,17.797140121245583,606.1458175176324,27.19838553096727,True,survived,0.0,0.0,
208,219,153,169,6.071067811865476,5.741657386773941,-0.3294104250915355,63.643961233144005,592.424322180088,27.045815174447064,True,survived,0.0,0.0,
208,224,153,172,1.0,1.0,0.0,49.45563581025718,598.6270501227523,33.487396569836456,True,survived,0.0,0.0,
208,231,153,181,1.0,1.0,0.0,20.666133701231868,606.8389351325945,33.20101106675017,True,survived,0.0,0.0,
209,211,154,159,1.0,1.0,0.0,80.69601662095484,588.0907752636109,28.14169498849121,True,survived,0.0,0.0,
209,212,154,156,1.0,1.0,0.0,83.78977680074645,586.4172086312533,30.29860907292697,True,survived,0.0,0.0,
209,234,154,183,1.0,1.0,0.0,21.16470168230683,615.0253593161731,30.07188698183321,True,survived,0.0,0.0,
211,213,159,158,1.0,1.0,0.0,87.29616593856117,592.02486588905,26.227231345362625,True,survived,0.0,0.0,
213,219,158,169,3.3166247903554,3.47213595499958,0.15551116464418024,75.28847342409594,600.3850419213364,26.24542995840844,True,survived,0.0,0.0,
213,228,158,178,1.0,1.0,0.0,51.70454569086624,611.9105095837826,24.753717516845768,True,survived,0.0,0.0,
213,229,158,182,6.071067811865476,6.032065437739018,-0.03900237412645868,56.43818173917367,612.1373204037604,25.04137527736981,True,survived,0.0,0.0,
213,232,158,179,1.0,1.0,0.0,45.4171095302619,615.3396927170612,28.15300368695388,True,survived,0.0,0.0,
214,238,155,184,1.0,1.0,0.0,25.650882125876574,632.0682868849758,28.878571671769564,True,survived,0.0,0.0,
214,239,155,185,5.708203932499369,5.19114712955712,-0.5170568029422498,34.863679999676,630.3610444389894,26.809396170055734,True,survived,0.0,0.0,
215,219,165,169,1.0,1.0,0.0,81.61751367804754,605.5063159370711,31.77544585013693,True,survived,0.0,0.0,
211,229,159,182,1.0,1.0,0.0,55.08538273578299,613.785705470351,33.66278649806482,True,survived,0.0,0.0,
211,234,159,183,1.0,1.0,0.0,39.37919750729685,620.6078350082028,31.925354431243168,True,survived,0.0,0.0,
212,237,156,186,2.863703305156273,2.6502815398728847,-0.21342176528338808,21.09300684830672,625.0572709149218,28.988585676524604,True,survived,0.0,0.0,
215,229,165,182,1.0,1.0,0.0,61.50555589917271,617.2585944194952,31.040683392579076,True,survived,0.0,0.0,
215,241,165,198,1.0,1.0,0.0,5.684951201686788,637.7904620301467,31.12261209566567,True,survived,0.0,0.0,
216,218,164,162,1.0,1.0,0.0,86.65201282718999,608.29166151106,26.51090773047596,True,survived,0.0,0.0,
216,224,164,172,1.0,1.0,0.0,76.70437092414436,614.4885300836588,31.41781273507013,True,survived,0.0,0.0,
216,225,164,173,1.0,1.0,0.0,72.89698849111866,616.7375611635994,26.77375326109316,True,survived,0.0,0.0,
216,235,164,180,1.0,1.0,0.0,58.58748139829383,625.2375252665574,30.22497929440944,True,survived,0.0,0.0,
216,243,164,190,1.0,1.0,0.0,12.91906881358137,641.663882056765,28.05673445952886,True,survived,0.0,0.0,
217,225,163,173,10.59110991546882,11.224972160321824,0.6338622448530042,77.73089180289426,618.2945683495736,19.67396303746374,True,survived,0.0,0.0,
217,228,163,178,1.0,1.0,0.0,70.23020047196255,621.3682769894151,26.28178938007886,True,survived,0.0,0.0,
217,242,163,189,1.0,1.0,0.0,31.70431668630377,640.141314873931,30.40348515347752,True,survived,0.0,0.0,
218,225,162,173,1.0,1.0,0.0,76.51112646587193,618.8512214128838,23.809869955405706,True,survived,0.0,0.0,
218,233,162,176,1.0,1.0,0.0,60.36519283396844,627.9766050943539,29.392057279183568,True,survived,0.0,0.0,
218,247,162,194,3.3166247903554,3.47213595499958,0.15551116464418024,27.648800754678856,643.8168767358356,26.43274863069334,True,survived,0.0,0.0,
219,228,169,178,1.0,1.0,0.0,71.20957747509657,621.9190706826596,23.13177292545801,True,survived,0.0,0.0,
219,231,169,181,1.0,1.0,0.0,66.65091351178252,624.8082159727201,30.09304946649449,True,survived,0.0,0.0,
219,240,169,192,1.0,1.0,0.0,37.36137210408327,638.7204084050045,32.703535245865034,True,survived,0.0,0.0,
219,244,169,196,8.126822193908446,7.4852813742385695,-0.641540819669876,38.63328415556612,641.0804529794832,25.550999521798648,True,survived,0.0,0.0,
222,226,161,170,1.0,1.0,0.0,76.83464006866512,626.6646103507246,33.681692866586,True,survived,0.0,0.0,
222,238,161,184,1.0,1.0,0.0,48.48148503769769,641.8259584840675,37.07373852933648,True,survived,0.0,0.0071813285457809,
225,242,173,189,3.47213595499958,3.1815405503520555,-0.29059540464752454,54.78149206064218,649.1438675897805,25.81128806903433,True,survived,0.0,0.0,
225,243,173,190,1.0,1.0,0.0,47.87441286633253,652.2234419585888,22.92443286298351,True,survived,0.0,0.0,
225,247,173,194,1.0,1.0,0.0,47.77494866184445,652.262776388375,23.09734550211416,True,survived,0.0,0.0,
226,230,170,171,1.0,1.0,0.0,89.34995128572088,634.207708351233,28.47341356616932,True,survived,0.0,0.0,
224,231,172,181,9.498655478055456,10.489125293076055,0.9904698150205995,78.52907982017862,631.0109439153844,27.891743614073043,True,survived,0.0,0.0,
224,249,172,200,1.0,1.0,0.0,31.126150040455556,654.2173282831803,35.95795819674078,True,survived,0.0,0.0,
225,228,173,178,1.0,1.0,0.0,85.10844696780723,630.3708297052646,25.33833144531632,True,survived,0.0,0.0,
225,240,173,192,1.0,1.0,0.0,55.949985362054,647.1721674276095,27.30351174194334,True,survived,0.0,0.0,
228,232,178,179,1.0,1.0,0.0,84.32591495853738,636.8737214783844,23.84326858306659,True,survived,0.0,0.0,
226,248,170,197,1.0,4.65685424949238,3.6568542494923797,48.17187243512394,656.9754540525216,28.04538694259979,True,survived,0.0,0.0,
228,240,178,192,1.0,1.0,0.0,58.49614187634092,650.2458760674508,27.05169917651264,True,survived,0.0,0.0,
228,244,178,196,1.0,1.0,0.0,56.83511751671087,652.6059206419295,24.43663942690957,True,survived,0.0,0.0,
228,252,178,201,1.0,1.0,0.0,28.38135604438873,663.5500259003215,27.239316156879124,True,survived,0.0,0.0,
229,241,182,198,4.977725364273731,5.414213562373095,0.43648819809936423,58.55047883254457,654.430027595713,24.95861469035648,True,survived,0.0,0.0,
229,244,182,196,1.0,1.0,0.0,57.94943644506719,652.8327314619073,28.54598585844434,True,survived,0.0,0.0,
229,254,182,208,1.0,1.0,0.0,5.352502145573027,670.8880494312702,32.56209807242474,True,survived,0.0,0.0,
230,236,171,175,1.0,1.0,0.0,78.93522940498346,640.427800965022,30.979094674378864,True,survived,0.0,0.0066371681415929,
230,248,171,197,7.135175045001725,1.0,-6.135175045001725,54.486856408661765,656.5883933904079,22.05396803500069,True,survived,0.0,0.0,
231,241,181,198,10.09353999725628,9.954451150103322,-0.13908884715295677,63.784736777159,657.0923620657957,27.384997568906428,True,survived,0.0,0.0,
231,249,181,200,4.0197648378370845,3.414213562373095,-0.6055512754639896,52.23387658398971,662.4292132930227,30.15644781513715,True,survived,0.0,0.0,
231,256,181,209,1.0,1.0,0.0,9.392525306574818,673.8039655305823,31.158388162107517,True,survived,0.0,0.0,
233,235,176,180,1.0,1.0,0.0,88.99734196010834,644.9224688498514,34.327586554437424,True,survived,0.0,0.0,
233,246,176,188,1.0,1.0,0.0,61.551716422215215,662.7624351502132,33.959339181495764,True,survived,0.0,0.0,
233,257,176,203,1.0,1.0,0.0,30.45090517529669,677.2676040463507,32.87342488384758,True,survived,0.0,0.0,
234,237,183,186,1.0,1.0,0.0,80.19332509940067,653.6654215998416,31.604689886862285,True,survived,0.0,0.0,
232,234,179,183,1.0,1.0,0.0,84.24125846323925,643.9226618362139,26.88054020359719,True,survived,0.0,0.0,
232,250,179,199,10.6619037896906,9.198039027185567,-1.4638647625050325,45.83869773389158,668.5701566070659,23.66908109081279,True,survived,0.0,0.0,
232,252,179,201,4.155870949147037,3.7320508075688767,-0.42382014157815995,44.47105609970193,666.9792090336,26.032321212010476,True,survived,0.0,0.0,
232,253,179,205,1.0,1.0,0.0,37.92192656216716,667.8664835971643,30.09304946649449,True,survived,0.0,0.0,
234,253,183,205,1.0,1.0,0.0,47.92625933018333,671.4862408217153,32.73272180700285,True,survived,0.0,0.0,
234,258,183,214,1.0,1.0,0.0,18.722593577657275,681.7251241145617,30.450561545780765,True,survived,0.0,0.0,
235,243,180,190,5.572595368400839,4.766114533138578,-0.8064808352622617,64.80483290393023,660.7234060615468,23.371344948277684,True,survived,0.0,0.0,
235,255,180,204,1.0,1.0,0.0,35.472893140628976,673.7862236162775,30.06130015278417,True,survived,0.0,0.0,
235,257,180,203,1.0,1.0,0.0,27.85743773487886,676.6421844678387,28.16430784468183,True,survived,0.0,0.0,
236,246,175,188,1.0,1.0,0.0,61.84205522402091,663.5059680564939,28.9336309623139,True,survived,0.0,0.0,
236,248,175,197,1.0,35.925554778650564,34.925554778650564,65.11888130055007,663.1955466663107,24.35835848013133,True,separated,,,
236,260,175,207,2.0,1.7320508075688772,-0.2679491924311228,7.4947141355341085,682.7567206192804,29.34328274285537,True,survived,0.0,0.0,
237,239,186,185,1.0,1.0,0.0,88.60493913435774,660.645702263489,27.558798748031897,True,survived,0.0,0.0,
237,250,186,199,6.117215614703381,7.135175045001725,1.017959430298344,62.152540826269295,678.3129163706935,24.78584435387901,True,survived,0.0,0.0,
237,258,186,214,2.146264369941973,1.0,-1.146264369941973,41.02444389572083,687.8481266536384,28.84548565173464,True,survived,0.0,0.0,
237,262,186,216,1.0,1.0,0.0,22.332381651205587,692.6632973009979,28.130381743817548,True,survived,0.0,0.0,
238,239,184,185,1.0,1.0,0.0,87.3422898858903,663.2102228340462,30.38253889873249,True,survived,0.0,0.0071146245059288,
238,261,184,213,1.0,1.0,0.0,36.21140224557283,693.183721042676,29.53250900522315,True,survived,0.0,0.0648035641960307,
239,250,185,199,9.954451150103322,12.217279402115459,2.2628282520121363,64.32531832956734,679.1701944952644,18.856090338861183,True,separated,,,
239,261,185,213,2.146264369941973,2.6502815398728847,0.5040171699309117,35.90796068459855,691.4764785966896,27.163253048448134,True,survived,0.0,0.0221709006928406,
239,262,185,216,5.414213562373095,5.708203932499369,0.2939903701262745,34.404793161636256,693.5205754255687,26.52291176447596,True,survived,0.0,0.0,
240,243,192,190,1.0,1.0,0.0,82.06060802692801,672.098488320775,24.990478120528174,True,survived,0.0,0.0,
240,244,192,196,5.708203932499369,4.977725364273731,-0.7304785682256387,86.4637408849284,669.4072583642744,27.20423653362309,True,survived,0.0,0.0,
240,249,192,200,1.0,1.0,0.0,74.05681121798159,676.3414057253071,31.091914131171983,True,survived,0.0,0.0,
240,259,192,212,2.146264369941973,1.0,-1.146264369941973,48.489697351051774,691.6165651121132,28.439856202045256,True,survived,0.0,0.0,
240,263,192,223,1.0,1.0,0.0,25.77697006348767,700.047039615531,28.38944578214513,True,survived,0.0,0.0,
241,244,198,196,1.0,1.0,0.0,87.40353601834627,673.3645990725588,29.299859437165964,True,survived,0.0,0.0,
241,254,198,208,1.0,1.0,0.0,64.33224748669687,691.4199170419218,26.702324712498186,True,survived,0.0,0.0,
241,256,198,209,1.0,1.0,0.0,62.21471807837904,691.6734986711513,31.478543099866304,True,survived,0.0,0.0,
241,267,198,229,1.0,1.0,0.0,7.387014598041988,707.7055066882065,29.48396681533766,True,survived,0.0,0.0,
242,247,189,194,1.0,1.0,0.0,84.87381854269904,674.1095229127324,23.889948219440257,True,survived,0.0,0.0,
242,248,189,197,2.23606797749979,59.827612304374796,57.59154432687501,83.68776763693238,675.1733766029172,26.49889825863412,True,separated,,,
242,252,189,201,1.0,1.0,0.0,71.51991358467056,682.3230637848376,28.27710087851444,True,survived,0.0,0.0,
242,259,189,212,1.0,1.0,0.0,50.88470701909916,693.5882652742844,29.174657421389824,True,survived,0.0,0.0,
243,247,190,194,1.0,1.0,0.0,89.93847769201533,677.1890972815406,26.76186174229157,True,survived,0.0,0.0,
243,249,190,200,1.0,1.0,0.0,83.61604885555856,681.3926802562864,27.443053596690888,True,survived,0.0,0.0,
243,255,190,204,1.0,1.0,0.0,69.43322288400869,690.2125804064851,26.60678836073137,True,survived,0.0,0.0,
243,257,190,203,10.54957881010348,10.366600265340756,-0.18297854476272413,67.39370113546408,693.0685412580461,23.11112262561905,True,survived,0.0,0.0,
244,254,196,208,3.16227766016838,2.863703305156273,-0.29857435501210716,61.75056689458312,689.822620908116,23.889948219440257,True,survived,0.0,0.0,
244,264,196,225,1.0,1.0,0.0,20.814118160451425,704.3125933349369,26.963304323539017,True,survived,0.0,0.0,
243,259,190,212,1.0,1.0,0.0,59.646330695685776,696.6678396430925,24.676442455702396,True,survived,0.0,0.0,
243,266,190,222,1.0,1.0,0.0,34.91095647342136,707.7138918663552,27.622251848510583,True,survived,0.0,0.0,
243,272,190,228,7.324233081729782,7.246211251235321,-0.07802183049446043,29.83325651445852,712.7100072192868,23.000674573530667,True,survived,0.0,0.0,
244,253,196,205,1.0,1.0,0.0,70.11681032193317,683.5986827607094,25.798952924688752,True,survived,0.0,0.0,
246,247,188,194,1.0,1.0,0.0,87.86379640196563,678.6027067916948,31.346811937569694,True,survived,0.0,0.0,
246,260,188,207,1.0,1.0,0.0,59.279667529776425,699.2277344348495,26.77375326109316,True,survived,0.0,0.0,
246,269,188,218,1.0,1.0,0.0,3.976976408835313,714.5565304126771,35.47671475729832,True,survived,0.0,0.0,
247,248,194,197,2.6502815398728847,72.7720699399298,70.12178840005693,88.35738514218009,678.2922854015117,24.888371552065365,True,separated,,,
247,259,194,212,1.0,1.0,0.0,58.69311370731944,696.7071740728788,24.351823709127043,True,survived,0.0,0.0,
247,266,194,222,1.0,1.0,0.0,33.02215614759846,707.7532262961415,27.25683903817476,True,survived,0.0,0.0,
249,271,200,232,1.0,1.0,0.0,33.32367746758016,715.4210841103393,32.5180786932831,True,survived,0.0,0.0,
249,272,200,228,1.0,1.0,0.0,29.28468290150547,716.9529246238191,25.0667851015403,True,survived,0.0,0.0,
250,252,199,201,1.0,1.0,0.0,87.47036015642077,695.2464610290031,27.97151587311201,True,survived,0.0,0.0,
250,261,199,213,1.0,1.0,0.0,69.79323796456785,709.1436927038941,24.29293166714853,True,survived,0.0,0.0,
248,268,197,219,1.0,44.16356045181902,43.16356045181902,33.01638694933536,709.2072419982833,27.20423653362309,True,separated,,,
249,255,200,204,1.0,1.0,0.0,76.10845038781022,694.4554978110173,31.265470738026977,True,survived,0.0,0.0,
249,256,200,209,1.0,1.0,0.0,72.21654199341909,697.0103498983783,27.76019154204375,True,survived,0.0,0.0,
249,263,200,223,1.0,1.0,0.0,50.57558446103972,709.3412315510425,24.82434167610128,True,survived,0.0,0.0,
247,268,194,219,1.0,1.0,0.0,30.30962979944681,708.1433883080983,25.94045295272489,True,survived,0.0,0.0,
248,260,197,207,1.0,19.713832376129943,18.713832376129943,57.18407816401386,698.9173130446663,27.931658222104733,True,separated,,,
248,265,197,217,1.0,1.0,0.0,41.81207200539881,707.7876822794663,28.25457829359601,True,survived,0.0,0.0,
250,262,199,216,1.0,4.123105625617661,3.1231056256176606,66.69485649859978,711.1877895327732,25.25024162312378,True,survived,0.0,0.0,
250,270,199,224,5.0,4.855156433186538,-0.14484356681346178,49.76049441121091,721.3338268203111,23.889948219440257,True,survived,0.0,0.0,
250,274,199,233,2.863703305156273,2.6502815398728847,-0.21342176528338808,45.92118861568758,723.1905881942339,28.22076071320269,True,survived,0.0,0.0,
250,280,199,239,5.324555320336759,4.766114533138578,-0.5584407871981814,13.418260949351511,734.5922688619617,21.483699284957805,True,survived,0.0,0.0,
252,275,201,235,1.0,1.0,0.0,8.090462741257864,728.9640937731405,25.891323262882167,True,survived,0.0,0.0,
253,254,205,208,1.0,1.0,0.0,80.08844342032965,701.6540007300724,30.86586284794393,True,survived,0.0,0.0,
253,258,205,214,1.0,4.55269276785519,3.5526927678551896,73.55331127878418,705.6689458755121,27.17496892263898,True,survived,0.0,0.0,
253,264,205,225,1.0,1.0,0.0,53.99343432839711,716.1439731568933,25.149189725460182,True,survived,0.0,0.0,
252,259,201,212,1.0,1.0,0.0,72.03390016118203,704.920714944984,27.77165559024749,True,survived,0.0,0.0,
252,264,201,225,1.0,1.0,0.0,53.06046435027226,715.2566985933289,26.1360482045472,True,survived,0.0,0.0,
253,273,205,234,1.0,1.0,0.0,42.394184262187466,721.4497128405797,28.679483013103894,True,survived,0.0,0.0,
253,274,205,233,1.0,1.0,0.0,39.09020042994064,722.4869151843322,26.129958014972605,True,survived,0.0,0.0,
254,267,208,229,1.0,1.0,0.0,64.57216907004066,724.1635285237637,29.79540690386007,True,survived,0.0,0.0,
254,273,208,234,1.0,1.0,0.0,58.06407468446879,727.6736509879863,31.985121137721254,True,survived,0.0,0.0,
254,282,208,246,1.0,1.0,0.0,20.92873856683492,741.462146307059,32.361080413741924,True,survived,0.0,0.0,
255,257,204,203,1.0,1.0,0.0,85.64768649157644,706.1313588127769,29.413708889691947,True,survived,0.0,0.0,
255,272,204,228,1.0,1.0,0.0,52.17439693984196,725.7728247740176,26.88646037550106,True,survived,0.0,0.0,
255,278,204,236,1.0,1.0,0.0,29.213832173012005,735.0476573711477,30.76256315108365,True,survived,0.0,0.0,
256,263,209,223,1.0,1.0,0.0,70.50303435842063,720.7159837886022,27.73151068766428,True,survived,0.0,0.0,
256,267,209,229,1.0,1.0,0.0,62.50073379116895,724.4171101529932,26.744014550081623,True,survived,0.0,0.0,
256,271,209,232,1.0,1.0,0.0,58.3987426235865,726.795836347899,28.06240649728205,True,survived,0.0,0.0,
256,279,209,243,1.0,1.0,0.0,5.722800343293124,742.1841629251687,26.013973514762004,True,survived,0.0,0.0,
260,277,207,230,1.0,1.0,0.0,51.074019127657245,740.7070967477434,29.907369997651948,True,survived,0.0,0.0,
260,288,207,244,6.559265477474685,6.0,-0.5592654774746846,9.909171954500422,756.6498545493471,24.82434167610128,True,survived,0.0,0.0136865342163355,
261,262,213,216,4.0,6.713293552551451,2.713293552551451,87.00613070033863,723.4940736341985,29.75799226028708,True,survived,0.0,0.0,
261,270,213,224,7.0670198723450905,7.4852813742385695,0.418261501893479,71.28635093969706,733.6401109217363,24.17471718621419,True,survived,0.0,0.0,
257,266,203,222,1.0,1.0,0.0,66.34679000955866,723.6326702726471,29.44615645486938,True,survived,0.0,0.0,
257,278,203,236,1.0,1.0,0.0,34.80178357297903,737.9036182227087,28.18690255978371,True,survived,0.0,0.0,
257,281,203,238,1.0,1.0,0.0,24.94489912127476,741.4040423201336,29.8167656212294,True,survived,0.0,0.0,
258,262,214,216,2.6502815398728847,3.47213595499958,0.8218544151266953,82.75129122506468,720.722999815718,33.16743834924821,True,survived,0.0,0.0556683096549724,
258,273,214,234,1.0,2.863703305156273,1.8637033051562728,64.48407989586133,731.688596133426,31.35696475141893,True,survived,0.0,0.0,
258,274,214,233,1.0,3.1815405503520555,2.1815405503520555,62.23459121473053,732.7257984771786,27.495199211616978,True,survived,0.0,0.0,
258,286,214,249,4.0,3.3166247903554,-0.6833752096446002,7.896593341555537,753.62844665392,31.143060594649494,True,survived,0.0,0.001793400286944,
259,266,212,222,1.0,1.0,0.0,73.1342842559113,727.2319686576935,27.66255531193445,True,survived,0.0,0.0,
259,275,212,235,4.449489742783178,4.65685424949238,0.2073645067092018,52.44156821938241,740.2292952625874,26.904213074943115,True,survived,0.0,0.0,
259,283,212,241,1.0,1.0,0.0,25.63891872328836,749.0021797052935,31.311251163856024,True,survived,0.0,0.0,
260,268,207,219,1.0,1.0,0.0,73.54433114910556,728.7684159512529,23.8365926012521,True,survived,0.0,0.0,
260,269,207,218,1.0,1.0,0.0,65.44102845980204,733.8072829754637,26.534910368014152,True,survived,0.0,0.0,
263,264,223,225,1.0,1.0,0.0,86.95417496075952,734.9523745861935,31.955251757380985,True,survived,0.0,0.0,
263,267,223,229,1.0,1.0,0.0,84.39007334786828,736.7479918056574,29.054394128245264,True,survived,0.0,0.0,
263,272,223,228,1.0,1.0,0.0,77.59293254981303,740.6585585140429,26.88646037550106,True,survived,0.0,0.0,
263,283,223,241,1.0,1.0,0.0,48.78558318328192,757.4326542087113,26.933774904622243,True,survived,0.0,0.0,
261,276,213,231,4.55269276785519,6.164414002968976,1.6117212351137864,60.52303914554293,740.397527871638,29.870095596987387,True,survived,0.0,0.0094223678820155,
261,280,213,239,1.8284271247461903,1.0,-0.8284271247461903,46.161295424556506,746.8985529633869,25.09851120600028,True,survived,0.0,0.0,
261,284,213,242,1.0,1.0,0.0,18.858277400891048,754.6805573433868,33.90774703361832,True,survived,0.0,0.1189362945645821,
