Repository: AmiraliKhosrozadeh/ice-bonded-granular-microCT

# Grain-scale kinematics, ice-bond failure and damage evolution in ice-bonded granular media under in-situ uniaxial compression

Analysis code, per-specimen tables and supplementary material for the paper of

## Results for every specimen

The paper shows one or two specimens per figure.  The same rendering for
every specimen and every scan is in [`supplementary/`](supplementary/README.md):
the void and crack classes (Fig. 11 of the paper), the crack orientation
classes (Fig. 12), the ice-path maps (Fig. 18) and the per-scan tables behind
Tables 2–4, each as one sheet per material, compiled with their text in
[`supplementary/supplementary.pdf`](supplementary/supplementary.pdf).

File: paper/data/bonds/Glass_100_1700_T7/Glass_100_1700_T7_throats_scan03_classified.csv (part 3 of 7)
bead_a,bead_b,r_a_vox,r_b_vox,gap_vox,gap_um,dsum_min,z_mid,axis_dip_deg,lens_vox,lens_mm3,binder_vox,pore_vox,crack_vox,binder_frac,pore_frac,crack_frac,connected,bond_area_vox,r_bond_vox,r_bond_over_R,neck_binder_vox,neck_crack_vox,neck_severed,q_crack_med,q_binder_med,q_pore_med,dq_paired,cls
126,156,36.118472655916975,35.84638007643781,8.43650317030929,208.9386307118025,9.43650317030929,571.5669305340087,34.34622397493029,7689,0.1167988781432009,7532,157,0,0.9795812199245676,0.0204187800754324,0.0,True,2025.0,25.38853125964903,0.705581413584539,2025,0,0.0,,0.2659858398756301,0.3516287047744073,,intact
127,129,36.11054088594693,35.183051361197656,1.0,24.7660229,2.0,539.3810983938799,87.32345157505719,2810,0.0426849847291448,2703,107,0,0.9619217081850534,0.0380782918149466,0.0,True,1494.0,21.80722288505768,0.6117582856383867,1595,338,0.1748577340920848,,0.3090169943749474,0.4142135623730951,,intact
127,132,36.11054088594693,35.67400703581655,1.0,24.7660229,2.0,544.850547548744,78.68050144194453,2831,0.0430039828356615,2814,17,0,0.9939950547509714,0.0060049452490286,0.0,True,2787.0,29.784721801524764,0.8298365780331034,2787,310,0.1000968679367129,,0.3090169943749474,0.439607805437114,,intact
127,149,36.11054088594693,33.179185062818334,5.422466567392307,134.29293118252227,6.422466567392307,558.0252304465454,57.58812301729712,5162,0.0784127726590197,4671,491,0,0.9048818287485472,0.0951181712514529,0.0,True,1477.0,21.68279737242081,0.625858944469016,1479,0,0.0,,0.2542862710161889,0.3916982318703404,,intact
127,155,36.11054088594693,35.012638182944045,1.0,24.7660229,2.0,572.7422837338497,7.370159331643464,2988,0.0453888734415248,2913,75,0,0.9748995983935744,0.0251004016064257,0.0,True,2216.0,26.558891313141824,0.7468420748576631,2226,920,0.2924348378893833,,0.303832434700687,0.4270509831248423,,intact
128,138,34.91114283672356,36.066058444103405,1.0,24.7660229,2.0,556.0960623782439,64.03605837504308,2792,0.0424115577807019,2792,0,0,1.0,0.0,0.0,True,2251.0,26.76780816203884,0.7542649661862509,2256,0,0.0,,0.3090169943749474,,,intact
128,147,34.91114283672356,35.84192057763412,1.0,24.7660229,2.0,562.7817021497929,51.84484108506753,2903,0.0440976906294332,2860,43,0,0.9851877368239752,0.0148122631760248,0.0,True,2283.0,26.957401027502524,0.7620136776164563,2284,0,0.0,,0.3090169943749474,0.4211646096066227,,intact
128,151,34.91114283672356,37.128782365241925,7.6602540378443855,189.7140269210715,8.660254037844386,564.7721851296012,52.19618099747653,7743,0.1176191589885296,7528,215,0,0.9722329846312798,0.0277670153687201,0.0,True,1896.0,24.566553364370574,0.6820260652824864,1896,0,0.0,,0.2659858398756301,0.3860389103535211,,intact
128,163,34.91114283672356,36.77508681448238,10.0,247.660229,11.0,581.3313622530889,11.038629627825337,8772,0.1332500662078499,8241,531,0,0.9394664842681258,0.0605335157318741,0.0,True,1970.0,25.04137527736981,0.6986383688808928,1970,0,0.0,,0.2585688584788905,0.4,,intact
129,149,35.183051361197656,33.179185062818334,1.0,24.7660229,2.0,559.70376138385,57.12791410869388,2470,0.0375202534807785,2370,100,0,0.9595141700404858,0.0404858299595141,0.0,True,1736.0,23.507147049675357,0.6877231723044444,1756,0,0.0,,0.3090169943749474,0.4211646096066227,,intact
129,156,35.183051361197656,35.84638007643781,1.0,24.7660229,2.0,573.2218059997307,20.849483521275925,2988,0.0453888734415248,2925,63,0,0.9789156626506024,0.0210843373493975,0.0,True,1890.0,24.527651434398777,0.6906334722933631,1904,0,0.0,,0.3090169943749474,0.407669683062202,,intact
130,136,34.62524341596377,36.13712908406317,7.79385036540706,193.0226766288446,8.79385036540706,551.3770207655673,74.32922012858593,6708,0.1018971094530617,6477,231,0,0.9655635062611808,0.0344364937388193,0.0,True,2866.0,30.203909247028676,0.8536714691700642,2886,51,0.017364657814096,,0.2601150730041542,0.3447928245313646,,intact
131,148,36.04359225584301,35.2543297111916,2.146264369941973,53.15443253543696,3.146264369941973,565.5079809016579,65.71688848252279,3758,0.0570854706804719,3758,0,0,1.0,0.0,0.0,True,2833.0,30.02951727148938,0.842367251190683,2833,1,0.0003528581510232,,0.2898979485566356,,,intact
131,154,36.04359225584301,35.214074616855164,5.422466567392307,134.29293118252227,6.422466567392307,576.4729324169889,46.29249657193173,6259,0.0950766261280133,6121,138,0,0.9779517494807476,0.0220482505192522,0.0,True,2277.0,26.92195406801838,0.7556226648878206,2277,0,0.0,,0.27195617308673,0.3600089243858129,,intact
131,159,36.04359225584301,34.44536357782433,1.0,24.7660229,2.0,583.9194794475095,10.778380299307386,2955,0.0448875907027127,2955,0,0,1.0,0.0,0.0,True,2631.0,28.939131129830997,0.8210968878051933,2631,0,0.0,,0.3090169943749474,,,intact
132,139,35.67400703581655,36.95653941681638,1.0,24.7660229,2.0,562.8545289698216,73.27686146280048,2699,0.0409988518804134,2699,0,0,1.0,0.0,0.0,True,2349.0,27.34428500885924,0.7529692765479113,2350,194,0.0762578616352201,,0.3090169943749474,,,intact
132,140,35.67400703581655,36.008582263413984,6.117215614703381,151.4991019979815,7.117215614703381,561.4255288277171,76.13790141500805,6097,0.092615783592027,4696,1401,0,0.7702148597670986,0.2297851402329014,0.0,True,1694.0,23.221045351046136,0.647885227865099,1745,0,0.0,,0.2254734080984753,0.3981116938064847,,intact
132,161,35.67400703581655,34.612162601943865,1.0,24.7660229,2.0,587.0455618226442,3.924486653917295,2743,0.0416672288654961,2677,66,0,0.975938753189938,0.0240612468100619,0.0,True,2394.0,27.604960922341384,0.7855019291735864,2540,299,0.1053187742162733,,0.3090169943749474,0.4211646096066227,,intact
133,135,34.78125080418615,35.10024784589405,1.0,24.7660229,2.0,558.627895549599,83.84015311778177,2844,0.0432014578539814,2776,68,0,0.9760900140646976,0.0239099859353023,0.0,True,2441.0,27.87461985704259,0.7977682332378141,2451,0,0.0,,0.3090169943749474,0.4305008740430604,,intact
133,147,34.78125080418615,35.84192057763412,3.47213595499958,85.99099857343296,4.47213595499958,569.8992511196595,66.78880087787617,4284,0.0650756137294151,4216,68,0,0.984126984126984,0.0158730158730158,0.0,True,1825.0,24.10218957450584,0.6825575544943652,1825,0,0.0,,0.2766967754673748,0.3816141823262464,,intact
133,148,34.78125080418615,35.2543297111916,2.449489742783178,60.66411906308329,3.449489742783178,567.934822711017,68.86815476776847,3899,0.0592273151099415,3890,9,0,0.9976917158245704,0.0023082841754295,0.0,True,2495.0,28.18125557934844,0.8047696719858178,2495,0,0.0,,0.2898979485566356,0.4346149472541958,,intact
133,158,34.78125080418615,35.80080376665728,1.0,24.7660229,2.0,583.0651400510997,37.16184320619033,2867,0.0435508367325474,2861,6,0,0.9979072200906872,0.0020927799093128,0.0,True,2239.0,26.696363706795488,0.7564632077973944,2239,0,0.0,,0.3090169943749474,0.4211646096066227,,intact
134,138,35.92356405868277,36.066058444103405,6.071067811865476,150.35620445611326,7.071067811865476,569.2180914534978,86.6757598058645,6584,0.1000135015860105,6330,254,0,0.9614216281895503,0.0385783718104495,0.0,True,2535.0,28.406259195394057,0.7891765009406645,2577,0,0.0,,0.2653311931459037,0.3987945679840713,,intact
135,153,35.10024784589405,37.34297638634118,1.0,24.7660229,2.0,579.6831566714616,62.23937950722927,2969,0.0451002561070572,2969,0,0,1.0,0.0,0.0,True,4017.0,35.758227204383154,0.987206949534743,4017,0,0.0,,0.3090169943749474,,,intact
135,165,35.10024784589405,36.13712908406317,1.0,24.7660229,2.0,594.4184608823888,26.05603718469829,3088,0.0469079120439854,3088,0,0,1.0,0.0,0.0,True,3207.0,31.950270812489475,0.8970086263536616,3207,0,0.0,,0.3090169943749474,,,intact
136,152,36.13712908406317,36.30236545754143,1.0,24.7660229,2.0,575.5290409121069,68.59616168476657,2990,0.045419254213574,2855,135,0,0.9548494983277592,0.0451505016722408,0.0,True,2652.0,29.054394128245264,0.8021699850917177,2831,961,0.2534282700421941,,0.304845440523399,0.4285714285714285,,intact
137,143,35.41221718313946,34.175034465127425,1.0,24.7660229,2.0,565.9132400999281,84.61796271872478,2731,0.0414849442332009,2646,85,0,0.9688758696448188,0.0311241303551812,0.0,True,1953.0,24.93309462776218,0.7165994930734746,1953,0,0.0,,0.304845440523399,0.4068781988545112,,intact
134,150,35.92356405868277,35.62817644142758,10.364905678081108,256.6974913796967,11.364905678081108,574.8622229514785,78.93985331891814,8590,0.1304854159513715,5145,3445,0,0.5989522700814901,0.4010477299185099,0.0,True,2256.0,26.797520467958076,0.7490389550458733,2296,0,0.0,,0.173793783777865,0.3761785115301142,,intact
134,160,35.92356405868277,35.146433963576015,3.7320508075688767,92.42805576421428,4.732050807568877,590.9879133372979,50.4023080364581,4656,0.0707264373305688,4478,178,0,0.9617697594501718,0.0382302405498281,0.0,True,2191.0,26.4086531392399,0.7431730371223265,2202,0,0.0,,0.2714970279031851,0.4088162308514305,,intact
134,162,35.92356405868277,36.33663109050161,1.0,24.7660229,2.0,593.249032309175,43.318295061953904,3018,0.045844585022263,2990,28,0,0.9907223326706428,0.0092776673293571,0.0,True,2528.0,28.367012395961314,0.7851352279743047,2528,0,0.0,,0.3090169943749474,0.4241077963657325,,intact
134,168,35.92356405868277,36.20233608226736,1.0,24.7660229,2.0,596.4205124240113,34.89364084071631,3081,0.0468015793418132,3064,17,0,0.9944823109380072,0.0055176890619928,0.0,True,2606.0,28.801311834618897,0.7986399276358338,2606,0,0.0,,0.3090169943749474,0.407669683062202,,intact
137,144,35.41221718313946,35.31919799285976,1.0,24.7660229,2.0,572.1317577880875,73.92880386071496,3289,0.0499611796349314,3250,39,0,0.9881422924901184,0.0118577075098814,0.0,True,3928.0,35.35988168715967,0.9998352669510304,3928,0,0.0,,0.3090169943749474,0.4364916731037084,,intact
137,145,35.41221718313946,35.83256441181837,1.0,24.7660229,2.0,569.2528916661382,79.2702716553021,2979,0.0452521599673033,2962,17,0,0.9942933870426316,0.0057066129573682,0.0,True,4210.0,36.60716624970798,1.0276448444414563,4214,0,0.0,,0.3145198591387564,0.4142135623730951,,intact
137,162,35.41221718313946,36.33663109050161,8.70820393249937,215.66757801014944,9.70820393249937,591.0804709728907,44.40372565421856,8492,0.1289967581209601,8352,140,0,0.983513895430994,0.0164861045690061,0.0,True,1894.0,24.55359290271181,0.6844316945428167,1894,0,0.0,,0.2647281296856081,0.3571298084229387,,intact
137,164,35.41221718313946,35.6713805950318,1.0,24.7660229,2.0,591.681876429448,35.51409674531457,2908,0.0441736425595562,2908,0,0,1.0,0.0,0.0,True,2257.0,26.80345897672193,0.7541390648336848,2257,0,0.0,,0.3090169943749474,,,intact
138,140,36.066058444103405,36.008582263413984,1.0,24.7660229,2.0,571.1664894233211,89.50545713343077,2919,0.0443407368058269,2661,258,0,0.9116135662898252,0.0883864337101747,0.0,True,800.0,15.957691216057308,0.4428101495729806,1557,0,0.0,,0.2817290466902531,0.4387496113528984,,intact
138,143,36.066058444103405,34.175034465127425,1.0,24.7660229,2.0,570.3441588148353,88.14041208873806,2802,0.0425634616409479,2727,75,0,0.9732334047109208,0.0267665952890792,0.0,True,2088.0,25.780439141949365,0.7340557521012431,2088,0,0.0,,0.304845440523399,0.4211646096066227,,intact
138,147,36.066058444103405,35.84192057763412,3.16227766016838,78.31704094788851,4.16227766016838,578.1660886036694,79.99736447955227,3990,0.0606096402381807,3727,263,0,0.9340852130325814,0.0659147869674185,0.0,True,1653.0,22.938313840860364,0.6379907807985034,1653,0,0.0,,0.2612038749637414,0.4336336092645431,,intact
138,163,36.066058444103405,36.77508681448238,1.0,24.7660229,2.0,596.7157487069655,47.13065056181608,3012,0.0457534427061153,2975,37,0,0.9877158034528551,0.0122841965471447,0.0,True,2303.0,27.075222397632672,0.743404632135196,2303,0,0.0,,0.304845440523399,0.4270509831248423,,intact
138,168,36.066058444103405,36.20233608226736,1.0,24.7660229,2.0,598.6828698026341,39.98895152680692,3214,0.0488219006830859,3212,2,0,0.9993777224642192,0.0006222775357809,0.0,True,2597.0,28.751535166305544,0.7956876683019185,2614,0,0.0,,0.3090169943749474,0.4799355349792796,,intact
139,140,36.95653941681638,36.008582263413984,1.0,24.7660229,2.0,572.2815301566261,87.77883891936044,2815,0.0427609366592678,2743,72,0,0.9744227353463588,0.0255772646536412,0.0,True,2686.0,29.2400470979385,0.80148011610487,2704,0,0.0,,0.303832434700687,0.4241077963657325,,intact
139,150,36.95653941681638,35.62817644142758,3.0,74.2980687,4.0,578.2396210634063,83.25522132915607,4476,0.0679921678461395,4403,73,0,0.9836907953529938,0.0163092046470062,0.0,True,3639.0,34.0342426950096,0.9377798698414026,3673,0,0.0,,0.2742918851774318,0.375,,intact
139,170,36.95653941681638,36.45186303699664,6.6212327846342935,163.98160277048368,7.621232784634293,606.656927675735,37.53061548680339,6659,0.101152780537856,6331,328,0,0.9507433548580868,0.0492566451419132,0.0,True,1832.0,24.148368712786887,0.6579183827895047,1832,0,0.0,,0.2612038749637415,0.3919784152570667,,intact
139,171,36.95653941681638,33.651755736558925,1.0,24.7660229,2.0,603.9218915142488,29.606273155094563,3028,0.045996488882509,3005,23,0,0.9924042272126816,0.0075957727873183,0.0,True,3173.0,31.78045419532528,0.9001903848915142,3176,0,0.0,,0.3090169943749474,0.407669683062202,,intact
140,166,36.008582263413984,33.964910458571666,1.0,24.7660229,2.0,595.4560590082478,45.08187705327804,2784,0.042290034692505,2757,27,0,0.990301724137931,0.0096982758620689,0.0,True,2766.0,29.672295920342343,0.8481010384384977,2769,0,0.0,,0.3090169943749474,0.4211646096066227,,intact
140,170,36.008582263413984,36.45186303699664,1.0,24.7660229,2.0,605.2279275336305,18.575616259024777,3075,0.0467104370256656,3052,23,0,0.992520325203252,0.0074796747967479,0.0,True,2104.0,25.87902626705061,0.7142938788123611,2107,0,0.0,,0.3090169943749474,0.4285714285714285,,intact
141,143,36.79472933621368,34.175034465127425,1.0,24.7660229,2.0,570.0857256123586,88.48197048596559,3324,0.0504928431457926,3248,76,0,0.9771359807460892,0.0228640192539109,0.0,True,2207.0,26.50490367474717,0.7469350961612278,2207,0,0.0,,0.3090169943749474,0.4352747515808041,,intact
141,169,36.79472933621368,35.9174582904809,5.572595368400839,138.0110245062491,6.572595368400839,601.1542206410172,39.16417327076096,6013,0.09133979116596,5969,44,0,0.992682521204058,0.0073174787959421,0.0,True,2904.0,30.40348515347752,0.8362693008101876,2904,0,0.0,,0.27195617308673,0.2968179912177485,,intact
142,146,33.41696296861248,35.987580414887745,10.099504938362076,250.1245705821383,11.099504938362076,572.5064346422873,80.96509310416003,8373,0.1271891021840319,2090,5967,316,0.2496118476053983,0.7126477964887137,0.0377403559058879,False,198.0,7.938851142601841,0.2287703586992885,222,154,0.4095744680851064,0.2888324840393138,0.0877785499571333,0.3299230723708768,0.2010539340821805,mixed
143,147,34.175034465127425,35.84192057763412,1.0,24.7660229,2.0,577.0297985863842,77.07955832094923,2817,0.042791317431317,2811,6,0,0.9978700745473909,0.0021299254526091,0.0,True,1826.0,24.10879200979597,0.6886558261515936,1826,0,0.0,,0.3090169943749474,0.4334818324014233,,intact
143,162,34.175034465127425,36.33663109050161,6.358898943540674,157.48463685451412,7.358898943540674,594.3750996705126,49.46103136680858,6271,0.0952589107603086,6165,106,0,0.9830967947695742,0.0169032052304257,0.0,True,1876.0,24.43663942690957,0.6931233075931438,1876,0,0.0,,0.2696862318229452,0.4061034748402329,,intact
141,145,36.79472933621368,35.83256441181837,9.0,222.8942061,10.0,573.4253771785687,86.63602522428737,7952,0.1207939496676724,7807,145,0,0.9817655935613682,0.0182344064386317,0.0,True,2105.0,25.885175495191827,0.7128222506815691,2105,0,0.0,,0.266756504300101,0.3916982318703405,,intact
141,147,36.79472933621368,35.84192057763412,1.0,24.7660229,2.0,577.9076554011929,79.0435453782503,3031,0.0460420600405829,3019,12,0,0.9960409105905642,0.0039590894094358,0.0,True,1994.0,25.19344980447256,0.6936842443684771,1995,0,0.0,,0.3090169943749474,0.4387496113528984,,intact
141,153,36.79472933621368,37.34297638634118,1.0,24.7660229,2.0,584.0104392674964,68.35044650914871,3522,0.0535005395786647,3417,105,0,0.9701873935264056,0.0298126064735945,0.0,True,2596.0,28.745999104799274,0.7754758209641738,2596,0,0.0,,0.3090169943749474,0.4285714285714285,,intact
141,164,36.79472933621368,35.6713805950318,2.146264369941973,53.15443253543696,3.146264369941973,595.8543619418786,50.06452147316134,3472,0.0527410202774344,3472,0,0,1.0,0.0,0.0,True,2783.0,29.763340088933056,0.8214416398830285,2783,0,0.0,,0.2898979485566356,,,intact
144,176,35.31919799285976,35.72913552520703,1.0,24.7660229,2.0,617.1613876758255,1.523668115435751,2835,0.0430647443797599,2828,7,0,0.9975308641975308,0.0024691358024691,0.0,True,2710.0,29.370389707289768,0.8267720931081716,2712,0,0.0,,0.3090169943749474,0.3874258867227931,,intact
145,164,35.83256441181837,35.6713805950318,2.4641016151377544,61.02599702842861,3.4641016151377544,598.3161566932802,52.14465094614444,4475,0.0679769774601149,4374,101,0,0.9774301675977654,0.0225698324022346,0.0,True,2118.0,25.964982937357547,0.7262531580563861,2118,0,0.0,,0.2843646522044218,0.4346149472541958,,intact
145,172,35.83256441181837,36.875431494862895,1.0,24.7660229,2.0,608.8684808654559,23.504262377608427,3122,0.0474243851688221,3120,2,0,0.9993593850096092,0.0006406149903907,0.0,True,3373.0,32.766739936983754,0.901324249922635,3373,0,0.0,,0.3090169943749474,0.3895661942647785,,intact
146,177,35.987580414887745,36.18034283386125,2.6502815398728847,65.63693330793913,3.6502815398728847,614.4787461086696,23.8011549663169,3690,0.0560525244307987,3471,219,0,0.9406504065040652,0.0593495934959349,0.0,True,4016.0,35.75377606511099,0.9908495202743908,4016,0,0.0,,0.2742918851774317,0.375,,intact
143,164,34.175034465127425,35.6713805950318,1.0,24.7660229,2.0,594.97650512707,42.29163212744732,2849,0.0432774097841044,2848,1,0,0.9996489996489996,0.0003510003510003,0.0,True,1769.0,23.72952145870468,0.6794771482048512,1769,0,0.0,,0.3090169943749474,0.4026997478492771,,intact
143,173,34.175034465127425,36.64073246074898,3.47213595499958,85.99099857343296,4.47213595499958,604.8196084453841,17.531599454238556,4303,0.0653642310638826,4214,89,0,0.9793167557518012,0.0206832442481989,0.0,True,1811.0,24.00956484151358,0.6780852876067738,1811,0,0.0,,0.2791745113185196,0.4142135623730951,,intact
144,160,35.31919799285976,35.146433963576015,1.0,24.7660229,2.0,598.3324983867947,61.96322104429858,2682,0.0407406153179951,2671,11,0,0.9958985831469052,0.0041014168530947,0.0,True,2644.0,29.010538413996088,0.8233953945643,2644,0,0.0,,0.3090169943749474,0.4211646096066227,,intact
144,162,35.31919799285976,36.33663109050161,1.8284271247461903,45.2828680424453,2.8284271247461903,600.593617358672,58.66540423705752,3616,0.0549284358649778,3439,177,0,0.9510508849557522,0.0489491150442477,0.0,True,2234.0,26.666538690549785,0.7442950289369217,2234,0,0.0,,0.2898979485566356,0.4305008740430603,,intact
147,178,35.84192057763412,33.744538180281545,1.0,24.7660229,2.0,617.6569751330405,15.869899890505176,2829,0.0429736020636123,2797,32,0,0.9886885825379992,0.0113114174620007,0.0,True,1950.0,24.9139374258344,0.7160570568049022,1950,0,0.0,,0.3090169943749474,0.4278112058481355,,intact
148,158,35.2543297111916,35.80080376665728,1.0,24.7660229,2.0,596.0531888980161,64.34909867506471,3162,0.0480320006098063,3157,5,0,0.9984187223276408,0.0015812776723592,0.0,True,1966.0,25.01593964330208,0.7041275814674441,1966,0,0.0,,0.3133921657949117,0.424807680927192,,intact
148,159,35.2543297111916,34.44536357782433,1.0,24.7660229,2.0,599.3343701037852,57.517420720545566,2934,0.044568592596196,2934,0,0,1.0,0.0,0.0,True,2188.0,26.390567083147985,0.7572649415749125,2188,0,0.0,,0.3090169943749474,,,intact
148,165,35.2543297111916,36.13712908406317,1.0,24.7660229,2.0,603.7253880438068,52.91686602188192,2753,0.0418191327257422,2730,23,0,0.9916454776607336,0.0083545223392662,0.0,True,2855.0,30.14589068272361,0.8445237341116594,2860,0,0.0,,0.3090169943749474,0.3288130902060995,,intact
147,158,35.84192057763412,35.80080376665728,6.69041575982343,165.69498991830795,7.69041575982343,598.0176173066586,70.52549443887553,6325,0.0960791916056373,6059,266,0,0.9579446640316206,0.0420553359683794,0.0,True,1691.0,23.200474511026496,0.6476714760184897,1691,0,0.0,,0.2634281733127919,0.4010304899342249,,intact
147,163,35.84192057763412,36.77508681448238,3.685557720282968,91.27660689979976,4.685557720282968,603.4013884785145,61.106321144523,5075,0.077091209074879,4790,285,0,0.9438423645320198,0.0561576354679803,0.0,True,1787.0,23.84994269616667,0.6568693355092979,1788,0,0.0,,0.2696862318229452,0.4010304899342249,,intact
147,169,35.84192057763412,35.9174582904809,8.126822193908446,201.2690645585648,9.126822193908446,608.0982936150427,55.8128274993426,6664,0.101228732467979,6163,501,0,0.9248199279711884,0.0751800720288115,0.0,True,1432.0,21.349935761383176,0.5950423790769358,1434,0,0.0,,0.2519182086293273,0.3882474101205453,,intact
147,173,35.84192057763412,36.64073246074898,3.1815405503520555,78.79410612729761,4.181540550352056,612.6415382342184,43.82320141678096,4516,0.0685997832871238,4463,53,0,0.9882639503985828,0.0117360496014171,0.0,True,2188.0,26.390567083147985,0.7281898765259847,2188,0,0.0,,0.2771863727725964,0.3761785115301143,,intact
148,182,35.2543297111916,36.93059329256958,6.0,148.5961374,7.0,620.2757478325445,1.0655859174575792,6352,0.0964893320283017,6343,9,0,0.9985831234256928,0.0014168765743073,0.0,True,2217.0,26.564883166870207,0.7360230380930392,2264,0,0.0,,0.2714970279031851,0.449489742783178,,intact
149,151,33.179185062818334,37.128782365241925,1.0,24.7660229,2.0,583.5902938856754,81.62251676027188,2708,0.0411355653546349,2703,5,0,0.9981536189069424,0.0018463810930576,0.0,True,1822.0,24.082371407875648,0.6850538363953401,1822,0,0.0,,0.3133921657949117,0.4285714285714285,,intact
149,155,33.179185062818334,35.012638182944045,1.0,24.7660229,2.0,593.0649467238198,64.3210161085278,2510,0.0381278689217628,2471,39,0,0.9844621513944224,0.0155378486055776,0.0,True,1562.0,22.297982918171797,0.6539782002252726,1748,0,0.0,,0.3090169943749474,0.4449944320643648,,intact
149,156,33.179185062818334,35.84638007643781,3.1815405503520555,78.79410612729761,4.181540550352056,591.8659380523961,68.0593147506071,3872,0.0588171746872771,3854,18,0,0.9953512396694216,0.0046487603305785,0.0,True,1765.0,23.702678100045794,0.6867796895896947,1765,0,0.0,,0.2801868778094689,0.3579231365303551,,intact
149,166,33.179185062818334,33.964910458571666,1.0,24.7660229,2.0,599.2037407192448,51.33171027130334,2438,0.0370341611279911,2432,6,0,0.9975389663658736,0.0024610336341263,0.0,True,2335.0,27.26267749578444,0.8120647775231228,2335,0,0.0,,0.3090169943749474,0.3021371028904975,,intact
149,174,33.179185062818334,35.68594621243446,1.0,24.7660229,2.0,609.9969234678191,17.469268456527498,2813,0.0427305558872186,2785,28,0,0.9900462140063988,0.0099537859936011,0.0,True,1736.0,23.507147049675357,0.6827010016351431,1740,0,0.0,,0.3090169943749474,0.4417737864205389,,intact
150,171,35.62817644142758,33.651755736558925,1.0,24.7660229,2.0,608.4509822789246,40.24463279427786,2708,0.0411355653546349,2704,4,0,0.998522895125554,0.001477104874446,0.0,True,2596.0,28.745999104799274,0.8298506710701785,2600,28,0.0106544901065449,,0.3090169943749474,0.377248971469978,,intact
150,175,35.62817644142758,35.32614998842587,1.0,24.7660229,2.0,615.4536744527766,20.40739122487316,2920,0.0443559271918515,2920,0,0,1.0,0.0,0.0,True,2864.0,30.19336870954244,0.8510649097456257,2864,48,0.0164835164835164,,0.3090169943749474,,,intact
154,156,35.214074616855164,35.84638007643781,1.0,24.7660229,2.0,604.1183786284362,87.99130281641827,2994,0.0454800157576724,2994,0,0,1.0,0.0,0.0,True,2754.0,29.607860891157934,0.8333147041895432,2754,0,0.0,,0.3203772410170408,,,intact
154,159,35.214074616855164,34.44536357782433,1.0,24.7660229,2.0,610.2993216191162,77.57058363792554,2799,0.0425178904828741,2799,0,0,1.0,0.0,0.0,True,2445.0,27.897449197361546,0.8009668157068862,2445,0,0.0,,0.3090169943749474,,,intact
154,183,35.214074616855164,36.02005537794725,1.0,24.7660229,2.0,636.0247122755247,17.674732226426674,3006,0.0456623003899677,3001,5,0,0.9983366600133068,0.0016633399866932,0.0,True,2637.0,28.97211020734693,0.813433397992251,2678,0,0.0,,0.3090169943749474,0.4449944320643648,,intact
155,166,35.012638182944045,33.964910458571666,1.0,24.7660229,2.0,613.9207940065492,79.71043305766698,2660,0.0404064268254538,2639,21,0,0.9921052631578948,0.0078947368421052,0.0,True,2058.0,25.594564770010084,0.7421129127979886,2062,0,0.0,,0.3090169943749474,0.4068781988545112,,intact
151,179,37.128782365241925,34.92073816811502,1.0,24.7660229,2.0,623.541848212956,14.331993664382304,2960,0.0449635426328358,2934,26,0,0.9912162162162164,0.0087837837837837,0.0,True,2292.0,27.010484244701136,0.7497755445075037,2292,0,0.0,,0.304845440523399,0.4436587476542384,,intact
153,169,37.34297638634118,35.9174582904809,5.741657386773941,142.19801832479757,6.741657386773941,614.2010774813464,64.96477776577095,6217,0.0944386299149798,5613,604,0,0.9028470323307062,0.0971529676692938,0.0,True,2226.0,26.61874915628302,0.7266882669672332,2226,0,0.0,,0.2572842744474721,0.3773704777366128,,intact
153,172,37.34297638634118,36.875431494862895,1.0,24.7660229,2.0,619.4535429543837,52.920185486191066,3264,0.0495814199843162,3264,0,0,1.0,0.0,0.0,True,3660.0,34.13230410377644,0.91978001356239,3660,0,0.0,,0.3090169943749474,,,intact
153,181,37.34297638634118,34.68130583634047,1.0,24.7660229,2.0,630.0219149239374,17.48067298327234,3114,0.0473028620806252,3114,0,0,1.0,0.0,0.0,True,3574.0,33.728912422740045,0.9365983632702763,3574,0,0.0,,0.3090169943749474,,,intact
151,154,37.128782365241925,35.214074616855164,1.0,24.7660229,2.0,595.8427344617153,78.67944076420385,3083,0.0468319601138624,3036,47,0,0.9847551086603956,0.0152448913396042,0.0,True,2595.0,28.740461976922653,0.7945625366726986,2595,0,0.0,,0.3090169943749474,0.424807680927192,,intact
151,158,37.128782365241925,35.80080376665728,1.0,24.7660229,2.0,600.008100286467,72.50309846383146,2889,0.0438850252250887,2777,112,0,0.9612322602976808,0.0387677397023191,0.0,True,2424.0,27.77738584009497,0.761759042204278,2424,0,0.0,,0.304845440523399,0.4142135623730951,,intact
151,163,37.128782365241925,36.77508681448238,6.358898943540674,157.48463685451412,7.358898943540674,605.3918714583228,65.31598024046056,7191,0.1092340659029467,7051,140,0,0.9805312195800306,0.0194687804199694,0.0,True,2188.0,26.390567083147985,0.7141863443974676,2201,0,0.0,,0.2711923793731366,0.369776508408664,,intact
151,174,37.128782365241925,35.68594621243446,1.0,24.7660229,2.0,615.239323916979,44.27506153611744,2881,0.0437635021368919,2822,59,0,0.9795209996528984,0.0204790003471017,0.0,True,1975.0,25.07313353398387,0.6886830184977388,1975,0,0.0,,0.3008613653919205,0.4340578300578996,,intact
155,184,35.012638182944045,37.22516466446952,1.0,24.7660229,2.0,639.3986641175247,29.588682257661677,3246,0.0493079930358733,3244,2,0,0.9993838570548368,0.0006161429451632,0.0,True,1940.0,24.849973424463737,0.6880046857724571,1953,0,0.0,,0.3090169943749474,0.2802377846208197,,intact
155,185,35.012638182944045,34.53660521593624,5.19114712955712,128.56406868788088,6.19114712955712,640.1254788673743,30.99874446035604,5029,0.076392451317747,5029,0,0,1.0,0.0,0.0,True,2052.0,25.557227675339483,0.7349390568855834,2081,0,0.0,,0.2771863727725964,,,intact
156,174,35.84638007643781,35.68594621243446,1.0,24.7660229,2.0,623.5149680836998,59.701791906686,2992,0.0454496349856232,2919,73,0,0.9756016042780749,0.0243983957219251,0.0,True,2112.0,25.928179257714294,0.7249360003477965,2112,0,0.0,,0.3090169943749474,0.4068781988545112,,intact
156,186,35.84638007643781,36.440959887345066,2.6502815398728847,65.63693330793913,3.6502815398728847,640.7920396809727,16.977972971197566,4052,0.0615514441717063,4009,43,0,0.9893879565646594,0.0106120434353405,0.0,True,2761.0,29.64546501159066,0.8202118109877474,2816,0,0.0,,0.2801868778094689,0.4014916240907943,,intact
157,167,33.27612722395104,33.972979313009965,2.146264369941973,53.15443253543696,3.146264369941973,614.8172574395807,75.52110672884476,3210,0.0487611391389875,1744,1260,206,0.5433021806853583,0.3925233644859813,0.0641744548286604,True,146.0,6.817128675830715,0.2027425798462892,1920,354,0.1556728232189973,0.4208072354749903,0.2,0.3761785115301142,0.2208072354749903,cohesive
158,159,35.80080376665728,34.44536357782433,1.0,24.7660229,2.0,614.4646874438679,84.61880958695842,2767,0.0420317981300867,2760,7,0,0.9974701843151428,0.0025298156848572,0.0,True,2156.0,26.196872229566885,0.7458591185793669,2159,0,0.0,,0.3090169943749474,0.3797958971132712,,intact
158,169,35.80080376665728,35.9174582904809,3.47213595499958,85.99099857343296,4.47213595499958,621.264182546483,75.17405360700997,4114,0.0624932481052319,4101,13,0,0.9968400583373844,0.0031599416626154,0.0,True,2166.0,26.25755535982149,0.732241819772543,2166,0,0.0,,0.2817290466902531,0.2877802408103251,,intact
158,178,35.80080376665728,33.744538180281545,1.0,24.7660229,2.0,630.8228640644807,55.52104863005551,2675,0.0406342826158229,2669,6,0,0.9977570093457944,0.0022429906542056,0.0,True,1890.0,24.527651434398777,0.7053715100894232,1890,0,0.0,,0.3090169943749474,0.4591325358678733,,intact
158,179,35.80080376665728,34.92073816811502,1.0,24.7660229,2.0,634.7172541645878,48.512095058153264,2829,0.0429736020636123,2829,0,0,1.0,0.0,0.0,True,2349.0,27.34428500885924,0.773294367198027,2349,0,0.0,,0.3090169943749474,,,intact
158,182,35.80080376665728,36.93059329256958,6.032065437739018,149.39027076534305,7.032065437739018,635.4060651726272,52.00147268745597,6761,0.1027021999123659,5999,762,0,0.8872947788788641,0.1127052211211359,0.0,True,1920.0,24.721548929484133,0.6798040441696123,1920,0,0.0,,0.2553967929896867,0.3927560554785845,,intact
159,182,34.44536357782433,36.93059329256958,1.0,24.7660229,2.0,638.6872463783963,53.45383374328589,3112,0.047272481308576,3112,0,0,1.0,0.0,0.0,True,3489.0,33.32541361926729,0.933799421555366,3536,0,0.0,,0.3090169943749474,,,intact
159,183,34.44536357782433,36.02005537794725,1.0,24.7660229,2.0,643.4712593060453,42.24224491972411,2834,0.0430495539937353,2834,0,0,1.0,0.0,0.0,True,3149.0,31.66003524307509,0.898597800516786,3149,0,0.0,,0.3090169943749474,,,intact
160,162,35.146433963576015,36.33663109050161,7.944271909999159,196.74802004686592,8.94427190999916,617.2812115715979,86.70068872228963,7666,0.1164494992646349,5659,2007,0,0.7381946256196191,0.2618053743803809,0.0,True,1271.0,20.113971893676243,0.5627618759341063,1320,0,0.0,,0.2171292729553324,0.3678838318374983,,intact
160,175,35.146433963576015,35.32614998842587,1.0,24.7660229,2.0,631.5793648385959,62.00978147599396,2838,0.0431103155378338,2838,0,0,1.0,0.0,0.0,True,2803.0,29.870095596987387,0.8477082553786189,2805,0,0.0,,0.3090169943749474,,,intact
160,176,35.146433963576015,35.72913552520703,1.0,24.7660229,2.0,633.8489818887515,59.73798654476544,2695,0.040938090336315,2695,0,0,1.0,0.0,0.0,True,1930.0,24.78584435387901,0.6994185593895421,1930,0,0.0,,0.3090169943749474,,,intact
160,188,35.146433963576015,36.65542643824664,1.0,24.7660229,2.0,649.5343941006572,10.427034921653965,2999,0.0455559676877954,2999,0,0,1.0,0.0,0.0,True,2663.0,29.11458787115893,0.8109702926421629,2663,0,0.0,,0.3090169943749474,,,intact
161,166,34.612162601943865,33.964910458571666,1.0,24.7660229,2.0,621.0760920031748,88.31401739265316,2567,0.0389937209251654,2562,5,0,0.9980522010128556,0.0019477989871445,0.0,True,1934.0,24.811515872260838,0.7236096486756156,1941,0,0.0,,0.3203772410170408,0.4340578300578996,,intact
161,170,34.612162601943865,36.45186303699664,1.0,24.7660229,2.0,630.8479605285576,75.40251593502227,3013,0.0457686330921399,2864,149,0,0.9505476269498838,0.0494523730501161,0.0,True,3407.0,32.9314710000658,0.9268113002036448,3407,0,0.0,,0.304845440523399,0.4270509831248423,,intact
161,184,34.612162601943865,37.22516466446952,1.0,24.7660229,2.0,646.5539621141505,45.30397958633349,3165,0.0480775717678802,3165,0,0,1.0,0.0,0.0,True,3313.0,32.473999644745,0.904098214130742,3318,24,0.0071813285457809,,0.3090169943749474,,,intact
162,164,36.33663109050161,35.6713805950318,1.0,24.7660229,2.0,620.1437360000325,89.04657659741083,2843,0.0431862674679568,2843,0,0,1.0,0.0,0.0,True,2150.0,26.160394784772457,0.7265967820085817,2150,0,0.0,,0.3090169943749474,,,intact
162,168,36.33663109050161,36.20233608226736,1.0,24.7660229,2.0,622.7138106583113,85.09599781386206,3206,0.048700377594889,3185,21,0,0.9934497816593888,0.0065502183406113,0.0,True,2161.0,26.227231345362625,0.7231211683203642,2161,0,0.0,,0.3090169943749474,0.4211646096066227,,intact
162,173,36.33663109050161,36.64073246074898,1.0,24.7660229,2.0,629.9868393183467,73.22782278183925,3082,0.0468167697278378,3076,6,0,0.9980532121998702,0.0019467878001297,0.0,True,1841.0,24.207612448656697,0.6634279801477388,1847,0,0.0,,0.3090169943749474,0.41405977220278,,intact
162,176,36.33663109050161,35.72913552520703,1.0,24.7660229,2.0,636.1101008606286,62.23430511498865,2926,0.0444470695079992,2896,30,0,0.9897470950102528,0.010252904989747,0.0,True,2890.0,30.33010997459711,0.8417341936104753,2890,0,0.0,,0.3090169943749474,0.4142135623730951,,intact
162,194,36.33663109050161,35.89177901233808,3.47213595499958,85.99099857343296,4.47213595499958,652.7610503885569,28.110651535436947,4673,0.0709846738929871,4570,103,0,0.977958484913332,0.022041515086668,0.0,True,2157.0,26.20294686668728,0.7255579024757489,2165,0,0.0,,0.2801868778094689,0.3753612022949537,,intact
163,166,36.77508681448238,33.964910458571666,4.0197648378370845,99.553588026488,5.0197648378370845,621.0053182918923,88.58692791107798,4093,0.0621742499987152,3809,284,0,0.930613242120694,0.0693867578793061,0.0,True,1717.0,23.37815378890233,0.6609599855839247,1789,0,0.0,,0.2661832955178855,0.4215871719587468,,intact
163,173,36.77508681448238,36.64073246074898,11.224972160321824,277.9979175743928,12.224972160321824,631.1911983375144,77.41896588011555,10107,0.1535292315506999,9266,841,0,0.9167903433264074,0.0832096566735925,0.0,True,1591.0,22.504022505285825,0.6130564972903085,1592,0,0.0,,0.2506152600633729,0.359939207479799,,intact
163,174,36.77508681448238,35.68594621243446,1.0,24.7660229,2.0,631.7985010404666,74.47687208703658,2851,0.0433077905561537,2811,40,0,0.9859698351455628,0.014030164854437,0.0,True,2306.0,27.092851410285725,0.7477909237154166,2309,0,0.0,,0.3090169943749474,0.4208072354749903,,intact
163,178,36.77508681448238,33.744538180281545,1.0,24.7660229,2.0,636.2066352363365,66.5007334787734,2864,0.0435052655744735,2832,32,0,0.988826815642458,0.0111731843575419,0.0,True,2207.0,26.50490367474717,0.7517029104087027,2207,0,0.0,,0.3090169943749474,0.4206322727489687,,intact
164,190,35.6713805950318,37.279411609903576,1.0,24.7660229,2.0,655.6451725401263,16.231863831084258,2976,0.0452065888092295,2955,21,0,0.9929435483870968,0.0070564516129032,0.0,True,2396.0,27.616489409343156,0.7571265115740526,2398,0,0.0,,0.3090169943749474,0.4211646096066227,,intact
165,169,36.13712908406317,35.9174582904809,1.0,24.7660229,2.0,628.9363816922737,85.87556768693389,3342,0.0507662700942355,3306,36,0,0.9892280071813284,0.0107719928186714,0.0,True,3397.0,32.88310635214284,0.9127276291574464,3397,0,0.0,,0.3090169943749474,0.4449944320643648,,intact
165,182,36.13712908406317,36.93059329256958,1.0,24.7660229,2.0,643.078264318418,61.6908670098212,3488,0.0529840664538281,3488,0,0,1.0,0.0,0.0,True,2989.0,30.845230584376417,0.8442915580530207,2989,0,0.0,,0.3090169943749474,,,intact
165,198,36.13712908406317,35.32174950175653,1.0,24.7660229,2.0,663.7488379322273,4.2936424415813645,2927,0.0444622598940238,2927,0,0,1.0,0.0,0.0,True,3032.0,31.066309322306918,0.8694877372025179,3032,0,0.0,,0.3090169943749474,,,intact
163,189,36.77508681448238,35.784840147002434,1.0,24.7660229,2.0,651.6839390260693,34.84782882391203,3055,0.0464066293051734,3030,25,0,0.9918166939443536,0.0081833060556464,0.0,True,2721.0,29.429937144107093,0.8111898227165707,2745,0,0.0,,0.3090169943749474,0.439607805437114,,intact
164,172,35.6713805950318,36.875431494862895,1.0,24.7660229,2.0,631.2974656287658,73.06393577507649,2942,0.0446901156843929,2857,85,0,0.9711080897348744,0.0288919102651257,0.0,True,3130.0,31.564377766008075,0.8701795945739368,3139,0,0.0,,0.3090169943749474,0.4305008740430604,,intact
164,173,35.6713805950318,36.64073246074898,1.0,24.7660229,2.0,630.5882447749041,74.06322571753924,2890,0.0439002156111133,2871,19,0,0.9934256055363322,0.0065743944636678,0.0,True,2258.0,26.809396170055734,0.7414911565196626,2258,0,0.0,,0.3090169943749474,0.4340578300578996,,intact
164,180,35.6713805950318,35.27135275279861,1.0,24.7660229,2.0,638.7376525545883,60.59525915887017,2618,0.0397684306124203,2618,0,0,1.0,0.0,0.0,True,2937.0,30.57574423823226,0.8619838225944909,2937,0,0.0,,0.3090169943749474,,,intact
167,177,33.972979313009965,36.18034283386125,3.7320508075688767,92.42805576421428,4.732050807568877,636.7243026866329,68.98352170244998,4129,0.062721103895601,4129,0,0,1.0,0.0,0.0,True,3257.0,32.198374171697026,0.9179429622530868,3257,0,0.0,,0.2779262976266636,,,intact
167,195,33.972979313009965,35.502161838872134,1.0,24.7660229,2.0,657.7905863498738,10.092413581852794,2754,0.0418343231117668,2557,197,0,0.928467683369644,0.0715323166303558,0.0,True,2578.0,28.64616704869628,0.8246450909994372,2690,0,0.0,,0.304845440523399,0.4026997478492771,,intact
168,170,36.20233608226736,36.45186303699664,1.0,24.7660229,2.0,632.7443079129436,79.58742885365044,3198,0.0485788545066922,3180,18,0,0.9943714821763602,0.0056285178236397,0.0,True,2464.0,28.00563442518059,0.7709295474913574,2482,0,0.0,,0.3090169943749474,0.4211646096066227,,intact
168,173,36.20233608226736,36.64073246074898,6.4031242374328485,158.57992149580696,7.403124237432848,633.1583194331829,79.75667312065477,5246,0.0796887650850867,4272,974,0,0.8143347312237895,0.1856652687762104,0.0,True,1425.0,21.29768972944957,0.5847554243784376,1442,0,0.0,,0.2344123783149211,0.4051391223212757,,intact
166,170,33.964910458571666,36.45186303699664,1.0,24.7660229,2.0,629.8314565273567,72.92701619321731,3228,0.0490345660874304,3228,0,0,1.0,0.0,0.0,True,2578.0,28.64616704869628,0.8136177114249386,2578,0,0.0,,0.3090169943749474,,,intact
166,174,33.964910458571666,35.68594621243446,1.0,24.7660229,2.0,630.8527707505484,72.32282661481736,2975,0.0451913984232049,2973,2,0,0.999327731092437,0.000672268907563,0.0,True,1718.0,23.38496064704305,0.6714909698096396,1724,0,0.0,,0.3090169943749474,0.4176890859898589,,intact
166,184,33.964910458571666,37.22516466446952,4.449489742783178,110.1961648630833,5.449489742783178,645.5374581129497,47.92082130049702,5357,0.0813748979338181,3797,1560,0,0.7087922344595856,0.2912077655404144,0.0,True,616.0,14.002817212590296,0.3933923988249362,740,0,0.0,,0.2145646002858569,0.4007871454417938,,intact
166,191,33.964910458571666,37.11186104339029,1.0,24.7660229,2.0,654.5713787374482,12.612246128311751,2873,0.043641979048695,2869,4,0,0.9986077271145144,0.0013922728854855,0.0,True,1836.0,24.17471718621419,0.6802424104349446,1857,0,0.0,,0.3090169943749474,0.4436587476542384,,intact
169,181,35.9174582904809,34.68130583634047,1.0,24.7660229,2.0,647.1656962974581,64.20574863774837,2774,0.0421381308322589,2746,28,0,0.9899062725306416,0.0100937274693583,0.0,True,2858.0,30.161724995650925,0.8544547590512876,2858,0,0.0,,0.3090169943749474,0.4072739409583566,,intact
169,192,35.9174582904809,34.63446708223912,1.0,24.7660229,2.0,657.9444577450413,41.73277313784761,2792,0.0424115577807019,2792,0,0,1.0,0.0,0.0,True,3296.0,32.390575556198044,0.9182052902194036,3296,0,0.0,,0.3090169943749474,,,intact
169,196,35.9174582904809,34.82808947434316,7.4852813742385695,185.38064992733587,8.48528137423857,662.2709087533867,38.04347247261999,6708,0.1018971094530617,6695,13,0,0.998062015503876,0.001937984496124,0.0,True,2100.0,25.854414729132053,0.7309128431679859,2100,0,0.0,,0.2708131845707603,0.4176353409424862,,intact
170,171,36.45186303699664,33.651755736558925,1.0,24.7660229,2.0,636.8682888912533,85.39476509080946,2901,0.044067309857384,2878,23,0,0.9920716994139952,0.0079283005860048,0.0,True,2826.0,29.992394675240465,0.8556589574104604,2844,0,0.0,,0.3090169943749474,0.4449944320643648,,intact
168,189,36.20233608226736,35.784840147002434,4.449489742783178,110.1961648630833,5.449489742783178,653.6510601217378,43.96673194098637,5199,0.0789748169419302,5135,64,0,0.9876899403731488,0.0123100596268513,0.0,True,1823.0,24.08897927503468,0.6692575132635962,1823,0,0.0,,0.2742918851774317,0.4099627786406589,,intact
