Repository: AmiraliKhosrozadeh/ice-bonded-granular-microCT

# Grain-scale kinematics, ice-bond failure and damage evolution in ice-bonded granular media under in-situ uniaxial compression

Analysis code, per-specimen tables and supplementary material for the paper of

## Results for every specimen

The paper shows one or two specimens per figure.  The same rendering for
every specimen and every scan is in [`supplementary/`](supplementary/README.md):
the void and crack classes (Fig. 11 of the paper), the crack orientation
classes (Fig. 12), the ice-path maps (Fig. 18) and the per-scan tables behind
Tables 2–4, each as one sheet per material, compiled with their text in
[`supplementary/supplementary.pdf`](supplementary/supplementary.pdf).

File: paper/data/bonds/Glass_100_1700_T7/Glass_100_1700_T7_throats_scan03_classified.csv (part 4 of 7)
bead_a,bead_b,r_a_vox,r_b_vox,gap_vox,gap_um,dsum_min,z_mid,axis_dip_deg,lens_vox,lens_mm3,binder_vox,pore_vox,crack_vox,binder_frac,pore_frac,crack_frac,connected,bond_area_vox,r_bond_vox,r_bond_over_R,neck_binder_vox,neck_crack_vox,neck_severed,q_crack_med,q_binder_med,q_pore_med,dq_paired,cls
168,193,36.20233608226736,36.536946930282994,1.0,24.7660229,2.0,655.0279210488093,32.425456134874544,3540,0.0537739665271077,3525,15,0,0.9957627118644068,0.0042372881355932,0.0,True,1995.0,25.199766327024985,0.6928791509445329,1997,0,0.0,,0.3090169943749474,0.4457990551962238,,intact
168,194,36.20233608226736,35.89177901233808,1.0,24.7660229,2.0,655.9325305033933,33.35940077563549,2994,0.0454800157576724,2985,9,0,0.996993987975952,0.003006012024048,0.0,True,1952.0,24.92671052968601,0.6915047225970098,1952,0,0.0,,0.3090169943749474,0.4641016151377546,,intact
169,178,35.9174582904809,33.744538180281545,1.0,24.7660229,2.0,640.9035403728649,74.49199573142106,2456,0.037307588076434,2409,47,0,0.9808631921824104,0.0191368078175895,0.0,True,1603.0,22.588730543184948,0.6485237773128013,1603,0,0.0,,0.3090169943749474,0.424807680927192,,intact
170,191,36.45186303699664,37.11186104339029,1.0,24.7660229,2.0,664.3432472628308,48.36912099196592,3203,0.0486548064368152,3198,5,0,0.9984389634717452,0.0015610365282547,0.0,True,2956.0,30.67448489476694,0.833956825275657,2957,0,0.0,,0.3090169943749474,0.4541634565979919,,intact
170,193,36.45186303699664,36.536946930282994,1.0,24.7660229,2.0,661.8869381886052,48.42790425532112,3704,0.0562651898351432,3703,1,0,0.9997300215982722,0.0002699784017278,0.0,True,2461.0,27.98858034803317,0.7669279814420938,2461,0,0.0,,0.3090169943749474,0.5,,intact
170,197,36.45186303699664,35.01192411093943,4.65685424949238,115.33175898489058,5.65685424949238,667.4982577716166,43.894765289232566,5348,0.0812381844595966,5322,26,0,0.9951383694839192,0.0048616305160807,0.0,True,2886.0,30.309113011211988,0.8482369664644155,2886,0,0.0,,0.2775144043792301,0.3452006871334427,,intact
171,175,33.651755736558925,35.32614998842587,1.0,24.7660229,2.0,641.1359449036192,78.27985569531644,2658,0.0403760460534046,2658,0,0,1.0,0.0,0.0,True,3143.0,31.62985887220577,0.9171011656490168,3143,21,0.0066371681415929,,0.3090169943749474,,,intact
171,193,33.651755736558925,36.536946930282994,7.0990195135927845,175.81447984118574,8.099019513592784,659.151902027119,50.3326544296657,6308,0.095820955043219,6142,166,0,0.9736842105263158,0.0263157894736842,0.0,True,1436.0,21.37973331358283,0.6092072513453907,1438,0,0.0,,0.2647365101922233,0.3783205467148277,,intact
171,197,33.651755736558925,35.01192411093943,1.0,24.7660229,2.0,664.7632216101305,25.380458396418927,2820,0.0428368885893908,2814,6,0,0.997872340425532,0.002127659574468,0.0,True,2999.0,30.89678540989642,0.8999455164220154,3004,0,0.0,,0.3133921657949117,0.4349010564957785,,intact
172,181,36.875431494862895,34.68130583634047,10.489125293076055,259.77391720929086,11.489125293076055,652.4181617704954,75.16953753429031,9657,0.1466935578396269,9619,38,0,0.9960650305477892,0.0039349694522108,0.0,True,2401.0,27.645289593840054,0.7726816684188009,2401,0,0.0,,0.2642788416911127,0.4419441097279686,,intact
172,200,36.875431494862895,37.23997496294983,1.0,24.7660229,2.0,673.2852471401047,31.050825058220397,3294,0.0500371315650544,3282,12,0,0.9963570127504554,0.0036429872495446,0.0,True,4402.0,37.43260769678018,1.0101167756014997,4402,0,0.0,,0.3090169943749474,0.4541634565979919,,intact
173,178,36.64073246074898,33.744538180281545,1.0,24.7660229,2.0,645.4467849920404,82.00064234502145,2627,0.0399051440866418,2603,24,0,0.99086410354016,0.0091358964598401,0.0,True,2049.0,25.538538658086665,0.7256784956709161,2049,0,0.0,,0.3090169943749474,0.4350449343418407,,intact
173,189,36.64073246074898,35.784840147002434,3.1815405503520555,78.79410612729761,4.181540550352056,660.9240887817732,57.22846047981877,4482,0.0680833101622872,4383,99,0,0.9779116465863452,0.0220883534136546,0.0,True,2168.0,26.26967516446403,0.7254254048286943,2169,0,0.0,,0.2766967754673748,0.4232320023615761,,intact
173,190,36.64073246074898,37.279411609903576,1.0,24.7660229,2.0,665.4882758584404,47.61256528164476,3356,0.05097893549858,3294,62,0,0.9815256257449344,0.0184743742550655,0.0,True,1681.0,23.13177292545801,0.6258584372711384,1683,0,0.0,,0.304845440523399,0.4340578300578996,,intact
173,192,36.64073246074898,34.63446708223912,1.0,24.7660229,2.0,662.4877023642168,51.56150442147697,2814,0.0427457462732432,2795,19,0,0.9932480454868514,0.0067519545131485,0.0,True,2136.0,26.075082298788185,0.7316733580819106,2217,0,0.0,,0.3090169943749474,0.4415184401122529,,intact
173,194,36.64073246074898,35.89177901233808,1.0,24.7660229,2.0,663.2055591634286,52.17234726984779,2901,0.044067309857384,2894,7,0,0.9975870389520854,0.0024129610479145,0.0,True,1611.0,22.64502653215683,0.6244103801799057,1611,0,0.0,,0.3090169943749474,0.3816524151396708,,intact
174,179,35.68594621243446,34.92073816811502,1.0,24.7660229,2.0,649.9484777950997,76.44761059716849,2917,0.0443103560337777,2871,46,0,0.9842303736715804,0.0157696263284196,0.0,True,2392.0,27.59342761875783,0.781609499464308,2393,0,0.0,,0.3090169943749474,0.4457990551962238,,intact
174,185,35.68594621243446,34.53660521593624,2.863703305156273,70.92254163430594,3.863703305156273,657.0574556113736,64.88161557629917,4232,0.0642857136561355,3790,442,0,0.8955576559546313,0.1044423440453686,0.0,True,1904.0,24.61832697999475,0.7011515952993035,1907,0,0.0,,0.2674788903885892,0.3911884503169498,,intact
174,186,35.68594621243446,36.440959887345066,3.898979485566356,96.5622152261666,4.898979485566356,658.9230250963956,63.52419304681413,4604,0.0699365372572892,4552,52,0,0.9887054735013032,0.0112945264986967,0.0,True,1981.0,25.11119042439226,0.6963057694351601,1983,0,0.0,,0.2766967754673748,0.4053506065361371,,intact
177,195,36.18034283386125,35.502161838872134,1.0,24.7660229,2.0,671.2079432728867,54.23030279226603,2734,0.0415305153912747,2727,7,0,0.9974396488661302,0.0025603511338697,0.0,True,2322.0,27.186679747971468,0.7585304077220043,2326,3,0.0012881064834693,,0.3090169943749474,0.3133921657949117,,intact
177,206,36.18034283386125,36.33958407796365,1.0,24.7660229,2.0,687.831133762239,3.6256436539864048,2965,0.0450394945629588,2888,77,0,0.9740303541315346,0.0259696458684654,0.0,True,2326.0,27.210086278134018,0.7504168147113014,2326,111,0.0455478046778826,,0.3090169943749474,0.4068781988545112,,intact
178,179,33.744538180281545,34.92073816811502,1.0,24.7660229,2.0,654.3566119909697,83.55461816369117,2596,0.0394342421198789,2590,6,0,0.99768875192604,0.0023112480739599,0.0,True,1906.0,24.63125337992984,0.7174296730404119,1906,0,0.0,,0.3090169943749474,0.4662065641075996,,intact
178,192,33.744538180281545,34.63446708223912,1.0,24.7660229,2.0,667.503139263039,57.994334760327085,2966,0.0450546849489834,2966,0,0,1.0,0.0,0.0,True,2127.0,26.02009085135797,0.7610549685963299,2141,0,0.0,,0.3090169943749474,,,intact
176,180,35.72913552520703,35.27135275279861,1.0,24.7660229,2.0,654.7040174151844,86.74929912452032,3018,0.045844585022263,3009,9,0,0.9970178926441352,0.0029821073558648,0.0,True,3556.0,33.64386950500135,0.9477081164080802,3556,0,0.0,,0.3090169943749474,0.4340578300578996,,intact
176,188,35.72913552520703,36.65542643824664,1.0,24.7660229,2.0,668.3632833896879,64.2337110124659,3042,0.0462091542868535,3042,0,0,1.0,0.0,0.0,True,3475.0,33.25848545091422,0.9189386396426944,3475,0,0.0,,0.3090169943749474,,,intact
176,203,35.72913552520703,35.97227416096257,1.0,24.7660229,2.0,685.6396854055399,26.32258418088046,3011,0.0457382523200907,3010,1,0,0.9996678844237796,0.0003321155762205,0.0,True,3522.0,33.48264355064144,0.9339465903722636,3531,0,0.0,,0.3090169943749474,0.3827822185373187,,intact
177,187,36.18034283386125,36.37383980361577,1.0,24.7660229,2.0,665.1931609422148,64.85863134269611,3281,0.0498396565467345,3281,0,0,1.0,0.0,0.0,True,3276.0,32.29215364663835,0.8901527788684152,3276,0,0.0,,0.3090169943749474,,,intact
174,199,35.68594621243446,36.48166363763298,1.0,24.7660229,2.0,675.9717263930893,6.989416642234248,3235,0.0491408987896026,3173,62,0,0.9808346213292116,0.0191653786707882,0.0,True,2657.0,29.081770365476924,0.8059507700447903,2657,0,0.0,,0.3090169943749474,0.4376206422283034,,intact
175,188,35.32614998842587,36.65542643824664,1.0,24.7660229,2.0,666.0936663395325,59.00311668373657,3485,0.0529384952957543,3485,0,0,1.0,0.0,0.0,True,2755.0,29.613235831910423,0.8228004248302998,2755,0,0.0,,0.3090169943749474,,,intact
175,193,35.32614998842587,36.536946930282994,1.0,24.7660229,2.0,666.1545942009711,62.02009979311504,2802,0.0425634616409479,2761,41,0,0.9853675945753032,0.0146324054246966,0.0,True,1954.0,24.93947709161375,0.6940830039602982,1955,0,0.0,,0.3090169943749474,0.4305008740430604,,intact
175,207,35.32614998842587,35.72869916166016,1.7320508075688772,42.89600996421431,2.732050807568877,683.8487550124829,6.404900410589256,3460,0.0525587356451391,3460,0,0,1.0,0.0,0.0,True,2909.0,30.42964769609808,0.8565114994987288,2909,0,0.0,,0.2958163163244892,,,intact
178,196,33.744538180281545,34.82808947434316,1.0,24.7660229,2.0,671.8295902713844,52.43650133865077,2418,0.036730353407499,2415,3,0,0.9987593052109182,0.0012406947890818,0.0,True,1804.0,23.96311821686732,0.6989120597087455,1815,0,0.0,,0.3090169943749474,0.4211646096066227,,intact
178,201,33.744538180281545,35.586878124815,1.0,24.7660229,2.0,679.6741057383394,31.290962866002317,3011,0.0457382523200907,2997,14,0,0.9953503819329128,0.0046496180670873,0.0,True,2007.0,25.275441471334737,0.729119432959766,2007,0,0.0,,0.3133921657949117,0.4368328177475068,,intact
179,183,34.92073816811502,36.02005537794725,1.0,24.7660229,2.0,663.7238260267653,81.27848976371493,2832,0.0430191732216861,2829,3,0,0.9989406779661016,0.0010593220338983,0.0,True,2434.0,27.83462345661149,0.7847282801689638,2439,0,0.0,,0.3090169943749474,0.4457990551962238,,intact
179,199,34.92073816811502,36.48166363763298,9.198039027185567,227.7988451823715,10.198039027185567,684.2742506890663,49.98853524833402,7297,0.110844246821555,6898,399,0,0.9453199945182952,0.0546800054817048,0.0,True,1696.0,23.23474912642073,0.6508114163899259,1698,0,0.0,,0.2572842744474721,0.3420512615433831,,intact
179,201,34.92073816811502,35.586878124815,3.7320508075688767,92.42805576421428,4.732050807568877,683.5684958384466,47.34163895753549,4625,0.0702555353638059,4513,112,0,0.9757837837837838,0.0242162162162162,0.0,True,2028.0,25.40733061895184,0.7206974779403937,2029,0,0.0,,0.2742918851774317,0.3983372068365924,,intact
179,205,34.92073816811502,34.75076754362519,1.0,24.7660229,2.0,687.3838763335323,33.52528646931018,2686,0.0408013768620936,2672,14,0,0.9947877885331348,0.0052122114668652,0.0,True,2630.0,28.9336309623139,0.8305728623699989,2635,0,0.0,,0.3090169943749474,0.4259293320260172,,intact
180,190,35.27135275279861,37.279411609903576,4.766114533138578,118.03770167173282,5.766114533138578,673.6376836381246,64.00960724601731,5355,0.0813445171617688,3529,1826,0,0.6590102707749766,0.3409897292250233,0.0,True,1545.0,22.176311103381387,0.6113322526146139,1554,0,0.0,,0.2038684096809352,0.3833180986057291,,intact
180,203,35.27135275279861,35.97227416096257,1.0,24.7660229,2.0,687.6658316429421,32.12594996584761,2622,0.0398291921565187,2622,0,0,1.0,0.0,0.0,True,2422.0,27.765924157807916,0.7794640829113865,2422,0,0.0,,0.3090169943749474,,,intact
180,204,35.27135275279861,37.41007868662357,1.0,24.7660229,2.0,687.7078417803305,31.20143988761779,3004,0.0456319196179185,3004,0,0,1.0,0.0,0.0,True,2966.0,30.726326210940403,0.8455069087776534,2966,0,0.0,,0.3090169943749474,,,intact
181,198,34.68130583634047,35.32174950175653,9.954451150103322,246.53216514039025,10.954451150103322,681.9781525374117,61.99747623396189,8296,0.1260194424601372,8282,14,0,0.9983124397299904,0.0016875602700096,0.0,True,2389.0,27.576118619071032,0.787854715365933,2389,0,0.0,,0.2663977630850204,0.3252381393476338,,intact
181,200,34.68130583634047,37.23997496294983,3.414213562373095,84.55649127122264,4.414213562373095,683.8536191096584,56.49987121434601,4753,0.0721999047749556,4730,23,0,0.9951609509783296,0.0048390490216705,0.0,True,3111.0,31.468429511460734,0.8750797861700832,3112,0,0.0,,0.2771863727725964,0.4406653925083386,,intact
181,209,34.68130583634047,36.26694601646612,1.0,24.7660229,2.0,697.8539133777418,5.965291502721768,2989,0.0454040638275494,2989,0,0,1.0,0.0,0.0,True,3453.0,33.15303963428737,0.9345695987850022,3453,0,0.0,,0.3090169943749474,,,intact
182,196,36.93059329256958,34.82808947434316,1.0,24.7660229,2.0,676.412791379531,61.86943598107715,3083,0.0468319601138624,3031,52,0,0.983133311709374,0.016866688290626,0.0,True,2585.0,28.68503191187172,0.7994860219228583,2585,0,0.0,,0.304845440523399,0.4211646096066227,,intact
182,198,36.93059329256958,35.32174950175653,5.414213562373095,134.08853707122265,6.414213562373095,680.2991977209649,58.29468675436194,5704,0.0866459618843566,5704,0,0,1.0,0.0,0.0,True,2052.0,25.557227675339483,0.7074435703238252,2052,0,0.0,,0.2742918851774318,,,intact
182,208,36.93059329256958,37.991770650441,1.0,24.7660229,2.0,696.7094243314383,1.5698211335952956,3465,0.0526346875752622,3448,17,0,0.9950937950937953,0.0049062049062049,0.0,True,3272.0,32.27243324562564,0.8614899890284708,3272,0,0.0,,0.3090169943749474,0.4211646096066227,,intact
183,186,36.02005537794725,36.440959887345066,1.0,24.7660229,2.0,672.6983733280613,84.43428915352118,3161,0.0480168102237817,3159,2,0,0.999367288832648,0.0006327111673521,0.0,True,3072.0,31.270560761786875,0.8631002656338705,3072,0,0.0,,0.3090169943749474,0.4150635094610966,,intact
184,213,37.22516466446952,35.28081710927471,1.0,24.7660229,2.0,700.6640255540781,32.107496110493045,3163,0.0480471909958309,3076,87,0,0.9724944672779008,0.0275055327220992,0.0,True,2175.0,26.31205051777122,0.7257897865552192,2309,160,0.0648035641960307,,0.3090169943749474,0.4211646096066227,,intact
185,186,34.53660521593624,36.440959887345066,1.0,24.7660229,2.0,674.3345272086465,86.99403057943351,2886,0.0438394540670149,2879,7,0,0.9975744975744976,0.0024255024255024,0.0,True,2578.0,28.64616704869628,0.8071893423509948,2582,0,0.0,,0.3090169943749474,0.4449944320643648,,intact
185,213,34.53660521593624,35.28081710927471,2.6502815398728847,65.63693330793913,3.6502815398728847,701.3908403039275,38.81793544801924,3711,0.0563715225373154,3475,236,0,0.9364052815952574,0.0635947184047426,0.0,True,1408.0,21.17026971360491,0.6064466148576317,2117,48,0.0221709006928406,,0.2779262976266636,0.3679965536271246,,intact
185,216,34.53660521593624,36.27529334094484,5.708203932499369,141.36950931014945,6.708203932499369,705.7942187967959,30.579831427292795,5688,0.0864029157079629,5521,167,0,0.9706399437412097,0.0293600562587904,0.0,True,2364.0,27.431452220735256,0.7747695734693623,2368,0,0.0,,0.2708131845707603,0.4085812307452751,,intact
183,205,36.02005537794725,34.75076754362519,1.0,24.7660229,2.0,692.8567002692207,48.55512166383063,3182,0.0483358083302985,3174,8,0,0.9974858579509742,0.0025141420490257,0.0,True,3164.0,31.735350634355903,0.8968484277630833,3166,0,0.0,,0.3203772410170407,0.3908262075698354,,intact
183,214,36.02005537794725,35.419259580266704,1.0,24.7660229,2.0,702.2069583801073,23.387658963718486,3018,0.045844585022263,2994,24,0,0.9920477137176938,0.0079522862823061,0.0,True,2195.0,26.43274863069334,0.7400056578413243,2219,0,0.0,,0.3090169943749474,0.4241077963657325,,intact
184,185,37.22516466446952,34.53660521593624,1.0,24.7660229,2.0,671.7421429737749,88.8782414554756,2979,0.0452521599673033,2949,30,0,0.9899295065458208,0.0100704934541792,0.0,True,2505.0,28.237674565912748,0.7869837829521795,2512,18,0.0071146245059288,,0.3090169943749474,0.4258327418248415,,intact
184,191,37.22516466446952,37.11186104339029,1.0,24.7660229,2.0,680.0492488484238,75.72885966721908,3318,0.050401700829645,2841,477,0,0.85623869801085,0.1437613019891501,0.0,True,2658.0,29.087242521017966,0.7825775175705614,2749,0,0.0,,0.2817290466902531,0.4142135623730951,,intact
189,191,35.784840147002434,37.11186104339029,1.0,24.7660229,2.0,685.2499994716251,83.81911679189413,3204,0.0486699968228398,3054,150,0,0.9531835205992508,0.046816479400749,0.0,True,2836.0,30.045412914740087,0.8243284654614759,2840,0,0.0,,0.303832434700687,0.4142135623730951,,intact
189,193,35.784840147002434,36.536946930282994,2.0,49.5320458,3.0,682.7936903973995,87.92616548488085,3449,0.0523916413988685,3421,28,0,0.9918817048419832,0.0081182951580168,0.0,True,2176.0,26.318098569918163,0.727805537819296,2176,0,0.0,,0.2857142857142857,0.4093314916705688,,intact
189,194,35.784840147002434,35.89177901233808,1.0,24.7660229,2.0,683.6982998519834,86.25725339552402,3026,0.0459661081104598,3005,21,0,0.9930601454064772,0.0069398545935228,0.0,True,1883.0,24.4821877225888,0.6831289759402224,1883,0,0.0,,0.3090169943749474,0.4068781988545112,,intact
189,201,35.784840147002434,35.586878124815,1.0,24.7660229,2.0,695.1514095280722,67.40058499035042,2987,0.0453736830555002,2981,6,0,0.9979912956143288,0.0020087043856712,0.0,True,2354.0,27.37337158766971,0.7670649453448465,2376,0,0.0,,0.3090169943749474,0.3919240972961581,,intact
187,220,36.37383980361577,35.41773713710167,1.0,24.7660229,2.0,716.2462336209762,8.944709634222225,3060,0.0464825812352965,2940,118,2,0.9607843137254902,0.0385620915032679,0.0006535947712418,True,2730.0,29.47856830447755,0.8212263767048814,2730,1113,0.2896174863387978,0.4422743332745611,0.3090169943749474,0.4026997478492771,0.1332573388996137,intact
188,194,36.65542643824664,35.89177901233808,1.0,24.7660229,2.0,685.0142329176163,88.4977801813495,3048,0.0463002966030012,2944,104,0,0.9658792650918636,0.0341207349081364,0.0,True,3107.0,31.44819257720605,0.8669718532060309,3107,0,0.0,,0.3008613653919205,0.4211646096066227,,intact
188,207,36.65542643824664,35.72869916166016,1.0,24.7660229,2.0,701.8037842745441,61.84008774214063,2846,0.0432318386260306,2846,0,0,1.0,0.0,0.0,True,2384.0,27.54724611757329,0.7611405370795489,2386,0,0.0,,0.304845440523399,,,intact
188,218,36.65542643824664,36.53998683289248,1.0,24.7660229,2.0,718.371359676956,7.245605726950401,3500,0.0531663510861234,3500,0,0,1.0,0.0,0.0,True,3919.0,35.31934942710972,0.965070018698456,3919,0,0.0,,0.304845440523399,,,intact
186,199,36.440959887345066,36.48166363763298,7.135175045001725,176.70990856002126,8.135175045001725,693.2487979903622,64.96954637128592,7278,0.1105556294870875,5628,1650,0,0.7732893652102226,0.2267106347897774,0.0,True,1591.0,22.504022505285825,0.6172027669184877,1617,0,0.0,,0.2298872485148116,0.3688258185711807,,intact
186,214,36.440959887345066,35.419259580266704,1.0,24.7660229,2.0,705.7086817457146,37.016676425648754,2674,0.0406190922297983,2666,8,0,0.9970082273747196,0.0029917726252804,0.0,True,2384.0,27.54724611757329,0.7666897296351608,2579,0,0.0,,0.2989350844248255,0.4072739409583566,,intact
186,216,36.440959887345066,36.27529334094484,1.0,24.7660229,2.0,707.659788281818,27.734186246691557,3203,0.0486548064368152,3155,48,0,0.9850140493287542,0.0149859506712457,0.0,True,2657.0,29.081770365476924,0.7998698798238633,2657,0,0.0,,0.3090169943749474,0.4013498739246386,,intact
187,206,36.37383980361577,36.33958407796365,1.0,24.7660229,2.0,702.8826350948079,52.701777569460624,2863,0.0434900751884489,2863,0,0,1.0,0.0,0.0,True,2351.0,27.35592335159045,0.7524311713375545,2355,769,0.2461587708066581,,0.3090169943749474,,,intact
189,212,35.784840147002434,36.67490149628931,1.0,24.7660229,2.0,705.4040122011784,47.98120449047922,3195,0.0485332833486184,3164,31,0,0.9902973395931144,0.0097026604068857,0.0,True,2646.0,29.02150855559218,0.8010381460773249,2646,0,0.0,,0.304845440523399,0.4449944320643648,,intact
190,192,37.279411609903576,34.63446708223912,1.0,24.7660229,2.0,687.5446301294389,85.29521769489999,2728,0.041439373075127,2713,15,0,0.9945014662756598,0.0054985337243401,0.0,True,1995.0,25.199766327024985,0.7008317945108503,1995,0,0.0,,0.3090169943749474,0.4211646096066227,,intact
190,194,37.279411609903576,35.89177901233808,1.0,24.7660229,2.0,688.2624869286508,86.42824263604724,3159,0.0479864294517325,3096,63,0,0.98005698005698,0.0199430199430199,0.0,True,2128.0,26.026206750102997,0.7113785228524593,2129,0,0.0,,0.3090169943749474,0.4305008740430604,,intact
190,200,37.279411609903576,37.23997496294983,1.0,24.7660229,2.0,697.6329540514652,79.31090718031517,2962,0.044993923404885,2948,14,0,0.9952734638757595,0.0047265361242403,0.0,True,2302.0,27.069343508757026,0.7265047326253243,2302,0,0.0,,0.3015154223219414,0.4449944320643648,,intact
190,228,37.279411609903576,35.914373780038424,7.246211251235321,179.4598337863316,8.246211251235321,727.4963122647769,25.546722203413715,7049,0.1070770310874526,6819,230,0,0.9673712583345156,0.0326287416654844,0.0,True,1659.0,22.979906465843342,0.6279196066555986,1659,0,0.0,,0.2612038749637415,0.3889007989949222,,intact
191,199,37.11186104339029,36.48166363763298,1.0,24.7660229,2.0,699.690334379989,73.52014304559317,3228,0.0490345660874304,3219,9,0,0.9972118959107806,0.0027881040892193,0.0,True,2198.0,26.450805844661367,0.7188351409803297,2198,0,0.0,,0.3090169943749474,0.407669683062202,,intact
191,213,37.11186104339029,35.28081710927471,1.0,24.7660229,2.0,709.6979461785763,55.53520381791456,3228,0.0490345660874304,3151,77,0,0.9761462205700124,0.0238537794299876,0.0,True,2071.0,25.67527554451228,0.7093334906153653,2081,0,0.0,,0.304845440523399,0.4142135623730951,,intact
191,217,37.11186104339029,36.01545473935486,3.7320508075688767,92.42805576421428,4.732050807568877,715.2063963715461,46.81407043630141,5003,0.0759975012811073,4658,345,0,0.931041375174895,0.0689586248251049,0.0,True,2903.0,30.398249942908627,0.8313787978549403,2922,0,0.0,,0.2661832955178855,0.407669683062202,,intact
190,203,37.279411609903576,35.97227416096257,10.366600265340756,256.73945956657525,11.366600265340756,704.5733516284802,70.18754157068855,9776,0.1485012137765551,9295,481,0,0.9507978723404256,0.0492021276595744,0.0,True,1891.0,24.534139372995096,0.6698586964875798,1894,0,0.0,,0.2578321897962722,0.3726822671238253,,intact
190,204,37.279411609903576,37.41007868662357,1.0,24.7660229,2.0,704.6153617658686,67.76125117652755,3436,0.0521941663805486,3399,37,0,0.989231664726426,0.0107683352735739,0.0,True,2103.0,25.872875577417208,0.6928116787167371,2103,0,0.0,,0.3090169943749474,0.4211646096066227,,intact
190,212,37.279411609903576,36.67490149628931,1.0,24.7660229,2.0,709.9681992778455,59.86203855616421,2972,0.0451458272651311,2880,92,0,0.9690444145356664,0.0309555854643337,0.0,True,1718.0,23.38496064704305,0.6324164112906842,1730,0,0.0,,0.2989350844248255,0.4270509831248423,,intact
190,222,37.279411609903576,37.24100780006382,1.0,24.7660229,2.0,719.3824017637605,39.31167807178306,3104,0.0471509582203791,3091,13,0,0.9958118556701032,0.0041881443298969,0.0,True,2251.0,26.76780816203884,0.7184019728815036,2251,0,0.0,,0.3090169943749474,0.4449944320643648,,intact
192,223,34.63446708223912,37.17720871002218,1.0,24.7660229,2.0,718.6582914309985,21.41905248834733,2790,0.0423811770086526,2775,15,0,0.9946236559139784,0.0053763440860215,0.0,True,2509.0,28.26021062262507,0.7870645075705224,2511,0,0.0,,0.3090169943749474,0.4449944320643648,,intact
193,194,36.536946930282994,35.89177901233808,1.0,24.7660229,2.0,685.0751607790548,88.60318015467011,2669,0.0405431402996752,2664,5,0,0.998126639190708,0.0018733608092918,0.0,True,1892.0,24.54062559633988,0.6776489652953792,1894,0,0.0,,0.2958163163244892,0.39564392373896,,intact
193,197,36.536946930282994,35.01192411093943,1.0,24.7660229,2.0,689.7818709074824,80.7872377427054,3021,0.0458901561803368,2997,24,0,0.9920556107249257,0.0079443892750744,0.0,True,2041.0,25.48863428473791,0.7124818019854652,2041,0,0.0,,0.3090169943749474,0.4519194733730159,,intact
193,207,36.536946930282994,35.72869916166016,1.0,24.7660229,2.0,701.8647121359827,60.60209467411105,3066,0.0465737235514441,3055,11,0,0.9964122635355512,0.0035877364644487,0.0,True,2369.0,27.4604464706858,0.7599861886171483,2369,0,0.0,,0.3090169943749474,0.4387496113528984,,intact
191,224,37.11186104339029,33.45106251521087,1.0,24.7660229,2.0,722.5424266268877,18.70919147483954,2824,0.0428976501334893,2812,12,0,0.9957507082152974,0.0042492917847025,0.0,True,1883.0,24.4821877225888,0.693910810037705,1900,0,0.0,,0.3090169943749474,0.4407324896851108,,intact
192,196,34.63446708223912,34.82808947434316,4.977725364273731,123.27846036151404,5.977725364273731,688.8705076435608,83.51435540499,5141,0.078093774552503,5081,60,0,0.9883291188484732,0.0116708811515269,0.0,True,2346.0,27.32681820093904,0.7868071535397452,2346,0,0.0,,0.2771863727725964,0.3531947837745275,,intact
192,200,34.63446708223912,37.23997496294983,1.0,24.7660229,2.0,694.6323805572415,72.66133491949834,3632,0.0551714820413715,3593,39,0,0.989262114537445,0.010737885462555,0.0,True,2791.0,29.806088175722756,0.8293932398663506,2792,0,0.0,,0.3090169943749474,0.4340578300578996,,intact
192,212,34.63446708223912,36.67490149628931,1.0,24.7660229,2.0,706.967625783622,52.77372800577206,2554,0.0387962459068455,2534,20,0,0.9921691464369616,0.0078308535630383,0.0,True,2480.0,28.096414677602564,0.788014681315311,2489,0,0.0,,0.304845440523399,0.4495789443311784,,intact
193,217,36.536946930282994,36.01545473935486,1.7320508075688772,42.89600996421431,2.732050807568877,712.7500872973205,41.50191724539112,3618,0.054958816637027,3613,5,0,0.9986180210060808,0.0013819789939192,0.0,True,2444.0,27.891743614073043,0.7688716836990758,2447,0,0.0,,0.2958163163244892,0.4270509831248423,,intact
193,219,36.536946930282994,36.646599614872585,1.0,24.7660229,2.0,714.829977412877,30.51008684828324,3326,0.0505232239178418,3317,9,0,0.997294046903187,0.0027059530968129,0.0,True,2261.0,26.827199866209494,0.7331483955797803,2275,0,0.0,,0.3090169943749474,0.4068781988545112,,intact
194,212,35.89177901233808,36.67490149628931,1.0,24.7660229,2.0,707.6854825828337,54.64917228162539,2839,0.0431255059238584,2839,0,0,1.0,0.0,0.0,True,1814.0,24.02944305508133,0.6622720754664944,1814,0,0.0,,0.3090169943749474,,,intact
194,219,35.89177901233808,36.646599614872585,1.0,24.7660229,2.0,715.734586867461,33.92431433215564,3284,0.0498852277048084,3253,31,0,0.9905602923264312,0.0094397076735688,0.0,True,2053.0,25.56345431148385,0.7048256328655922,2053,0,0.0,,0.3090169943749474,0.4387496113528984,,intact
194,222,35.89177901233808,37.24100780006382,1.0,24.7660229,2.0,717.0996850687487,31.21370986833124,3329,0.0505687950759157,3278,51,0,0.9846800841093422,0.0153199158906578,0.0,True,2231.0,26.64862765839992,0.728773750322361,2231,0,0.0,,0.3090169943749474,0.4068781988545112,,intact
195,202,35.502161838872134,35.56537513227263,1.0,24.7660229,2.0,702.141990377833,73.71036981253661,3273,0.0497181334585377,3273,0,0,1.0,0.0,0.0,True,3185.0,31.84049289027061,0.8960629352667355,3192,308,0.088,,0.3090169943749474,,,intact
195,206,35.502161838872134,36.33958407796365,1.0,24.7660229,2.0,708.89741742548,61.99699220997452,2977,0.0452217791952541,2977,0,0,1.0,0.0,0.0,True,2283.0,26.957401027502524,0.7504661999364128,2283,384,0.1439820022497188,,0.3090169943749474,,,intact
195,226,35.502161838872134,37.33190243015108,1.0,24.7660229,2.0,728.733687691689,10.306539586728634,3011,0.0457382523200907,3011,0,0,1.0,0.0,0.0,True,2664.0,29.120053859730724,0.7996273214184936,2664,607,0.1855701620299602,,0.303832434700687,,,intact
196,198,34.82808947434316,35.32174950175653,1.0,24.7660229,2.0,697.0833649933404,83.66030240275508,2670,0.0405583306856998,2635,35,0,0.9868913857677902,0.0131086142322097,0.0,True,2828.0,30.003005818213616,0.8553977102765911,2828,0,0.0,,0.3090169943749474,0.4270509831248423,,intact
196,205,34.82808947434316,34.75076754362519,1.0,24.7660229,2.0,704.856854613947,70.43353537763844,2706,0.0411051845825857,2706,0,0,1.0,0.0,0.0,True,2179.0,26.33623439283756,0.7570183104915441,2179,0,0.0,,0.3090169943749474,,,intact
196,208,34.82808947434316,37.991770650441,2.863703305156273,70.92254163430594,3.863703305156273,713.4935916038137,57.842703344978254,4360,0.0662300830672852,4348,12,0,0.9972477064220184,0.0027522935779816,0.0,True,1826.0,24.10879200979597,0.6621488140318623,1826,0,0.0,,0.2817290466902531,0.4165973905011175,,intact
196,225,34.82808947434316,35.17681441703712,1.0,24.7660229,2.0,724.7410751686559,24.89038496056498,2952,0.0448420195446389,2950,2,0,0.9993224932249324,0.0006775067750677,0.0,True,2205.0,26.49289148121168,0.7568867324585744,2209,0,0.0,,0.3090169943749474,0.4505232714391165,,intact
197,217,35.01192411093943,36.01545473935486,1.0,24.7660229,2.0,718.361406880332,49.34597152372263,2960,0.0449635426328358,2829,131,0,0.9557432432432432,0.0442567567567567,0.0,True,3033.0,31.071431972077452,0.8749142225160041,3038,0,0.0,,0.3008613653919205,0.4305008740430604,,intact
197,230,35.01192411093943,34.627367285350736,4.841619252963779,119.90765329198184,5.841619252963779,729.5897552795157,25.262834362304343,4760,0.0723062374771278,4682,78,0,0.9836134453781512,0.0163865546218487,0.0,True,2828.0,30.003005818213616,0.8616689003188778,2860,373,0.1153727188369935,,0.2766967754673748,0.3660254037844386,,intact
198,208,35.32174950175653,37.991770650441,1.0,24.7660229,2.0,717.3799979452476,64.42542804740253,3107,0.047196529378453,3107,0,0,1.0,0.0,0.0,True,2310.0,27.11633893217439,0.7397363781163793,2310,0,0.0,,0.304845440523399,,,intact
198,209,35.32174950175653,36.26694601646612,1.0,24.7660229,2.0,716.8455321751044,63.75962918455859,3102,0.0471205774483299,3102,0,0,1.0,0.0,0.0,True,3219.0,32.00999099696253,0.8942750182901295,3248,0,0.0,,0.3090169943749474,,,intact
198,229,35.32174950175653,35.50860059456098,1.0,24.7660229,2.0,733.2444810560551,11.823467656921462,3275,0.0497485142305869,3274,1,0,0.9996946564885496,0.0003053435114503,0.0,True,2695.0,29.288993551594015,0.8270181782743089,2695,0,0.0,,0.3090169943749474,0.4457990551962238,,intact
199,201,36.48166363763298,35.586878124815,1.0,24.7660229,2.0,709.5917444364361,88.87995278542147,2892,0.0439305963831625,2828,64,0,0.9778699861687412,0.0221300138312586,0.0,True,2704.0,29.33785834448333,0.8141654493630981,2710,0,0.0,,0.304845440523399,0.4352747515808041,,intact
199,213,36.48166363763298,35.28081710927471,1.0,24.7660229,2.0,720.3051110856433,73.74743098354823,3134,0.0476066698011174,3110,24,0,0.99234205488194,0.0076579451180599,0.0,True,1769.0,23.72952145870468,0.6613350378004375,1771,0,0.0,,0.3090169943749474,0.4176890859898589,,intact
199,216,36.48166363763298,36.27529334094484,4.123105625617661,102.1129283431658,5.123105625617661,724.7084895785117,68.0601780905503,5114,0.0776836341298386,2768,2346,0,0.5412592882283926,0.4587407117716073,0.0,True,1755.0,23.635436324564704,0.6497093145752041,1789,0,0.0,,0.1725377965142145,0.3704152082810797,,intact
199,224,36.48166363763298,33.45106251521087,4.855156433186538,120.24291540738012,5.855156433186538,733.1495915339547,52.97701260091044,4809,0.0730505663923336,4547,262,0,0.9455188188812644,0.0544811811187357,0.0,True,1823.0,24.08897927503468,0.6889186393902674,1823,0,0.0,,0.2612038749637415,0.3944308031686672,,intact
199,233,36.48166363763298,35.878245577165444,2.6502815398728847,65.63693330793913,3.6502815398728847,738.6601785989493,41.69523738672432,4014,0.0609742095027712,3988,26,0,0.9935226706527156,0.0064773293472845,0.0,True,2476.0,28.07374713484229,0.7759475499480282,2496,0,0.0,,0.2817290466902531,0.3957937843327159,,intact
199,239,36.48166363763298,35.52815504313522,4.766114533138578,118.03770167173282,5.766114533138578,747.1525239717082,16.957928695095614,5288,0.0803267612981202,4829,459,0,0.9131996974281392,0.0868003025718608,0.0,True,1368.0,20.867389014906145,0.5795706584796397,1370,0,0.0,,0.2592192604530755,0.4083069769263126,,intact
200,204,37.23997496294983,37.41007868662357,1.0,24.7660229,2.0,711.7031121936711,79.05883617582884,3209,0.0487459487529629,3199,10,0,0.9968837644125896,0.0031162355874104,0.0,True,3021.0,31.00990432363879,0.8308072883432147,3021,0,0.0,,0.3090169943749474,0.3681206998993938,,intact
201,212,35.586878124815,36.67490149628931,1.0,24.7660229,2.0,719.1385922589225,73.67684393948723,3078,0.0467560081837394,2933,145,0,0.9528914879792072,0.0471085120207927,0.0,True,2126.0,26.013973514762004,0.7199926060820271,2129,0,0.0,,0.3090169943749474,0.420449861343358,,intact
201,225,35.586878124815,35.17681441703712,1.0,24.7660229,2.0,732.585590635611,48.80102113603748,2796,0.0424723193248003,2791,5,0,0.998211731044349,0.0017882689556509,0.0,True,2008.0,25.281737508665252,0.7145398042566179,2020,0,0.0,,0.3090169943749474,0.4211646096066227,,intact
201,235,35.586878124815,35.77389964060487,1.0,24.7660229,2.0,743.7653629052077,12.117807001815564,2841,0.0431558866959076,2775,66,0,0.9767687434002112,0.0232312565997888,0.0,True,1991.0,25.174490727558467,0.7055553909547653,2009,0,0.0,,0.304845440523399,0.4340578300578996,,intact
203,204,35.97227416096257,37.41007868662357,1.0,24.7660229,2.0,718.643509770686,89.93606745491111,3032,0.0460572504266075,3023,9,0,0.9970316622691292,0.0029683377308707,0.0,True,2665.0,29.125518822500005,0.793801716415204,2665,0,0.0,,0.3008613653919205,0.4142135623730951,,intact
200,209,37.23997496294983,36.26694601646612,1.0,24.7660229,2.0,718.7209987473511,67.87345131466627,3317,0.0503865104436204,3302,15,0,0.9954778414229726,0.0045221585770274,0.0,True,2413.0,27.71428792809743,0.7540592792849595,2413,0,0.0,,0.3090169943749474,0.4270509831248423,,intact
200,223,37.23997496294983,37.17720871002218,1.0,24.7660229,2.0,728.7466153530247,49.9925988371002,3173,0.048199094856077,3162,11,0,0.996533249290892,0.003466750709108,0.0,True,1925.0,24.753717516845768,0.6652688611712729,1925,0,0.0,,0.3090169943749474,0.4449944320643648,,intact
200,228,37.23997496294983,35.914373780038424,1.0,24.7660229,2.0,734.5840626925794,33.755269151803454,3206,0.048700377594889,3196,10,0,0.9968808484092326,0.0031191515907673,0.0,True,1925.0,24.753717516845768,0.6767531375014361,1925,0,0.0,,0.3090169943749474,0.4418720217086316,,intact
200,232,37.23997496294983,35.26559491653568,1.0,24.7660229,2.0,735.5892106826486,30.063498164054703,3167,0.0481079525399294,3167,0,0,1.0,0.0,0.0,True,3323.0,32.522972677612614,0.8971165313691178,3323,0,0.0,,0.3090169943749474,,,intact
203,222,35.97227416096257,37.24100780006382,1.0,24.7660229,2.0,733.4105497685781,66.07031734757113,3129,0.0475307178709943,3003,126,0,0.959731543624161,0.0402684563758389,0.0,True,2742.0,29.54328532705789,0.8070471514385782,2767,0,0.0,,0.3090169943749474,0.414213562373095,,intact
203,236,35.97227416096257,35.857462080372954,1.0,24.7660229,2.0,748.9134517636248,30.56131152915441,3380,0.0513435047631706,3380,0,0,1.0,0.0,0.0,True,2395.0,27.61072576753785,0.7687826020903258,2395,0,0.0,,0.3133921657949117,,,intact
203,238,35.97227416096257,34.5054206340038,1.0,24.7660229,2.0,749.9038743808253,28.94155990915979,2764,0.0419862269720129,2764,0,0,1.0,0.0,0.0,True,2879.0,30.27233328177948,0.8590613915465799,2879,0,0.0,,0.3090169943749474,,,intact
204,228,37.41007868662357,35.914373780038424,1.0,24.7660229,2.0,741.5664704069827,51.41884981202077,3139,0.0476826217312404,3136,3,0,0.9990442816183498,0.0009557183816502,0.0,True,2337.0,27.27435066159264,0.7439360198153081,2337,0,0.0,,0.3090169943749474,0.414213562373095,,intact
204,236,37.41007868662357,35.857462080372954,1.0,24.7660229,2.0,748.9554619010132,33.6364922169731,3145,0.047773764047388,3143,2,0,0.9993640699523052,0.0006359300476947,0.0,True,3189.0,31.860480646721395,0.8697024716045335,3189,0,0.0,,0.3090169943749474,0.3994371885380824,,intact
205,208,34.75076754362519,37.991770650441,1.0,24.7660229,2.0,725.1534875658543,76.19534182471784,3090,0.0469382928160347,3052,38,0,0.9877022653721684,0.0122977346278317,0.0,True,2706.0,29.34870613865861,0.8069200461595294,2706,0,0.0,,0.3090169943749474,0.4305008740430604,,intact
205,214,34.75076754362519,35.419259580266704,4.55269276785519,112.752093345366,5.55269276785519,725.8670086868742,75.5668977342763,4974,0.0755569800863937,3365,1609,0,0.6765178930438279,0.3234821069561721,0.0,True,1915.0,24.68933842860029,0.7037004100057965,1915,0,0.0,,0.221636875083904,0.3516287047744073,,intact
205,225,34.75076754362519,35.17681441703712,1.0,24.7660229,2.0,736.4009711306967,55.63988640595598,2800,0.0425330808688987,2799,1,0,0.9996428571428572,0.0003571428571428,0.0,True,1978.0,25.092169194223484,0.7176615718913049,1978,0,0.0,,0.3090169943749474,0.4,,intact
205,233,34.75076754362519,35.878245577165444,1.0,24.7660229,2.0,741.7698042434151,43.3876070084616,2933,0.0445534022101714,2929,4,0,0.998636208660075,0.0013637913399249,0.0,True,2146.0,26.1360482045472,0.7400938240450563,2183,0,0.0,,0.3090169943749474,0.4038716905473636,,intact
205,234,34.75076754362519,36.33150742249241,1.0,24.7660229,2.0,743.7628381291784,39.64738841043541,2924,0.0444166887359499,2911,13,0,0.9955540355677156,0.0044459644322845,0.0,True,2691.0,29.267249678105745,0.8234753232660718,2691,0,0.0,,0.3090169943749474,0.4211646096066227,,intact
206,220,36.33958407796365,35.41773713710167,1.0,24.7660229,2.0,738.8842064410004,68.09140856934278,3007,0.0456774907759923,3007,0,0,1.0,0.0,0.0,True,2451.0,27.931658222104733,0.7785033707819219,2451,658,0.2116436153103892,,0.3090169943749474,,,intact
206,226,36.33958407796365,37.33190243015108,1.0,24.7660229,2.0,745.3568781810413,56.87374581964351,3246,0.0493079930358733,3246,0,0,1.0,0.0,0.0,True,2593.0,28.729384519591942,0.7799322609413475,2593,793,0.2341996455995274,,0.3090169943749474,,,intact
207,210,35.72869916166016,33.56404019666136,1.0,24.7660229,2.0,720.3232129915774,88.77718393973758,2101,0.0319150010376986,1629,378,94,0.7753450737743931,0.1799143265111851,0.0447405997144217,True,240.0,8.740387444736633,0.2522742649713698,1252,1048,0.4556521739130434,0.4340578300578996,0.2612038749637415,0.4022686333091319,0.1728539550941581,intact
207,218,35.72869916166016,36.53998683289248,1.0,24.7660229,2.0,736.1264483499065,63.2893052050612,3002,0.0456015388458693,3002,0,0,1.0,0.0,0.0,True,2388.0,27.5703465376642,0.7629956504188371,2388,0,0.0,,0.3090169943749474,,,intact
207,219,35.72869916166016,36.646599614872585,1.0,24.7660229,2.0,732.5241382243888,69.06934706166066,3155,0.0479256679076341,3076,79,0,0.974960380348653,0.025039619651347,0.0,True,1954.0,24.93947709161375,0.689170960623384,1955,0,0.0,,0.3090169943749474,0.4285714285714285,,intact
207,230,35.72869916166016,34.627367285350736,1.0,24.7660229,2.0,741.6725965080161,51.37935142275162,2804,0.0425938424129971,2804,0,0,1.0,0.0,0.0,True,2617.0,28.86203340277639,0.8204561414619166,2634,0,0.0,,0.3090169943749474,,,intact
207,244,35.72869916166016,35.2099028273816,6.0,148.5961374,7.0,758.0394080343588,7.242441454465656,5520,0.0838509308558289,5385,135,0,0.9755434782608696,0.0244565217391304,0.0,True,2133.0,26.05676471149144,0.7346286501534541,2234,31,0.0136865342163355,,0.2687959533979826,0.3559899496852959,,intact
208,229,37.991770650441,35.50860059456098,1.0,24.7660229,2.0,749.6547076665283,65.26328314887137,3010,0.0457230619340661,3010,0,0,1.0,0.0,0.0,True,2668.0,29.14190756176324,0.7929730712413207,2668,0,0.0,,0.3090169943749474,,,intact
208,234,37.991770650441,36.33150742249241,1.0,24.7660229,2.0,752.399575119045,60.21414210776794,3326,0.0505232239178418,3326,0,0,1.0,0.0,0.0,True,3322.0,32.5180786932831,0.8750442536017619,3327,0,0.0,,0.3090169943749474,,,intact
208,246,37.991770650441,35.07076975217459,1.0,24.7660229,2.0,766.2762154070459,25.291623700789504,3266,0.0496118007563654,3266,0,0,1.0,0.0,0.0,True,3272.0,32.27243324562564,0.8834194121306604,3272,0,0.0,,0.3090169943749474,,,intact
209,223,36.26694601646612,37.17720871002218,1.0,24.7660229,2.0,742.746909621108,74.26853150020817,3078,0.0467560081837394,3049,29,0,0.9905782975958416,0.0094217024041585,0.0,True,2340.0,27.29185104880338,0.743200085845915,2341,0,0.0,,0.3090169943749474,0.43210403685012,,intact
209,229,36.26694601646612,35.50860059456098,1.0,24.7660229,2.0,749.1202418963851,61.84296198575488,2871,0.0436115982766458,2871,0,0,1.0,0.0,0.0,True,2183.0,26.36039608084854,0.7345230325783046,2183,0,0.0,,0.3090169943749474,,,intact
209,232,36.26694601646612,35.26559491653568,1.0,24.7660229,2.0,749.5895049507319,61.300904638607,2962,0.044993923404885,2962,0,0,1.0,0.0,0.0,True,2409.0,27.69130758589691,0.774229664561557,2409,0,0.0,,0.3090169943749474,,,intact
