Repository: AmiraliKhosrozadeh/ice-bonded-granular-microCT

# Grain-scale kinematics, ice-bond failure and damage evolution in ice-bonded granular media under in-situ uniaxial compression

Analysis code, per-specimen tables and supplementary material for the paper of

## Results for every specimen

The paper shows one or two specimens per figure.  The same rendering for
every specimen and every scan is in [`supplementary/`](supplementary/README.md):
the void and crack classes (Fig. 11 of the paper), the crack orientation
classes (Fig. 12), the ice-path maps (Fig. 18) and the per-scan tables behind
Tables 2–4, each as one sheet per material, compiled with their text in
[`supplementary/supplementary.pdf`](supplementary/supplementary.pdf).

File: paper/data/bonds/Glass_100_1700_T7/Glass_100_1700_T7_throats_scan03_classified.csv (part 6 of 7)
bead_a,bead_b,r_a_vox,r_b_vox,gap_vox,gap_um,dsum_min,z_mid,axis_dip_deg,lens_vox,lens_mm3,binder_vox,pore_vox,crack_vox,binder_frac,pore_frac,crack_frac,connected,bond_area_vox,r_bond_vox,r_bond_over_R,neck_binder_vox,neck_crack_vox,neck_severed,q_crack_med,q_binder_med,q_pore_med,dq_paired,cls
252,262,36.77761681902298,35.85603851925272,1.0,24.7660229,2.0,825.3919416153828,69.91649501608086,3111,0.0472572909225514,3085,26,0,0.9916425586628094,0.0083574413371906,0.0,True,2810.0,29.907369997651948,0.8235127327232747,2810,234,0.0768725361366622,,0.3090169943749474,0.436403720705399,,intact
253,266,35.29909196519519,35.03819576184018,1.414213562373095,35.02444547122265,2.414213562373095,831.2252198061885,73.56572733718099,3196,0.048548473734643,3062,134,0,0.958072590738423,0.0419274092615769,0.0,True,2765.0,29.666931679871805,0.8435620035564378,2773,0,0.0,,0.2898979485566356,0.4068781988545112,,intact
253,276,35.29909196519519,35.538050219177464,1.0,24.7660229,2.0,841.687228462901,55.1948630535807,2916,0.0442951656477531,2904,12,0,0.9958847736625516,0.0041152263374485,0.0,True,2811.0,29.912691120369555,0.8445482185747629,2813,0,0.0,,0.3090169943749474,0.4,,intact
253,281,35.29909196519519,35.68057144637372,1.0,24.7660229,2.0,853.590266346974,24.158436929554867,2942,0.0446901156843929,2893,49,0,0.9833446634942216,0.0166553365057783,0.0,True,2120.0,25.977239243415305,0.7319628748530047,2489,0,0.0,,0.3090169943749474,0.4211646096066227,,intact
254,264,35.688008192910736,34.793416013360655,3.1815405503520555,78.79410612729761,4.181540550352056,828.6298804817752,77.25593407097729,4354,0.0661389407511375,3601,753,0,0.8270555810748736,0.1729444189251263,0.0,True,1157.0,19.190740952726287,0.5445616676689887,1762,0,0.0,,0.2449655295864103,0.4232320023615761,,intact
254,265,35.688008192910736,39.243547017046026,1.0,24.7660229,2.0,831.0614817156181,73.05758883654653,3379,0.051328314377146,3278,101,0,0.9701094998520272,0.0298905001479727,0.0,True,2441.0,27.87461985704259,0.7440021704858105,2444,0,0.0,,0.3008613653919205,0.4449944320643648,,intact
254,268,35.688008192910736,34.460447731121214,2.863703305156273,70.92254163430594,3.863703305156273,833.4093298820147,68.65959943744572,4242,0.0644376175163816,3323,919,0,0.7833569071192834,0.2166430928807166,0.0,True,2033.0,25.43863201140436,0.7252798846763899,2034,0,0.0,,0.2402530733520421,0.4026997478492771,,intact
254,277,35.688008192910736,35.17392023817835,1.0,24.7660229,2.0,842.0577963161766,51.68334338403634,2852,0.0433229809421783,2816,36,0,0.9873772791023844,0.0126227208976157,0.0,True,2204.0,26.486883341553696,0.7475631535292276,2204,0,0.0,,0.3090169943749474,0.4142135623730951,,intact
254,286,35.688008192910736,35.37530984366969,3.16227766016838,78.31704094788851,4.16227766016838,856.1781126085514,18.543745373814687,4153,0.0630856731601916,3687,466,0,0.8877919576209968,0.1122080423790031,0.0,True,1708.0,23.31680264534386,0.6562261174841666,1728,0,0.0,,0.2592192604530755,0.4010304899342249,,intact
255,284,34.778421995859375,35.407901537884726,14.0,346.7243206,15.0,845.8655119618695,16.646442798962852,21799,0.3311352249504014,16288,5190,321,0.7471902380843158,0.2380843157943025,0.0147254461213817,True,1964.0,25.003212122944625,0.7124810323174602,1972,57,0.0280926564810251,0.3286610095486906,0.2235580562587526,0.2793582042710297,0.1051029532899379,cohesive
256,259,35.950244725772784,35.353357633282535,8.306623862918075,205.7220368107155,9.306623862918077,819.4524415358651,87.00312196950578,7498,0.113897514412501,1436,1198,4864,0.1915177380634836,0.1597759402507335,0.6487063216857829,False,14.0,2.111004122822376,0.0592117102917812,678,975,0.5898366606170599,0.3417981543563903,0.0874102454528754,0.1749172031072142,0.2543879089035148,cohesive
256,280,35.950244725772784,36.43148922221994,1.0,24.7660229,2.0,850.2320988362253,22.877734968370078,3119,0.0473788140107482,2927,192,0,0.938441808271882,0.0615581917281179,0.0,True,2915.0,30.461013086004705,0.8416767995055593,2979,2,0.000670915800067,,0.3090169943749474,0.4068781988545112,,intact
257,269,36.354402032605606,36.66306502111743,1.0,24.7660229,2.0,838.5392308962525,70.81480684156513,3065,0.0465585331654195,3002,63,0,0.9794453507340948,0.0205546492659053,0.0,True,2095.0,25.823617321263136,0.707327119475762,2095,0,0.0,,0.3090169943749474,0.4270509831248423,,intact
258,274,36.09588845699132,35.85640989392086,1.0,24.7660229,2.0,843.0613445301483,59.5261618190578,3096,0.0470294351321823,3094,2,0,0.9993540051679588,0.0006459948320413,0.0,True,3458.0,33.17703402089385,0.9221952538357866,3460,0,0.0,,0.3090169943749474,0.453834841531101,,intact
258,278,36.09588845699132,34.84998746508742,1.0,24.7660229,2.0,844.7835219894362,55.56147698547839,2981,0.0452825407393525,2955,26,0,0.991278094599128,0.0087219054008721,0.0,True,3348.0,32.64508384034771,0.9202813670579656,3348,0,0.0,,0.3090169943749474,0.4305008740430604,,intact
259,266,35.353357633282535,35.03819576184018,4.39834563766817,108.929528784605,5.39834563766817,831.4550989688207,74.78568932025601,4319,0.0656072772402763,2545,1774,0,0.5892567724010187,0.4107432275989812,0.0,True,1297.0,20.31865946317268,0.5773039088687171,1309,0,0.0,,0.1886378647726465,0.3385221051678928,,intact
259,268,35.353357633282535,34.460447731121214,1.0,24.7660229,2.0,833.9864767163253,69.12630299804904,2802,0.0425634616409479,2720,82,0,0.9707351891506067,0.0292648108493932,0.0,True,3084.0,31.331576548121717,0.8975753831088793,3089,0,0.0,,0.2989350844248255,0.4211646096066227,,intact
257,271,36.354402032605606,34.233123224952934,1.0,24.7660229,2.0,841.9412554776106,64.36609778489671,3035,0.0461028215846813,3035,0,0,1.0,0.0,0.0,True,2360.0,27.408234736913396,0.776574462326217,2360,0,0.0,,0.3090169943749474,,,intact
257,276,36.354402032605606,35.538050219177464,1.0,24.7660229,2.0,844.5500207960835,60.07355990814565,3078,0.0467560081837394,2988,90,0,0.9707602339181286,0.0292397660818713,0.0,True,2175.0,26.31205051777122,0.7319836698745696,2178,0,0.0,,0.304845440523399,0.4176890859898589,,intact
257,279,36.354402032605606,36.56922750579477,1.0,24.7660229,2.0,852.2019561075401,46.202255409696015,3179,0.0482902371722247,3179,0,0,1.0,0.0,0.0,True,2639.0,28.98309489407616,0.79488898392843,2639,0,0.0,,0.3090169943749474,,,intact
257,295,36.354402032605606,35.87601992556586,7.944271909999159,196.74802004686592,8.94427190999916,866.5730915050774,14.206130549798669,6799,0.1032794345813009,6678,121,0,0.9822032651860568,0.0177967348139432,0.0,True,1430.0,21.33502137901016,0.5907489060873892,1430,0,0.0,,0.2689623000558583,0.3346653466176807,,intact
259,283,35.353357633282535,37.66640944581881,1.0,24.7660229,2.0,858.2804455519221,2.220871667371388,3097,0.0470446255182069,2929,168,0,0.9457539554407492,0.0542460445592508,0.0,True,2434.0,27.83462345661149,0.7623859831395685,2498,0,0.0,,0.2933997741163456,0.3915349052308766,,intact
260,272,34.854376863350524,36.85487897355196,1.0,24.7660229,2.0,845.1059707653678,63.85458721553415,3182,0.0483358083302985,3182,0,0,1.0,0.0,0.0,True,2851.0,30.124765318753724,0.8401918264852817,2851,0,0.0,,0.3090169943749474,,,intact
260,279,34.854376863350524,36.56922750579477,1.0,24.7660229,2.0,853.4782257678535,47.49001074799636,2795,0.0424571289387757,2778,17,0,0.99391771019678,0.00608228980322,0.0,True,2279.0,26.933774904622243,0.7541981433873848,2279,0,0.0,,0.3090169943749474,0.4142135623730951,,intact
260,285,34.854376863350524,35.81774565149707,5.0,123.8301145,6.0,859.2868859314632,40.51031330640638,4548,0.0690858756399112,4548,0,0,1.0,0.0,0.0,True,2646.0,29.02150855559218,0.8213000408893908,2646,0,0.0,,0.2775144043792301,,,intact
261,274,34.90245679914678,35.85640989392086,1.0,24.7660229,2.0,848.4572180855585,68.59474128587178,2991,0.0454344445995986,2961,30,0,0.9899699097291876,0.0100300902708124,0.0,True,3124.0,31.534109856442157,0.8913118971570979,3140,0,0.0,,0.3090169943749474,0.4340578300578996,,intact
261,275,34.90245679914678,33.82492378960744,13.179405281555615,326.40145301138733,14.179405281555615,847.1498341905578,73.43229575874891,10619,0.1613067091952985,1849,2626,6144,0.1741218570486863,0.2472925887560033,0.5785855541953103,False,51.0,4.029119531035698,0.1172493261497871,111,1724,0.9395095367847413,0.3151559688727071,0.06469630910962,0.2560960183164887,0.2504596597630871,cohesive
261,291,34.90245679914678,36.79896090555846,1.0,24.7660229,2.0,869.144436594345,25.244138455349653,2970,0.0451154464930819,2932,38,0,0.9872053872053872,0.0127946127946127,0.0,True,2687.0,29.24548963816208,0.8157576397891197,2698,384,0.1245944192083063,,0.3090169943749474,0.4457990551962238,,intact
262,288,35.85603851925272,33.1903857276905,1.414213562373095,35.02444547122265,2.414213562373095,865.8156895486836,37.30292563766281,2970,0.0451154464930819,1471,908,591,0.4952861952861953,0.3057239057239057,0.198989898989899,True,226.0,8.481629223064205,0.2456790287279706,686,1347,0.6625676340383669,0.4068781988545112,0.2171292729553324,0.3333333333333333,0.1897489258991787,cohesive
264,277,34.793416013360655,35.17392023817835,9.198039027185567,227.7988451823715,10.198039027185567,850.2896253785343,70.13834476709515,7539,0.1145203202395099,5101,2438,0,0.6766149356678605,0.3233850643321395,0.0,True,1555.0,22.247963345344548,0.6359528470645525,1557,0,0.0,,0.2292764332810021,0.3103832200544805,,intact
264,290,34.793416013360655,38.01546303187207,1.0,24.7660229,2.0,872.9471283241766,2.413143196450405,3231,0.0490801372455042,3074,157,0,0.95140823274528,0.0485917672547199,0.0,True,3275.0,32.28722467558825,0.8869034958093428,3362,1,0.0002973535533749,,0.303832434700687,0.414213562373095,,intact
265,273,39.243547017046026,36.336450279758,1.0,24.7660229,2.0,850.304014899835,77.291027942819,2964,0.0450243041769342,2852,112,0,0.96221322537112,0.0377867746288798,0.0,True,1940.0,24.849973424463737,0.657580691009486,1940,0,0.0,,0.303832434700687,0.4068781988545112,,intact
265,276,39.243547017046026,35.538050219177464,6.032065437739018,149.39027076534305,7.032065437739018,852.0033910874231,75.19357031140564,7003,0.1063782733303207,6612,391,0,0.9441667856632872,0.0558332143367128,0.0,True,2128.0,26.026206750102997,0.6960591298388622,2132,0,0.0,,0.2588283628687876,0.3615739455446463,,intact
263,272,36.586000418724815,36.85487897355196,1.414213562373095,35.02444547122265,2.414213562373095,851.7408433412678,75.74433406201858,3506,0.053257493402271,3506,0,0,1.0,0.0,0.0,True,2938.0,30.580949063231785,0.8328045447246579,2938,0,0.0,,0.3008613653919205,,,intact
263,281,36.586000418724815,35.68057144637372,5.928203230275509,146.8180169568572,6.928203230275509,864.3642009163698,56.41562400410008,6666,0.1012591132400282,4783,1883,0,0.7175217521752175,0.2824782478247825,0.0,True,1809.0,23.996303550890445,0.6641052130073314,1836,0,0.0,,0.2290162883342605,0.3455110085502099,,intact
263,282,36.586000418724815,32.958181381619326,5.422466567392307,134.29293118252227,6.422466567392307,861.7105861105711,59.95224936798375,5415,0.0822559403232452,5290,125,0,0.976915974145891,0.0230840258541089,0.0,True,2603.0,28.78472917601288,0.8278112828662378,2711,0,0.0,,0.2696862318229452,0.4072965133529454,,intact
263,298,36.586000418724815,34.79565085635686,1.0,24.7660229,2.0,877.165173464675,18.34795616920897,2660,0.0404064268254538,2523,137,0,0.9484962406015036,0.0515037593984962,0.0,True,2642.0,28.999564122544584,0.8125215263174479,2680,8,0.0029761904761904,,0.3090169943749474,0.407669683062202,,intact
265,286,39.243547017046026,35.37530984366969,1.0,24.7660229,2.0,866.841542904752,43.05498411854937,3775,0.0573437072428902,3685,90,0,0.976158940397351,0.023841059602649,0.0,True,1962.0,24.990478120528174,0.6698166970629327,2085,0,0.0,,0.304845440523399,0.4271966572963435,,intact
265,293,39.243547017046026,34.91538632076155,1.0,24.7660229,2.0,873.1560901515668,22.551277622555084,3673,0.0557942878683804,3612,61,0,0.9833923223523006,0.0166076776476994,0.0,True,2797.0,29.838109049604043,0.8047070718691697,2806,0,0.0,,0.3090169943749474,0.4211646096066227,,intact
266,268,35.03819576184018,34.460447731121214,2.6502815398728847,65.63693330793913,3.6502815398728847,843.8892305971074,86.10708744111507,3402,0.0516776932557119,3028,374,0,0.8900646678424456,0.1099353321575543,0.0,True,1314.0,20.451386027492145,0.5885405815025266,1746,0,0.0,,0.2612038749637414,0.4189796981099955,,intact
266,296,35.03819576184018,36.879937104648704,1.0,24.7660229,2.0,877.3549601395114,4.951837801183287,2901,0.044067309857384,2546,355,0,0.8776284039986212,0.1223715960013788,0.0,True,1898.0,24.57950699214357,0.6835412993208194,2178,0,0.0,,0.2898979485566356,0.414213562373095,,intact
267,275,35.6259194341454,33.82492378960744,1.0,24.7660229,2.0,852.7977374395587,80.50811356497032,2830,0.0429887924496369,2830,0,0,1.0,0.0,0.0,True,3076.0,31.29091257699814,0.9010952531184344,3248,365,0.1010240797121505,,0.3145198591387564,,,intact
267,308,35.6259194341454,34.260127816683834,15.0,371.4903435,16.0,887.0946885999043,7.907704057267778,3488,0.0529840664538281,1781,1707,0,0.5106077981651376,0.4893922018348624,0.0,False,213.0,8.234075889688375,0.235642913388285,231,0,0.0,,0.0577717223784909,0.1111111111111111,,intact
268,283,34.460447731121214,37.66640944581881,8.70820393249937,215.66757801014944,9.70820393249937,870.7145771802087,52.20553609202939,7980,0.1212192804763614,6428,1552,0,0.8055137844611528,0.1944862155388471,0.0,True,1131.0,18.97388946088459,0.5261255017486277,1528,0,0.0,,0.2412742924521226,0.3307239803346393,,intact
268,297,34.460447731121214,36.84614746425012,1.0,24.7660229,2.0,877.9017983571594,25.82953609454864,3108,0.0472117197644776,2934,174,0,0.944015444015444,0.0559845559845559,0.0,True,2647.0,29.026992071664846,0.8141460685967251,3005,1,0.0003326679973386,,0.3090169943749474,0.407669683062202,,intact
269,271,36.66306502111743,34.233123224952934,1.0,24.7660229,2.0,853.662314944724,84.59811912753234,2646,0.0401937614211093,2629,17,0,0.993575207860922,0.0064247921390778,0.0,True,1325.0,20.53681083307539,0.5793488011455596,1325,0,0.0,,0.3090169943749474,0.458039891549808,,intact
269,285,36.66306502111743,35.81774565149707,1.0,24.7660229,2.0,869.7316757382632,56.87570449599628,3165,0.0480775717678802,3165,0,0,1.0,0.0,0.0,True,3545.0,33.591792844704464,0.9269154837804948,3545,0,0.0,,0.3090169943749474,,,intact
269,292,36.66306502111743,35.796208697576986,1.0,24.7660229,2.0,876.0487063791929,43.3912794856011,3108,0.0472117197644776,3107,1,0,0.9996782496782496,0.0003217503217503,0.0,True,3235.0,32.089445021760085,0.885723617554865,3235,0,0.0,,0.3090169943749474,0.479130371550699,,intact
269,295,36.66306502111743,35.87601992556586,2.4641016151377544,61.02599702842861,3.4641016151377544,878.2941509721907,43.27843320527533,3860,0.0586348900549818,3841,19,0,0.995077720207254,0.0049222797927461,0.0,True,1726.0,23.43934434990072,0.6462542053605664,1726,0,0.0,,0.2817290466902531,0.4346149472541958,,intact
270,278,35.50285632684129,34.84998746508742,1.0,24.7660229,2.0,861.0539540997315,83.97203773046817,2776,0.0421685116043082,2748,28,0,0.989913544668588,0.0100864553314121,0.0,True,3004.0,30.922530590107066,0.8790698122043697,3004,0,0.0,,0.3090169943749474,0.4211646096066227,,intact
270,302,35.50285632684129,36.35048789363612,1.0,24.7660229,2.0,890.7813632585166,23.50644376624552,2983,0.0453129215114017,2968,15,0,0.9949715051961112,0.0050284948038887,0.0,True,3976.0,35.575273821388244,0.9902190136683904,3976,0,0.0,,0.3090169943749474,0.4387496113528984,,intact
271,273,34.233123224952934,36.336450279758,4.65685424949238,115.33175898489058,5.65685424949238,857.9737286569668,88.65022000040473,4858,0.0737948953075393,4552,306,0,0.9370111156854672,0.0629888843145327,0.0,True,1696.0,23.23474912642073,0.6584919809631463,1715,0,0.0,,0.2658626798938589,0.412717308009231,,intact
271,292,34.233123224952934,35.796208697576986,1.0,24.7660229,2.0,879.450730960551,51.12223920174111,2833,0.0430343636077107,2828,5,0,0.9982350864807624,0.0017649135192375,0.0,True,2395.0,27.61072576753785,0.7885474560312032,2395,0,0.0,,0.3090169943749474,0.2898979485566356,,intact
271,295,34.233123224952934,35.87601992556586,1.0,24.7660229,2.0,881.6961755535488,43.4052151552858,3059,0.0464673908492718,3056,3,0,0.9990192873488069,0.0009807126511932,0.0,True,2008.0,25.281737508665252,0.7212108541788154,2013,0,0.0,,0.3090169943749474,0.4457990551962238,,intact
271,299,34.233123224952934,36.536946930282994,1.0,24.7660229,2.0,883.6232626228409,41.61443037409117,2886,0.0438394540670149,2885,1,0,0.9996534996534996,0.0003465003465003,0.0,True,2766.0,29.672295920342343,0.8385549386981084,2771,0,0.0,,0.3090169943749474,0.4641016151377546,,intact
272,279,36.85487897355196,36.56922750579477,2.146264369941973,53.15443253543696,3.146264369941973,869.2134857834553,76.91259569500387,4381,0.0665490811738019,4247,134,0,0.9694133759415658,0.0305866240584341,0.0,True,2351.0,27.35592335159045,0.7451482806749669,2351,0,0.0,,0.2833003940990191,0.4225605653785701,,intact
272,281,36.85487897355196,35.68057144637372,8.719749027788248,215.9535041044565,9.719749027788248,873.4645883560718,71.8300094798285,7780,0.1181812032714401,7698,82,0,0.9894601542416452,0.0105398457583547,0.0,True,1666.0,23.028336248678396,0.6349539739633974,1666,0,0.0,,0.2674788903885893,0.3853495104840529,,intact
272,298,36.85487897355196,34.79565085635686,1.0,24.7660229,2.0,886.265560904377,44.38655560827077,3195,0.0485332833486184,3195,0,0,1.0,0.0,0.0,True,2460.0,27.982893345973448,0.7810938289612662,2616,0,0.0,,0.3090169943749474,,,intact
272,303,36.85487897355196,35.215871390826536,1.0,24.7660229,2.0,891.9778314964881,29.74933195351773,3130,0.0475459082570189,3116,14,0,0.9955271565495208,0.0044728434504792,0.0,True,2886.0,30.309113011211988,0.8410933106141905,2974,0,0.0,,0.3090169943749474,0.4270509831248423,,intact
273,276,36.336450279758,35.538050219177464,1.0,24.7660229,2.0,860.5824939754395,87.2958636578808,2902,0.0440825002434086,2889,13,0,0.9955203308063404,0.0044796691936595,0.0,True,2432.0,27.823185353208192,0.7742157555201454,2451,0,0.0,,0.3090169943749474,0.4449944320643648,,intact
273,278,36.336450279758,34.84998746508742,1.0,24.7660229,2.0,861.7973049668551,85.31424084621368,2913,0.0442495944896793,2583,330,0,0.8867147270854789,0.1132852729145211,0.0,True,1217.0,19.682050997944124,0.5529719317741614,1401,0,0.0,,0.2817290466902531,0.4142135623730951,,intact
274,306,35.85640989392086,37.01976521192592,1.0,24.7660229,2.0,894.2398975786557,23.79066651688109,3168,0.048123142925954,3140,28,0,0.991161616161616,0.0088383838383838,0.0,True,3835.0,34.93878093916325,0.9588533121673162,3850,0,0.0,,0.3090169943749474,0.4241077963657325,,intact
275,307,33.82492378960744,37.31202132877887,13.0,321.9582977,14.0,895.5867942191649,7.979322562232155,19494,0.296121385163683,11897,7555,42,0.6102903457474095,0.3875551451728737,0.0021545090797168,True,1336.0,20.62188177498708,0.5797797962976365,1377,90,0.0613496932515337,0.2120967104973216,0.2129088554318267,0.2682079019934026,-0.000812144934505,intact
276,279,35.538050219177464,36.56922750579477,1.0,24.7660229,2.0,869.9338054744843,77.518676160935,2950,0.0448116387725897,2908,42,0,0.9857627118644068,0.0142372881355932,0.0,True,1986.0,25.142860496789307,0.69737372675995,1986,0,0.0,,0.3090169943749474,0.4278112058481355,,intact
276,281,35.538050219177464,35.68057144637372,11.048281249692016,273.62198643551307,12.048281249692016,874.1849080471006,73.35451000500932,9166,0.139235078301545,8147,1019,0,0.8888282784202487,0.1111717215797512,0.0,True,1256.0,19.99492978349364,0.5615084739323253,1275,0,0.0,,0.2535548202751237,0.3320790116369429,,intact
273,293,36.336450279758,34.91538632076155,1.0,24.7660229,2.0,881.7351930395832,49.82225221987425,2903,0.0440976906294332,2886,17,0,0.9941439889769204,0.0058560110230795,0.0,True,2153.0,26.178639860651685,0.7348200722859908,2210,0,0.0,,0.3090169943749474,0.393529818721632,,intact
273,299,36.336450279758,36.536946930282994,1.0,24.7660229,2.0,884.5326517537256,42.50741396268853,3575,0.0543056300379689,3509,66,0,0.9815384615384616,0.0184615384615384,0.0,True,2692.0,29.2726871606753,0.8033847269752894,2718,0,0.0,,0.303832434700687,0.3816524151396708,,intact
274,278,35.85640989392086,34.84998746508742,8.22446323827975,203.68724489944444,9.22446323827975,862.9893146865708,87.57174947063696,6929,0.1052541847644998,6738,191,0,0.9724346947611489,0.0275653052388512,0.0,True,1923.0,24.74085510105561,0.6998194229988872,1944,0,0.0,,0.2612038749637414,0.3818463484515321,,intact
274,287,35.85640989392086,35.23447006175567,1.0,24.7660229,2.0,878.9232132094455,59.841255782450894,2953,0.0448572099306635,2900,53,0,0.9820521503555706,0.0179478496444293,0.0,True,2412.0,27.70854462932514,0.7795245929323354,2584,0,0.0,,0.3090169943749474,0.407669683062202,,intact
276,293,35.538050219177464,34.91538632076155,1.0,24.7660229,2.0,883.4345692271713,53.08455148095122,2639,0.040087428718937,2612,27,0,0.9897688518378174,0.0102311481621826,0.0,True,2266.0,26.85684646589152,0.7623998994191509,2266,0,0.0,,0.3090169943749474,0.4340578300578996,,intact
276,304,35.538050219177464,35.983954808902325,1.0,24.7660229,2.0,895.7208419324292,20.86757733068336,2970,0.0451154464930819,2967,3,0,0.998989898989899,0.001010101010101,0.0,True,1997.0,25.212394624649004,0.7050248273870546,2128,0,0.0,,0.3090169943749474,0.4852813742385704,,intact
277,286,35.17392023817835,35.37530984366969,1.0,24.7660229,2.0,877.8378575053106,66.16484866257399,3210,0.0487611391389875,3081,129,0,0.9598130841121496,0.0401869158878504,0.0,True,1651.0,22.92443286298351,0.6498847070729934,2090,0,0.0,,0.3090169943749474,0.4340578300578996,,intact
277,287,35.17392023817835,35.23447006175567,1.0,24.7660229,2.0,880.148415202272,61.81660472736028,3103,0.0471357678343545,3067,36,0,0.9883983242023848,0.0116016757976152,0.0,True,2644.0,29.010538413996088,0.8240648107537626,2647,0,0.0,,0.3090169943749474,0.4,,intact
277,291,35.17392023817835,36.79896090555846,1.414213562373095,35.02444547122265,2.414213562373095,883.1795577288958,57.45376794194975,3401,0.0516625028696873,3121,280,0,0.9176712731549544,0.0823287268450455,0.0,True,2721.0,29.429937144107093,0.8178062813779169,2803,0,0.0,,0.2833003940990191,0.4258218860212584,,intact
278,299,34.84998746508742,36.536946930282994,1.0,24.7660229,2.0,887.4468389327292,50.96552693461853,2812,0.042715365501194,2806,6,0,0.9978662873399716,0.0021337126600284,0.0,True,2114.0,25.94045295272489,0.7267563223560186,2114,0,0.0,,0.3090169943749474,0.4453967436302943,,intact
278,300,34.84998746508742,35.505823378512254,1.0,24.7660229,2.0,891.6164930835002,40.212442872530765,2885,0.0438242636809903,2823,62,0,0.9785095320623916,0.0214904679376083,0.0,True,3207.0,31.950270812489475,0.9082482435889948,3207,0,0.0,,0.304845440523399,0.4229861452669073,,intact
278,305,34.84998746508742,36.89981885449073,1.0,24.7660229,2.0,896.0695199734121,27.887765343509056,3219,0.0488978526132089,3207,12,0,0.9962721342031688,0.0037278657968313,0.0,True,2275.0,26.910128038865288,0.7501101234756198,2276,0,0.0,,0.3090169943749474,0.4287759285839514,,intact
279,281,36.56922750579477,35.68057144637372,1.0,24.7660229,2.0,881.8368433585573,83.23567509670359,3004,0.0456319196179185,2951,53,0,0.9823568575233024,0.0176431424766977,0.0,True,2146.0,26.1360482045472,0.723491236891885,2147,0,0.0,,0.3090169943749474,0.4285714285714285,,intact
279,285,36.56922750579477,35.81774565149707,1.0,24.7660229,2.0,883.3944009495507,80.59056750736755,3211,0.0487763295250121,3126,85,0,0.9735284957957022,0.0264715042042977,0.0,True,2522.0,28.333329012940226,0.7828295003128223,2522,0,0.0,,0.3090169943749474,0.4305008740430604,,intact
279,295,36.56922750579477,35.87601992556586,3.898979485566356,96.5622152261666,4.898979485566356,891.9568761834782,68.36590680539689,4611,0.0700428699594614,4555,56,0,0.987855129039254,0.012144870960746,0.0,True,1903.0,24.611861234123552,0.679461030413139,1903,0,0.0,,0.2771863727725964,0.4119279953006616,,intact
279,303,36.56922750579477,35.215871390826536,1.0,24.7660229,2.0,900.3500864989736,51.07304098061452,2893,0.0439457867691871,2886,7,0,0.9975803664016591,0.0024196335983408,0.0,True,2702.0,29.32700653780748,0.8170778333827107,2714,0,0.0,,0.3090169943749474,0.4142135623730951,,intact
279,304,36.56922750579477,35.983954808902325,1.0,24.7660229,2.0,903.3727772438858,44.75346526482683,2894,0.0439609771552117,2885,9,0,0.9968901174844506,0.0031098825155494,0.0,True,2255.0,26.79158064288944,0.7385363339868902,2256,0,0.0,,0.3090169943749474,0.4541634565979919,,intact
280,283,36.43148922221994,37.66640944581881,4.0,99.0640916,5.0,889.0601028522822,81.1344399370727,5772,0.0876789081340298,1692,1961,2119,0.2931392931392931,0.3397435897435897,0.3671171171171171,False,54.0,4.145929793656026,0.1119041124831337,613,997,0.6192546583850932,0.3783339250091166,0.1365270594958143,0.3008613653919205,0.2418068655133023,cohesive
280,294,36.43148922221994,36.6255521119847,3.685557720282968,91.27660689979976,4.685557720282968,893.8631020238954,74.04631532293696,4532,0.0688428294635175,3190,1342,0,0.7038834951456311,0.2961165048543689,0.0,True,1869.0,24.391006073499813,0.6677249893523998,1893,22,0.0114882506527415,,0.2204812092115424,0.39564392373896,,intact
280,301,36.43148922221994,33.87416521734141,1.0,24.7660229,2.0,899.2581607107002,62.46199091402485,2878,0.043717930978818,2820,58,0,0.9798471160528144,0.0201528839471855,0.0,True,2585.0,28.68503191187172,0.8160092425149379,2811,682,0.1952476381334096,,0.3090169943749474,0.4423011187507394,,intact
282,284,32.958181381619326,35.407901537884726,7.555641990915946,187.1232025712259,8.555641990915946,880.9129371742386,89.79812066635166,7019,0.1066213195067144,2598,3324,1097,0.3701381963242627,0.4735717338652229,0.1562900698105143,True,1637.0,22.827029672799423,0.6677881399078119,1716,452,0.2084870848708487,0.3683260446735303,0.1272968391391531,0.3333333333333333,0.2410292055343772,cohesive
282,309,32.958181381619326,35.03307426110079,1.0,24.7660229,2.0,914.3601617177326,4.521378660343872,2520,0.0382797727820088,2466,54,0,0.9785714285714284,0.0214285714285714,0.0,True,3354.0,32.67432261364318,0.9611330840936352,3389,109,0.0311606632361349,,0.3090169943749474,0.4211646096066227,,intact
283,296,37.66640944581881,36.879937104648704,2.449489742783178,60.66411906308329,3.449489742783178,904.1803067226126,76.11226567678598,4426,0.0672326485449092,3252,1174,0,0.7347492092182558,0.2652507907817442,0.0,True,2675.0,29.18011215779748,0.7828716901114042,2695,0,0.0,,0.23166247903554,0.3874258867227931,,intact
283,297,37.66640944581881,36.84614746425012,3.0,74.2980687,4.0,902.1957671927562,79.62007936433575,4265,0.0647869963949475,3815,450,0,0.8944900351699883,0.1055099648300117,0.0,True,2747.0,29.5702089500036,0.7936973357575858,2747,95,0.0334271639690358,,0.2588283628687876,0.3896054962258803,,intact
281,298,35.68057144637372,34.79565085635686,1.0,24.7660229,2.0,898.8889184794789,68.91914437412062,2828,0.0429584116775877,2770,58,0,0.9794908062234796,0.0205091937765205,0.0,True,2335.0,27.26267749578444,0.7736702281991682,2340,0,0.0,,0.3090169943749474,0.4176890859898589,,intact
281,304,35.68057144637372,35.983954808902325,1.0,24.7660229,2.0,907.6238798165022,52.61512168750894,2988,0.0453888734415248,2988,0,0,1.0,0.0,0.0,True,2244.0,26.72615543987624,0.7458684745832286,2300,0,0.0,,0.3090169943749474,,,intact
281,312,35.68057144637372,34.7959794855267,1.0,24.7660229,2.0,918.8275420303676,22.151816700485124,2857,0.0433989328723013,2789,68,0,0.976198809940497,0.0238011900595029,0.0,True,2229.0,26.63668027933792,0.755901925594407,2243,0,0.0,,0.3090169943749474,0.4007458120453971,,intact
282,283,32.958181381619326,37.66640944581881,3.3166247903554,82.13960550864952,4.3166247903554,887.8946311676909,79.21068927148725,3654,0.0555056705339128,3557,97,0,0.9734537493158184,0.0265462506841817,0.0,True,2862.0,30.18282449105797,0.8547398048593504,2878,0,0.0,,0.2714970279031851,0.414213562373095,,intact
283,322,37.66640944581881,34.97683379499855,1.0,24.7660229,2.0,928.1109970284788,26.13045198867371,3131,0.0475610986430435,2960,171,0,0.9453848610667518,0.0546151389332481,0.0,True,3473.0,33.24891328624599,0.9154027767186426,3527,61,0.0170011148272017,,0.3090169943749474,0.4142135623730951,,intact
284,294,35.407901537884726,36.6255521119847,1.0,24.7660229,2.0,892.8298511939662,70.81082518060273,2941,0.0446749252983683,2626,315,0,0.8928935736144169,0.1071064263855831,0.0,True,500.0,12.6156626101008,0.3502723240626869,1039,225,0.178006329113924,,0.2898979485566356,0.4270509831248423,,intact
285,295,35.81774565149707,35.87601992556586,1.0,24.7660229,2.0,897.7655363470878,75.86875277891139,2824,0.0428976501334893,2797,27,0,0.9904390934844192,0.0095609065155807,0.0,True,2626.0,28.911619828688853,0.8065309332263217,2626,0,0.0,,0.3090169943749474,0.4270509831248423,,intact
285,315,35.81774565149707,35.50361391909394,1.0,24.7660229,2.0,923.8056178503352,15.382480525299687,2816,0.0427761270452924,2816,0,0,1.0,0.0,0.0,True,3695.0,34.29511669974468,0.961706756747977,3695,0,0.0,,0.3090169943749474,,,intact
286,293,35.37530984366969,34.91538632076155,2.863703305156273,70.92254163430594,3.863703305156273,898.2727210445001,80.18865373953808,3862,0.058665270827031,3440,422,0,0.8907301916105644,0.1092698083894355,0.0,True,1927.0,24.76657325259521,0.7046899406049043,1945,0,0.0,,0.2612038749637415,0.3827822185373187,,intact
286,296,35.37530984366969,36.879937104648704,4.766114533138578,118.03770167173282,5.766114533138578,902.6551206135526,74.03641165001197,5374,0.0816331344962364,4333,1041,0,0.8062895422404168,0.1937104577595831,0.0,True,2061.0,25.613212907107,0.708964787717831,2135,0,0.0,,0.2337147961180513,0.3827822185373187,,intact
286,310,35.37530984366969,34.688515839706945,3.414213562373095,84.55649127122264,4.414213562373095,919.0354720923316,44.11821516430169,3972,0.0603362132897378,3562,410,0,0.8967774420946626,0.1032225579053373,0.0,True,1796.0,23.90992587997897,0.6825184222177536,1802,0,0.0,,0.2588283628687876,0.3820855257918398,,intact
286,313,35.37530984366969,37.50496591281305,1.0,24.7660229,2.0,923.0082274131856,28.76613937638148,3289,0.0499611796349314,3089,200,0,0.9391912435390696,0.0608087564609303,0.0,True,2230.0,26.64265463856508,0.7311348471728359,2271,0,0.0,,0.3090169943749474,0.4,,intact
287,293,35.23447006175567,34.91538632076155,3.0,74.2980687,4.0,900.5832787414615,83.87151240231208,4053,0.0615666345577309,4018,35,0,0.9913644214162348,0.0086355785837651,0.0,True,1916.0,24.69578388972788,0.7040865131659079,1917,0,0.0,,0.2766967754673748,0.4519410160110378,,intact
287,305,35.23447006175567,36.89981885449073,1.0,24.7660229,2.0,912.0034184962868,64.96477377913992,2990,0.045419254213574,2921,69,0,0.9769230769230768,0.023076923076923,0.0,True,2517.0,28.305228907829047,0.7847926231225111,2523,0,0.0,,0.3090169943749474,0.4142135623730951,,intact
287,310,35.23447006175567,34.688515839706945,2.863703305156273,70.92254163430594,3.863703305156273,921.3460297892932,46.93999237385651,4062,0.0617033480319524,4002,60,0,0.9852289512555392,0.0147710487444608,0.0,True,2418.0,27.742986587467577,0.7935298022473969,2422,0,0.0,,0.2817290466902531,0.447644398989701,,intact
287,317,35.23447006175567,35.08409274478317,1.0,24.7660229,2.0,927.1181804072276,31.177608348814516,2650,0.0402545229652077,2578,72,0,0.9728301886792452,0.0271698113207547,0.0,True,1722.0,23.41216828934235,0.6658887029234131,1722,0,0.0,,0.3090169943749474,0.4278112058481355,,intact
288,297,33.1903857276905,36.84614746425012,2.863703305156273,70.92254163430594,3.863703305156273,901.644358314188,77.9371141464656,3953,0.0600475959552702,2713,1031,209,0.6863141917530989,0.2608145712117379,0.0528712370351631,True,251.0,8.938444016277748,0.2552508986069097,1036,341,0.2476397966594045,0.4270509831248423,0.2204812092115424,0.3914563591869194,0.2065697739132999,cohesive
288,323,33.1903857276905,35.6800713858089,7.79385036540706,193.0226766288446,8.79385036540706,928.4289373523676,27.36488977385359,3518,0.0534397780345663,1083,2435,0,0.3078453666856168,0.6921546333143832,0.0,False,882.0,16.755575776860173,0.4865823889987188,1029,432,0.2956878850102669,,0.0958406946824614,0.2898979485566356,,intact
289,311,31.41489541684412,36.33458179669788,1.0,24.7660229,2.0,921.8897672887648,33.15177516878478,2666,0.0404975691416014,2353,306,7,0.8825956489122281,0.1147786946736684,0.0026256564141035,True,2609.0,28.817884951076994,0.8507190353733616,2983,633,0.1750553097345132,0.4305008740430604,0.2989350844248255,0.376931296631122,0.1315657896182349,intact
290,297,38.01546303187207,36.84614746425012,1.0,24.7660229,2.0,909.2077677369635,89.74396005371281,3245,0.0492928026498487,3219,26,0,0.9919876733436056,0.0080123266563944,0.0,True,3707.0,34.35076051681116,0.9177136395854192,3710,3,0.0008079719903043,,0.2989350844248255,0.4399953084131193,,intact
290,318,38.01546303187207,34.234617053721394,2.863703305156273,70.92254163430594,3.863703305156273,933.6681436285078,48.938049627053886,4356,0.0661693215231867,3445,911,0,0.7908631772268135,0.2091368227731864,0.0,True,3314.0,32.47890027099259,0.8990689071213591,3391,129,0.0366477272727272,,0.2553967929896867,0.3726822671238252,,intact
291,318,36.79896090555846,34.234617053721394,1.0,24.7660229,2.0,930.4726571988256,38.8520665902389,2722,0.0413482307589794,2714,8,0,0.997060984570169,0.002939015429831,0.0,True,2727.0,29.462366836749503,0.829533515927886,2727,200,0.0683293474547318,,0.3090169943749474,0.4565941008042993,,intact
291,326,36.79896090555846,36.09057401268596,1.0,24.7660229,2.0,937.0115839798916,21.96444091962562,3084,0.046847150499887,3080,4,0,0.9987029831387808,0.0012970168612191,0.0,True,2495.0,28.18125557934844,0.7732593056316678,2495,43,0.0169424743892829,,0.3090169943749474,0.4012610612967356,,intact
292,295,35.796208697576986,35.87601992556586,1.0,24.7660229,2.0,904.0825669880178,86.44662825031375,2849,0.0432774097841044,2820,29,0,0.98982098982099,0.0101790101790101,0.0,True,1930.0,24.78584435387901,0.6916443043568399,1930,0,0.0,,0.3090169943749474,0.4211646096066227,,intact
292,302,35.796208697576986,36.35048789363612,1.0,24.7660229,2.0,913.0017164292244,71.6399508584305,3306,0.0502194161973497,3306,0,0,1.0,0.0,0.0,True,4065.0,35.97123416477546,0.997169263856676,4065,0,0.0,,0.3133921657949117,,,intact
292,320,35.796208697576986,34.65104405703773,1.0,24.7660229,2.0,930.7679581311096,34.7580023345169,2994,0.0454800157576724,2994,0,0,1.0,0.0,0.0,True,3558.0,33.65332933072042,0.9554192112485445,3558,0,0.0,,0.3090169943749474,,,intact
292,321,35.796208697576986,34.36091674076715,2.863703305156273,70.92254163430594,3.863703305156273,930.4834477717884,39.22045862076503,3729,0.0566449494857583,3689,40,0,0.9892732636095468,0.0107267363904532,0.0,True,1931.0,24.792264725532835,0.7067639835762913,1931,0,0.0,,0.2771863727725964,0.4310419574775729,,intact
293,304,34.91538632076155,35.983954808902325,5.477225575051661,135.6490940201951,6.477225575051661,916.8735409965728,71.8206565911974,5279,0.0801900478238987,5155,124,0,0.9765107027846184,0.0234892972153817,0.0,True,1788.0,23.85661494212072,0.6729714144590055,1788,0,0.0,,0.2708131845707603,0.3823769278890849,,intact
293,314,34.91538632076155,35.58015337391606,1.0,24.7660229,2.0,929.0049616205612,46.9620007548237,2854,0.0433533617142275,2849,5,0,0.998248072880168,0.0017519271198318,0.0,True,2319.0,27.16911161705901,0.7708037057303433,2322,0,0.0,,0.3090169943749474,0.4541634565979919,,intact
293,316,34.91538632076155,34.97416665309045,1.0,24.7660229,2.0,931.3670170705948,40.39335355293013,2664,0.0404671883695522,2621,43,0,0.9838588588588588,0.0161411411411411,0.0,True,2096.0,25.829779740470595,0.7391599642977934,2123,0,0.0,,0.3090169943749474,0.4270509831248423,,intact
293,317,34.91538632076155,35.08409274478317,1.0,24.7660229,2.0,931.1221699570808,36.484971841490015,3496,0.053105589542025,3476,20,0,0.994279176201373,0.005720823798627,0.0,True,2118.0,25.964982937357547,0.7418621762326252,2118,0,0.0,,0.3090169943749474,0.4423011187507394,,intact
294,333,36.6255521119847,34.391691024064755,14.0,346.7243206,15.0,942.4489249566416,17.204404585744633,14860,0.2257291363256555,7088,7772,0,0.4769851951547779,0.5230148048452221,0.0,False,313.0,9.981532666656284,0.281101665620402,1568,0,0.0,,0.1333333333333333,0.3534849730149961,,intact
295,320,35.87601992556586,34.65104405703773,7.0990195135927845,175.81447984118574,8.099019513592784,933.0134027241072,47.13480309341234,6296,0.0956386704109237,5918,378,0,0.9399618805590852,0.0600381194409148,0.0,True,1882.0,24.47568601281472,0.6940792549893177,1882,0,0.0,,0.2590413347481588,0.3552876595430682,,intact
295,321,35.87601992556586,34.36091674076715,2.863703305156273,70.92254163430594,3.863703305156273,932.728892364786,45.488730078392,3553,0.0539714415454276,3553,0,0,1.0,0.0,0.0,True,1841.0,24.207612448656697,0.6893128771733646,1841,0,0.0,,0.2843646522044218,,,intact
295,325,35.87601992556586,36.73597456638542,1.0,24.7660229,2.0,939.432250318955,22.093884889776383,3019,0.0458597754082876,3019,0,0,1.0,0.0,0.0,True,2618.0,28.867547211863428,0.7951178703695645,2618,0,0.0,,0.3090169943749474,,,intact
296,312,36.879937104648704,34.7959794855267,1.0,24.7660229,2.0,932.4596027794908,58.70470837638149,2714,0.0412267076707825,2711,3,0,0.998894620486367,0.001105379513633,0.0,True,2583.0,28.67393304052884,0.8000995147220528,2583,0,0.0,,0.3090169943749474,0.4285714285714285,,intact
297,322,36.84614746425012,34.97683379499855,1.0,24.7660229,2.0,935.2982182054294,42.77048206430555,2875,0.0436723598207442,2797,78,0,0.9728695652173912,0.0271304347826086,0.0,True,2578.0,28.64616704869628,0.7976880532234243,2627,267,0.0922598479612992,,0.3090169943749474,0.4211646096066227,,intact
298,312,34.79565085635686,34.7959794855267,8.43650317030929,208.9386307118025,9.43650317030929,931.6285145786728,59.93241047618166,6817,0.1035528615297438,5922,895,0,0.8687105764999267,0.1312894235000733,0.0,True,841.0,16.361497922884933,0.4702145313310127,1442,0,0.0,,0.2437586564055321,0.3761785115301142,,intact
298,329,34.79565085635686,35.23305981629176,1.0,24.7660229,2.0,945.8588642720116,17.11011307190237,2671,0.0405735210717244,2610,61,0,0.9771621115687008,0.0228378884312991,0.0,True,3039.0,31.10215015256244,0.8882685359709223,3324,0,0.0,,0.3090169943749474,0.4142135623730951,,intact
299,302,36.536946930282994,36.35048789363612,1.0,24.7660229,2.0,917.1742480915144,78.53556595528197,3299,0.0501130834951775,3083,216,0,0.9345256138223704,0.0654743861776295,0.0,True,2226.0,26.61874915628302,0.7304070782731862,2226,0,0.0,,0.2989350844248255,0.414213562373095,,intact
296,313,36.879937104648704,37.50496591281305,1.0,24.7660229,2.0,933.7051742290528,57.205966885433725,3289,0.0499611796349314,3262,27,0,0.9917908178777745,0.0082091821222256,0.0,True,2645.0,29.01602400323184,0.7801589523191385,2645,0,0.0,,0.2958163163244892,0.4258218860212584,,intact
296,316,36.879937104648704,34.97416665309045,1.0,24.7660229,2.0,935.7494166396472,51.24807849551858,3251,0.0493839449659963,3216,35,0,0.9892340818209782,0.0107659181790218,0.0,True,2459.0,27.977205187901475,0.778722542618539,2459,0,0.0,,0.3090169943749474,0.39564392373896,,intact
296,335,36.879937104648704,35.99188103400312,6.4031242374328485,158.57992149580696,7.403124237432848,952.860823781274,7.400842226742784,6124,0.0930259240146914,5609,515,0,0.9159046374918354,0.0840953625081646,0.0,True,1927.0,24.76657325259521,0.6797298018685994,1952,0,0.0,,0.2565236958429578,0.3898259201723122,,intact
297,313,36.84614746425012,37.50496591281305,2.863703305156273,70.92254163430594,3.863703305156273,931.7206346991964,55.40679540697206,4727,0.0718049547383158,4357,370,0,0.9217262534376984,0.0782737465623016,0.0,True,3003.0,30.91738326912424,0.831658918470535,3014,0,0.0,,0.2742918851774317,0.4068781988545112,,intact
299,305,36.536946930282994,36.89981885449073,1.0,24.7660229,2.0,918.8048667602828,76.47967254699171,3254,0.0494295161240702,3251,3,0,0.999078057775046,0.0009219422249539,0.0,True,2344.0,27.315167457198672,0.7439098703571219,2344,0,0.0,,0.3090169943749474,0.4602771732156198,,intact
299,314,36.536946930282994,35.58015337391606,1.0,24.7660229,2.0,931.8024203347036,53.58131142301004,2940,0.0446597349123437,2939,1,0,0.9996598639455784,0.0003401360544217,0.0,True,3224.0,32.03484154879717,0.8884118028503684,3234,0,0.0,,0.3090169943749474,0.3133921657949117,,intact
