Repository: AmiraliKhosrozadeh/ice-bonded-granular-microCT

# Grain-scale kinematics, ice-bond failure and damage evolution in ice-bonded granular media under in-situ uniaxial compression

Analysis code, per-specimen tables and supplementary material for the paper of

## Results for every specimen

The paper shows one or two specimens per figure.  The same rendering for
every specimen and every scan is in [`supplementary/`](supplementary/README.md):
the void and crack classes (Fig. 11 of the paper), the crack orientation
classes (Fig. 12), the ice-path maps (Fig. 18) and the per-scan tables behind
Tables 2–4, each as one sheet per material, compiled with their text in
[`supplementary/supplementary.pdf`](supplementary/supplementary.pdf).

File: paper/data/bonds/Glass_100_1700_T7/Glass_100_1700_T7_throats_scan03_classified.csv (part 7 of 7)
bead_a,bead_b,r_a_vox,r_b_vox,gap_vox,gap_um,dsum_min,z_mid,axis_dip_deg,lens_vox,lens_mm3,binder_vox,pore_vox,crack_vox,binder_frac,pore_frac,crack_frac,connected,bond_area_vox,r_bond_vox,r_bond_over_R,neck_binder_vox,neck_crack_vox,neck_severed,q_crack_med,q_binder_med,q_pore_med,dq_paired,cls
299,321,36.536946930282994,34.36091674076715,1.0,24.7660229,2.0,934.6559794340784,45.34275504301516,2989,0.0454040638275494,2988,1,0,0.9996654399464704,0.0003345600535296,0.0,True,2082.0,25.74337163299812,0.7262100802484394,2082,0,0.0,,0.3090169943749474,0.3090169943749474,,intact
299,327,36.536946930282994,35.49938361524891,1.0,24.7660229,2.0,939.3528462964462,34.494320617114546,3330,0.0505839854619403,3318,12,0,0.9963963963963964,0.0036036036036036,0.0,True,2081.0,25.737188524554668,0.7145613423017708,2081,0,0.0,,0.3090169943749474,0.4206322727489687,,intact
300,305,35.505823378512254,36.89981885449073,2.0,49.5320458,3.0,922.9745209110538,82.8934770084753,4497,0.0683111659526563,4448,49,0,0.9891038470091172,0.0108961529908828,0.0,True,2697.0,29.299859437165964,0.8093253103916502,2697,0,0.0,,0.2898979485566356,0.4083069769263126,,intact
300,327,35.505823378512254,35.49938361524891,1.0,24.7660229,2.0,943.5225004472172,45.499513236460935,2864,0.0435052655744735,2864,0,0,1.0,0.0,0.0,True,3023.0,31.02016740660178,0.8737434540350639,3023,0,0.0,,0.3090169943749474,,,intact
300,328,35.505823378512254,35.92214573196542,1.0,24.7660229,2.0,947.8140670907082,36.748522135959966,2984,0.0453281118974263,2980,4,0,0.9986595174262736,0.0013404825737265,0.0,True,3152.0,31.675112647807715,0.8869106329711209,3205,0,0.0,,0.3090169943749474,0.3189459828173758,,intact
302,321,36.35048789363612,34.36091674076715,1.0,24.7660229,2.0,941.6480418059928,60.460975515306416,2800,0.0425330808688987,2799,1,0,0.9996428571428572,0.0003571428571428,0.0,True,2033.0,25.43863201140436,0.719505775424172,2033,0,0.0,,0.3090169943749474,0.4907375632320415,,intact
302,327,36.35048789363612,35.49938361524891,3.7320508075688767,92.42805576421428,4.732050807568877,946.3449086683604,54.04841889612026,5067,0.0769696859866821,5054,13,0,0.9974343793171502,0.0025656206828498,0.0,True,2397.0,27.622251848510583,0.7688879957174255,2397,0,0.0,,0.2742918851774317,0.39564392373896,,intact
302,334,36.35048789363612,34.9193024676492,1.0,24.7660229,2.0,959.352138439362,4.220034807883072,2960,0.0449635426328358,2947,13,0,0.995608108108108,0.0043918918918918,0.0,True,3461.0,33.191422326891924,0.9314303341888864,3485,0,0.0,,0.3090169943749474,0.4211646096066227,,intact
303,315,35.215871390826536,35.50361391909394,1.0,24.7660229,2.0,940.761303399758,60.07179203323871,2982,0.0452977311253771,2982,0,0,1.0,0.0,0.0,True,3569.0,33.705310913711344,0.953211431502972,3587,0,0.0,,0.3090169943749474,,,intact
303,324,35.215871390826536,35.30445581197234,1.0,24.7660229,2.0,945.7196302508148,49.553176790851104,2932,0.0445382118241468,2875,57,0,0.9805593451568896,0.0194406548431105,0.0,True,3736.0,34.484862400517734,0.9780119794778566,3762,0,0.0,,0.304845440523399,0.4305008740430604,,intact
304,325,35.983954808902325,36.73597456638542,1.0,24.7660229,2.0,950.8481513793628,53.0561661704848,3147,0.0478041448194372,3131,16,0,0.9949157928185574,0.0050842071814426,0.0,True,2340.0,27.29185104880338,0.7506016929130273,2340,0,0.0,,0.3090169943749474,0.4333293942809781,,intact
304,339,35.983954808902325,35.09126744573075,12.0,297.1922748,13.0,970.3577144010663,1.0692243005469384,11586,0.1759958124810932,10725,861,0,0.9256861729673744,0.0743138270326255,0.0,True,1832.0,24.148368712786887,0.679515812874233,1832,0,0.0,,0.25,0.3542261882183156,,intact
305,306,36.89981885449073,37.01976521192592,4.39834563766817,108.929528784605,5.39834563766817,927.320102865497,89.84696417352585,4790,0.0727619490578661,4242,548,0,0.8855949895615867,0.1144050104384133,0.0,True,2188.0,26.390567083147985,0.7140345124084057,2225,0,0.0,,0.2508782393630533,0.4125535127951759,,intact
305,317,36.89981885449073,35.08409274478317,1.0,24.7660229,2.0,942.542309711906,66.61901703755416,2658,0.0403760460534046,2640,18,0,0.9932279909706546,0.0067720090293453,0.0,True,2692.0,29.2726871606753,0.8133119334673824,2692,0,0.0,,0.304845440523399,0.4068781988545112,,intact
304,312,35.983954808902325,34.7959794855267,9.1104335791443,225.62920665001667,10.1104335791443,940.3634759156962,73.8019306161531,7798,0.118454630219883,7012,786,0,0.8992049243395742,0.1007950756604257,0.0,True,1704.0,23.28948359361322,0.6580815262340897,1749,0,0.0,,0.2753138740406814,0.2494257220165222,,intact
304,314,35.983954808902325,35.58015337391606,1.0,24.7660229,2.0,941.2912343258192,69.96039130562559,3047,0.0462851062169766,3026,21,0,0.9931079750574336,0.0068920249425664,0.0,True,2368.0,27.45465007031079,0.7672742878364351,2368,0,0.0,,0.3090169943749474,0.4340578300578996,,intact
304,316,35.983954808902325,34.97416665309045,1.0,24.7660229,2.0,943.6532897758528,66.5495287508324,2632,0.0399810960167648,2598,34,0,0.9870820668693008,0.012917933130699,0.0,True,2294.0,27.022266353983262,0.7616398460733539,2301,0,0.0,,0.3090169943749474,0.4350543397400872,,intact
304,324,35.983954808902325,35.30445581197234,1.0,24.7660229,2.0,948.7423209957273,56.3917470408529,3023,0.045920536952386,3011,12,0,0.99603043334436,0.00396956665564,0.0,True,2500.0,28.209479177387816,0.7914183787154745,2509,0,0.0,,0.3090169943749474,0.4591325358678733,,intact
309,312,35.03307426110079,34.7959794855267,1.8284271247461903,45.2828680424453,2.8284271247461903,949.7533726227252,87.05408734599489,3653,0.0554904801478882,3222,431,0,0.8820147823706542,0.1179852176293457,0.0,True,2089.0,25.78661187977084,0.7385639786366501,2107,0,0.0,,0.2582456997612433,0.414213562373095,,intact
309,329,35.03307426110079,35.23305981629176,1.0,24.7660229,2.0,963.9837223160636,63.668274818028856,2535,0.0385076285723779,2535,0,0,1.0,0.0,0.0,True,2435.0,27.8403407460744,0.792425572051836,2443,2,0.0008179959100204,,0.3090169943749474,,,intact
309,332,35.03307426110079,34.68051189129761,7.613903745752154,188.5661145256936,8.613903745752154,961.9273358522878,68.89968428593355,7075,0.1074719811240924,1329,1548,4198,0.1878445229681978,0.2187985865724381,0.5933568904593639,False,2.0,0.7978845608028654,0.0228903605405878,57,1116,0.9514066496163684,0.339714227381436,0.0973366881823024,0.1986818038203026,0.2423775391991336,cohesive
309,340,35.03307426110079,35.14675606572773,1.0,24.7660229,2.0,983.1314059729492,4.26317775029796,2773,0.0421229404462343,2753,20,0,0.99278759466282,0.0072124053371799,0.0,True,2298.0,27.045815174447064,0.7707574968048312,2356,0,0.0,,0.3090169943749474,0.4169645909896767,,intact
305,327,36.89981885449073,35.49938361524891,1.0,24.7660229,2.0,947.9755273371288,55.05317339448219,3133,0.0475914794150927,3131,2,0,0.999361634216406,0.0006383657835939,0.0,True,2376.0,27.50098706542525,0.7597041438935659,2378,0,0.0,,0.3090169943749474,0.4387496113528984,,intact
305,328,36.89981885449073,35.92214573196542,5.422466567392307,134.29293118252227,6.422466567392307,952.26709398062,49.741184525004144,6492,0.0986159860717467,6434,58,0,0.9910659272951324,0.0089340727048675,0.0,True,2164.0,26.24542995840844,0.7208108187537065,2164,0,0.0,,0.2714970279031851,0.3683523796941509,,intact
305,331,36.89981885449073,33.812956423060335,1.0,24.7660229,2.0,952.393905929581,45.44761746143085,2664,0.0404671883695522,2664,0,0,1.0,0.0,0.0,True,2044.0,25.507359866510456,0.7214356887109249,2044,0,0.0,,0.3090169943749474,,,intact
306,326,37.01976521192592,36.09057401268596,1.0,24.7660229,2.0,949.2971258224776,52.47899215813095,3073,0.0466800562536163,3073,0,0,1.0,0.0,0.0,True,2594.0,28.73492378205923,0.7860700439038831,2595,110,0.0406654343807763,,0.3090169943749474,,,intact
306,331,37.01976521192592,33.812956423060335,1.0,24.7660229,2.0,952.2864609941124,44.48605235659043,2998,0.0455407773017708,2975,23,0,0.9923282188125416,0.0076717811874583,0.0,True,2488.0,28.14169498849121,0.7945958968938233,2490,0,0.0,,0.3090169943749474,0.4494897427831781,,intact
307,326,37.31202132877887,36.09057401268596,5.81864367245563,144.10466243897622,6.81864367245563,951.9514063579876,62.035509456340336,5963,0.0905802718647297,1803,1066,3094,0.3023645815864498,0.1787690759684722,0.518866342445078,False,84.0,5.170882945826411,0.1408910113265545,97,1508,0.9395638629283488,0.3778957904369003,0.1202737032221694,0.23166247903554,0.2576220872147308,cohesive
307,336,37.31202132877887,36.10156768472242,1.0,24.7660229,2.0,964.0259057342432,29.9880889400147,3199,0.0485940448927168,3010,189,0,0.9409190371991248,0.0590809628008752,0.0,True,799.0,15.947714540361222,0.4344621957503896,1531,168,0.0988816951147733,,0.303832434700687,0.39564392373896,,intact
307,337,37.31202132877887,34.40588115332008,1.0,24.7660229,2.0,963.8471642504404,29.758922225600827,3172,0.0481839044700524,2788,362,22,0.8789407313997478,0.114123581336696,0.0069356872635561,True,767.0,15.625097846188597,0.4357377253214753,773,173,0.1828752642706131,0.4109416227176485,0.3090169943749474,0.4020956859700357,0.1019246283427011,intact
310,313,34.688515839706945,37.50496591281305,4.0197648378370845,99.553588026488,5.0197648378370845,950.085525707832,84.08054472150697,5195,0.0789140553978318,3209,1986,0,0.6177093358999037,0.3822906641000962,0.0,True,1202.0,19.5603804460168,0.5418877153776843,1739,0,0.0,,0.1983555576735248,0.3874258867227931,,intact
310,317,34.688515839706945,35.08409274478317,2.6502815398728847,65.63693330793913,3.6502815398728847,951.8849210049124,80.8906084485318,3676,0.0558398590264542,3415,261,0,0.928998911860718,0.0710010881392818,0.0,True,2391.0,27.58765915886021,0.7907876663505662,2396,0,0.0,,0.2742918851774317,0.4305008740430604,,intact
310,318,34.688515839706945,34.234617053721394,1.0,24.7660229,2.0,952.2082552698866,79.85706110060585,2450,0.0372164457602864,2355,95,0,0.9612244897959183,0.0387755102040816,0.0,True,2217.0,26.564883166870207,0.7708553587645492,2279,0,0.0,,0.3090169943749474,0.4211646096066227,,intact
310,345,34.688515839706945,35.58618691248818,6.559265477474685,162.44691902231747,7.559265477474685,981.3508731947604,26.99131815848044,5690,0.0864332964800121,4021,1669,0,0.7066783831282952,0.2933216168717047,0.0,True,537.0,13.074112164146964,0.3720858759160977,1716,0,0.0,,0.2158344610587696,0.359419319326655,,intact
311,338,36.33458179669788,32.60795573777552,9.071067811865476,224.65427315611325,10.071067811865476,978.4391104880732,45.59131727505882,6810,0.1034465288275716,3588,3165,57,0.5268722466960353,0.4647577092511013,0.0083700440528634,True,1370.0,20.88263738304607,0.605798339598513,1408,518,0.268951194184839,0.39564392373896,0.1872750760054492,0.3238995402639343,0.2083688477335107,intact
311,341,36.33458179669788,35.999005512360355,1.0,24.7660229,2.0,979.96407035351,32.3455223653838,3495,0.0530903991560004,1788,1478,229,0.511587982832618,0.4228898426323319,0.06552217453505,True,330.0,10.249012754438883,0.2833818461304329,714,1772,0.7127916331456154,0.4270509831248423,0.2240092377397959,0.357679672980809,0.2030417453850464,cohesive
312,316,34.7959794855267,34.97416665309045,5.324555320336759,131.868058995777,6.324555320336759,954.856951989718,85.04800349774122,5208,0.0791115304161517,4428,780,0,0.8502304147465438,0.1497695852534562,0.0,True,623.0,14.082153922340916,0.4036727655511264,1461,0,0.0,,0.2421017236931483,0.4007871454417938,,intact
312,324,34.7959794855267,35.30445581197234,1.8284271247461903,45.2828680424453,2.8284271247461903,959.9459832095928,76.0136324529668,3855,0.0585589381248588,3673,182,0,0.9527885862516212,0.0472114137483787,0.0,True,2480.0,28.096414677602564,0.8016045708807447,2480,0,0.0,,0.2817290466902531,0.3761785115301142,,intact
312,329,34.7959794855267,35.23305981629176,1.414213562373095,35.02444547122265,2.414213562373095,965.7974878229002,66.45040950853772,3089,0.0469231024300101,2840,249,0,0.919391388798964,0.0806086112010359,0.0,True,1410.0,21.185300080932176,0.6050432875317784,1529,0,0.0,,0.2817290466902531,0.4142135623730951,,intact
312,335,34.7959794855267,35.99188103400312,1.0,24.7660229,2.0,971.9683591313452,54.83691460573967,2788,0.0423507962366034,2787,1,0,0.9996413199426112,0.0003586800573888,0.0,True,2029.0,25.41359398170419,0.7180212481402167,2032,0,0.0,,0.3090169943749474,0.5,,intact
312,346,34.7959794855267,36.402086813106976,1.0,24.7660229,2.0,985.9111710919616,10.783955917371816,2973,0.0451610176511557,2869,104,0,0.9650184998318198,0.0349815001681802,0.0,True,2102.0,25.86672342524905,0.7266130885283734,2104,0,0.0,,0.304845440523399,0.4109416227176485,,intact
313,316,37.50496591281305,34.97416665309045,5.414213562373095,134.08853707122265,6.414213562373095,956.1025234392804,87.0391941329961,5715,0.0868130561306272,4988,727,0,0.8727909011373578,0.1272090988626421,0.0,True,2074.0,25.69386510327284,0.709000347925247,2080,0,0.0,,0.252650308587072,0.3874258867227931,,intact
314,317,35.58015337391606,35.08409274478317,1.0,24.7660229,2.0,955.5398632863272,86.52978561502147,2925,0.0444318791219746,2922,3,0,0.9989743589743588,0.001025641025641,0.0,True,2389.0,27.576118619071032,0.780482921242793,2412,0,0.0,,0.3090169943749474,0.4907375632320415,,intact
314,321,35.58015337391606,34.36091674076715,4.55269276785519,112.752093345366,5.55269276785519,956.2762140491822,85.67391468530187,4645,0.0705593430842981,4360,285,0,0.9386437029063508,0.061356297093649,0.0,True,1866.0,24.37142276558661,0.6969130648308497,1866,0,0.0,,0.2642788416911127,0.3969657445959705,,intact
314,325,35.58015337391606,36.73597456638542,1.0,24.7660229,2.0,962.979572003351,74.64769701110231,2921,0.0443711175778761,2895,26,0,0.9910989387196164,0.0089010612803834,0.0,True,2206.0,26.49889825863412,0.7328627517366396,2207,0,0.0,,0.3090169943749474,0.4211646096066227,,intact
314,349,35.58015337391606,36.03728199575214,1.0,24.7660229,2.0,988.4783520617228,14.04001052118357,2849,0.0432774097841044,2836,13,0,0.9954369954369956,0.0045630045630045,0.0,True,2861.0,30.177551000235677,0.8427431349494158,2861,0,0.0,,0.3090169943749474,0.4532998322843198,,intact
313,322,37.50496591281305,34.97683379499855,8.16515138991168,202.21832630451948,9.16515138991168,957.6358645349188,85.0074919242639,7401,0.1124240469681141,2551,4850,0,0.3446831509255506,0.6553168490744494,0.0,True,4.0,1.1283791670955126,0.0311355173752371,627,0,0.0,,0.1135041612651109,0.3333333333333333,,intact
313,335,37.50496591281305,35.99188103400312,6.4031242374328485,158.57992149580696,7.403124237432848,973.2139305809072,61.78709366732442,6658,0.1011375901518314,6098,560,0,0.9158906578552116,0.0841093421447882,0.0,True,2169.0,26.27573297041668,0.7150166044382922,2169,0,0.0,,0.2553967929896867,0.3874258867227931,,intact
313,345,37.50496591281305,35.58618691248818,1.0,24.7660229,2.0,985.3236285156142,33.16051419067476,3137,0.0476522409591912,3024,113,0,0.9639783232387632,0.0360216767612368,0.0,True,2590.0,28.712760320387485,0.7856699261267712,2635,0,0.0,,0.2989350844248255,0.4285714285714285,,intact
313,347,37.50496591281305,36.25689993815961,1.0,24.7660229,2.0,985.2275967819364,29.575421927443934,3447,0.0523612606268192,3365,82,0,0.976211198143313,0.0237888018566869,0.0,True,2537.0,28.41746261101221,0.7705190828124227,2568,0,0.0,,0.3090169943749474,0.4142135623730951,,intact
316,335,34.97416665309045,35.99188103400312,1.7320508075688772,42.89600996421431,2.732050807568877,975.2581729915016,61.72693624282783,3531,0.0536372530528862,3163,368,0,0.8957802322288304,0.1042197677711696,0.0,True,1858.0,24.319123514828476,0.6853734794998688,1883,0,0.0,,0.2742918851774318,0.4068781988545112,,intact
316,355,34.97416665309045,35.94981371345634,1.0,24.7660229,2.0,993.5824700503535,6.331457467212019,2844,0.0432014578539814,2693,151,0,0.9469057665260197,0.0530942334739803,0.0,True,2366.0,27.443053596690888,0.7738723476843989,2469,0,0.0,,0.3021694792519622,0.4068781988545112,,intact
317,331,35.08409274478317,33.812956423060335,1.0,24.7660229,2.0,967.5086678405216,73.74970654266818,2548,0.0387051035906978,2415,133,0,0.9478021978021978,0.0521978021978022,0.0,True,1889.0,24.52116177918943,0.7118203776609421,1891,0,0.0,,0.304845440523399,0.4211646096066227,,intact
317,352,35.08409274478317,35.47752150422342,1.0,24.7660229,2.0,989.9969061588243,19.26317075914418,3036,0.0461180119707059,2861,175,0,0.9423583662714098,0.0576416337285902,0.0,True,1908.0,24.64417299969047,0.6985150003151301,2385,0,0.0,,0.3090169943749474,0.4142135623730951,,intact
315,325,35.50361391909394,36.73597456638542,1.0,24.7660229,2.0,965.4723318222022,78.94453721747179,2794,0.0424419385527511,2770,24,0,0.9914101646385112,0.0085898353614889,0.0,True,2438.0,27.857485574187805,0.7712526097733059,2448,0,0.0,,0.3090169943749474,0.4395261310611322,,intact
315,342,35.50361391909394,37.76525997289867,1.0,24.7660229,2.0,987.6454052084232,38.515019915511694,3072,0.0466648658675917,3072,0,0,1.0,0.0,0.0,True,2587.0,28.696126490477184,0.7833101552175847,2587,0,0.0,,0.3090169943749474,,,intact
315,343,35.50361391909394,36.77149714096914,1.0,24.7660229,2.0,987.6610345924278,32.48895976563587,3303,0.0501738450392759,3301,2,0,0.9993944898577052,0.0006055101422948,0.0,True,3139.0,31.60972528717893,0.8747056856380386,3139,0,0.0,,0.3090169943749474,0.463269876802042,,intact
316,317,34.97416665309045,35.08409274478317,7.4852813742385695,185.38064992733587,8.48528137423857,957.9019187363608,89.64772304358445,6783,0.1030363884049072,5329,1454,0,0.785640572018281,0.214359427981719,0.0,True,1771.0,23.74293175729344,0.6778053568945526,1835,0,0.0,,0.2402530733520421,0.3281867198408256,,intact
320,321,34.65104405703773,34.36091674076715,1.0,24.7660229,2.0,959.414283507878,89.51282511497193,2683,0.0407558057040197,2674,9,0,0.9966455460305628,0.0033544539694371,0.0,True,2445.0,27.897449197361546,0.8084815697121563,2445,0,0.0,,0.3090169943749474,0.4305008740430604,,intact
320,325,34.65104405703773,36.73597456638542,9.392304845413264,232.6100368852859,10.392304845413264,966.1176414620468,80.93760867905864,7822,0.1188191994844736,6941,881,0,0.8873689593454359,0.112631040654564,0.0,True,1334.0,20.606440453634317,0.5773161801961857,1334,0,0.0,,0.2481296291666435,0.380665477567095,,intact
320,342,34.65104405703773,37.76525997289867,1.0,24.7660229,2.0,988.290714848268,36.07374518090487,3101,0.0471053870623053,3101,0,0,1.0,0.0,0.0,True,2533.0,28.39505135941018,0.7842170831494483,2533,0,0.0,,0.3090169943749474,,,intact
320,353,34.65104405703773,36.212109030230685,1.0,24.7660229,2.0,989.9326117023106,29.9769087233372,3094,0.0469990543601331,3094,0,0,1.0,0.0,0.0,True,3081.0,31.31633374666101,0.8838538050401101,3083,0,0.0,,0.3090169943749474,,,intact
318,326,34.234617053721394,36.09057401268596,1.0,24.7660229,2.0,964.8426669338612,79.77162959108651,2671,0.0405735210717244,2648,23,0,0.9913889928865594,0.0086110071134406,0.0,True,2707.0,29.354128532448744,0.8348111988698315,2812,7,0.0024831500532103,,0.3090169943749474,0.3797958971132712,,intact
318,351,34.234617053721394,36.26906345519703,1.0,24.7660229,2.0,987.8957116151748,32.67791986080864,3001,0.0455863484598447,2882,119,0,0.9603465511496168,0.0396534488503832,0.0,True,3364.0,32.722995845769866,0.9282634781493584,3410,605,0.1506849315068493,,0.3090169943749474,0.407669683062202,,intact
319,323,35.25906709502788,35.6800713858089,10.0,247.660229,11.0,960.642148969716,86.74424320369044,8887,0.1349969606006797,2622,2341,3924,0.2950376955102959,0.2634184764262405,0.4415438280634635,False,195.0,7.878478774854901,0.2221193813055161,636,1080,0.6293706293706294,0.3783339250091166,0.0978517197296772,0.25,0.2804822052794394,cohesive
319,344,35.25906709502788,34.98886340420448,5.741657386773941,142.19801832479757,6.741657386773941,985.2776584311774,44.34041199335455,6206,0.0942715356687091,2070,3174,962,0.3335481791814373,0.5114405414115373,0.1550112794070254,True,477.0,12.322086499845234,0.3508170678417319,1035,1777,0.6319345661450925,0.3333333333333333,0.1350781059358212,0.3145198591387564,0.198255227397512,cohesive
321,325,34.36091674076715,36.73597456638542,6.032065437739018,149.39027076534305,7.032065437739018,965.8331311027256,80.12700733280933,6367,0.0967171878186708,6047,320,0,0.9497408512643316,0.0502591487356682,0.0,True,1910.0,24.6570858499345,0.693619239789572,1910,0,0.0,,0.2653311931459037,0.4092698519760595,,intact
321,327,34.36091674076715,35.49938361524891,8.06225774829855,199.6700600200643,9.06225774829855,963.8266400109246,83.17272363495393,6733,0.1022768691036769,6514,219,0,0.9674736373087776,0.0325263626912223,0.0,True,1608.0,22.623931952327283,0.6476906579855266,1608,0,0.0,,0.2612038749637415,0.4142135623730951,,intact
321,334,34.36091674076715,34.9193024676492,1.0,24.7660229,2.0,976.833869781926,59.13181234675877,2759,0.0419102750418898,2759,0,0,1.0,0.0,0.0,True,2071.0,25.67527554451228,0.7412007594050215,2071,0,0.0,,0.3090169943749474,,,intact
321,353,34.36091674076715,36.212109030230685,6.032065437739018,149.39027076534305,7.032065437739018,989.6481013429892,37.80085541016437,5491,0.0834104096611153,5470,21,0,0.9961755600072848,0.0038244399927153,0.0,True,1698.0,23.24844482411838,0.6588478974830178,1699,0,0.0,,0.2742918851774317,0.443310362308601,,intact
321,354,34.36091674076715,34.955224750081314,1.0,24.7660229,2.0,991.1495399676804,22.823559219120163,2752,0.0418039423397176,2748,4,0,0.998546511627907,0.001453488372093,0.0,True,2309.0,27.110468959395977,0.782226718807632,2309,0,0.0,,0.3164309725825327,0.3427979903444328,,intact
322,347,34.97683379499855,36.25689993815961,1.0,24.7660229,2.0,988.8051802881696,40.388312989619,2860,0.0434445040303751,2724,136,0,0.9524475524475524,0.0475524475524475,0.0,True,2886.0,30.309113011211988,0.8509763962324379,2991,16,0.0053209178583305,,0.303832434700687,0.39782196186948,,intact
322,348,34.97683379499855,35.78260286037775,1.0,24.7660229,2.0,988.5678730829115,39.27897760774169,2854,0.0433533617142275,2712,142,0,0.9502452697967764,0.0497547302032235,0.0,True,3557.0,33.648599750297834,0.9510703120540236,3608,0,0.0,,0.304845440523399,0.414213562373095,,intact
323,358,35.6800713858089,36.1260350993344,6.071067811865476,150.35620445611326,7.071067811865476,993.244233452308,39.32554090656776,6391,0.0970817570832614,1160,2201,3030,0.1815052417462056,0.3443905492098263,0.4741042090439681,False,1.0,0.5641895835477563,0.0157142508113704,591,2505,0.8091085271317829,0.3465462064555278,0.1035169464573565,0.2402530733520421,0.2430292599981713,cohesive
324,325,35.30445581197234,36.73597456638542,8.486832980505138,210.1850999436655,9.486832980505138,970.4306586732592,87.11883350722063,7701,0.1169811627754962,7338,363,0,0.9528632645111024,0.0471367354888975,0.0,True,1453.0,21.5059123178964,0.5970511893098617,1453,0,0.0,,0.2600070273452875,0.3773704777366128,,intact
324,329,35.30445581197234,35.23305981629176,11.328828005937952,280.57001382522066,12.328828005937952,974.1763329029312,81.82473554453809,9428,0.1432149594399919,5870,3558,0,0.6226134917267713,0.3773865082732286,0.0,True,976.0,17.625846048215095,0.4997580618263933,1002,0,0.0,,0.2411295333069494,0.2922271342784389,,intact
324,339,35.30445581197234,35.09126744573075,1.0,24.7660229,2.0,989.9402216949628,54.43738198894973,2674,0.0406190922297983,2669,5,0,0.9981301421091996,0.0018698578908002,0.0,True,2008.0,25.281737508665252,0.7182748138296537,2008,0,0.0,,0.3090169943749474,0.4807406984078602,,intact
324,343,35.30445581197234,36.77149714096914,1.0,24.7660229,2.0,992.6193614434846,47.92931482889701,3029,0.0460116792685336,3029,0,0,1.0,0.0,0.0,True,2605.0,28.79578534280277,0.7990400171775346,2609,0,0.0,,0.3090169943749474,,,intact
324,346,35.30445581197234,36.402086813106976,2.4641016151377544,61.02599702842861,3.4641016151377544,994.2900161719926,46.64354083853653,3868,0.0587564131431787,3806,62,0,0.983971044467425,0.0160289555325749,0.0,True,1929.0,24.7794223187009,0.691134209280209,1935,0,0.0,,0.2843646522044218,0.3862995990237862,,intact
324,350,35.30445581197234,35.738296698592364,1.0,24.7660229,2.0,993.2460957155148,46.09712525428141,2818,0.0428065078173416,2817,1,0,0.9996451383960256,0.0003548616039744,0.0,True,2987.0,30.834909275543243,0.8680662892659688,2991,0,0.0,,0.3090169943749474,0.4142135623730951,,intact
325,339,36.73597456638542,35.09126744573075,1.0,24.7660229,2.0,992.0460520785984,55.90579348107753,3174,0.0482142852421016,3165,9,0,0.997164461247637,0.0028355387523629,0.0,True,2205.0,26.49289148121168,0.7376836626065283,2212,0,0.0,,0.3090169943749474,0.4541634565979919,,intact
325,342,36.73597456638542,37.76525997289867,1.0,24.7660229,2.0,994.7095624431156,55.6966667057432,3041,0.0461939639008289,3006,35,0,0.9884906280828676,0.0115093719171325,0.0,True,1847.0,24.247027854594084,0.6509161359415798,1851,0,0.0,,0.304845440523399,0.4270509831248423,,intact
326,337,36.09057401268596,34.40588115332008,4.123105625617661,102.1129283431658,5.123105625617661,983.27735160738,71.33901264823534,4816,0.0731568990945058,2664,1493,659,0.553156146179402,0.3100083056478405,0.1368355481727574,True,340.0,10.403141895720198,0.2951394327905632,984,768,0.4383561643835616,0.4189796981099955,0.179128784747792,0.3585701736362872,0.2398509133622035,cohesive
326,360,36.09057401268596,34.296361020356215,1.0,24.7660229,2.0,997.8987871994586,41.65995740493676,2944,0.0447204964564421,2927,17,0,0.9942255434782608,0.0057744565217391,0.0,True,3401.0,32.902460742489644,0.9349024993642367,3421,0,0.0,,0.3090169943749474,0.4211646096066227,,intact
327,328,35.49938361524891,35.92214573196542,5.0990195135927845,126.28243404118577,6.0990195135927845,972.8150735167834,83.67058925591907,5595,0.0849902098076744,5027,568,0,0.8984807864164432,0.1015192135835567,0.0,True,1478.0,21.690136278494027,0.6073836972335852,1487,0,0.0,,0.2517564787261065,0.4030424826719666,,intact
327,334,35.49938361524891,34.9193024676492,1.0,24.7660229,2.0,981.530736644294,68.23760188479793,2869,0.0435812175045966,2853,16,0,0.9944231439525968,0.0055768560474032,0.0,True,2774.0,29.71517498305933,0.8439570982076577,2774,0,0.0,,0.3090169943749474,0.4014916240907943,,intact
325,343,36.73597456638542,36.77149714096914,1.0,24.7660229,2.0,994.7251918271202,54.398592861458816,2844,0.0432014578539814,2844,0,0,1.0,0.0,0.0,True,1749.0,23.594999278140484,0.6419755360945099,1749,0,0.0,,0.304845440523399,,,intact
325,361,36.73597456638542,29.14542295792484,1.414213562373095,35.02444547122265,2.414213562373095,1006.7170367756872,15.73671799110812,1975,0.0300010123985982,1975,0,0,1.0,0.0,0.0,True,1781.0,23.809869955405706,0.7228101057394799,1784,0,0.0,,0.2898979485566356,,,intact
326,331,36.09057401268596,33.812956423060335,1.0,24.7660229,2.0,974.3709288865618,85.05631614719422,2769,0.0420621789021359,2769,0,0,1.0,0.0,0.0,True,2556.0,28.523675588636344,0.8160868388429865,2556,0,0.0,,0.3090169943749474,,,intact
326,336,36.09057401268596,36.10156768472242,7.385164807134505,182.90116073376723,8.385164807134505,983.456093091183,72.79054900239588,6364,0.096671616660597,2473,3084,807,0.3885920804525455,0.4846008799497172,0.1268070395977372,True,732.0,15.26443044094783,0.4228834352893511,792,509,0.3912375096079938,0.3809802932482878,0.1327673435381234,0.3218025874784233,0.2482129497101644,cohesive
327,354,35.49938361524891,34.955224750081314,7.324233081729782,181.3921242270573,8.324233081729782,995.8464068300484,46.56635694947159,6587,0.1000590727440843,6383,204,0,0.9690299073933504,0.0309700926066494,0.0,True,1679.0,23.11800810845486,0.6562525474155052,1679,0,0.0,,0.2645644554438015,0.3705472819424714,,intact
327,356,35.49938361524891,35.61952302667219,1.0,24.7660229,2.0,995.8360847925292,39.30726886464178,3006,0.0456623003899677,2993,13,0,0.9956753160345976,0.0043246839654025,0.0,True,2748.0,29.57559073345885,0.8317223121094915,2754,0,0.0,,0.3090169943749474,0.4305008740430604,,intact
327,359,35.49938361524891,35.00893767601613,1.0,24.7660229,2.0,996.0998151062432,38.20348234017153,2958,0.0449331618607866,2958,0,0,1.0,0.0,0.0,True,3087.0,31.346811937569694,0.8891663101175863,3087,0,0.0,,0.3090169943749474,,,intact
328,330,35.92214573196542,34.37284242197048,2.6502815398728847,65.63693330793913,3.6502815398728847,977.7587318088806,88.970237056736,3713,0.0564019033093646,2095,1128,490,0.5642337732291948,0.3037974683544304,0.1319687584163749,True,160.0,7.136496464611085,0.2030442468809635,929,876,0.4853185595567867,0.4211646096066227,0.1951941016011038,0.3585701736362872,0.2259705080055189,cohesive
328,331,35.92214573196542,33.812956423060335,9.0,222.8942061,10.0,977.2334521092356,89.81904620901071,7414,0.112621521986434,5990,1424,0,0.8079309414620988,0.1920690585379012,0.0,True,1927.0,24.76657325259521,0.7103043513878413,1929,0,0.0,,0.2342724492996886,0.354689584509636,,intact
328,357,35.92214573196542,35.479860646735936,1.8284271247461903,45.2828680424453,2.8284271247461903,1001.1478690236544,50.7924364217161,3464,0.0526194971892376,3164,300,0,0.9133949191685912,0.0866050808314087,0.0,True,3253.0,32.17859629871805,0.9013359128327426,3255,17,0.0051955990220048,,0.2801868778094689,0.4211646096066227,,intact
328,359,35.92214573196542,35.00893767601613,1.0,24.7660229,2.0,1000.391381749734,48.69049227164361,2916,0.0442951656477531,2916,0,0,1.0,0.0,0.0,True,3636.0,34.02021084832166,0.959246897517246,3654,0,0.0,,0.3090169943749474,,,intact
329,340,35.23305981629176,35.14675606572773,1.0,24.7660229,2.0,999.175521173124,57.3730812802851,2792,0.0424115577807019,2792,0,0,1.0,0.0,0.0,True,1776.0,23.77642441290137,0.6756603186560972,1914,25,0.0128932439401753,,0.3090169943749474,,,intact
329,346,35.23305981629176,36.402086813106976,1.0,24.7660229,2.0,1000.1415207853,55.86624313811824,3169,0.0481383333119786,2912,257,0,0.9189018617860524,0.0810981382139476,0.0,True,1480.0,21.70480664627101,0.6059820539925707,1487,36,0.0236375574523965,,0.2898979485566356,0.424807680927192,,intact
329,350,35.23305981629176,35.738296698592364,2.146264369941973,53.15443253543696,3.146264369941973,999.0976003288224,58.99754679611405,3902,0.0592728862680153,3799,103,0,0.9736032803690416,0.0263967196309584,0.0,True,2455.0,27.9544409813755,0.7877668500111843,2972,3,0.0010084033613445,,0.2898979485566356,0.3451409985003952,,intact
330,336,34.37284242197048,36.10156768472242,8.917213725368399,220.84391932666807,9.9172137253684,986.9707079624628,77.73042154795068,6823,0.1036440038458915,3601,3222,0,0.527773706580683,0.472226293419317,0.0,True,1927.0,24.76657325259521,0.7028529423687407,2185,72,0.0319007532122286,,0.1695208471985372,0.3275603494755517,,intact
331,352,33.812956423060335,35.47752150422342,1.0,24.7660229,2.0,999.8485023764996,48.93824999433328,2675,0.0406342826158229,2590,85,0,0.9682242990654204,0.0317757009345794,0.0,True,2341.0,27.29768201800757,0.7879201539540505,2343,0,0.0,,0.3090169943749474,0.4211646096066227,,intact
331,357,33.812956423060335,35.479860646735936,4.155870949147037,102.92439509602023,5.155870949147037,1001.2746809726152,49.341954158760494,4957,0.0752987435239754,3081,1876,0,0.6215452894896106,0.3784547105103893,0.0,True,2579.0,28.651722399674263,0.8269752511523488,2583,0,0.0,,0.2079915965134781,0.3726822671238252,,intact
332,333,34.68051189129761,34.391691024064755,1.0,24.7660229,2.0,978.0991850714692,86.3824881623762,2841,0.0431558866959076,2571,270,0,0.904963041182682,0.0950369588173178,0.0,True,739.0,15.33724244738347,0.444093044670284,783,387,0.3307692307692307,,0.2898979485566356,0.4142135623730951,,intact
334,353,34.9193024676492,36.212109030230685,1.0,24.7660229,2.0,1007.3521979763586,69.1456195811865,3220,0.0489130429992335,3220,0,0,1.0,0.0,0.0,True,3859.0,35.04793646968746,0.9854418949842456,3860,0,0.0,,0.3090169943749474,,,intact
334,354,34.9193024676492,34.955224750081314,1.0,24.7660229,2.0,1008.85363660105,65.86052291333885,2928,0.0444774502800484,2923,5,0,0.998292349726776,0.001707650273224,0.0,True,2941.0,30.59655822582874,0.875757144817287,2945,0,0.0,,0.3090169943749474,0.4270509831248423,,intact
336,337,36.10156768472242,34.40588115332008,1.0,24.7660229,2.0,995.3518509836358,89.70927657444857,3191,0.0484725218045199,2948,243,0,0.9238483234095894,0.0761516765904105,0.0,True,558.0,13.327299669871431,0.3780394806365664,665,34,0.0486409155937052,,0.3090169943749474,0.4142135623730951,,intact
336,357,36.10156768472242,35.479860646735936,1.0,24.7660229,2.0,1010.3598451772364,65.9313951640063,2617,0.0397532402263957,2113,483,21,0.8074130683989301,0.184562476117692,0.0080244554833779,True,1596.0,22.539356209735228,0.6297543017824837,1734,176,0.0921465968586387,0.4340578300578996,0.2742918851774317,0.4142135623730951,0.1597659448804679,intact
339,343,35.09126744573075,36.77149714096914,8.851841083363698,219.22489897774616,9.851841083363698,1014.234754848824,86.2543823474878,7915,0.120231905384762,6559,1356,0,0.8286797220467467,0.1713202779532533,0.0,True,1699.0,23.25528964829852,0.647213888361944,1704,0,0.0,,0.2309307943065622,0.3874258867227931,,intact
339,346,35.09126744573075,36.402086813106976,2.6502815398728847,65.63693330793913,3.6502815398728847,1015.905409577332,83.2756132787758,4047,0.0614754922415833,3794,253,0,0.9374845564615764,0.0625154435384235,0.0,True,2973.0,30.76256315108365,0.8605712648397918,2980,0,0.0,,0.2742918851774317,0.375,,intact
335,346,35.99188103400312,36.402086813106976,1.0,24.7660229,2.0,1006.3123920937452,68.53145730258876,2820,0.0428368885893908,2788,32,0,0.9886524822695036,0.0113475177304964,0.0,True,2337.0,27.27435066159264,0.7534978803536158,2395,0,0.0,,0.3030009569763247,0.4499812558971079,,intact
335,347,35.99188103400312,36.25689993815961,1.0,24.7660229,2.0,1004.383246334158,70.99771792902756,2839,0.0431255059238584,2835,4,0,0.9985910531877422,0.0014089468122578,0.0,True,2477.0,28.07941573603784,0.7772979795148867,2500,0,0.0,,0.3090169943749474,0.4367829303178967,,intact
335,348,35.99188103400312,35.78260286037775,2.23606797749979,55.37851073671648,3.23606797749979,1004.1459391288996,71.63198962873095,3535,0.0536980145969846,3091,444,0,0.8743988684582744,0.1256011315417256,0.0,True,2643.0,29.00505178729662,0.8082273870468719,2765,0,0.0,,0.2612038749637414,0.4,,intact
335,355,35.99188103400312,35.94981371345634,1.414213562373095,35.02444547122265,2.414213562373095,1010.6938771919804,60.52655956958581,3051,0.046345867761075,2984,67,0,0.9780399868895444,0.0219600131104555,0.0,True,2699.0,29.31072129460568,0.8148465614410831,2734,0,0.0,,0.2958163163244892,0.4026997478492772,,intact
339,349,35.09126744573075,36.03728199575214,1.0,24.7660229,2.0,1017.5448321369702,80.52898230557666,2698,0.0409836614943888,2675,23,0,0.991475166790215,0.008524833209785,0.0,True,2148.0,26.148224328293928,0.7352385092516457,2158,0,0.0,,0.3090169943749474,0.4211646096066227,,intact
339,355,35.09126744573075,35.94981371345634,3.685557720282968,91.27660689979976,4.685557720282968,1020.2868946755672,76.54704838597947,4805,0.0729898048482352,3889,916,0,0.8093652445369407,0.1906347554630593,0.0,True,1736.0,23.507147049675357,0.6617902392842565,1984,0,0.0,,0.2402530733520421,0.4079883299942573,,intact
339,362,35.09126744573075,23.358278605866047,3.16227766016838,78.31704094788851,4.16227766016838,1027.391174851215,58.58310913983286,2939,0.044644544526319,2917,22,0,0.9925144607009186,0.0074855392990813,0.0,True,1828.0,24.121991458915023,0.8253953396873654,1832,0,0.0,,0.2817290466902531,0.4653094009836904,,intact
340,346,35.14675606572773,36.402086813106976,2.6502815398728847,65.63693330793913,3.6502815398728847,1019.2892044421856,88.52010439867745,4246,0.06449837906048,3838,408,0,0.90390956194065,0.0960904380593499,0.0,True,1635.0,22.813080982420978,0.6376925206478623,1679,14,0.0082693443591258,,0.2588283628687876,0.3874258867227931,,intact
340,348,35.14675606572773,35.78260286037775,1.414213562373095,35.02444547122265,2.414213562373095,1017.1227514773402,88.1566085656711,2854,0.0433533617142275,2810,44,0,0.98458304134548,0.0154169586545199,0.0,True,3067.0,31.24510235101953,0.8810202946729242,3242,10,0.0030750307503075,,0.2878061171354606,0.4549356018507299,,intact
341,344,35.999005512360355,34.98886340420448,2.23606797749979,55.37851073671648,3.23606797749979,1010.8062136256658,87.8482030739631,3869,0.0587716035292033,2689,1139,41,0.6950116309123805,0.2943913155854226,0.0105970535021969,True,366.0,10.793582275744573,0.3040965291810843,388,710,0.6466302367941712,0.4258218860212584,0.221636875083904,0.3941023016858508,0.2041850109373543,intact
342,343,37.76525997289867,36.77149714096914,1.0,24.7660229,2.0,1016.8982652133412,89.97547953196228,3214,0.0488219006830859,3166,48,0,0.985065339141257,0.014934660858743,0.0,True,3112.0,31.473486711896992,0.8445091503998702,3150,0,0.0,,0.3021694792519622,0.3985677739148772,,intact
342,353,37.76525997289867,36.212109030230685,2.6502815398728847,65.63693330793913,3.6502815398728847,1018.5245326833794,87.49774134412955,4322,0.0656528483983501,4322,0,0,1.0,0.0,0.0,True,3071.0,31.265470738026977,0.8452712271155358,3073,0,0.0,,0.2817290466902531,,,intact
356,359,35.61952302667219,35.00893767601613,1.0,24.7660229,2.0,1023.41239302548,89.57256481167347,2726,0.0414089923030778,2665,61,0,0.9776228906823184,0.0223771093176815,0.0,True,2637.0,28.97211020734693,0.8204089376747288,2654,0,0.0,,0.3090169943749474,0.4449944320643648,,intact
361,362,29.14542295792484,23.358278605866047,1.0,24.7660229,2.0,1042.062159548304,84.96153343561657,2371,0.0360164052643424,2363,8,0,0.9966258962463096,0.0033741037536904,0.0,True,594.0,13.750493532712625,0.5237913946317124,602,0,0.0,,0.353889367864523,0.4673855585108742,,intact
345,352,35.58618691248818,35.47752150422342,5.0,123.8301145,6.0,1019.4628583486724,85.66311824079833,5838,0.0886814736116539,5081,757,0,0.8703323055841041,0.1296676944158958,0.0,True,2291.0,27.004591262358783,0.7600107527180017,2337,0,0.0,,0.2572842744474721,0.375,,intact
345,355,35.58618691248818,35.94981371345634,9.442387549448895,233.85038628032623,10.442387549448895,1022.8035751266876,81.26227243932293,7805,0.1185609629220552,5751,2054,0,0.7368353619474696,0.2631646380525304,0.0,True,1150.0,19.13259964331453,0.5349082832672521,1656,0,0.0,,0.207676798580154,0.3786728872904381,,intact
345,360,35.58618691248818,34.296361020356215,3.898979485566356,96.5622152261666,4.898979485566356,1020.5024783432664,83.90325210857443,4732,0.0718809066684389,4529,203,0,0.9571005917159764,0.0428994082840236,0.0,True,1798.0,23.92323505210898,0.6846697998218005,1837,0,0.0,,0.2742918851774318,0.356789172325331,,intact
346,350,36.402086813106976,35.738296698592364,7.246211251235321,179.4598337863316,8.246211251235321,1019.211283597884,88.51569912656174,7135,0.1083834042855688,6263,872,0,0.8777855641205325,0.1222144358794674,0.0,True,1331.0,20.583256751802555,0.5706445058880085,1522,21,0.0136098509397278,,0.2433607328111082,0.3805145663311607,,intact
342,361,37.76525997289867,29.14542295792484,1.0,24.7660229,2.0,1028.890110161908,68.14343820655863,2554,0.0387962459068455,2507,47,0,0.9815974941268598,0.0184025058731401,0.0,True,1842.0,24.21418613851274,0.7237763860084017,1846,0,0.0,,0.3145198591387564,0.4211646096066227,,intact
343,350,36.77149714096914,35.738296698592364,4.0,99.0640916,5.0,1017.540628869376,89.05109379019595,5165,0.0784583438170936,5165,0,0,1.0,0.0,0.0,True,4194.0,36.537537720196994,1.0077959344648428,4396,0,0.0,,0.2833003940990191,,,intact
345,347,35.58618691248818,36.25689993815961,1.0,24.7660229,2.0,1016.492944268865,89.84983478845362,2967,0.045069875335008,2964,3,0,0.9989888776541962,0.0010111223458038,0.0,True,3073.0,31.275649957159786,0.8706655386948418,3097,0,0.0,,0.3008613653919205,0.4340578300578996,,intact
345,351,35.58618691248818,36.26906345519703,1.0,24.7660229,2.0,1017.0383295400486,89.29044030251103,2837,0.0430951251518092,2687,150,0,0.9471272470919986,0.0528727529080014,0.0,True,2009.0,25.288031978452484,0.7038603817829026,2452,0,0.0,,0.3008613653919205,0.4270509831248423,,intact
349,356,36.03728199575214,35.61952302667219,1.0,24.7660229,2.0,1023.341355942702,89.69491843387223,2787,0.0423356058505788,2761,26,0,0.990670972371726,0.0093290276282741,0.0,True,1939.0,24.84356796658584,0.6934042889244443,1952,0,0.0,,0.3090169943749474,0.4258327418248415,,intact
349,362,36.03728199575214,23.358278605866047,6.834654549917682,169.2672110968505,7.834654549917682,1033.380391887883,72.33853036833773,4824,0.0732784221827027,3882,942,0,0.804726368159204,0.195273631840796,0.0,True,1127.0,18.940307329321037,0.6377684506207024,1204,0,0.0,,0.2290162883342605,0.4042654435083545,,intact
351,360,36.26906345519703,34.296361020356215,5.0,123.8301145,6.0,1020.9518318807724,84.81203045424488,5557,0.0844129751387394,3575,1982,0,0.6433327334892928,0.3566672665107072,0.0,True,2083.0,25.749553256723427,0.7298065149638299,2221,0,0.0,,0.2025519956555797,0.3683260446735303,,intact
352,356,35.47752150422342,35.61952302667219,3.0,74.2980687,4.0,1022.7427017032842,89.38301880624125,4055,0.0615970153297801,3489,566,0,0.860419235511714,0.139580764488286,0.0,True,2681.0,29.212819187109325,0.8217730956288833,2692,0,0.0,,0.2535548202751237,0.4,,intact
347,348,36.25689993815961,35.78260286037775,2.23606797749979,55.37851073671648,3.23606797749979,1016.1596053299291,89.64474512679381,3476,0.0528017818215328,3366,110,0,0.9683544303797468,0.0316455696202531,0.0,True,2481.0,28.10207870642285,0.7801852487797407,2663,0,0.0,,0.2817290466902531,0.433030277982336,,intact
349,352,36.03728199575214,35.47752150422342,3.47213595499958,85.99099857343296,4.47213595499958,1022.93539493422,89.0822145254616,4931,0.0749037934873356,4405,526,0,0.8933279253701075,0.1066720746298925,0.0,True,1764.0,23.695962509005764,0.6626869221283357,1775,0,0.0,,0.2553967929896867,0.4198684153570663,,intact
349,354,36.03728199575214,34.955224750081314,1.0,24.7660229,2.0,1023.3516779802212,89.70047759188402,2874,0.0436571694347196,2812,62,0,0.9784272790535838,0.0215727209464161,0.0,True,2124.0,26.00173452395765,0.7325205353587179,2140,0,0.0,,0.304845440523399,0.4352747515808041,,intact
349,355,36.03728199575214,35.94981371345634,6.0,148.5961374,7.0,1026.2761117122352,85.9618649591935,6437,0.0977805148403933,3695,2742,0,0.5740251670032623,0.4259748329967376,0.0,True,1497.0,21.829106706806275,0.6064727710362103,1637,0,0.0,,0.1907435698305462,0.3548228486624271,,intact
352,360,35.47752150422342,34.296361020356215,1.0,24.7660229,2.0,1023.3763606893964,88.29164260925121,2813,0.0427305558872186,2761,52,0,0.981514397440455,0.0184856025595449,0.0,True,2314.0,27.139806127334285,0.7779359595697888,2335,0,0.0,,0.3203772410170408,0.4295361513072445,,intact
353,354,36.212109030230685,34.955224750081314,1.0,24.7660229,2.0,1021.6678681621132,87.66616713963815,2506,0.0380671073776643,2436,70,0,0.9720670391061452,0.0279329608938547,0.0,True,2123.0,25.9956128677165,0.7305490169959978,2158,0,0.0,,0.2898979485566356,0.4211646096066227,,intact
354,356,34.955224750081314,35.61952302667219,1.0,24.7660229,2.0,1023.1589847492852,89.98404296099207,2272,0.0345125570479064,2269,3,0,0.9986795774647887,0.0013204225352112,0.0,True,2243.0,26.72019975056778,0.7572170101150288,2260,0,0.0,,0.3008613653919205,0.4457990551962238,,intact
354,361,34.955224750081314,29.14542295792484,1.0,24.7660229,2.0,1032.033445640642,75.75415067907224,2543,0.0386291516605748,2533,10,0,0.9960676366496264,0.0039323633503735,0.0,True,1471.0,21.638711666278937,0.6751479880468124,1509,0,0.0,,0.3279344228724749,0.451826599690585,,intact
