Repository: AmiraliKhosrozadeh/ice-bonded-granular-microCT

# Grain-scale kinematics, ice-bond failure and damage evolution in ice-bonded granular media under in-situ uniaxial compression

Analysis code, per-specimen tables and supplementary material for the paper of
that title (Khosrozadeh et al., submitted to *Powder Technology*).  Twelve
ice-bonded columns, five of glass beads (G1–G5), four of γ-alumina beads
(A1–A4) and three of quartz sand (S1–S3), were compressed at −5 °C inside a
laboratory micro-CT and reconstructed at every load step at 24.77 µm per
voxel.  The reconstructions themselves are available from the corresponding
author on request; everything computed from them is here.

The repository is organised by what each analysis takes in, which is how
Fig. 1 of the paper draws it.

```
stage0_dragonfly/        per-scan segmentation run inside Dragonfly: phase classification,
                         watershed bead labels, histogram / porosity / PSD checks, ROI export
spam_pipeline/           first-generation SPAM pipeline (alignment, ddic, ldic, contacts,
                         bonds, crack analysis, tortuosity, plots) as first written; the
                         paper's numbers come from analysis/ and paper/, which supersede it
postprocessing/          first-generation post-processing (sparse graphs, permeability)

analysis/                the pipeline the paper reports, one folder per branch of Fig. 1
  kinematics/            branch A: bead DDIC (spam-ddic), composed 1->N fields, neighbourhood
                         gradient, Green-Lagrange strain, packing rotation, motion renders
  sand_tracking/         branch A for sand: predictor from column length, reciprocal
                         matching, grain strain, damage criteria and their nulls
  bonds/                 branch B: throat lens, neck, coverage pair, cohesive / adhesive
                         classification, survival census, breakage clustering null test;
                         _spec.py is the registry of every specimen's scans, frames and
                         thresholds that the other scripts import
  damage/                branch C: the pipeline's void / crack / separation classes and the
                         crack-orientation classification (the volumes the paper reports
                         come from paper/scripts/crack_split_tight.py, see below)
  structure/             branches C and D: fixed core, phase fractions, voxel-face specific
                         surface, 26-connected spanning air, Kozeny-Carman estimate, PuMA
                         ice-diffusion tortuosity
  sand_segmentation/     phase segmentation of the sand and, under dl/, the border-core 3D
                         U-Net (synthetic training data, training, inference, decoding) with
                         the five-way comparison against watershed, ParticleSeg3D and
                         Cellpose-SAM

paper/
  scripts/               the scripts that make every table and figure of the paper from the
                         outputs of analysis/; in particular
                           crack_split_tight.py   void / crack / separation inside the bead
                                                  envelope, the classes the paper reports
                           planar_test.py         breakage-clustering null test
                           ice_tortuosity.py      PuMA continuum diffusion on interior cubes
                           specimen_tables.py     Tables 2-4 of the paper
                           fig_*.py               the figures
  data/                  the tables behind the paper: bond geometry, failure mode at every
                         threshold, survival census, specimen summary, crack volumes, core
                         structure, ice tortuosity per cube, DIC summary, clustering sweeps,
                         loading rates, and under bonds/ the per-throat, per-pair and
                         per-bead tables of every bead specimen
supplementary/           supplementary.pdf and its figures: method settings and provenance,
                         crack classes, crack orientation and ice-path maps for every scan
data/                    the intermediate data the tables are built from: spam-ddic outputs,
                         composed kinematic fields, sand tracking outputs, crack-class masks,
                         Camsizer references (see data/README.md)
templates/               per-specimen template documenting how the scripts are adapted
```

## Results for every specimen

The paper shows one or two specimens per figure.  The same rendering for
every specimen and every scan is in [`supplementary/`](supplementary/README.md):
the void and crack classes (Fig. 11 of the paper), the crack orientation
classes (Fig. 12), the ice-path maps (Fig. 18) and the per-scan tables behind
Tables 2–4, each as one sheet per material, compiled with their text in
[`supplementary/supplementary.pdf`](supplementary/supplementary.pdf).

File: paper/data/bonds/Glass_100_1800_T5/Glass_100_1800_T5_bond_survival_1to2.csv
b1_a,b1_b,b3_a,b3_b,gap1_vox,gap3_vox,opening_vox,axis_dip_deg,z_mid,r_bond1_vox,connected1,outcome,crack_frac3,neck_severed3,q_crack3
3,10,3,20,6.834654549917682,1.0,-5.834654549917682,63.61119930231693,87.80969043787327,25.38226171238474,True,survived,0.0,0.0462873674059787,
3,12,3,17,1.0,1.0,0.0,63.02750968982888,86.77376735192732,28.47341356616932,True,survived,0.0331125827814569,0.3278054173576561,0.3740666961489728
10,33,20,51,1.0,32.45523545623495,31.455235456234952,10.373984779040535,139.50717243771712,30.02421685360828,True,separated,,,
11,24,11,23,1.0,60.134348520400145,59.134348520400145,60.58362060478832,114.39412351697534,25.2376322632248,True,separated,,,
10,20,20,15,1.0,18.453255633051967,17.453255633051967,69.94390867457845,116.90717365242398,32.8782659743508,True,separated,,,
12,20,17,15,1.414213562373095,44.34352261331715,42.929309050944056,69.39795441421006,115.87125056647804,28.02835705319874,True,separated,,,
12,28,17,36,6.5630027024141775,1.0,-5.5630027024141775,50.03352964059469,128.5664307948644,24.22075804422162,True,survived,0.0,0.2969479353680431,
14,17,14,12,1.0,1.0,0.0,88.03113164228607,108.35969967594878,27.39080870903951,True,survived,0.0006727211570803,0.0157894736842105,0.3583433387185747
14,23,14,21,3.898979485566356,38.4872992680588,34.58831978249244,70.55437655715764,119.86314228648294,25.363443772040124,True,separated,,,
14,26,14,30,1.0,11.225303344945887,10.225303344945887,62.80915599783234,123.45208902157236,24.527651434398777,True,detached,0.2694019320525345,1.0,0.3333333333333333
14,29,14,45,2.146264369941973,42.54617086903852,40.399906499096545,43.53923022453771,134.66666084891963,28.856518540128786,True,separated,,,
14,37,14,38,1.0,1.0,0.0,14.672741867142364,141.388978644485,27.443053596690888,True,survived,0.0023939808481532,0.4461152882205513,0.4211646096066227
17,31,12,24,8.22446323827975,1.0,-7.22446323827975,47.1321247560589,136.44189566630604,28.41186145542198,True,survived,0.0009861932938856,0.2262038073908174,0.3288130902060995
17,23,12,21,1.0,1.0,0.0,70.60947643193073,121.11301117097844,25.11119042439226,True,survived,0.0699099099099099,0.3791315618924173,0.393529818721632
20,33,15,51,1.0,44.72776332824014,43.72776332824014,49.09709192424729,151.28729610123878,27.914558950087667,True,separated,,,
20,45,15,57,1.0,40.031837952089155,39.031837952089155,16.426922487138622,162.49877551762296,26.797520467958076,True,separated,,,
23,28,21,36,1.0,17.29089074537758,16.29089074537758,71.63466983732468,143.34705577711551,30.549706811864404,True,separated,,,
24,30,23,25,1.0,1.0,0.0,62.75782122189488,148.23841069545273,26.348318006408824,True,survived,0.0,0.0,
26,37,30,38,1.0,21.27721607122858,20.27721607122858,58.82662698796708,157.73123687460406,29.392057279183568,True,separated,,,
29,37,45,38,1.0,40.9616272541695,39.9616272541695,79.15796795362309,168.94580870195136,26.708284387767684,True,separated,,,
29,42,45,49,1.0,10.0,9.0,78.94255311002586,169.1919503661667,26.450805844661367,True,survived,0.3844574479006262,0.2845233780355201,0.3401030852115166
28,54,36,60,1.0,1.8284271247461903,0.8284271247461903,19.056272902619245,186.9848704983117,28.10207870642285,True,survived,0.0,0.1714995857497928,
33,45,51,57,2.863703305156273,62.21226084400468,59.34855753884841,72.72537839443757,185.0987743029161,29.84877504066842,True,separated,,,
33,47,51,52,1.414213562373095,33.62551306863838,32.211299506265284,76.90692889089779,182.26348347553864,33.0761406275534,True,separated,,,
33,55,51,58,7.803118619434352,6.6212327846342935,-1.1818858348000587,55.53614448957472,196.6764147918268,23.055964736417568,True,survived,0.0,0.0,
37,57,38,48,3.414213562373095,1.0,-2.414213562373095,47.48505514667843,201.2151547676364,31.29599846286301,True,survived,0.0,0.0304723209751142,
37,69,38,68,10.180339887498947,15.478831830719265,5.298491943220318,21.81210325772433,213.5359390622944,27.40242729225939,True,separated,,,
42,62,49,55,1.0,1.0,0.0,35.19941488835216,206.4874116854976,26.3965971453958,True,survived,0.0,0.0,
47,55,52,58,1.0,1.0,0.0,66.94664954905292,205.0526033808335,29.494760872743147,True,survived,0.0,0.0,
54,55,60,58,1.0,83.6658961024406,82.6658961024406,89.66374251738921,219.6788089605133,27.46624164780438,True,separated,,,
54,76,60,75,1.0,47.68286654580957,46.68286654580957,46.59282784105554,243.6889932073796,25.9588526143026,True,separated,,,
54,77,60,87,1.0,22.999560217773485,21.999560217773485,16.466484662224858,252.46956360582905,31.397543176356965,True,separated,,,
55,76,58,75,1.0,43.72588825746674,42.72588825746674,47.58976207389101,243.47571894398797,28.707216781322323,True,separated,,,
57,85,48,77,1.8284271247461903,7.194052389321207,5.3656252645750175,19.38589373792155,262.6750856106064,35.949104827605794,True,survived,0.0,0.0,
62,73,55,78,2.449489742783178,35.439258600883974,32.989768858100796,62.18009933578303,253.24034884218065,25.212394624649004,True,separated,,,
61,73,65,78,1.0,5.928203230275509,4.928203230275509,61.30005459213151,252.70140032047743,26.038434238092623,True,survived,0.0,0.0,
61,75,65,71,1.0,56.72261119091321,55.72261119091321,65.82068316118382,250.56198224527287,32.163754912903435,True,separated,,,
69,81,68,73,1.0,1.0,0.0,57.28967134186852,269.8025215460992,34.655204523584075,True,survived,0.0,0.0756537982565379,
70,80,69,74,6.5630027024141775,39.18831450143419,32.62531179902001,62.5982904696203,270.47615354176565,35.12958053741257,True,separated,,,
70,93,69,107,1.0,1.0,0.0,25.693864255927917,284.64931134022885,32.72785918767764,True,survived,0.0,0.0,
73,99,78,105,1.0,1.0,0.0,13.22046959100799,304.9806158485646,24.8051004834342,True,survived,0.0,0.0218658892128279,
74,96,64,91,1.0,1.0,0.0,33.25028005156414,294.4321335954015,19.97900391096797,True,survived,0.0,0.0,
75,91,71,84,1.0,4.773112505913769,3.773112505913769,49.61457817555756,288.54179365237275,28.44545184522819,True,survived,0.0,0.0,
75,97,71,100,1.0,1.0,0.0,20.909515290844997,297.651829485116,33.81844793982066,True,survived,0.0,0.0,
76,77,75,87,1.0,34.90696501013712,33.90696501013712,75.8294345680528,276.26647358930364,29.75264347040649,True,separated,,,
73,91,78,84,1.7320508075688772,1.0,-0.7320508075688772,54.08332227066322,290.6812117275773,26.63070457981699,True,survived,0.0,0.0,
76,82,75,66,1.0,1.0,0.0,70.60124936283027,279.33147777806244,25.95272084319679,True,survived,0.0,0.0,
77,81,87,73,1.0,42.65964119626368,41.65964119626368,87.37328608610456,286.6241677264396,30.513217088461644,True,separated,,,
77,95,87,94,1.0,1.0,0.0,60.73603606977894,302.4897149853877,27.14566975625165,True,survived,0.0,0.0330378726833199,
77,101,87,92,1.0,1.0,0.0,33.919181027891874,313.9693609756931,31.48359867576012,True,survived,0.0,0.0,
80,85,74,77,13.0,8.9498743710662,-4.050125628933801,83.1186121008193,293.5990137681124,28.20383671724989,True,survived,0.0,0.0,
80,106,74,102,1.0,1.0,0.0,28.340302675091674,319.9620301960888,29.59710808132768,True,survived,0.0,0.0,
81,85,73,77,1.0,3.2426406871192857,2.2426406871192857,81.40258386767188,293.3946398242915,33.44935350550178,True,survived,0.0,0.0,
81,95,73,94,5.477225575051661,17.24353234320693,11.766306768155268,65.97698418151413,304.0668387240743,24.312578198194025,True,separated,,,
81,105,73,106,1.0,1.0,0.0,8.79620082061812,322.23962967235514,31.895429080722444,True,survived,0.1310211946050096,0.3609971599873777,0.3822173168384947
82,88,66,79,1.0,45.980783491268625,44.980783491268625,75.20892072122638,300.4776593241138,27.977205187901475,True,separated,,,
82,103,66,108,1.0,32.91978203327451,31.919782033274508,38.66555505757825,319.691504567852,30.560124444498616,True,separated,,,
85,92,77,95,1.0,1.0,0.0,73.56747934225059,308.9302545970233,38.22358404942686,True,survived,0.0,0.0,
85,106,77,102,1.0,1.0,0.0,43.21395499147994,324.95100461143323,34.24867779327063,True,survived,0.0,0.0,
88,103,79,108,1.0,34.88534286000844,33.88534286000844,58.232596296447085,328.9921115266952,31.76542679081483,True,separated,,,
88,110,79,111,1.0,35.41926347594936,34.41926347594936,37.162029394985154,339.54853488506006,33.591792844704464,True,separated,,,
90,96,83,91,2.0,1.0,-1.0,81.54427093507016,318.73952835495936,25.989489769558844,True,survived,0.0,0.0,
90,100,83,104,1.0,1.0,0.0,67.57592633577607,326.78810114671256,35.71814698195629,True,survived,0.0,0.0198551113496109,
90,108,83,119,1.0,21.22613882531482,20.22613882531482,46.76025933034912,338.2020012950835,28.59055416951505,True,separated,,,
91,97,84,100,1.0,1.0,0.0,75.41664069572462,320.80617514858443,28.19254840912622,True,survived,0.0,0.0,
91,99,84,105,1.0,41.29011172571515,40.29011172571515,66.34209246650916,325.9955434368285,28.10774159387709,True,separated,,,
91,100,84,104,1.7320508075688772,27.83199940134481,26.09994859377593,66.9120592562816,326.09712030273016,28.98309489407616,True,separated,,,
92,116,95,98,1.0,37.9926777586528,36.9926777586528,33.4903403272386,349.079191019376,30.230244511642027,True,separated,,,
93,95,107,94,1.0,1.0,0.0,87.59441289111089,318.44437046635835,32.059672838122665,True,survived,0.0,0.0,
95,105,94,106,1.0,22.22245246838795,21.22245246838795,59.29202432062626,338.1051769313032,29.59173021118583,True,separated,,,
97,101,100,92,1.0,19.617316655179344,18.617316655179344,79.05542411138113,336.4039444724804,32.50339231901805,True,separated,,,
97,108,100,119,1.0,22.159574390633296,21.159574390633296,61.44898126570598,346.6210562838444,29.489364337912,True,separated,,,
97,120,100,136,1.0,38.821039849090575,37.821039849090575,17.86254322293817,363.05662792763087,30.93796741472617,True,separated,,,
95,114,94,112,1.0,17.822113005365004,16.822113005365004,36.611783714243465,348.9727678517307,34.006173211723066,True,separated,,,
96,108,91,119,1.0,1.0,0.0,56.7231950835573,343.8634286462369,33.44935350550178,True,survived,0.0,0.0,
97,100,100,104,1.0,1.0,0.0,81.36756615432417,335.2071561354734,28.35578904739304,True,survived,0.0,0.0,
99,124,105,126,1.0,1.0,0.0,3.48752954844976,375.1930794052476,27.668308157023564,True,survived,0.0,0.0452191922678633,
100,108,104,119,1.0,21.11613774108386,20.11613774108386,70.96393113554343,351.91200143799006,23.74293175729344,True,separated,,,
100,111,104,96,1.0,1.0,0.0,56.17064784780533,359.5469911813626,30.02421685360828,True,survived,0.0,0.000383435582822,
100,127,104,130,3.0,1.0,-2.0,16.095911058939027,376.6257169622045,24.84356796658584,True,survived,0.0,0.0,
101,114,92,112,1.0,1.0,0.0,60.04494498709022,360.4524138420361,30.219713159811683,True,survived,0.0,0.0,
101,120,92,136,1.0,32.65833551887048,31.65833551887048,40.637857194246216,369.5443614187835,31.11238280628643,True,separated,,,
101,121,92,117,1.0,37.226641064318066,36.226641064318066,40.197118382068666,369.7691233399359,31.960231926001168,True,separated,,,
103,123,108,127,1.7320508075688772,1.0,-0.7320508075688772,38.12589837427814,376.7372177816866,31.458312671619964,True,survived,0.0,0.0,
103,125,108,113,1.0,1.0,0.0,27.831304378482177,380.1453332506994,33.23933836501469,True,survived,0.0,0.0,
105,106,106,102,1.0,1.0,0.0,86.1077293477414,353.79599445949685,32.40040130359718,True,survived,0.0,0.005037037037037,
105,114,106,112,1.0,55.9941043273722,54.9941043273722,72.08331362306234,367.14555880001154,32.124144362268225,True,separated,,,
105,126,106,128,5.928203230275509,38.56483117512634,32.63662794485084,46.84002488003556,383.89054040995535,28.16995822247861,True,separated,,,
105,131,106,133,1.0,1.0,0.0,27.680208227882517,387.7658914789101,31.158388162107517,True,survived,0.0815339993554624,0.8587956876150408,0.4142135623730951
106,126,102,128,4.449489742783178,55.78621738005465,51.33672763727147,38.93521953709166,381.4085669898681,26.77375326109316,True,separated,,,
108,127,119,130,1.0,1.0,0.0,46.06159354585189,388.0396171105754,25.04137527736981,True,survived,0.0,0.0,
110,114,111,112,9.392304845413264,6.28538328578604,-3.1069215596272244,83.98737172446934,373.665976603801,23.43934434990072,True,survived,0.0,0.0,
108,133,119,129,1.0,3.3166247903554,2.3166247903554,22.5799737493215,396.18918670422977,29.88075017039453,True,survived,0.0,0.0,
110,123,111,127,1.0,1.0,0.0,59.85367907703976,387.29364114005136,34.80185507885066,True,survived,0.0,0.0,
110,130,111,137,1.0,1.0,0.0,47.97189084830619,393.7123253763237,29.59710808132768,True,survived,0.0,0.0,
110,132,111,120,1.0,1.0,0.0,43.55605087591031,395.7626946998754,27.9544409813755,True,survived,0.0,0.0,
111,134,96,152,1.0,69.81593748488135,68.81593748488135,27.41033344519792,411.199419949152,33.88896677904354,True,separated,,,
114,132,112,120,1.0,1.0,0.0,50.15576329205428,400.1098678165134,32.64508384034771,True,survived,0.0,0.0,
114,137,112,138,1.0,1.0,0.0,26.746111913835136,409.8744943845367,31.725318912709863,True,survived,0.0,0.0,
116,138,98,151,1.0,67.81270102352096,66.81270102352096,2.9539411641003395,415.74460088092746,38.36903990980269,True,separated,,,
114,130,112,137,2.863703305156273,1.0,-1.8637033051562728,57.15515180718776,398.05949849296167,26.372468623767148,True,survived,0.0,0.0,
120,121,136,117,8.851841083363698,1.0,-7.8518410833636985,89.6817794075632,396.42180679508624,23.809869955405706,True,survived,0.0,0.0,
120,127,136,130,1.0,75.7626652302645,74.7626652302645,76.28084879998707,404.47518875436185,27.857485574187805,True,separated,,,
120,133,136,129,8.00692826708518,20.646203624377733,12.639275357292554,65.24346101253678,412.6247583480162,24.61832697999475,True,separated,,,
120,136,136,143,1.0,1.0,0.0,51.01851336426483,418.30477608406113,25.56345431148385,True,survived,0.0,0.0,
121,124,117,126,1.0,51.89196429343573,50.89196429343573,78.84828997196824,403.368889984459,27.35592335159045,True,separated,,,
121,131,117,133,1.0,1.0,0.0,71.49209613383672,407.95019189723735,29.34328274285537,True,survived,0.0,0.1807604994324631,
121,136,117,143,1.0,39.81232042158841,38.81232042158841,52.20215134520809,418.5295380052135,25.631847476983477,True,separated,,,
121,137,117,138,1.0,18.594002127652686,17.594002127652686,51.36721620349663,419.19120388243647,30.25129621649952,True,separated,,,
123,125,127,113,6.6212327846342935,47.43078821618738,40.809555431553086,85.02843368077232,408.6765942619525,30.277590264241923,True,separated,,,
123,147,127,145,1.0,1.0,0.0,29.571374776444475,435.8289828503463,27.30351174194334,True,survived,0.0,0.0,
124,136,126,143,1.0,45.36670681290242,44.36670681290242,63.98082764564386,425.2518592734339,26.450805844661367,True,separated,,,
125,142,113,125,1.0,1.0,0.0,53.66817530964654,432.94959437603177,30.979094674378864,True,survived,0.0,0.0,
125,147,113,145,1.0,19.335301508798324,18.335301508798324,40.16909338218539,439.2370983193592,30.617358063870626,True,separated,,,
126,146,128,155,1.0,1.0,0.0,40.5513089128881,439.2655976994564,26.64265463856508,True,survived,0.0,0.0,
126,148,128,149,1.0,10.54957881010348,9.54957881010348,38.675763376721065,440.14076789154535,31.720301862166483,True,survived,0.0,0.0,
127,133,130,129,1.0,1.0,0.0,76.26770025277285,420.9029022284441,28.62949452790358,True,survived,0.0,0.0,
127,134,130,152,1.0,1.0,0.0,63.57313735777968,428.27814572999387,30.177551000235677,True,survived,0.0,0.0,
130,132,137,120,1.0,16.949020177480442,15.949020177480442,86.7323447813822,420.156216589036,25.613212907107,True,separated,,,
130,137,137,138,1.0,1.0,0.0,70.67632082684744,429.9208431570594,28.07941573603784,True,survived,0.0,0.0,
130,142,137,125,1.0,1.0,0.0,59.80243341691418,435.9601631432912,29.859437221769564,True,survived,0.0,0.0,
130,153,137,161,1.0,1.0,0.0,7.952612827749735,453.8817099448894,26.534910368014152,True,survived,0.0,0.0,
131,152,133,157,1.0,1.0,0.0,12.65583769872994,454.5247210666303,31.09703256303334,True,survived,0.0,0.2207217694994179,
132,148,120,149,1.0,29.535533762171184,28.535533762171184,49.30284810836496,445.4925043776759,31.93033926294366,True,separated,,,
133,140,129,144,1.0,1.0,0.0,75.0185925663446,438.2504524136987,34.230084590058105,True,survived,0.0,0.0,
133,142,129,125,2.863703305156273,42.86204157386814,39.99833826871187,70.0646601988254,441.4334754215983,34.72402408800281,True,separated,,,
133,158,129,171,1.0,44.24670257134813,43.24670257134813,14.600647638326972,464.9023175623787,29.39747167681248,True,separated,,,
136,159,143,166,1.0,10.366600265340756,9.366600265340756,39.54612768220723,467.3926735008548,26.099485750361293,True,survived,0.0,0.0,
137,148,138,149,1.0,1.0,0.0,67.6856252218416,455.25713094569926,34.47563074129717,True,survived,0.0,0.0,
137,153,138,161,10.194173437483135,45.20677492828522,35.01260149080208,53.64025057402326,465.6967058364645,24.78584435387901,True,separated,,,
137,159,138,166,1.0,29.964484094743526,28.964484094743526,42.03206982016045,468.0543393780779,31.06118582770255,True,separated,,,
138,157,151,175,1.0,67.88501825892217,66.88501825892217,58.03780797771845,471.9862840695444,40.0137317367984,True,separated,,,
140,158,144,171,11.727922061357855,1.0,-10.727922061357855,50.57781230090948,474.100298153979,25.199766327024985,True,survived,0.0,0.0,
142,147,125,145,10.23606797749979,2.6502815398728847,-7.585786437626905,80.926349002006,460.1019829644256,26.372468623767148,True,survived,0.0,0.0,
142,153,125,161,1.0,14.548274644428467,13.548274644428467,58.54432960586771,471.7360258226964,28.022678123537936,True,separated,,,
142,165,125,165,1.0,28.216730928658833,27.216730928658833,15.432593641091303,488.76140345164777,29.63472584622774,True,separated,,,
148,152,149,157,1.0,1.0,0.0,73.05649059747576,479.2870249488943,32.5180786932831,True,survived,0.0,0.0,
146,148,155,149,1.8284271247461903,1.0,-0.8284271247461903,88.6245909399426,467.9032526506752,30.798757455905527,True,survived,0.0,0.0,
148,161,149,148,1.0,1.0,0.0,58.1444172668752,488.37311328289474,30.76256315108365,True,survived,0.0,0.0,
148,170,149,167,10.31370849898476,1.0,-9.31370849898476,43.6882048751852,498.32147815359406,23.85661494212072,True,survived,0.0,0.0,
152,171,157,168,1.0,1.0,0.0,54.51541563324104,511.2289826332415,27.408234736913396,True,survived,0.0,0.2837999521416607,
152,182,157,187,1.0,1.0,0.0,5.073589652239168,525.7293710719024,26.558891313141824,True,survived,0.0,0.0,
153,161,161,148,1.0,23.032217946136775,22.032217946136775,75.22472164709258,498.81268817366,27.914558950087667,True,separated,,,
151,167,140,154,1.0,6.5630027024141775,5.5630027024141775,58.76144824757056,503.4504677755262,32.17859629871805,True,survived,0.5040336134453781,0.5377187688593844,0.3552435190021288
152,166,157,163,1.0,1.0,0.0,62.25224786417647,506.333631766725,27.30351174194334,True,survived,0.0,0.0891243377999376,
153,165,161,165,3.16227766016838,1.0,-2.16227766016838,63.01193864868125,506.682950253246,28.27710087851444,True,survived,0.0,0.0,
153,170,161,167,1.0,35.29859655747676,34.29859655747676,57.37963198044426,508.7610530443593,29.059871438903453,True,separated,,,
153,174,161,173,1.0,1.0,0.0,50.401177507762014,511.1140264002662,27.535688640195463,True,survived,0.0,0.0,
157,167,175,154,5.324555320336759,1.0,-4.324555320336759,66.91438278009785,506.6444047166214,30.80392459921105,True,survived,0.0,0.0239611768274188,
157,179,175,183,1.0,1.0,0.0,27.337657155660203,522.2941144936465,37.38580894180337,True,survived,0.0,0.0890795117123061,
158,165,171,165,1.0,46.02498804654975,45.02498804654975,71.26251801751805,512.2302455924282,32.625576767294035,True,separated,,,
158,172,171,184,1.0,16.90372479589046,15.903724795890462,62.09852032394435,517.3716880765828,26.25755535982149,True,separated,,,
158,177,171,177,1.0,1.0,0.0,44.61917320317526,526.2781382959766,25.56967943134028,True,survived,0.0,0.1302388463271744,
159,166,166,163,1.0,32.9580100418724,31.9580100418724,66.35596891541884,508.6222380929734,26.414679072721466,True,separated,,,
159,170,166,167,1.0,19.22602788954635,18.22602788954635,61.35209004275876,511.1186865859726,31.564377766008075,True,separated,,,
159,172,166,184,1.7320508075688772,17.15565569456487,15.423604886995994,57.347685123333946,514.1820262790138,28.86203340277639,True,separated,,,
161,170,148,167,1.0,3.2426406871192857,2.2426406871192857,73.76025653295508,517.9161685937247,28.573849199249008,True,survived,0.0,0.0,
161,174,148,173,2.449489742783178,51.93797644561518,49.488486702832,70.8287053556976,520.2691419496316,30.39301383057232,True,separated,,,
161,186,148,176,1.0,4.65685424949238,3.6568542494923797,19.38025104249982,541.9348613714121,33.23933836501469,True,survived,0.0,0.0,
165,195,165,200,1.0,45.61528242583358,44.61528242583358,21.32128575407633,557.2461721146187,24.514670406003766,True,separated,,,
166,179,163,183,5.708203932499369,1.0,-4.708203932499369,66.45478114867254,538.0453190301613,26.456822177241087,True,survived,0.0,0.0,
166,180,163,180,1.0,32.564941203483066,31.564941203483066,57.92266769874953,541.5541483244614,23.635436324564704,True,separated,,,
166,182,163,187,1.0,1.414213562373095,0.4142135623730949,57.27604174117215,542.2673757836029,25.65667251667837,True,survived,0.0,0.003515625,
165,174,165,173,1.0,5.6332495807108,4.6332495807108,82.84141675271376,528.1394040292175,26.55289810730829,True,survived,0.0,0.011951000896325,
165,185,165,181,9.259739418689833,73.49041542743318,64.23067600874334,56.53538121141053,546.5324576432506,23.39176552443052,True,separated,,,
167,180,154,180,7.246211251235321,17.056198100133734,9.809986848898413,61.08458967871521,541.078121099172,22.701182914807703,True,separated,,,
169,174,153,173,1.0,1.0,0.0,85.41071615475231,529.7790702754764,27.286018833532427,True,survived,0.0,0.0018918918918918,
169,184,153,162,1.0,1.0,0.0,60.995705477439486,544.2874561132425,34.96610176773985,True,survived,0.0,0.0,
169,196,153,195,1.0,29.51874261869432,28.51874261869432,29.721036868081207,557.727819427737,30.130048048354837,True,separated,,,
170,185,167,181,1.0,5.19114712955712,4.19114712955712,53.27025269628857,548.6105604343638,33.35882734897215,True,survived,0.0,0.0,
171,182,168,187,1.0,1.0,0.0,66.39749200735443,547.1627266501193,26.324145232506837,True,survived,0.0,0.0117603822124219,
174,185,173,181,9.770329614269007,70.76628436770864,60.99595475343963,63.0664803322498,550.9635337902707,26.16647789025748,True,separated,,,
171,188,168,169,1.0,2.0,1.0,49.33145110957399,556.0560323068237,34.97065316401917,True,survived,0.0,0.0,
172,177,184,177,1.0,1.0,0.0,74.85077405000862,542.8976630699003,24.247027854594084,True,survived,0.0670372792674951,0.4350507982583454,0.4026997478492771
172,185,184,181,1.0,4.65685424949238,3.6568542494923797,60.23284775198342,551.6739001274052,30.1986394381694,True,survived,0.0,0.0725750174459176,
174,195,173,200,1.8284271247461903,1.0,-0.8284271247461903,38.08006759952023,561.6772482616391,26.34227689249097,True,survived,0.0,0.0,
174,196,173,195,1.0,13.322709884371136,12.322709884371136,35.38634156380969,560.5192293284983,31.36203992580701,True,separated,,,
177,191,177,205,6.032065437739018,20.11520029158229,14.083134853843273,60.01026697454211,571.0552581836212,25.891323262882167,True,separated,,,
179,180,183,180,1.8284271247461903,8.12403840463596,6.295611279889771,84.5190237245367,556.7278308761971,28.068077388821663,True,survived,0.0,0.0097255991663772,
184,196,162,195,1.0,25.640712978569134,24.640712978569134,67.99964017636282,575.0276151662644,27.616489409343156,True,separated,,,
185,195,181,200,1.0,62.32326225207026,61.32326225207026,72.48945767086205,580.070301875672,26.582850624566497,True,separated,,,
184,186,162,176,1.0,1.0,0.0,78.3487296078224,568.7445854357843,32.33648057710907,True,survived,0.0,0.0,
185,206,181,207,2.146264369941973,1.0,-1.146264369941973,43.39575779457584,596.0932456556591,28.76260409266991,True,survived,0.0,0.0213736791546589,
185,211,181,212,6.6212327846342935,24.009253380032156,17.38802059539786,23.30934420692841,604.6347458945115,23.33045017513125,True,separated,,,
186,196,176,195,8.0,37.22073178427465,29.220731784274648,80.90724014360454,582.1849487502789,28.29960553856568,True,separated,,,
188,200,169,186,1.0,1.0,0.0,66.62136420591457,593.4994217786465,34.84755681236722,True,survived,0.0,0.0,
186,200,176,186,9.29832572579834,5.708203932499369,-3.5901217932989713,67.18825066578304,591.7255180874515,30.04011530156045,True,survived,0.0,0.0,
195,203,200,199,1.0,54.62109903542892,53.62109903542892,66.18304654853223,605.201915692479,25.05408341078227,True,separated,,,
195,207,200,202,2.146264369941973,39.46044985280761,37.31418548286564,57.15814056651488,611.3973537205436,23.275812043510143,True,separated,,,
195,211,200,212,1.0,1.0,0.0,46.09246295209478,615.3484603658799,25.288031978452484,True,survived,0.0507191521574564,0.3965827338129496,0.4
196,215,195,219,1.0,1.0,0.0,14.76543290566157,621.8918089134811,33.57757610166324,True,survived,0.0,0.0,
203,207,199,202,1.0,60.797798530996886,59.797798530996886,79.9254681282174,625.8152530659825,30.710783004713047,True,separated,,,
206,211,207,212,5.513233075965879,28.264295739029144,22.751062663063266,77.0463816450864,631.3714041458668,26.998696993760284,True,separated,,,
207,220,202,206,6.032065437739018,24.662364280336774,18.630298842597757,61.7130724620204,650.8561343277581,26.444788143333422,True,separated,,,
207,229,202,232,1.0,1.0,0.0,4.198515107707232,668.550312913784,33.17703402089385,True,survived,0.0,0.0,
215,220,219,206,6.894954260780955,29.522295041881222,22.627340781100266,79.74651870548259,662.5086084538361,28.19819312805537,True,separated,,,
215,234,219,231,1.0,1.0,0.0,33.76640117778435,685.4657146570842,28.25457829359601,True,survived,0.0759233926128591,0.0731040765201548,0.4007458120453971
211,233,212,250,2.6502815398728847,56.121153755192076,53.47087221531919,26.582711762237903,673.5286635437535,24.148368712786887,True,separated,,,
213,238,209,234,1.0,1.0,0.0,12.861479969928428,682.5620527548659,35.33286534676783,True,survived,0.0118475824527697,0.0932317346481398,0.4211646096066227
220,229,206,232,4.449489742783178,36.21003821565348,31.760548472870305,63.22944908013165,687.395756147495,27.994266194785187,True,separated,,,
223,228,215,233,1.0,89.34878747337652,88.34878747337652,79.88454264280952,687.7275602074792,39.13703070387943,True,separated,,,
223,241,215,244,6.834654549917682,1.0,-5.834654549917682,59.91017592372924,701.4582248824481,29.838109049604043,True,survived,0.0,0.1514694800301431,
226,227,228,211,1.0,55.43050408118133,54.43050408118133,84.3056470346466,694.0671337362589,31.98014484502094,True,separated,,,
226,255,228,257,1.0,4.123105625617661,3.1231056256176606,5.035829118531699,726.7003139512774,36.6636420634141,True,survived,0.0,0.048073524213503,
227,237,211,221,1.0,1.0,0.0,79.62497143838675,703.9980832567835,26.1055830488326,True,survived,0.0,0.3131425395943317,
227,241,211,244,1.0,64.92965927597629,63.92965927597629,71.11956650672875,709.4580406475154,33.027987827777984,True,separated,,,
227,248,211,248,1.0,38.97533444883832,37.97533444883832,49.36784348180595,721.8178764962331,30.013613209677494,True,separated,,,
228,233,233,250,1.0,30.649975448011908,29.649975448011908,78.93518022830676,700.4769187587581,26.25755535982149,True,separated,,,
228,248,233,248,4.155870949147037,46.455640903382864,42.29976995423583,44.77708881208611,719.8999153384149,28.38944578214513,True,separated,,,
233,256,250,251,1.0,8.70820393249937,7.708203932499369,40.81196696749053,733.7829385854563,29.88075017039453,True,survived,0.008091446185461,0.4748858447488584,0.2849970691585805
233,257,250,275,1.0,1.0,0.0,36.60778000301228,735.8287703714384,30.00830998263554,True,survived,0.3439122908251587,0.661430119176598,0.4
234,261,231,273,1.0,41.92158567520752,40.92158567520752,44.99729533249187,742.9625295108481,27.74872275760796,True,separated,,,
236,237,229,221,9.0,91.75637923279652,82.75637923279652,89.1659306304038,709.7675937747872,21.587164551489145,True,separated,,,
236,250,229,254,1.0,1.0,0.0,54.90238434129682,730.2111415499786,28.63505311343852,True,survived,0.0,0.0,
236,259,229,256,1.0,1.0,0.0,39.04401167908835,735.9015276239363,24.9777376261388,True,survived,0.0,0.0,
236,262,229,255,8.719749027788248,20.936463343531145,12.216714315742896,29.28172231078939,743.9905901073771,22.792141940852037,True,separated,,,
234,246,231,261,1.0,9.259739418689833,8.259739418689833,71.67703814847688,727.2756794496249,30.922530590107066,True,survived,0.2984226397587566,0.5351913084553613,0.3114213926323542
236,238,229,234,8.222125139210444,7.152147760599405,-1.0699773786110391,84.46295090198073,713.0454248144329,23.173018318554337,True,survived,0.0,0.0,
237,257,221,275,1.0,60.679560390563175,59.679560390563175,39.71864051546415,737.4319737116457,31.96521131871285,True,separated,,,
237,262,221,255,8.43650317030929,51.19941822558357,42.76291505527428,30.977424112807952,744.5738257157922,22.34076770248023,True,separated,,,
238,250,234,254,1.0,1.0,0.0,60.82832726772149,734.0722081980393,33.89366281825115,True,survived,0.0,0.0734933855952964,
238,263,234,280,1.0,17.246872198296842,16.246872198296842,7.425440398850917,751.3341865936554,29.120053859730724,True,separated,,,
241,248,244,248,9.442387549448895,15.867912167437012,6.425524617988117,72.17975289598908,733.6305800133839,24.747287144606645,True,separated,,,
245,246,225,261,1.0,57.88945235748166,56.88945235748166,88.32035391628592,739.9164270469258,33.420792788605745,True,separated,,,
245,247,225,243,1.0,1.0,0.0,84.77514746508182,744.0606854510646,31.970189935878576,True,survived,0.0070546737213403,0.1190295678544351,0.4377476530537126
246,261,261,273,6.713293552551451,1.0,-5.713293552551451,65.78428479849282,754.622418992508,22.68715685050001,True,survived,0.017483716146726,0.2536679536679537,0.4068781988545112
247,259,243,256,1.0,31.1659706401431,30.1659706401431,77.36423046579853,754.9213914105314,22.496949104983702,True,separated,,,
247,269,243,269,1.8284271247461903,1.0,-0.8284271247461903,29.742562726190396,779.9923627929297,34.997949111844065,True,survived,0.0703774792066538,0.7038461538461539,0.4057077327363875
248,257,248,275,1.0,63.02819113633219,62.02819113633219,74.51928593224346,755.2517669510953,30.077178998940926,True,separated,,,
248,264,248,270,1.0,53.78412245269016,52.78412245269016,59.36368397251401,763.7591855316336,30.814256286437413,True,separated,,,
248,279,248,271,7.4852813742385695,24.22441726565505,16.73913589141648,18.342713295354248,782.670005846606,26.40262583044538,True,separated,,,
250,259,254,256,1.0,1.0,0.0,80.89200817877712,756.9283110075428,26.117773375459542,True,survived,0.0,0.0198412698412698,
250,263,254,280,7.385164807134505,3.414213562373095,-3.9709512447614097,63.62676913046004,768.4999033292012,28.07941573603784,True,survived,0.0875437718859429,0.4581385465363365,0.3838506423261194
253,256,227,251,1.0,37.92838944937236,36.92838944937236,87.52470125346346,758.8688687536788,29.71517498305933,True,separated,,,
255,263,257,280,1.0,1.0,0.0,71.30043968838066,774.3367896426096,32.95079698236311,True,survived,0.0659771754636233,0.2188422247446084,0.4026997478492771
255,264,257,270,1.7320508075688772,46.32935870354937,44.59730789598049,74.79396857406776,772.2198263807838,28.45104638788141,True,separated,,,
255,282,257,263,1.0,34.38765178679424,33.38765178679424,25.17472384045415,794.8977896279589,30.461013086004705,True,separated,,,
257,271,275,276,2.146264369941973,9.633758019665985,7.487493649724012,47.05595658576476,789.3477796889872,24.42361002612889,True,survived,0.4461386138613861,0.5688816855753647,0.3289014510266437
259,262,256,255,1.0,16.55114161581929,15.55114161581929,77.16946918509639,770.7077595649413,25.69386510327284,True,separated,,,
259,269,256,269,1.0,6.5630027024141775,5.5630027024141775,44.48972092003308,787.6896684638988,30.50800070803401,True,survived,0.2368495077355837,0.5822241305281236,0.3660254037844386
261,268,273,281,1.0,4.39834563766817,3.3983456376681698,54.772939479611125,790.6400006027443,26.52291176447596,True,survived,0.365079365079365,0.633900659951372,0.3753612022949537
262,271,255,276,10.00566930306458,92.32543613133139,82.31976682826681,64.34139609124033,796.4896316931337,24.676442455702396,True,separated,,,
264,282,270,263,1.0,65.64854290722391,64.64854290722391,49.568345012278925,804.2059184483409,27.180824966004582,True,separated,,,
277,278,274,266,1.0,52.80917783674249,51.80917783674249,86.97677119966006,823.1182557053273,33.681692866586,True,separated,,,
277,279,274,271,1.0,12.11306395640463,11.11306395640463,85.38874752431587,822.1660776899203,35.45876549495164,True,separated,,,
278,279,266,271,6.0,29.798984499129084,23.798984499129084,88.5958088820982,820.3017738465179,27.17496892263898,True,separated,,,

File: paper/data/bonds/Glass_100_1800_T5/Glass_100_1800_T5_throats_scan02.csv (part 1 of 6)
bead_a,bead_b,r_a_vox,r_b_vox,gap_vox,gap_um,dsum_min,z_mid,axis_dip_deg,lens_vox,lens_mm3,binder_vox,pore_vox,crack_vox,binder_frac,pore_frac,crack_frac,connected,bond_area_vox,r_bond_vox,r_bond_over_R,neck_binder_vox,neck_crack_vox,neck_severed,q_crack_med,q_binder_med,q_pore_med,dq_paired
3,28,33.934877195257535,36.85628500433974,1.0,24.7660229,2.0,71.84137422931158,23.86900510763285,2857,0.04339893287230134,2838,19,0,0.9933496674833742,0.006650332516625832,0.0,True,1048.0,18.26441241104166,0.516008265538705,1048,64,0.05755395683453238,,0.30901699437494745,0.43405783005789966,
4,12,35.78117333633001,35.99710183305225,1.0,24.7660229,2.0,50.42073028938685,71.99525664035313,2779,0.04221408276238202,2353,143,283,0.8467074487225621,0.051457358762144655,0.10183519251529327,True,842.0,16.371222439596615,0.45616093172938,873,305,0.25891341256366723,0.39564392373896,0.2989350844248255,0.32793442287247493,0.09670883931413449
4,14,35.78117333633001,34.43127310547151,1.0,24.7660229,2.0,51.77096881430637,69.51319996327236,2519,0.03826458239598428,2071,124,324,0.8221516474791584,0.04922588328701866,0.12862246923382295,True,670.0,14.60368527951557,0.415985655523923,684,730,0.5162659123055162,0.392905387390447,0.28989794855663564,0.3306338781029041,0.10300743883381136
4,21,35.78117333633001,35.99753171372151,1.0,24.7660229,2.0,64.80648368356381,44.31746157635536,2839,0.04312550592385842,2407,230,202,0.8478337442761535,0.08101444170482565,0.07115181401902078,True,756.0,15.512648837479231,0.43223540537997207,756,527,0.4107560405300078,0.40149162409079436,0.28989794855663564,0.35275903631946515,0.11159367553415872
4,29,35.78117333633001,34.85300120076251,1.0,24.7660229,2.0,73.31101824388062,15.474664367420713,2628,0.03992033447266641,2293,152,183,0.8725266362252664,0.0578386605783866,0.06963470319634703,True,865.0,16.5933134590105,0.46983810790615976,865,998,0.5356951154052604,0.40149162409079436,0.2989350844248255,0.35533927009492694,0.10255653966596884
5,30,33.624609328606105,36.163678214663875,1.0,24.7660229,2.0,77.35880925879596,10.313976623257028,2758,0.04189508465586528,2585,173,0,0.9372733865119652,0.06272661348803481,0.0,True,1163.0,19.24043652393959,0.5513944302476308,1163,0,0.0,,0.2989350844248255,0.4,
6,12,36.32348748814413,35.99710183305225,1.0,24.7660229,2.0,51.46689300094775,73.91632649640809,2855,0.04336855210025213,1931,668,256,0.6763572679509632,0.2339754816112084,0.08966725043782837,True,459.0,12.087358593107094,0.3342715734636421,470,418,0.47072072072072074,0.392905387390447,0.2553967929896867,0.3761785115301142,0.1375085944007603
6,24,36.32348748814413,35.88986394066523,1.0,24.7660229,2.0,69.32731879958642,39.39839642143515,2763,0.04197103658598831,2419,344,0,0.8754976474846181,0.12450235251538183,0.0,True,684.0,14.755472278097805,0.40866327309692324,707,0,0.0,,0.29581631632448924,0.40074581204539717,
1,25,36.55541696860039,35.8982640275297,1.0,24.7660229,2.0,71.12244179889247,20.63173721576507,3139,0.04768262173124043,3137,2,0,0.9993628544122332,0.0006371455877668047,0.0,True,1631.0,22.785157984217765,0.6289579127231582,1641,463,0.22005703422053233,,0.3090169943749474,0.39564392373896,
2,8,35.77041716668854,35.13638140939302,1.0,24.7660229,2.0,43.188686058278336,78.61193954639162,2907,0.044158452173531676,2858,49,0,0.9831441348469212,0.016855865153078776,0.0,True,1367.0,20.859760650909728,0.5883712442193432,1367,64,0.04472396925227114,,0.3090169943749474,0.4142135623730951,
2,15,35.77041716668854,36.52018858402313,3.6855577202829677,91.27660689979977,4.685557720282968,51.89466667211587,65.55238107313417,5213,0.07918748234627472,2349,2556,308,0.45060425858430847,0.4903126798388644,0.05908306157682716,True,1.0,0.5641895835477563,0.015608932244759949,221,410,0.6497622820919176,0.40453726661826384,0.16807436035343967,0.3550392228080413,0.23646290626482416
2,17,35.77041716668854,35.36665947250254,1.0,24.7660229,2.0,57.34375030923664,53.24144027548535,3026,0.045966108110459876,2896,79,51,0.9570389953734303,0.026107072042300065,0.016853932584269662,True,1380.0,20.958712816717327,0.5892486395813089,1380,759,0.3548387096774194,0.4142135623730951,0.3090169943749474,0.37268226712382524,0.1051965679981477
1,2,36.55541696860039,35.77041716668854,1.0,24.7660229,2.0,37.15182610370538,88.52610726982294,3223,0.048958614157307394,2754,454,15,0.8544834005584859,0.14086255041886442,0.004654049022649705,True,928.0,17.186959427966244,0.4752647413873503,963,2,0.002072538860103627,0.439607805437114,0.30693121744917323,0.35977525015625467,0.13267658798794074
1,8,36.55541696860039,35.13638140939302,1.0,24.7660229,2.0,44.123264865186876,80.22949827478945,3149,0.047834525591486494,3070,73,6,0.9749126706891077,0.0231819625277866,0.001905366783105748,True,1585.0,22.461548691069996,0.626614179006697,1585,369,0.18884339815762538,0.410224930671679,0.3090169943749474,0.40149162409079436,0.10120793629673158
1,9,36.55541696860039,34.61681173924148,2.863703305156273,70.92254163430594,3.863703305156273,45.8688153696716,78.17455414203887,3812,0.05790575152580074,3240,269,303,0.8499475341028332,0.07056663168940189,0.07948583420776495,True,799.0,15.947714540361222,0.44814430656164284,839,538,0.39070442992011617,0.3577747210701756,0.2612038749637415,0.3430703308172536,0.09657084610643413
1,22,36.55541696860039,35.849476297910805,1.0,24.7660229,2.0,65.00594424119335,40.29001177429638,3354,0.05094855472653087,3310,43,1,0.986881335718545,0.01282051282051282,0.0002981514609421586,True,1461.0,21.565035212457182,0.5956789448768228,1481,112,0.07030759573132454,0.4387496113528984,0.3090169943749474,0.41421356237309503,0.12973261697795102
2,22,35.77041716668854,35.849476297910805,1.0,24.7660229,2.0,64.07136543428481,37.629321646258944,2931,0.044523021438122236,2931,0,0,1.0,0.0,0.0,True,1879.0,24.45617051255864,0.682943504367176,1889,156,0.07628361858190709,,0.3090169943749474,,
3,10,33.934877195257535,36.117984647585075,1.0,24.7660229,2.0,47.75460864995538,75.09725717878352,2927,0.04446225989402381,2444,226,257,0.8349846258968227,0.07721216262384695,0.08780321147933037,True,723.0,15.170301503624794,0.4331101144064041,726,746,0.5067934782608695,0.4142135623730951,0.28172904669025317,0.376931296631122,0.13248451568284192
3,17,33.934877195257535,35.36665947250254,1.0,24.7660229,2.0,58.671834013671585,55.148789008153784,2567,0.0389937209251654,2421,61,85,0.9431242695753799,0.023763147643163226,0.033112582781456956,True,1216.0,19.67396303746374,0.5677785510524274,1216,593,0.32780541735765617,0.37406669614897287,0.3090169943749474,0.3827822185373187,0.06504970177402547
3,20,33.934877195257535,34.14325386756114,1.0,24.7660229,2.0,64.00281581821969,42.7715327935404,2553,0.0387810555208209,2505,48,0,0.981198589894242,0.01880141010575793,0.0,True,989.0,17.742842991915612,0.5212494148978184,989,48,0.04628736740597879,,0.3090169943749474,0.41054588061380315,
6,27,36.32348748814413,34.49693027466622,1.0,24.7660229,2.0,70.6548945858001,32.66984681452284,2967,0.04506987533500808,2457,436,74,0.8281092012133469,0.14694978092349173,0.02494101786316144,True,735.0,15.295678028289107,0.43195672975318894,735,183,0.19934640522875818,0.3937129433613966,0.28989794855663564,0.3733744816363991,0.10381499480476097
7,16,36.46431579806076,35.018674173407696,1.0,24.7660229,2.0,62.36770245346794,69.86416115892166,2901,0.04406730985738404,1732,753,416,0.5970355049982765,0.2595656670113754,0.14339882799034814,True,302.0,9.804569629897316,0.27431895710603843,302,735,0.7087753134040502,0.3851040526300559,0.25,0.35388936786452296,0.13510405263005593
7,19,36.46431579806076,34.051193199309104,1.0,24.7660229,2.0,68.29068408116733,59.4695898440373,2671,0.040573521071724496,2147,260,264,0.8038187944590042,0.09734181954324223,0.09883938599775365,True,641.0,14.284139352575984,0.4051346875510397,654,721,0.5243636363636364,0.4068781988545112,0.28989794855663564,0.34514099850039526,0.11698025029787557
7,26,36.46431579806076,35.96390861564198,1.0,24.7660229,2.0,74.65626192511891,48.398367951321845,2816,0.04277612704529247,2341,195,280,0.8313210227272727,0.06924715909090909,0.09943181818181818,True,677.0,14.679774962390475,0.40536061959882036,684,1031,0.6011661807580175,0.4068781988545112,0.28989794855663564,0.3516287047744073,0.11698025029787557
8,33,35.13638140939302,34.40756167284439,1.0,24.7660229,2.0,83.57843899520003,16.108892100825177,2703,0.04105961342451191,2703,0,0,1.0,0.0,0.0,True,1983.0,25.12386324398493,0.7225320317047698,1983,355,0.15183917878528658,,0.3090169943749474,,
9,11,34.61681173924148,33.60517203479346,1.0,24.7660229,2.0,56.2731460501727,85.44618634488573,2716,0.041257088442831796,2328,382,6,0.8571428571428571,0.1406480117820324,0.0022091310751104565,True,1416.0,21.23032733700184,0.6223896217184476,1428,654,0.31412103746397696,0.4626456542734674,0.28989794855663564,0.37268226712382524,0.17274770571683173
9,23,34.61681173924148,33.08516296144513,1.0,24.7660229,2.0,72.47002527815921,56.689961675094736,2548,0.03870510359069787,2488,44,16,0.9764521193092621,0.01726844583987441,0.006279434850863423,True,1160.0,19.21560480373171,0.5676527128989883,1178,945,0.44512482336316533,0.4213924954722618,0.3090169943749474,0.39352981872163206,0.11237550109731442
9,25,34.61681173924148,35.8982640275297,1.0,24.7660229,2.0,78.90485225795015,44.416906271198656,2724,0.04137861153102865,2724,0,0,1.0,0.0,0.0,True,2555.0,28.518095294033667,0.8088510147349867,2556,101,0.03801279638690252,,0.3090169943749474,,
7,35,36.46431579806076,35.68600870019239,1.0,24.7660229,2.0,85.76680485023061,11.84219035551703,2859,0.043429313644350556,2430,245,184,0.8499475341028332,0.08569429870584121,0.06435816719132564,True,685.0,14.766254502611575,0.40931914319994733,692,838,0.5477124183006536,0.4142135623730951,0.28172904669025317,0.37406669614897287,0.13248451568284192
8,13,35.13638140939302,35.09947274077293,2.6502815398728847,65.63693330793913,3.6502815398728847,57.97937781870231,77.5500832784529,3973,0.060351403675762416,1374,303,2296,0.3458343820790335,0.07626478731437202,0.5779008306065945,True,5.0,1.2615662610100802,0.03592371093865595,5,1740,0.997134670487106,0.37406669614897287,0.16666666666666666,0.23800671553691075,0.2074000294823062
8,17,35.13638140939302,35.36665947250254,1.0,24.7660229,2.0,64.31518907071813,65.781220721378,3058,0.04645220046324729,3051,6,1,0.9977109221713538,0.001962066710268149,0.0003270111183780249,True,1262.0,20.042631473036266,0.5685607662401695,1265,580,0.3143631436314363,0.42705098312484235,0.3090169943749474,0.40149162409079436,0.11803398874989496
8,23,35.13638140939302,33.08516296144513,1.7320508075688772,42.89600996421431,2.732050807568877,70.72447477367449,54.82414062055306,2797,0.04248750971082494,2782,15,0,0.9946371111905613,0.005362888809438684,0.0,True,1281.0,20.192943425895987,0.5919814220602025,1282,817,0.3892329680800381,,0.2989350844248255,0.4083069769263126,
10,21,36.117984647585075,35.99753171372151,2.449489742783178,60.66411906308329,3.449489742783178,73.4711982591266,63.29035629149542,4101,0.062295773086912073,1447,274,2380,0.35284077054376983,0.06681297244574494,0.5803462570104853,True,116.0,6.076507779746499,0.1685215078902724,116,1212,0.9126506024096386,0.36602540378443865,0.1757340838011157,0.23303742867523053,0.19029131998332297
10,28,36.117984647585075,36.85628500433974,1.0,24.7660229,2.0,80.72256817360022,48.75340534024662,3019,0.045859775408287624,2868,105,46,0.9499834382245776,0.03477972838688308,0.015236833388539251,True,1164.0,19.248706645328987,0.5275477709374039,1165,395,0.2532051282051282,0.407669683062202,0.2973757003746574,0.39564392373896,0.11029398268754464
10,36,36.117984647585075,34.190494185140444,1.0,24.7660229,2.0,85.37044610983742,35.055896146040276,2851,0.0433077905561537,2682,114,55,0.9407225534900036,0.03998596983514556,0.01929147667485093,True,930.0,17.205469890442554,0.4894280227958555,931,970,0.5102577590741715,0.4211646096066227,0.3008613653919205,0.4142135623730951,0.12030324421470223
11,18,33.60517203479346,34.783552982944585,1.0,24.7660229,2.0,69.10807045364359,73.50910266701055,2389,0.03628983221278541,2389,0,0,1.0,0.0,0.0,True,2117.0,25.958852614302597,0.7591559166388795,2234,0,0.0,,0.30901699437494745,,
12,38,35.99710183305225,35.535718731314674,1.0,24.7660229,2.0,91.54807004041871,31.8955659311758,2908,0.04417364255955628,2641,247,20,0.9081843191196699,0.08493810178817056,0.0068775790921595595,True,781.0,15.767054928221077,0.44083414588785885,781,705,0.47442799461641993,0.4144171463344124,0.2989350844248255,0.39564392373895996,0.11548206190958688
13,23,35.09947274077293,33.08516296144513,9.510746888517914,235.5433752371384,10.510746888517914,78.54372777261696,70.84818486807023,7057,0.10719855417564948,1281,580,5196,0.1815218931557319,0.08218789854045629,0.7362902083038119,False,3.0,0.9772050238058398,0.02866349621851983,3,1578,0.9981024667931688,0.3131456829144289,0.08092044290312927,0.17491720310721423,0.23222524001129963
13,26,35.09947274077293,35.96390861564198,1.0,24.7660229,2.0,82.45303759825502,62.25546900162813,2792,0.04241155778070191,1855,490,447,0.6643982808022922,0.17550143266475646,0.1601002865329513,True,353.0,10.600159896099592,0.2983297358997037,511,1541,0.7509746588693957,0.407669683062202,0.25,0.37268226712382524,0.15766968306220203
13,32,35.09947274077293,35.164720017909715,1.0,24.7660229,2.0,88.83805002247547,49.3476591432032,2643,0.04014819026303551,1663,376,604,0.629209231933409,0.1422625804010594,0.2285281876655316,True,257.0,9.044647077096718,0.25744683663156603,292,1264,0.8123393316195373,0.40269974784927715,0.24496552958641038,0.3516287047744073,0.15773421826286677
12,14,35.99710183305225,34.43127310547151,1.0,24.7660229,2.0,62.88532566057477,87.77806085258695,2973,0.04516101765115572,2723,248,2,0.9159098553649512,0.08341742347796838,0.0006727211570803902,True,918.0,17.094106455639025,0.4854323692846897,935,15,0.015789473684210527,0.3583433387185747,0.3090169943749474,0.4142135623730951,0.049326344343627315
12,21,35.99710183305225,35.99753171372151,1.0,24.7660229,2.0,75.92084052983222,66.96979981671733,2775,0.04215332121828359,2413,168,194,0.8695495495495495,0.06054054054054054,0.0699099099099099,True,958.0,17.462556255144076,0.48510716409991683,958,585,0.37913156189241737,0.39352981872163206,0.28989794855663564,0.38221731683849475,0.10363187016499642
12,24,35.99710183305225,35.88986394066523,1.0,24.7660229,2.0,79.39551293429392,60.15781455124434,3042,0.04620915428685358,2304,735,3,0.757396449704142,0.2416173570019724,0.0009861932938856016,True,688.0,14.798554040663838,0.4117173087328808,691,202,0.22620380739081747,0.3288130902060995,0.2612038749637415,0.3827822185373187,0.06760921524235802
12,27,35.99710183305225,34.49693027466622,1.0,24.7660229,2.0,80.72308872050759,55.885820054429146,2856,0.04338374248627674,2709,87,60,0.9485294117647058,0.03046218487394958,0.02100840336134454,True,923.0,17.14059581658814,0.48629920304165425,923,773,0.45577830188679247,0.4211646096066227,0.3090169943749474,0.3516287047744073,0.11214761523167532
13,41,35.09947274077293,34.555475568212586,1.0,24.7660229,2.0,97.29396531220013,24.157501999041003,2801,0.042548271254923366,2032,313,456,0.7254551945733666,0.111745805069618,0.16279900035701536,True,328.0,10.217907939900583,0.29338641942779153,364,2226,0.8594594594594595,0.40453726661826384,0.2612038749637414,0.3585701736362872,0.1433333916545224
14,29,34.43127310547151,34.85300120076251,1.0,24.7660229,2.0,85.77561361506855,51.13316503235743,2617,0.03975324022639573,2324,158,135,0.8880397401604891,0.060374474589224306,0.051585785250286585,True,965.0,17.52623862006215,0.5059225573352129,969,1102,0.5321100917431193,0.4211646096066227,0.2989350844248255,0.3693538354541319,0.1222295251817972
14,30,34.43127310547151,36.163678214663875,11.225303344945889,278.0061197003765,12.225303344945889,87.93693811717802,54.6807526924882,9213,0.13994902644470153,2025,4706,2482,0.21979811136437644,0.5107999565830891,0.2694019320525345,False,,,,0,869,1.0,0.33333333333333337,0.08529653767336498,0.30439378424218766,0.2480367956599684
14,38,34.43127310547151,35.535718731314674,1.0,24.7660229,2.0,92.89830856533823,34.80535903688313,2924,0.04441668873594999,2618,299,7,0.8953488372093024,0.10225718194254446,0.0023939808481532147,True,662.0,14.516237276018515,0.41494530191839374,663,534,0.44611528822055135,0.4211646096066227,0.30484544052339907,0.4068781988545112,0.11631916908322365
16,35,35.018674173407696,35.68600870019239,1.0,24.7660229,2.0,97.92942783232598,49.09476884880714,2949,0.04479644838656516,2099,372,478,0.7117667005764666,0.12614445574771108,0.16208884367582232,True,429.0,11.685672474138842,0.33054875573176695,1025,1364,0.5709501883633319,0.4068781988545112,0.2553967929896867,0.36602540378443865,0.1514814058648245
16,43,35.018674173407696,34.47953538849522,1.0,24.7660229,2.0,106.10061795683094,25.508148604430794,2891,0.04391540599713797,2445,434,12,0.8457281217571775,0.15012106537530268,0.0041508128675198895,True,787.0,15.827503922812443,0.45547947271115496,879,1144,0.5654967869500741,0.4276112198322612,0.30216947925196225,0.4,0.12544174058029894
17,20,35.36665947250254,34.14325386756114,1.0,24.7660229,2.0,83.80123512622454,80.94697671190248,2839,0.04312550592385842,2839,0,0,1.0,0.0,0.0,True,1828.0,24.121991458915023,0.6940590284123327,1833,550,0.23080151070079732,,0.3090169943749474,,
17,33,35.36665947250254,34.40756167284439,1.0,24.7660229,2.0,97.73350324615834,56.93542851266848,2716,0.041257088442831796,2716,0,0,1.0,0.0,0.0,True,2091.0,25.798952924688752,0.7394981269929725,2091,115,0.05213055303717135,,0.3090169943749474,,
15,22,36.52018858402313,35.849476297910805,1.0,24.7660229,2.0,79.74878480960383,70.48482245286945,3209,0.0487459487529629,3189,20,0,0.9937675288251792,0.0062324711748208165,0.0,True,1222.0,19.722441048627633,0.5450471846402334,1225,33,0.026232114467408585,,0.3090169943749474,0.4,
15,34,36.52018858402313,36.54737585947721,1.0,24.7660229,2.0,91.95084890000055,47.537343296784876,2987,0.045373683055500214,2885,102,0,0.9658520254435888,0.034147974556411116,0.0,True,1496.0,21.821814538001895,0.5973051025910591,1517,0,0.0,,0.3090169943749474,0.40269974784927715,
15,37,36.52018858402313,33.594387319022424,8.22446323827975,203.68724489944444,9.22446323827975,91.11106474724309,52.27864180840619,7305,0.11096576990975195,3947,3287,71,0.5403148528405202,0.44996577686516087,0.00971937029431896,True,1352.0,20.7449985808745,0.5917456766638847,1355,1,0.0007374631268436578,0.3790239010170863,0.1731621355286848,0.3333333333333333,0.20586176548840146
15,40,36.52018858402313,33.84466534541095,1.0,24.7660229,2.0,96.88280390800836,31.502949469189627,3236,0.04915608917562728,3099,136,1,0.957663782447466,0.042027194066749075,0.00030902348578491963,True,2162.0,26.233298952464125,0.7456364218071819,2162,405,0.15777171795870665,0.407669683062202,0.3090169943749474,0.38742588672279316,0.09865268868725463
19,26,34.051193199309104,35.96390861564198,1.0,24.7660229,2.0,92.74186653491367,79.48242780885836,2905,0.04412807140148246,2649,163,93,0.9118760757314974,0.05611015490533563,0.03201376936316695,True,1592.0,22.511093682995384,0.6430353766389395,1593,360,0.18433179723502305,0.4142135623730951,0.3090169943749474,0.39564392373895996,0.1051965679981477
19,29,34.051193199309104,34.85300120076251,4.449489742783178,110.1961648630833,5.449489742783178,96.84597586780245,73.7981924646201,4291,0.06518194643158735,3696,553,42,0.8613376835236541,0.12887438825448613,0.009787928221859706,True,745.0,15.399378727952763,0.44697942881505504,745,895,0.5457317073170732,0.3422854855312455,0.2553967929896867,0.3602425986153711,0.08688869254155879
19,31,34.051193199309104,34.328939335222586,1.0,24.7660229,2.0,94.3187260132394,77.07499405445533,2321,0.03525688596311215,2199,85,37,0.9474364498061181,0.03662214562688496,0.015941404566996983,True,1166.0,19.265236237593868,0.5634746679633883,1186,707,0.3734812466983624,0.4211646096066227,0.3090169943749474,0.39564392373895996,0.11214761523167532
19,32,34.051193199309104,35.164720017909715,1.0,24.7660229,2.0,99.12687895913413,67.95492174075103,2628,0.03992033447266641,2422,163,43,0.921613394216134,0.06202435312024353,0.016362252663622526,True,1441.0,21.41692195416611,0.6188438744412383,1443,733,0.3368566176470588,0.42857142857142855,0.3090169943749474,0.4142135623730951,0.11955443419648115
20,58,34.14325386756114,34.62298651921672,5.477225575051661,135.6490940201951,6.477225575051661,125.98658438469747,11.13285032631281,5230,0.07944571890869304,5226,4,0,0.9992351816443594,0.0007648183556405354,0.0,True,3093.0,31.377260523609525,0.9125774608914823,3093,0,0.0,,0.27580676376332625,0.35146897593580056,
21,27,35.99753171372151,34.49693027466622,1.0,24.7660229,2.0,95.10884211468456,82.16659389299234,2864,0.04350526557447359,2270,257,337,0.7925977653631285,0.08973463687150839,0.11766759776536313,True,928.0,17.186959427966244,0.48761162063474955,928,735,0.44197233914612144,0.40149162409079436,0.2708131845707603,0.4,0.13067843952003405
21,29,35.99753171372151,34.85300120076251,1.0,24.7660229,2.0,98.81112848432599,76.02981081396227,2811,0.04270017511516943,2723,83,5,0.9686944147990039,0.029526858769121308,0.0017787264318747777,True,1299.0,20.33431931864807,0.5740061078493628,1305,726,0.35745937961595275,0.39352981872163206,0.30484544052339907,0.4142135623730951,0.088684378198233
21,47,35.99753171372151,33.53229347704746,1.0,24.7660229,2.0,121.07663567729885,27.93920113456244,3069,0.046619294709517964,2944,69,56,0.9592701205604431,0.022482893450635387,0.018246985988921473,True,1155.0,19.174147139893297,0.5515373319948724,1155,908,0.4401357246728066,0.407669683062202,0.3090169943749474,0.407669683062202,0.09865268868725463
17,36,35.36665947250254,34.190494185140444,1.0,24.7660229,2.0,96.28767147355362,59.18388227368803,2703,0.04105961342451191,2703,0,0,1.0,0.0,0.0,True,1958.0,24.96499062983726,0.7178266883292482,1958,827,0.2969479353680431,,0.3090169943749474,,
17,46,35.36665947250254,35.79720232598766,3.6855577202829677,91.27660689979977,4.685557720282968,115.37893507934895,9.075040778874632,4394,0.06674655619212184,4390,4,0,0.999089667728721,0.0009103322712790169,0.0,True,2275.0,26.910128038865288,0.7562863329442362,2275,0,0.0,,0.28172904669025317,0.2938901204051626,
18,25,34.783552982944585,35.8982640275297,4.766114533138578,118.03770167173282,5.766114533138578,91.73977666142103,70.48981945692265,5235,0.07952167083881607,4398,567,270,0.8401146131805157,0.10830945558739255,0.05157593123209169,True,1808.0,23.98967015655475,0.6788073983157434,1809,511,0.22025862068965518,0.380665477567095,0.25,0.37268226712382524,0.130665477567095
18,39,34.783552982944585,34.98691321868411,1.0,24.7660229,2.0,101.19182895128833,52.24722422912548,2526,0.03837091509815652,2510,16,0,0.9936658749010293,0.006334125098970704,0.0,True,2110.0,25.915899749917973,0.7428902560296494,2170,107,0.046991655687307864,,0.3090169943749474,0.384539150931232,
19,35,34.051193199309104,35.68600870019239,8.856089212204838,219.33010823390796,9.856089212204838,103.85240946002537,63.76068993757282,7976,0.12115851893226304,7506,284,186,0.941073219658977,0.03560682046138415,0.02331995987963892,True,1648.0,22.903595622322865,0.6568544477975848,1689,245,0.1266804550155119,0.34934663869095395,0.2596051812910727,0.33930444001900684,0.08974145739988126
19,45,34.051193199309104,37.037930992351875,1.0,24.7660229,2.0,118.94238250963238,23.990460979175264,2869,0.04358121750459662,2800,69,0,0.9759498082955733,0.02405019170442663,0.0,True,2457.0,27.965825400899107,0.7867821053893249,2457,18,0.007272727272727273,,0.3090169943749474,0.4142135623730951,
20,28,34.14325386756114,36.85628500433974,1.0,24.7660229,2.0,96.97077534186454,77.30848224139291,2950,0.044811638772589764,2935,15,0,0.9949152542372881,0.005084745762711864,0.0,True,2746.0,29.56482618688446,0.8328174142152119,2750,0,0.0,,0.3090169943749474,0.44499443206436484,
20,40,34.14325386756114,33.84466534541095,1.0,24.7660229,2.0,107.66286934967722,57.37843770856993,2520,0.038279772782008885,2520,0,0,1.0,0.0,0.0,True,2558.0,28.534832903981346,0.8394089195345429,2558,319,0.11087938825165103,,0.3090169943749474,,
22,25,35.849476297910805,35.8982640275297,1.0,24.7660229,2.0,98.04198112947189,80.15883243094407,3116,0.04733324285267448,3116,0,0,1.0,0.0,0.0,True,1903.0,24.611861234123552,0.6860665192377247,1905,66,0.0334855403348554,,0.3090169943749474,,
22,33,35.849476297910805,34.40756167284439,1.0,24.7660229,2.0,104.4611183712065,69.17539413935623,2852,0.043322980942178305,2852,0,0,1.0,0.0,0.0,True,2816.0,29.93928254807644,0.852278530744174,2816,0,0.0,,0.3090169943749474,,
22,34,35.849476297910805,36.54737585947721,1.0,24.7660229,2.0,104.12754766216949,70.54065241609236,3045,0.0462547254449274,3045,0,0,1.0,0.0,0.0,True,1675.0,23.09045385777095,0.6378855756759473,1679,0,0.0,,0.30484544052339907,,
22,39,35.849476297910805,34.98691321868411,1.0,24.7660229,2.0,107.49403341933919,64.06656815493146,2725,0.041393801917053254,2725,0,0,1.0,0.0,0.0,True,1891.0,24.534139372995096,0.6926987538586352,1891,162,0.07890891378470531,,0.3090169943749474,,
22,40,35.849476297910805,33.84466534541095,1.0,24.7660229,2.0,109.0595026701773,60.72071745615067,2635,0.04002666717483865,2635,0,0,1.0,0.0,0.0,True,2015.0,25.32576594419877,0.7267688602525616,2018,106,0.04990583804143126,,0.30901699437494745,,
22,57,35.849476297910805,34.256873238773004,2.0,49.5320458,3.0,127.35064589287231,12.946112706965366,3221,0.04892823338525818,3221,0,0,1.0,0.0,0.0,True,2177.0,26.324145232506833,0.7509774908115128,2177,0,0.0,,0.2857142857142857,,
23,25,33.08516296144513,35.8982640275297,1.0,24.7660229,2.0,97.72365170738007,79.18538725346957,2557,0.03884181706491933,2557,0,0,1.0,0.0,0.0,True,2297.0,27.039929891998003,0.7839543807042123,2297,0,0.0,,0.30901699437494745,,
23,33,33.08516296144513,34.40756167284439,5.6332495807108,139.51318811729905,6.6332495807108,104.14278894911467,70.02854955471592,4947,0.07514683966372934,4947,0,0,1.0,0.0,0.0,True,1964.0,25.003212122944625,0.7409157730236839,1964,39,0.019470793809286072,,0.2742918851774318,,
23,44,33.08516296144513,37.01558397896714,3.3166247903554,82.13960550864952,4.3166247903554,121.17039345048606,32.58520160718871,4782,0.07264042596966924,4782,0,0,1.0,0.0,0.0,True,3349.0,32.64995878756228,0.9315152894252529,3350,1064,0.24105120072496602,,0.28172904669025317,,
24,27,35.88986394066523,34.49693027466622,1.0,24.7660229,2.0,98.58351451914626,87.84350885316539,2726,0.04140899230307786,2529,150,47,0.9277329420396185,0.055025678650036686,0.017241379310344827,True,917.0,17.08479340321492,0.4854545115649992,918,321,0.25907990314769974,0.4211646096066227,0.2989350844248255,0.40149162409079436,0.1222295251817972
24,38,35.88986394066523,35.535718731314674,5.741657386773941,142.19801832479757,6.741657386773941,109.40849583905737,71.81548824318556,5623,0.08541554061636347,3440,1777,406,0.6117730748710652,0.31602347501333805,0.07220345011559666,True,508.0,12.716187407449045,0.35606814622284005,510,336,0.3971631205673759,0.36602540378443865,0.21209649407822986,0.3273531727209286,0.1539289097062088
24,48,35.88986394066523,33.190746913612905,1.0,24.7660229,2.0,123.80638969057603,39.89603197030457,2365,0.03592526294819484,2223,142,0,0.9399577167019028,0.06004228329809725,0.0,True,826.0,16.214930341750197,0.4694495355854547,826,0,0.0,,0.3090169943749474,0.41421356237309503,
24,53,35.88986394066523,35.09126744573075,1.0,24.7660229,2.0,127.83697971436109,29.45052858642806,3210,0.048761139138987504,2950,260,0,0.9190031152647975,0.08099688473520249,0.0,True,1021.0,18.02760088846129,0.5079547349090692,1021,148,0.12660393498716851,,0.3090169943749474,0.38742588672279316,
25,33,35.8982640275297,34.40756167284439,1.0,24.7660229,2.0,110.57761592890562,79.18253960940547,2929,0.04449264066607302,2929,0,0,1.0,0.0,0.0,True,2362.0,27.419845936221336,0.7800163261883272,2362,0,0.0,,0.3090169943749474,,
25,39,35.8982640275297,34.98691321868411,6.330293345472711,156.77618995769478,7.330293345472711,113.61053097703831,75.73468023402606,6613,0.1004540227807241,6568,45,0,0.9931952215333434,0.006804778466656586,0.0,True,2303.0,27.075222397632672,0.7639177455560032,2303,121,0.04991749174917492,,0.2713447036381609,0.36977650840866405,
25,44,35.8982640275297,37.01558397896714,7.944271909999159,196.74802004686592,8.94427190999916,127.605220430277,55.4231779786203,7460,0.11332027974356598,7460,0,0,1.0,0.0,0.0,True,2475.0,28.068077388821663,0.7698970265928282,2475,0,0.0,,0.2692044884511427,,
26,50,35.96390861564198,34.942129170943446,1.414213562373095,35.02444547122265,2.414213562373095,126.95676631242861,39.60552253934239,3523,0.0535157299646894,3488,35,0,0.9900652852682373,0.009934714731762702,0.0,True,4078.0,36.02870683021386,1.0162380512264377,4078,1277,0.238468720821662,,0.2989350844248255,0.4211646096066227,
27,53,34.49693027466622,35.09126744573075,1.0,24.7660229,2.0,129.16455550057475,33.0152011179292,2651,0.04026971335123236,2619,32,0,0.987929083364768,0.012070916635231988,0.0,True,1427.0,21.312630236183175,0.6125357728566733,1432,184,0.11386138613861387,,0.3090169943749474,0.3995795774568866,
27,56,34.49693027466622,36.47263285634075,1.414213562373095,35.02444547122265,2.414213562373095,131.40605713165957,29.723047520169516,3281,0.049839656546734584,3281,0,0,1.0,0.0,0.0,True,1757.0,23.648899974944293,0.66645189660501,1757,293,0.14292682926829267,,0.3090169943749474,,
28,36,36.85628500433974,34.190494185140444,1.0,24.7660229,2.0,109.45721168919363,82.58710380776161,3118,0.04736362362472369,3113,5,0,0.9983964079538166,0.001603592046183451,0.0,True,1770.0,23.7362275550541,0.6681858861398939,1770,489,0.21646746347941567,,0.3090169943749474,0.44499443206436484,
25,54,35.8982640275297,36.258473788006306,3.2426406871192857,80.30731351366796,4.242640687119286,133.21394526129055,40.57616774428304,4374,0.0664427484716297,4374,0,0,1.0,0.0,0.0,True,3280.0,32.31186201200472,0.8956020737691298,3280,0,0.0,,0.27818044204555803,,
25,63,35.8982640275297,34.4759873535695,10.180339887498949,252.12653078358238,11.180339887498949,141.30317146047588,25.337554669275193,8103,0.12308769795738808,8103,0,0,1.0,0.0,0.0,True,2385.0,27.553023038286394,0.7830427321799251,2385,0,0.0,,0.2655808592404658,,
26,32,35.96390861564198,35.164720017909715,1.414213562373095,35.02444547122265,2.414213562373095,105.4924568030857,79.8764707475186,3193,0.04850290257656919,3031,154,8,0.9492640150328845,0.048230504227998745,0.002505480739116818,True,2132.0,26.05065598682386,0.7324942568774803,2132,299,0.12299465240641712,0.41126026964970386,0.28989794855663564,0.4068781988545112,0.12136232109306822
26,35,35.96390861564198,35.68600870019239,1.0,24.7660229,2.0,110.21798730397694,72.26701886434073,2758,0.04189508465586528,2688,45,25,0.9746192893401016,0.016316171138506162,0.009064539521392313,True,2513.0,28.28272872231154,0.7894699612182571,2513,1356,0.35047815973119667,0.4211646096066227,0.3090169943749474,0.40149162409079436,0.11214761523167532
28,42,36.85628500433974,35.300305358909455,1.0,24.7660229,2.0,117.2911460875801,70.28634434831883,2927,0.04446225989402381,2923,4,0,0.9986334130509054,0.0013665869490946361,0.0,True,2567.0,28.58498693079622,0.79230425902594,2567,358,0.12239316239316239,,0.3090169943749474,0.4186895364487858,
28,62,36.85628500433974,35.561788771312564,1.0,24.7660229,2.0,138.58017196719814,21.12276468151659,3156,0.047940858293658746,3143,13,0,0.9958808618504436,0.004119138149556401,0.0,True,3067.0,31.24510235101953,0.8629089596559927,3067,561,0.15463065049614114,,0.3090169943749474,0.4142135623730951,
29,32,34.85300120076251,35.164720017909715,1.0,24.7660229,2.0,109.59656613597448,86.27891018476765,2828,0.042958411677587745,2666,100,62,0.9427157001414427,0.03536067892503536,0.021923620933521924,True,1851.0,24.273269234410854,0.6933464503537055,1853,1209,0.39483997387328545,0.4211646096066227,0.3090169943749474,0.3733744816363991,0.11214761523167532
29,38,34.85300120076251,35.535718731314674,2.0,49.5320458,3.0,114.43835799491248,78.63508246732029,3649,0.05542971860378985,3623,26,0,0.9928747602082763,0.00712523979172376,0.0,True,1946.0,24.888371552065365,0.7071693184954019,1967,226,0.10305517555859553,,0.2857142857142857,0.4084042666727914,
29,45,34.85300120076251,37.037930992351875,1.0,24.7660229,2.0,129.41206968647273,52.623243090111174,2878,0.043717930978818084,2878,0,0,1.0,0.0,0.0,True,3034.0,31.076553777431965,0.8645472475987293,3035,298,0.0894089408940894,,0.3090169943749474,,
29,47,34.85300120076251,33.53229347704746,1.0,24.7660229,2.0,129.58117023761565,49.75350973010396,2420,0.03676073417954821,2420,0,0,1.0,0.0,0.0,True,2915.0,30.461013086004705,0.8908644242747953,2915,86,0.02865711429523492,,0.31339216579491175,,
30,31,36.163678214663875,34.328939335222586,1.0,24.7660229,2.0,106.94973769218925,82.54671867803226,2704,0.04107480381053651,2230,306,168,0.8247041420118343,0.11316568047337278,0.0621301775147929,True,448.0,11.941642642883693,0.3388054822743045,486,1316,0.730299667036626,0.40361850723377046,0.2674788903885893,0.38742588672279304,0.13613961684518117
30,59,36.163678214663875,35.169867587454455,1.0,24.7660229,2.0,138.6870259852479,40.342061058042006,3097,0.04704462551820695,2940,154,3,0.9493057797868906,0.04972554084597998,0.0009686793671294801,True,1608.0,22.623931952327283,0.6343139598047415,1726,875,0.3364090734332949,0.3816524151396708,0.30484544052339907,0.40149162409079436,0.07680697461627173
31,45,34.328939335222586,37.037930992351875,1.0,24.7660229,2.0,126.8848198319097,44.36082588734557,3232,0.04909532763152885,3172,58,2,0.9814356435643564,0.017945544554455444,0.0006188118811881188,True,1991.0,25.174490727558467,0.7054951579635584,1991,961,0.3255420054200542,0.4051181707940069,0.3090169943749474,0.3761785115301142,0.09610117641905952
31,49,34.328939335222586,35.85207671069768,1.0,24.7660229,2.0,128.52303010921656,40.78701225972867,2992,0.045449634985623245,2778,183,31,0.928475935828877,0.061163101604278076,0.01036096256684492,True,1788.0,23.85661494212072,0.679859491532897,1943,658,0.25297962322183776,0.4068781988545112,0.30484544052339907,0.4,0.10203275833111214
32,41,35.164720017909715,34.555475568212586,1.0,24.7660229,2.0,120.33338451703081,76.12460077722851,2607,0.03960133636614967,2312,208,87,0.8868431146912159,0.07978519370924435,0.0333716915995397,True,1588.0,22.48279562821002,0.6449435615950907,1588,396,0.19959677419354838,0.4211646096066227,0.28172904669025317,0.4142135623730951,0.13943556291636955
32,60,35.164720017909715,35.169031209937444,1.0,24.7660229,2.0,139.9748607106077,37.38462304869616,2744,0.04168241925152078,2744,0,0,1.0,0.0,0.0,True,2395.0,27.61072576753785,0.7851344563747928,2413,687,0.22161290322580646,,0.3090169943749474,,
33,41,34.40756167284439,34.555475568212586,1.0,24.7660229,2.0,122.89302648869784,80.24963705837966,2609,0.03963171713819888,2533,76,0,0.9708700651590648,0.029129934840935224,0.0,True,3005.0,30.927677054416662,0.8969348883608608,3005,398,0.11695562738759918,,0.3090169943749474,0.4432564360883089,
33,46,34.40756167284439,35.79720232598766,1.0,24.7660229,2.0,134.64218500383083,58.99808844479754,2991,0.04543444459959864,2991,0,0,1.0,0.0,0.0,True,3079.0,31.306167755889437,0.891853087246622,3079,0,0.0,,0.3090169943749474,,
33,63,34.40756167284439,34.4759873535695,1.0,24.7660229,2.0,147.72230870221048,29.781887181114037,2572,0.03906967285528843,2572,0,0,1.0,0.0,0.0,True,3694.0,34.29047563920516,0.99560711153417,3694,0,0.0,,0.3090169943749474,,
34,39,36.54737585947721,34.98691321868411,1.0,24.7660229,2.0,119.69609750973592,84.65353615784706,2745,0.04169760963754539,2745,0,0,1.0,0.0,0.0,True,2159.0,26.215091918030804,0.7329377912566409,2199,6,0.0027210884353741495,,0.3090169943749474,,
34,40,36.54737585947721,33.84466534541095,11.135562914111455,275.783606135275,12.135562914111455,121.26156676057401,83.07594725978787,8652,0.13142721988489717,8652,0,0,1.0,0.0,0.0,True,1343.0,20.675835585166343,0.5874481043953751,1343,0,0.0,,0.2640945837331134,,
34,57,36.54737585947721,34.256873238773004,1.0,24.7660229,2.0,139.55270998326904,48.76124971733655,2959,0.04494835224681122,2959,0,0,1.0,0.0,0.0,True,2162.0,26.233298952464125,0.7410091706801938,2162,0,0.0,,0.3090169943749474,,
34,61,36.54737585947721,35.194554971767246,1.414213562373095,35.02444547122265,2.414213562373095,144.71571055630457,40.648953972274725,3061,0.046497771621321106,3061,0,0,1.0,0.0,0.0,True,2349.0,27.34428500885924,0.7622957646116345,2354,10,0.004230118443316413,,0.2989350844248255,,
35,43,35.68600870019239,34.47953538849522,8.16515138991168,202.21832630451948,9.16515138991168,129.4997203535936,77.9803099178631,7242,0.11000877559020172,5718,1185,339,0.7895608947804474,0.1636288318144159,0.0468102734051367,True,1376.0,20.928315827817965,0.5965411114425354,1394,2200,0.6121313299944352,0.3761785115301142,0.23626320715329047,0.33759357439819593,0.13991530437682376
35,55,35.68600870019239,33.27842678291748,1.0,24.7660229,2.0,140.55224892021232,57.06810433595279,2515,0.03820382085188585,2515,0,0,1.0,0.0,0.0,True,3043.0,31.12261209566567,0.9025699080299999,3067,85,0.026967005076142133,,0.3090169943749474,,
36,41,34.190494185140444,34.555475568212586,1.0,24.7660229,2.0,121.44719471609312,77.96114189683071,2507,0.038082297763688995,2507,0,0,1.0,0.0,0.0,True,1944.0,24.875578761936154,0.7236956246652662,1944,558,0.22302158273381295,,0.3090169943749474,,
36,46,34.190494185140444,35.79720232598766,10.661903789690601,264.0529534130742,11.661903789690601,133.19635323122614,61.600720067093086,8686,0.1319436930097338,8633,53,0,0.9938982270320055,0.006101772967994474,0.0,True,1675.0,23.09045385777095,0.6598432298482504,1675,0,0.0,,0.2647281296856081,0.4370931529546793,
36,60,34.190494185140444,35.169031209937444,1.8284271247461903,45.2828680424453,2.8284271247461903,141.08867090967,41.67364156990845,3280,0.04982446616070998,3272,8,0,0.9975609756097561,0.0024390243902439024,0.0,True,2000.0,25.2313252202016,0.7275518416967757,2000,414,0.17149958574979288,,0.2898979485566356,0.44255448400481345,
38,48,35.535718731314674,33.190746913612905,1.0,24.7660229,2.0,135.95894679670081,65.5242147229001,2629,0.039935524858691014,2392,237,0,0.9098516546215291,0.0901483453784709,0.0,True,1844.0,24.22732816723524,0.7050363477849922,1909,60,0.03047232097511427,,0.28989794855663564,0.4142135623730951,
38,53,35.535718731314674,35.09126744573075,5.5725953684008385,138.0110245062491,6.5725953684008385,139.98953682048585,61.45615083308097,5621,0.08538515984431426,5621,0,0,1.0,0.0,0.0,True,1755.0,23.635436324564704,0.6693032678844929,1755,90,0.04878048780487805,,0.2758872381516119,,
38,59,35.535718731314674,35.169867587454455,1.0,24.7660229,2.0,143.6483964334081,52.119939636717135,2946,0.04475087722849134,2946,0,0,1.0,0.0,0.0,True,2587.0,28.696126490477184,0.8117074755905013,2590,612,0.19113054341036853,,0.3090169943749474,,
39,57,34.98691321868411,34.256873238773004,2.449489742783178,60.66411906308329,3.449489742783178,142.91919574043874,57.07243343231988,3501,0.053181541472148056,3501,0,0,1.0,0.0,0.0,True,2093.0,25.81128806903433,0.7455192556488113,2093,0,0.0,,0.28708594921778513,,
36,62,34.190494185140444,35.561788771312564,3.8989794855663558,96.56221522616659,4.898979485566356,143.22804990343533,38.106473927603744,4444,0.06750607549335218,4297,147,0,0.966921692169217,0.033078307830783076,0.0,True,2284.0,26.963304323539017,0.773116038090752,2284,542,0.19179051663128097,,0.27429188517743175,0.40269974784927715,
37,51,33.594387319022424,35.83888500623643,2.1462643699419726,53.15443253543696,3.1462643699419726,134.9265749856354,55.69318480727355,3268,0.049642181528414694,2925,343,0,0.8950428396572827,0.10495716034271727,0.0,True,1255.0,19.98696843347328,0.5757173114308859,1322,0,0.0,,0.2708131845707603,0.40453726661826384,
37,61,33.594387319022424,35.194554971767246,4.155870949147037,102.92439509602025,5.155870949147037,143.8759264035471,37.4466785363695,4296,0.06525789836171038,3725,571,0,0.8670856610800745,0.13291433891992552,0.0,True,1294.0,20.295147023902665,0.5900700417258788,1326,5,0.003756574004507889,,0.2572842744474721,0.3585701736362872,
