Repository: AmiraliKhosrozadeh/ice-bonded-granular-microCT

# Grain-scale kinematics, ice-bond failure and damage evolution in ice-bonded granular media under in-situ uniaxial compression

Analysis code, per-specimen tables and supplementary material for the paper of
that title (Khosrozadeh et al., submitted to *Powder Technology*).  Twelve
ice-bonded columns, five of glass beads (G1–G5), four of γ-alumina beads
(A1–A4) and three of quartz sand (S1–S3), were compressed at −5 °C inside a
laboratory micro-CT and reconstructed at every load step at 24.77 µm per
voxel.  The reconstructions themselves are available from the corresponding
author on request; everything computed from them is here.

The repository is organised by what each analysis takes in, which is how
Fig. 1 of the paper draws it.

```
stage0_dragonfly/        per-scan segmentation run inside Dragonfly: phase classification,
                         watershed bead labels, histogram / porosity / PSD checks, ROI export
spam_pipeline/           first-generation SPAM pipeline (alignment, ddic, ldic, contacts,
                         bonds, crack analysis, tortuosity, plots) as first written; the
                         paper's numbers come from analysis/ and paper/, which supersede it
postprocessing/          first-generation post-processing (sparse graphs, permeability)

analysis/                the pipeline the paper reports, one folder per branch of Fig. 1
  kinematics/            branch A: bead DDIC (spam-ddic), composed 1->N fields, neighbourhood
                         gradient, Green-Lagrange strain, packing rotation, motion renders
  sand_tracking/         branch A for sand: predictor from column length, reciprocal
                         matching, grain strain, damage criteria and their nulls
  bonds/                 branch B: throat lens, neck, coverage pair, cohesive / adhesive
                         classification, survival census, breakage clustering null test;
                         _spec.py is the registry of every specimen's scans, frames and
                         thresholds that the other scripts import
  damage/                branch C: the pipeline's void / crack / separation classes and the
                         crack-orientation classification (the volumes the paper reports
                         come from paper/scripts/crack_split_tight.py, see below)
  structure/             branches C and D: fixed core, phase fractions, voxel-face specific
                         surface, 26-connected spanning air, Kozeny-Carman estimate, PuMA
                         ice-diffusion tortuosity
  sand_segmentation/     phase segmentation of the sand and, under dl/, the border-core 3D
                         U-Net (synthetic training data, training, inference, decoding) with
                         the five-way comparison against watershed, ParticleSeg3D and
                         Cellpose-SAM

paper/
  scripts/               the scripts that make every table and figure of the paper from the
                         outputs of analysis/; in particular
                           crack_split_tight.py   void / crack / separation inside the bead
                                                  envelope, the classes the paper reports
                           planar_test.py         breakage-clustering null test
                           ice_tortuosity.py      PuMA continuum diffusion on interior cubes
                           specimen_tables.py     Tables 2-4 of the paper
                           fig_*.py               the figures
  data/                  the tables behind the paper: bond geometry, failure mode at every
                         threshold, survival census, specimen summary, crack volumes, core
                         structure, ice tortuosity per cube, DIC summary, clustering sweeps,
                         loading rates, and under bonds/ the per-throat, per-pair and
                         per-bead tables of every bead specimen
supplementary/           supplementary.pdf and its figures: method settings and provenance,
                         crack classes, crack orientation and ice-path maps for every scan
data/                    the intermediate data the tables are built from: spam-ddic outputs,
                         composed kinematic fields, sand tracking outputs, crack-class masks,
                         Camsizer references (see data/README.md)
templates/               per-specimen template documenting how the scripts are adapted
```

## Results for every specimen

The paper shows one or two specimens per figure.  The same rendering for
every specimen and every scan is in [`supplementary/`](supplementary/README.md):
the void and crack classes (Fig. 11 of the paper), the crack orientation
classes (Fig. 12), the ice-path maps (Fig. 18) and the per-scan tables behind
Tables 2–4, each as one sheet per material, compiled with their text in
[`supplementary/supplementary.pdf`](supplementary/supplementary.pdf).

File: paper/data/bonds/Glass_100_1800_T5/Glass_100_1800_T5_throats_scan03_classified.csv (part 1 of 6)
bead_a,bead_b,r_a_vox,r_b_vox,gap_vox,gap_um,dsum_min,z_mid,axis_dip_deg,lens_vox,lens_mm3,binder_vox,pore_vox,crack_vox,binder_frac,pore_frac,crack_frac,connected,bond_area_vox,r_bond_vox,r_bond_over_R,neck_binder_vox,neck_crack_vox,neck_severed,q_crack_med,q_binder_med,q_pore_med,dq_paired,cls
3,28,33.934877195257535,36.85628500433974,1.0,24.7660229,2.0,71.84137422931158,23.86900510763285,2857,0.0433989328723013,2838,19,0,0.9933496674833742,0.0066503325166258,0.0,True,1048.0,18.26441241104166,0.516008265538705,1048,64,0.0575539568345323,,0.3090169943749474,0.4340578300578996,,intact
4,12,35.78117333633001,35.99710183305225,1.0,24.7660229,2.0,50.42073028938685,71.99525664035313,2779,0.042214082762382,2353,143,283,0.8467074487225621,0.0514573587621446,0.1018351925152932,True,842.0,16.371222439596615,0.45616093172938,873,305,0.2589134125636672,0.39564392373896,0.2989350844248255,0.3279344228724749,0.0967088393141344,cohesive
4,14,35.78117333633001,34.43127310547151,1.0,24.7660229,2.0,51.77096881430637,69.51319996327236,2519,0.0382645823959842,2071,124,324,0.8221516474791584,0.0492258832870186,0.1286224692338229,True,670.0,14.60368527951557,0.415985655523923,684,730,0.5162659123055162,0.392905387390447,0.2898979485566356,0.3306338781029041,0.1030074388338113,cohesive
4,21,35.78117333633001,35.99753171372151,1.0,24.7660229,2.0,64.80648368356381,44.31746157635536,2839,0.0431255059238584,2407,230,202,0.8478337442761535,0.0810144417048256,0.0711518140190207,True,756.0,15.512648837479231,0.432235405379972,756,527,0.4107560405300078,0.4014916240907943,0.2898979485566356,0.3527590363194651,0.1115936755341587,cohesive
4,29,35.78117333633001,34.85300120076251,1.0,24.7660229,2.0,73.31101824388062,15.474664367420711,2628,0.0399203344726664,2293,152,183,0.8725266362252664,0.0578386605783866,0.069634703196347,True,865.0,16.5933134590105,0.4698381079061597,865,998,0.5356951154052604,0.4014916240907943,0.2989350844248255,0.3553392700949269,0.1025565396659688,intact
5,30,33.624609328606105,36.16367821466388,1.0,24.7660229,2.0,77.35880925879596,10.313976623257028,2758,0.0418950846558652,2585,173,0,0.9372733865119652,0.0627266134880348,0.0,True,1163.0,19.24043652393959,0.5513944302476308,1163,0,0.0,,0.2989350844248255,0.4,,intact
6,12,36.32348748814413,35.99710183305225,1.0,24.7660229,2.0,51.46689300094775,73.91632649640809,2855,0.0433685521002521,1931,668,256,0.6763572679509632,0.2339754816112084,0.0896672504378283,True,459.0,12.087358593107094,0.3342715734636421,470,418,0.4707207207207207,0.392905387390447,0.2553967929896867,0.3761785115301142,0.1375085944007603,cohesive
6,24,36.32348748814413,35.88986394066523,1.0,24.7660229,2.0,69.32731879958642,39.39839642143515,2763,0.0419710365859883,2419,344,0,0.8754976474846181,0.1245023525153818,0.0,True,684.0,14.755472278097804,0.4086632730969232,707,0,0.0,,0.2958163163244892,0.4007458120453971,,intact
1,25,36.55541696860039,35.8982640275297,1.0,24.7660229,2.0,71.12244179889247,20.63173721576507,3139,0.0476826217312404,3137,2,0,0.9993628544122332,0.0006371455877668,0.0,True,1631.0,22.785157984217765,0.6289579127231582,1641,463,0.2200570342205323,,0.3090169943749474,0.39564392373896,,intact
2,8,35.77041716668854,35.13638140939302,1.0,24.7660229,2.0,43.188686058278336,78.61193954639162,2907,0.0441584521735316,2858,49,0,0.9831441348469212,0.0168558651530787,0.0,True,1367.0,20.859760650909728,0.5883712442193432,1367,64,0.0447239692522711,,0.3090169943749474,0.4142135623730951,,intact
2,15,35.77041716668854,36.52018858402313,3.685557720282968,91.27660689979976,4.685557720282968,51.89466667211587,65.55238107313417,5213,0.0791874823462747,2349,2556,308,0.4506042585843084,0.4903126798388644,0.0590830615768271,True,1.0,0.5641895835477563,0.0156089322447599,221,410,0.6497622820919176,0.4045372666182638,0.1680743603534396,0.3550392228080413,0.2364629062648241,cohesive
2,17,35.77041716668854,35.36665947250254,1.0,24.7660229,2.0,57.34375030923664,53.24144027548535,3026,0.0459661081104598,2896,79,51,0.9570389953734304,0.0261070720423,0.0168539325842696,True,1380.0,20.958712816717327,0.5892486395813089,1380,759,0.3548387096774194,0.4142135623730951,0.3090169943749474,0.3726822671238252,0.1051965679981477,intact
1,2,36.55541696860039,35.77041716668854,1.0,24.7660229,2.0,37.15182610370538,88.52610726982294,3223,0.0489586141573073,2754,454,15,0.8544834005584859,0.1408625504188644,0.0046540490226497,True,928.0,17.186959427966244,0.4752647413873503,963,2,0.0020725388601036,0.439607805437114,0.3069312174491732,0.3597752501562546,0.1326765879879407,intact
1,8,36.55541696860039,35.13638140939302,1.0,24.7660229,2.0,44.12326486518688,80.22949827478945,3149,0.0478345255914864,3070,73,6,0.9749126706891076,0.0231819625277866,0.0019053667831057,True,1585.0,22.46154869107,0.626614179006697,1585,369,0.1888433981576253,0.410224930671679,0.3090169943749474,0.4014916240907943,0.1012079362967315,intact
1,9,36.55541696860039,34.61681173924148,2.863703305156273,70.92254163430594,3.863703305156273,45.8688153696716,78.17455414203887,3812,0.0579057515258007,3240,269,303,0.8499475341028332,0.0705666316894018,0.0794858342077649,True,799.0,15.947714540361222,0.4481443065616428,839,538,0.3907044299201161,0.3577747210701756,0.2612038749637415,0.3430703308172536,0.0965708461064341,cohesive
1,22,36.55541696860039,35.849476297910805,1.0,24.7660229,2.0,65.00594424119335,40.29001177429638,3354,0.0509485547265308,3310,43,1,0.986881335718545,0.0128205128205128,0.0002981514609421,True,1461.0,21.565035212457182,0.5956789448768228,1481,112,0.0703075957313245,0.4387496113528984,0.3090169943749474,0.414213562373095,0.129732616977951,intact
2,22,35.77041716668854,35.849476297910805,1.0,24.7660229,2.0,64.07136543428481,37.629321646258944,2931,0.0445230214381222,2931,0,0,1.0,0.0,0.0,True,1879.0,24.45617051255864,0.682943504367176,1889,156,0.076283618581907,,0.3090169943749474,,,intact
3,10,33.934877195257535,36.11798464758508,1.0,24.7660229,2.0,47.75460864995538,75.09725717878352,2927,0.0444622598940238,2444,226,257,0.8349846258968227,0.0772121626238469,0.0878032114793303,True,723.0,15.170301503624794,0.4331101144064041,726,746,0.5067934782608695,0.4142135623730951,0.2817290466902531,0.376931296631122,0.1324845156828419,cohesive
3,17,33.934877195257535,35.36665947250254,1.0,24.7660229,2.0,58.67183401367159,55.14878900815378,2567,0.0389937209251654,2421,61,85,0.94312426957538,0.0237631476431632,0.0331125827814569,True,1216.0,19.67396303746374,0.5677785510524274,1216,593,0.3278054173576561,0.3740666961489728,0.3090169943749474,0.3827822185373187,0.0650497017740254,intact
3,20,33.934877195257535,34.14325386756114,1.0,24.7660229,2.0,64.00281581821969,42.7715327935404,2553,0.0387810555208209,2505,48,0,0.981198589894242,0.0188014101057579,0.0,True,989.0,17.742842991915612,0.5212494148978184,989,48,0.0462873674059787,,0.3090169943749474,0.4105458806138031,,intact
6,27,36.32348748814413,34.49693027466622,1.0,24.7660229,2.0,70.6548945858001,32.66984681452284,2967,0.045069875335008,2457,436,74,0.8281092012133469,0.1469497809234917,0.0249410178631614,True,735.0,15.295678028289108,0.4319567297531889,735,183,0.1993464052287581,0.3937129433613966,0.2898979485566356,0.3733744816363991,0.1038149948047609,intact
7,16,36.46431579806076,35.018674173407696,1.0,24.7660229,2.0,62.36770245346794,69.86416115892166,2901,0.044067309857384,1732,753,416,0.5970355049982765,0.2595656670113754,0.1433988279903481,True,302.0,9.804569629897316,0.2743189571060384,302,735,0.7087753134040502,0.3851040526300559,0.25,0.3538893678645229,0.1351040526300559,cohesive
7,19,36.46431579806076,34.051193199309104,1.0,24.7660229,2.0,68.29068408116733,59.4695898440373,2671,0.0405735210717244,2147,260,264,0.8038187944590042,0.0973418195432422,0.0988393859977536,True,641.0,14.284139352575984,0.4051346875510397,654,721,0.5243636363636364,0.4068781988545112,0.2898979485566356,0.3451409985003952,0.1169802502978755,cohesive
7,26,36.46431579806076,35.96390861564198,1.0,24.7660229,2.0,74.65626192511891,48.398367951321845,2816,0.0427761270452924,2341,195,280,0.8313210227272727,0.069247159090909,0.0994318181818181,True,677.0,14.679774962390477,0.4053606195988203,684,1031,0.6011661807580175,0.4068781988545112,0.2898979485566356,0.3516287047744073,0.1169802502978755,cohesive
8,33,35.13638140939302,34.40756167284439,1.0,24.7660229,2.0,83.57843899520003,16.108892100825177,2703,0.0410596134245119,2703,0,0,1.0,0.0,0.0,True,1983.0,25.12386324398493,0.7225320317047698,1983,355,0.1518391787852865,,0.3090169943749474,,,intact
9,11,34.61681173924148,33.60517203479346,1.0,24.7660229,2.0,56.2731460501727,85.44618634488573,2716,0.0412570884428317,2328,382,6,0.8571428571428571,0.1406480117820324,0.0022091310751104,True,1416.0,21.23032733700184,0.6223896217184476,1428,654,0.3141210374639769,0.4626456542734674,0.2898979485566356,0.3726822671238252,0.1727477057168317,intact
9,23,34.61681173924148,33.08516296144513,1.0,24.7660229,2.0,72.47002527815921,56.689961675094736,2548,0.0387051035906978,2488,44,16,0.976452119309262,0.0172684458398744,0.0062794348508634,True,1160.0,19.21560480373171,0.5676527128989883,1178,945,0.4451248233631653,0.4213924954722618,0.3090169943749474,0.393529818721632,0.1123755010973144,intact
9,25,34.61681173924148,35.8982640275297,1.0,24.7660229,2.0,78.90485225795015,44.416906271198656,2724,0.0413786115310286,2724,0,0,1.0,0.0,0.0,True,2555.0,28.518095294033667,0.8088510147349867,2556,101,0.0380127963869025,,0.3090169943749474,,,intact
7,35,36.46431579806076,35.68600870019239,1.0,24.7660229,2.0,85.76680485023061,11.84219035551703,2859,0.0434293136443505,2430,245,184,0.8499475341028332,0.0856942987058412,0.0643581671913256,True,685.0,14.766254502611575,0.4093191431999473,692,838,0.5477124183006536,0.4142135623730951,0.2817290466902531,0.3740666961489728,0.1324845156828419,intact
8,13,35.13638140939302,35.09947274077293,2.6502815398728847,65.63693330793913,3.6502815398728847,57.97937781870231,77.5500832784529,3973,0.0603514036757624,1374,303,2296,0.3458343820790335,0.076264787314372,0.5779008306065945,True,5.0,1.2615662610100802,0.0359237109386559,5,1740,0.997134670487106,0.3740666961489728,0.1666666666666666,0.2380067155369107,0.2074000294823062,cohesive
8,17,35.13638140939302,35.36665947250254,1.0,24.7660229,2.0,64.31518907071813,65.781220721378,3058,0.0464522004632472,3051,6,1,0.9977109221713538,0.0019620667102681,0.000327011118378,True,1262.0,20.042631473036263,0.5685607662401695,1265,580,0.3143631436314363,0.4270509831248423,0.3090169943749474,0.4014916240907943,0.1180339887498949,intact
8,23,35.13638140939302,33.08516296144513,1.7320508075688772,42.89600996421431,2.732050807568877,70.72447477367449,54.82414062055306,2797,0.0424875097108249,2782,15,0,0.9946371111905612,0.0053628888094386,0.0,True,1281.0,20.192943425895987,0.5919814220602025,1282,817,0.3892329680800381,,0.2989350844248255,0.4083069769263126,,intact
10,21,36.11798464758508,35.99753171372151,2.449489742783178,60.66411906308329,3.449489742783178,73.4711982591266,63.29035629149542,4101,0.062295773086912,1447,274,2380,0.3528407705437698,0.0668129724457449,0.5803462570104853,True,116.0,6.076507779746499,0.1685215078902724,116,1212,0.9126506024096386,0.3660254037844386,0.1757340838011157,0.2330374286752305,0.1902913199833229,cohesive
10,28,36.11798464758508,36.85628500433974,1.0,24.7660229,2.0,80.72256817360022,48.75340534024662,3019,0.0458597754082876,2868,105,46,0.9499834382245776,0.034779728386883,0.0152368333885392,True,1164.0,19.248706645328987,0.5275477709374039,1165,395,0.2532051282051282,0.407669683062202,0.2973757003746574,0.39564392373896,0.1102939826875446,intact
10,36,36.11798464758508,34.190494185140444,1.0,24.7660229,2.0,85.37044610983742,35.05589614604028,2851,0.0433077905561537,2682,114,55,0.9407225534900036,0.0399859698351455,0.0192914766748509,True,930.0,17.205469890442554,0.4894280227958555,931,970,0.5102577590741715,0.4211646096066227,0.3008613653919205,0.4142135623730951,0.1203032442147022,intact
11,18,33.60517203479346,34.783552982944585,1.0,24.7660229,2.0,69.10807045364359,73.50910266701055,2389,0.0362898322127854,2389,0,0,1.0,0.0,0.0,True,2117.0,25.9588526143026,0.7591559166388795,2234,0,0.0,,0.3090169943749474,,,intact
12,38,35.99710183305225,35.535718731314674,1.0,24.7660229,2.0,91.54807004041872,31.8955659311758,2908,0.0441736425595562,2641,247,20,0.90818431911967,0.0849381017881705,0.0068775790921595,True,781.0,15.767054928221077,0.4408341458878588,781,705,0.4744279946164199,0.4144171463344124,0.2989350844248255,0.3956439237389599,0.1154820619095868,intact
13,23,35.09947274077293,33.08516296144513,9.510746888517914,235.5433752371384,10.510746888517914,78.54372777261696,70.84818486807023,7057,0.1071985541756494,1281,580,5196,0.1815218931557319,0.0821878985404562,0.7362902083038119,False,3.0,0.9772050238058398,0.0286634962185198,3,1578,0.9981024667931688,0.3131456829144289,0.0809204429031292,0.1749172031072142,0.2322252400112996,cohesive
13,26,35.09947274077293,35.96390861564198,1.0,24.7660229,2.0,82.45303759825502,62.25546900162813,2792,0.0424115577807019,1855,490,447,0.6643982808022922,0.1755014326647564,0.1601002865329513,True,353.0,10.600159896099592,0.2983297358997037,511,1541,0.7509746588693957,0.407669683062202,0.25,0.3726822671238252,0.157669683062202,cohesive
13,32,35.09947274077293,35.164720017909715,1.0,24.7660229,2.0,88.83805002247547,49.3476591432032,2643,0.0401481902630355,1663,376,604,0.629209231933409,0.1422625804010594,0.2285281876655316,True,257.0,9.044647077096718,0.257446836631566,292,1264,0.8123393316195373,0.4026997478492771,0.2449655295864103,0.3516287047744073,0.1577342182628667,cohesive
12,14,35.99710183305225,34.43127310547151,1.0,24.7660229,2.0,62.88532566057477,87.77806085258695,2973,0.0451610176511557,2723,248,2,0.9159098553649512,0.0834174234779683,0.0006727211570803,True,918.0,17.094106455639025,0.4854323692846897,935,15,0.0157894736842105,0.3583433387185747,0.3090169943749474,0.4142135623730951,0.0493263443436273,intact
12,21,35.99710183305225,35.99753171372151,1.0,24.7660229,2.0,75.92084052983222,66.96979981671733,2775,0.0421533212182835,2413,168,194,0.8695495495495495,0.0605405405405405,0.0699099099099099,True,958.0,17.462556255144076,0.4851071640999168,958,585,0.3791315618924173,0.393529818721632,0.2898979485566356,0.3822173168384947,0.1036318701649964,intact
12,24,35.99710183305225,35.88986394066523,1.0,24.7660229,2.0,79.39551293429392,60.15781455124434,3042,0.0462091542868535,2304,735,3,0.757396449704142,0.2416173570019724,0.0009861932938856,True,688.0,14.798554040663838,0.4117173087328808,691,202,0.2262038073908174,0.3288130902060995,0.2612038749637415,0.3827822185373187,0.067609215242358,intact
12,27,35.99710183305225,34.49693027466622,1.0,24.7660229,2.0,80.72308872050759,55.885820054429146,2856,0.0433837424862767,2709,87,60,0.9485294117647058,0.0304621848739495,0.0210084033613445,True,923.0,17.14059581658814,0.4862992030416542,923,773,0.4557783018867924,0.4211646096066227,0.3090169943749474,0.3516287047744073,0.1121476152316753,intact
13,41,35.09947274077293,34.555475568212586,1.0,24.7660229,2.0,97.29396531220011,24.157501999041003,2801,0.0425482712549233,2032,313,456,0.7254551945733666,0.111745805069618,0.1627990003570153,True,328.0,10.217907939900584,0.2933864194277915,364,2226,0.8594594594594595,0.4045372666182638,0.2612038749637414,0.3585701736362872,0.1433333916545224,cohesive
14,29,34.43127310547151,34.85300120076251,1.0,24.7660229,2.0,85.77561361506855,51.13316503235743,2617,0.0397532402263957,2324,158,135,0.8880397401604891,0.0603744745892243,0.0515857852502865,True,965.0,17.52623862006215,0.5059225573352129,969,1102,0.5321100917431193,0.4211646096066227,0.2989350844248255,0.3693538354541319,0.1222295251817972,intact
14,30,34.43127310547151,36.16367821466388,11.225303344945887,278.0061197003765,12.225303344945887,87.93693811717802,54.6807526924882,9213,0.1399490264447015,2025,4706,2482,0.2197981113643764,0.5107999565830891,0.2694019320525345,False,,,,0,869,1.0,0.3333333333333333,0.0852965376733649,0.3043937842421876,0.2480367956599684,cohesive
14,38,34.43127310547151,35.535718731314674,1.0,24.7660229,2.0,92.89830856533824,34.80535903688313,2924,0.0444166887359499,2618,299,7,0.8953488372093024,0.1022571819425444,0.0023939808481532,True,662.0,14.516237276018517,0.4149453019183937,663,534,0.4461152882205513,0.4211646096066227,0.304845440523399,0.4068781988545112,0.1163191690832236,intact
16,35,35.018674173407696,35.68600870019239,1.0,24.7660229,2.0,97.92942783232598,49.09476884880714,2949,0.0447964483865651,2099,372,478,0.7117667005764666,0.126144455747711,0.1620888436758223,True,429.0,11.685672474138842,0.3305487557317669,1025,1364,0.5709501883633319,0.4068781988545112,0.2553967929896867,0.3660254037844386,0.1514814058648245,cohesive
16,43,35.018674173407696,34.47953538849522,1.0,24.7660229,2.0,106.10061795683094,25.508148604430797,2891,0.0439154059971379,2445,434,12,0.8457281217571775,0.1501210653753026,0.0041508128675198,True,787.0,15.827503922812443,0.4554794727111549,879,1144,0.5654967869500741,0.4276112198322612,0.3021694792519622,0.4,0.1254417405802989,intact
17,20,35.36665947250254,34.14325386756114,1.0,24.7660229,2.0,83.80123512622454,80.94697671190248,2839,0.0431255059238584,2839,0,0,1.0,0.0,0.0,True,1828.0,24.121991458915023,0.6940590284123327,1833,550,0.2308015107007973,,0.3090169943749474,,,intact
17,33,35.36665947250254,34.40756167284439,1.0,24.7660229,2.0,97.73350324615834,56.93542851266848,2716,0.0412570884428317,2716,0,0,1.0,0.0,0.0,True,2091.0,25.798952924688752,0.7394981269929725,2091,115,0.0521305530371713,,0.3090169943749474,,,intact
15,22,36.52018858402313,35.849476297910805,1.0,24.7660229,2.0,79.74878480960383,70.48482245286945,3209,0.0487459487529629,3189,20,0,0.9937675288251792,0.0062324711748208,0.0,True,1222.0,19.722441048627637,0.5450471846402334,1225,33,0.0262321144674085,,0.3090169943749474,0.4,,intact
15,34,36.52018858402313,36.54737585947721,1.0,24.7660229,2.0,91.95084890000057,47.53734329678488,2987,0.0453736830555002,2885,102,0,0.9658520254435888,0.0341479745564111,0.0,True,1496.0,21.82181453800189,0.5973051025910591,1517,0,0.0,,0.3090169943749474,0.4026997478492771,,intact
15,37,36.52018858402313,33.594387319022424,8.22446323827975,203.68724489944444,9.22446323827975,91.11106474724308,52.27864180840619,7305,0.1109657699097519,3947,3287,71,0.5403148528405202,0.4499657768651608,0.0097193702943189,True,1352.0,20.7449985808745,0.5917456766638847,1355,1,0.0007374631268436,0.3790239010170863,0.1731621355286848,0.3333333333333333,0.2058617654884014,intact
15,40,36.52018858402313,33.84466534541095,1.0,24.7660229,2.0,96.88280390800836,31.502949469189627,3236,0.0491560891756272,3099,136,1,0.957663782447466,0.042027194066749,0.0003090234857849,True,2162.0,26.233298952464125,0.7456364218071819,2162,405,0.1577717179587066,0.407669683062202,0.3090169943749474,0.3874258867227931,0.0986526886872546,intact
19,26,34.051193199309104,35.96390861564198,1.0,24.7660229,2.0,92.74186653491368,79.48242780885836,2905,0.0441280714014824,2649,163,93,0.9118760757314974,0.0561101549053356,0.0320137693631669,True,1592.0,22.511093682995384,0.6430353766389395,1593,360,0.184331797235023,0.4142135623730951,0.3090169943749474,0.3956439237389599,0.1051965679981477,intact
19,29,34.051193199309104,34.85300120076251,4.449489742783178,110.1961648630833,5.449489742783178,96.84597586780244,73.7981924646201,4291,0.0651819464315873,3696,553,42,0.8613376835236541,0.1288743882544861,0.0097879282218597,True,745.0,15.399378727952763,0.446979428815055,745,895,0.5457317073170732,0.3422854855312455,0.2553967929896867,0.3602425986153711,0.0868886925415587,intact
19,31,34.051193199309104,34.328939335222586,1.0,24.7660229,2.0,94.3187260132394,77.07499405445533,2321,0.0352568859631121,2199,85,37,0.947436449806118,0.0366221456268849,0.0159414045669969,True,1166.0,19.265236237593868,0.5634746679633883,1186,707,0.3734812466983624,0.4211646096066227,0.3090169943749474,0.3956439237389599,0.1121476152316753,intact
19,32,34.051193199309104,35.164720017909715,1.0,24.7660229,2.0,99.12687895913412,67.95492174075103,2628,0.0399203344726664,2422,163,43,0.921613394216134,0.0620243531202435,0.0163622526636225,True,1441.0,21.41692195416611,0.6188438744412383,1443,733,0.3368566176470588,0.4285714285714285,0.3090169943749474,0.4142135623730951,0.1195544341964811,intact
20,58,34.14325386756114,34.62298651921672,5.477225575051661,135.6490940201951,6.477225575051661,125.98658438469748,11.13285032631281,5230,0.079445718908693,5226,4,0,0.9992351816443594,0.0007648183556405,0.0,True,3093.0,31.377260523609525,0.9125774608914824,3093,0,0.0,,0.2758067637633262,0.3514689759358005,,intact
21,27,35.99753171372151,34.49693027466622,1.0,24.7660229,2.0,95.10884211468456,82.16659389299234,2864,0.0435052655744735,2270,257,337,0.7925977653631285,0.0897346368715083,0.1176675977653631,True,928.0,17.186959427966244,0.4876116206347495,928,735,0.4419723391461214,0.4014916240907943,0.2708131845707603,0.4,0.130678439520034,cohesive
21,29,35.99753171372151,34.85300120076251,1.0,24.7660229,2.0,98.811128484326,76.02981081396227,2811,0.0427001751151694,2723,83,5,0.968694414799004,0.0295268587691213,0.0017787264318747,True,1299.0,20.33431931864807,0.5740061078493628,1305,726,0.3574593796159527,0.393529818721632,0.304845440523399,0.4142135623730951,0.088684378198233,intact
21,47,35.99753171372151,33.53229347704746,1.0,24.7660229,2.0,121.07663567729884,27.93920113456244,3069,0.0466192947095179,2944,69,56,0.9592701205604433,0.0224828934506353,0.0182469859889214,True,1155.0,19.174147139893297,0.5515373319948724,1155,908,0.4401357246728066,0.407669683062202,0.3090169943749474,0.407669683062202,0.0986526886872546,intact
17,36,35.36665947250254,34.190494185140444,1.0,24.7660229,2.0,96.28767147355362,59.18388227368803,2703,0.0410596134245119,2703,0,0,1.0,0.0,0.0,True,1958.0,24.96499062983726,0.7178266883292482,1958,827,0.2969479353680431,,0.3090169943749474,,,intact
17,46,35.36665947250254,35.79720232598766,3.685557720282968,91.27660689979976,4.685557720282968,115.37893507934896,9.075040778874632,4394,0.0667465561921218,4390,4,0,0.999089667728721,0.000910332271279,0.0,True,2275.0,26.910128038865288,0.7562863329442362,2275,0,0.0,,0.2817290466902531,0.2938901204051626,,intact
18,25,34.783552982944585,35.8982640275297,4.766114533138578,118.03770167173282,5.766114533138578,91.73977666142105,70.48981945692265,5235,0.079521670838816,4398,567,270,0.8401146131805157,0.1083094555873925,0.0515759312320916,True,1808.0,23.98967015655475,0.6788073983157434,1809,511,0.2202586206896551,0.380665477567095,0.25,0.3726822671238252,0.130665477567095,cohesive
18,39,34.783552982944585,34.98691321868411,1.0,24.7660229,2.0,101.19182895128831,52.24722422912548,2526,0.0383709150981565,2510,16,0,0.9936658749010292,0.0063341250989707,0.0,True,2110.0,25.915899749917973,0.7428902560296494,2170,107,0.0469916556873078,,0.3090169943749474,0.384539150931232,,intact
19,35,34.051193199309104,35.68600870019239,8.856089212204838,219.330108233908,9.856089212204838,103.85240946002536,63.76068993757282,7976,0.121158518932263,7506,284,186,0.941073219658977,0.0356068204613841,0.0233199598796389,True,1648.0,22.903595622322865,0.6568544477975848,1689,245,0.1266804550155119,0.3493466386909539,0.2596051812910727,0.3393044400190068,0.0897414573998812,intact
19,45,34.051193199309104,37.03793099235188,1.0,24.7660229,2.0,118.94238250963238,23.990460979175264,2869,0.0435812175045966,2800,69,0,0.9759498082955732,0.0240501917044266,0.0,True,2457.0,27.965825400899107,0.7867821053893249,2457,18,0.0072727272727272,,0.3090169943749474,0.4142135623730951,,intact
20,28,34.14325386756114,36.85628500433974,1.0,24.7660229,2.0,96.97077534186454,77.30848224139291,2950,0.0448116387725897,2935,15,0,0.994915254237288,0.0050847457627118,0.0,True,2746.0,29.56482618688446,0.8328174142152119,2750,0,0.0,,0.3090169943749474,0.4449944320643648,,intact
20,40,34.14325386756114,33.84466534541095,1.0,24.7660229,2.0,107.66286934967722,57.37843770856993,2520,0.0382797727820088,2520,0,0,1.0,0.0,0.0,True,2558.0,28.534832903981343,0.8394089195345429,2558,319,0.110879388251651,,0.3090169943749474,,,intact
22,25,35.849476297910805,35.8982640275297,1.0,24.7660229,2.0,98.04198112947188,80.15883243094407,3116,0.0473332428526744,3116,0,0,1.0,0.0,0.0,True,1903.0,24.611861234123552,0.6860665192377247,1905,66,0.0334855403348554,,0.3090169943749474,,,intact
22,33,35.849476297910805,34.40756167284439,1.0,24.7660229,2.0,104.4611183712065,69.17539413935623,2852,0.0433229809421783,2852,0,0,1.0,0.0,0.0,True,2816.0,29.93928254807644,0.852278530744174,2816,0,0.0,,0.3090169943749474,,,intact
22,34,35.849476297910805,36.54737585947721,1.0,24.7660229,2.0,104.12754766216948,70.54065241609236,3045,0.0462547254449274,3045,0,0,1.0,0.0,0.0,True,1675.0,23.09045385777095,0.6378855756759473,1679,0,0.0,,0.304845440523399,,,intact
22,39,35.849476297910805,34.98691321868411,1.0,24.7660229,2.0,107.4940334193392,64.06656815493146,2725,0.0413938019170532,2725,0,0,1.0,0.0,0.0,True,1891.0,24.534139372995096,0.6926987538586352,1891,162,0.0789089137847053,,0.3090169943749474,,,intact
22,40,35.849476297910805,33.84466534541095,1.0,24.7660229,2.0,109.0595026701773,60.72071745615067,2635,0.0400266671748386,2635,0,0,1.0,0.0,0.0,True,2015.0,25.32576594419877,0.7267688602525616,2018,106,0.0499058380414312,,0.3090169943749474,,,intact
22,57,35.849476297910805,34.256873238773004,2.0,49.5320458,3.0,127.35064589287232,12.946112706965366,3221,0.0489282333852581,3221,0,0,1.0,0.0,0.0,True,2177.0,26.324145232506837,0.7509774908115128,2177,0,0.0,,0.2857142857142857,,,intact
23,25,33.08516296144513,35.8982640275297,1.0,24.7660229,2.0,97.72365170738009,79.18538725346957,2557,0.0388418170649193,2557,0,0,1.0,0.0,0.0,True,2297.0,27.039929891998003,0.7839543807042123,2297,0,0.0,,0.3090169943749474,,,intact
23,33,33.08516296144513,34.40756167284439,5.6332495807108,139.51318811729905,6.6332495807108,104.14278894911467,70.02854955471592,4947,0.0751468396637293,4947,0,0,1.0,0.0,0.0,True,1964.0,25.003212122944625,0.7409157730236839,1964,39,0.019470793809286,,0.2742918851774318,,,intact
23,44,33.08516296144513,37.01558397896714,3.3166247903554,82.13960550864952,4.3166247903554,121.17039345048606,32.58520160718871,4782,0.0726404259696692,4782,0,0,1.0,0.0,0.0,True,3349.0,32.64995878756228,0.9315152894252527,3350,1064,0.241051200724966,,0.2817290466902531,,,intact
24,27,35.88986394066523,34.49693027466622,1.0,24.7660229,2.0,98.58351451914626,87.84350885316539,2726,0.0414089923030778,2529,150,47,0.9277329420396184,0.0550256786500366,0.0172413793103448,True,917.0,17.08479340321492,0.4854545115649992,918,321,0.2590799031476997,0.4211646096066227,0.2989350844248255,0.4014916240907943,0.1222295251817972,intact
24,38,35.88986394066523,35.535718731314674,5.741657386773941,142.19801832479757,6.741657386773941,109.40849583905737,71.81548824318556,5623,0.0854155406163634,3440,1777,406,0.6117730748710652,0.316023475013338,0.0722034501155966,True,508.0,12.716187407449045,0.35606814622284,510,336,0.3971631205673759,0.3660254037844386,0.2120964940782298,0.3273531727209286,0.1539289097062088,cohesive
24,48,35.88986394066523,33.190746913612905,1.0,24.7660229,2.0,123.80638969057604,39.89603197030457,2365,0.0359252629481948,2223,142,0,0.9399577167019028,0.0600422832980972,0.0,True,826.0,16.214930341750197,0.4694495355854547,826,0,0.0,,0.3090169943749474,0.414213562373095,,intact
24,53,35.88986394066523,35.09126744573075,1.0,24.7660229,2.0,127.83697971436108,29.45052858642806,3210,0.0487611391389875,2950,260,0,0.9190031152647976,0.0809968847352024,0.0,True,1021.0,18.02760088846129,0.5079547349090692,1021,148,0.1266039349871685,,0.3090169943749474,0.3874258867227931,,intact
25,33,35.8982640275297,34.40756167284439,1.0,24.7660229,2.0,110.57761592890562,79.18253960940547,2929,0.044492640666073,2929,0,0,1.0,0.0,0.0,True,2362.0,27.419845936221336,0.7800163261883272,2362,0,0.0,,0.3090169943749474,,,intact
25,39,35.8982640275297,34.98691321868411,6.330293345472711,156.77618995769478,7.330293345472711,113.61053097703832,75.73468023402606,6613,0.1004540227807241,6568,45,0,0.9931952215333434,0.0068047784666565,0.0,True,2303.0,27.075222397632672,0.7639177455560032,2303,121,0.0499174917491749,,0.2713447036381609,0.369776508408664,,intact
25,44,35.8982640275297,37.01558397896714,7.944271909999159,196.74802004686592,8.94427190999916,127.605220430277,55.4231779786203,7460,0.1133202797435659,7460,0,0,1.0,0.0,0.0,True,2475.0,28.068077388821663,0.7698970265928282,2475,0,0.0,,0.2692044884511427,,,intact
26,50,35.96390861564198,34.942129170943446,1.414213562373095,35.02444547122265,2.414213562373095,126.9567663124286,39.60552253934239,3523,0.0535157299646894,3488,35,0,0.9900652852682372,0.0099347147317627,0.0,True,4078.0,36.02870683021386,1.0162380512264375,4078,1277,0.238468720821662,,0.2989350844248255,0.4211646096066227,,intact
27,53,34.49693027466622,35.09126744573075,1.0,24.7660229,2.0,129.16455550057475,33.0152011179292,2651,0.0402697133512323,2619,32,0,0.987929083364768,0.0120709166352319,0.0,True,1427.0,21.31263023618317,0.6125357728566733,1432,184,0.1138613861386138,,0.3090169943749474,0.3995795774568866,,intact
27,56,34.49693027466622,36.47263285634075,1.414213562373095,35.02444547122265,2.414213562373095,131.40605713165957,29.72304752016952,3281,0.0498396565467345,3281,0,0,1.0,0.0,0.0,True,1757.0,23.648899974944293,0.66645189660501,1757,293,0.1429268292682926,,0.3090169943749474,,,intact
28,36,36.85628500433974,34.190494185140444,1.0,24.7660229,2.0,109.45721168919364,82.58710380776161,3118,0.0473636236247236,3113,5,0,0.9983964079538166,0.0016035920461834,0.0,True,1770.0,23.7362275550541,0.6681858861398939,1770,489,0.2164674634794156,,0.3090169943749474,0.4449944320643648,,intact
25,54,35.8982640275297,36.25847378800631,3.2426406871192857,80.30731351366796,4.242640687119286,133.21394526129055,40.57616774428304,4374,0.0664427484716297,4374,0,0,1.0,0.0,0.0,True,3280.0,32.31186201200472,0.8956020737691298,3280,0,0.0,,0.278180442045558,,,intact
25,63,35.8982640275297,34.4759873535695,10.180339887498947,252.1265307835824,11.180339887498947,141.30317146047588,25.337554669275196,8103,0.123087697957388,8103,0,0,1.0,0.0,0.0,True,2385.0,27.553023038286398,0.7830427321799251,2385,0,0.0,,0.2655808592404658,,,intact
26,32,35.96390861564198,35.164720017909715,1.414213562373095,35.02444547122265,2.414213562373095,105.4924568030857,79.8764707475186,3193,0.0485029025765691,3031,154,8,0.9492640150328844,0.0482305042279987,0.0025054807391168,True,2132.0,26.05065598682386,0.7324942568774803,2132,299,0.1229946524064171,0.4112602696497038,0.2898979485566356,0.4068781988545112,0.1213623210930682,intact
26,35,35.96390861564198,35.68600870019239,1.0,24.7660229,2.0,110.21798730397694,72.26701886434073,2758,0.0418950846558652,2688,45,25,0.9746192893401016,0.0163161711385061,0.0090645395213923,True,2513.0,28.28272872231154,0.7894699612182571,2513,1356,0.3504781597311966,0.4211646096066227,0.3090169943749474,0.4014916240907943,0.1121476152316753,intact
28,42,36.85628500433974,35.300305358909455,1.0,24.7660229,2.0,117.2911460875801,70.28634434831883,2927,0.0444622598940238,2923,4,0,0.9986334130509054,0.0013665869490946,0.0,True,2567.0,28.58498693079622,0.79230425902594,2567,358,0.1223931623931623,,0.3090169943749474,0.4186895364487858,,intact
28,62,36.85628500433974,35.561788771312564,1.0,24.7660229,2.0,138.58017196719814,21.12276468151659,3156,0.0479408582936587,3143,13,0,0.9958808618504436,0.0041191381495564,0.0,True,3067.0,31.24510235101953,0.8629089596559927,3067,561,0.1546306504961411,,0.3090169943749474,0.4142135623730951,,intact
29,32,34.85300120076251,35.164720017909715,1.0,24.7660229,2.0,109.59656613597448,86.27891018476765,2828,0.0429584116775877,2666,100,62,0.9427157001414428,0.0353606789250353,0.0219236209335219,True,1851.0,24.27326923441085,0.6933464503537055,1853,1209,0.3948399738732854,0.4211646096066227,0.3090169943749474,0.3733744816363991,0.1121476152316753,intact
29,38,34.85300120076251,35.535718731314674,2.0,49.5320458,3.0,114.43835799491248,78.63508246732029,3649,0.0554297186037898,3623,26,0,0.9928747602082764,0.0071252397917237,0.0,True,1946.0,24.888371552065365,0.7071693184954019,1967,226,0.1030551755585955,,0.2857142857142857,0.4084042666727914,,intact
29,45,34.85300120076251,37.03793099235188,1.0,24.7660229,2.0,129.41206968647273,52.62324309011117,2878,0.043717930978818,2878,0,0,1.0,0.0,0.0,True,3034.0,31.076553777431965,0.8645472475987293,3035,298,0.0894089408940894,,0.3090169943749474,,,intact
29,47,34.85300120076251,33.53229347704746,1.0,24.7660229,2.0,129.58117023761565,49.75350973010396,2420,0.0367607341795482,2420,0,0,1.0,0.0,0.0,True,2915.0,30.461013086004705,0.8908644242747953,2915,86,0.0286571142952349,,0.3133921657949117,,,intact
30,31,36.16367821466388,34.328939335222586,1.0,24.7660229,2.0,106.94973769218925,82.54671867803226,2704,0.0410748038105365,2230,306,168,0.8247041420118343,0.1131656804733727,0.0621301775147929,True,448.0,11.941642642883693,0.3388054822743045,486,1316,0.730299667036626,0.4036185072337704,0.2674788903885893,0.387425886722793,0.1361396168451811,intact
30,59,36.16367821466388,35.169867587454455,1.0,24.7660229,2.0,138.6870259852479,40.342061058042006,3097,0.0470446255182069,2940,154,3,0.9493057797868906,0.0497255408459799,0.0009686793671294,True,1608.0,22.623931952327283,0.6343139598047415,1726,875,0.3364090734332949,0.3816524151396708,0.304845440523399,0.4014916240907943,0.0768069746162717,intact
31,45,34.328939335222586,37.03793099235188,1.0,24.7660229,2.0,126.8848198319097,44.36082588734557,3232,0.0490953276315288,3172,58,2,0.9814356435643564,0.0179455445544554,0.0006188118811881,True,1991.0,25.174490727558467,0.7054951579635584,1991,961,0.3255420054200542,0.4051181707940069,0.3090169943749474,0.3761785115301142,0.0961011764190595,intact
31,49,34.328939335222586,35.85207671069768,1.0,24.7660229,2.0,128.52303010921656,40.78701225972867,2992,0.0454496349856232,2778,183,31,0.928475935828877,0.061163101604278,0.0103609625668449,True,1788.0,23.85661494212072,0.679859491532897,1943,658,0.2529796232218377,0.4068781988545112,0.304845440523399,0.4,0.1020327583311121,intact
32,41,35.164720017909715,34.555475568212586,1.0,24.7660229,2.0,120.3333845170308,76.12460077722851,2607,0.0396013363661496,2312,208,87,0.8868431146912159,0.0797851937092443,0.0333716915995397,True,1588.0,22.48279562821002,0.6449435615950907,1588,396,0.1995967741935483,0.4211646096066227,0.2817290466902531,0.4142135623730951,0.1394355629163695,intact
32,60,35.164720017909715,35.169031209937444,1.0,24.7660229,2.0,139.9748607106077,37.38462304869616,2744,0.0416824192515207,2744,0,0,1.0,0.0,0.0,True,2395.0,27.61072576753785,0.7851344563747928,2413,687,0.2216129032258064,,0.3090169943749474,,,intact
33,41,34.40756167284439,34.555475568212586,1.0,24.7660229,2.0,122.89302648869784,80.24963705837966,2609,0.0396317171381988,2533,76,0,0.9708700651590648,0.0291299348409352,0.0,True,3005.0,30.927677054416662,0.8969348883608608,3005,398,0.1169556273875991,,0.3090169943749474,0.4432564360883089,,intact
33,46,34.40756167284439,35.79720232598766,1.0,24.7660229,2.0,134.64218500383083,58.99808844479754,2991,0.0454344445995986,2991,0,0,1.0,0.0,0.0,True,3079.0,31.30616775588944,0.891853087246622,3079,0,0.0,,0.3090169943749474,,,intact
33,63,34.40756167284439,34.4759873535695,1.0,24.7660229,2.0,147.72230870221048,29.78188718111404,2572,0.0390696728552884,2572,0,0,1.0,0.0,0.0,True,3694.0,34.29047563920516,0.99560711153417,3694,0,0.0,,0.3090169943749474,,,intact
34,39,36.54737585947721,34.98691321868411,1.0,24.7660229,2.0,119.69609750973592,84.65353615784706,2745,0.0416976096375453,2745,0,0,1.0,0.0,0.0,True,2159.0,26.215091918030804,0.7329377912566409,2199,6,0.0027210884353741,,0.3090169943749474,,,intact
34,40,36.54737585947721,33.84466534541095,11.135562914111455,275.783606135275,12.135562914111455,121.261566760574,83.07594725978787,8652,0.1314272198848971,8652,0,0,1.0,0.0,0.0,True,1343.0,20.675835585166343,0.5874481043953751,1343,0,0.0,,0.2640945837331134,,,intact
34,57,36.54737585947721,34.256873238773004,1.0,24.7660229,2.0,139.55270998326904,48.76124971733655,2959,0.0449483522468112,2959,0,0,1.0,0.0,0.0,True,2162.0,26.233298952464125,0.7410091706801938,2162,0,0.0,,0.3090169943749474,,,intact
34,61,36.54737585947721,35.194554971767246,1.414213562373095,35.02444547122265,2.414213562373095,144.71571055630457,40.648953972274725,3061,0.0464977716213211,3061,0,0,1.0,0.0,0.0,True,2349.0,27.34428500885924,0.7622957646116345,2354,10,0.0042301184433164,,0.2989350844248255,,,intact
35,43,35.68600870019239,34.47953538849522,8.16515138991168,202.21832630451948,9.16515138991168,129.4997203535936,77.9803099178631,7242,0.1100087755902017,5718,1185,339,0.7895608947804474,0.1636288318144159,0.0468102734051367,True,1376.0,20.928315827817965,0.5965411114425354,1394,2200,0.6121313299944352,0.3761785115301142,0.2362632071532904,0.3375935743981959,0.1399153043768237,cohesive
35,55,35.68600870019239,33.27842678291748,1.0,24.7660229,2.0,140.55224892021232,57.06810433595279,2515,0.0382038208518858,2515,0,0,1.0,0.0,0.0,True,3043.0,31.12261209566567,0.90256990803,3067,85,0.0269670050761421,,0.3090169943749474,,,intact
36,41,34.190494185140444,34.555475568212586,1.0,24.7660229,2.0,121.44719471609312,77.96114189683071,2507,0.0380822977636889,2507,0,0,1.0,0.0,0.0,True,1944.0,24.875578761936158,0.7236956246652662,1944,558,0.2230215827338129,,0.3090169943749474,,,intact
36,46,34.190494185140444,35.79720232598766,10.6619037896906,264.0529534130742,11.6619037896906,133.19635323122614,61.600720067093086,8686,0.1319436930097338,8633,53,0,0.9938982270320056,0.0061017729679944,0.0,True,1675.0,23.09045385777095,0.6598432298482504,1675,0,0.0,,0.2647281296856081,0.4370931529546793,,intact
36,60,34.190494185140444,35.169031209937444,1.8284271247461903,45.2828680424453,2.8284271247461903,141.08867090967,41.67364156990845,3280,0.0498244661607099,3272,8,0,0.997560975609756,0.0024390243902439,0.0,True,2000.0,25.2313252202016,0.7275518416967757,2000,414,0.1714995857497928,,0.2898979485566356,0.4425544840048134,,intact
38,48,35.535718731314674,33.190746913612905,1.0,24.7660229,2.0,135.9589467967008,65.5242147229001,2629,0.039935524858691,2392,237,0,0.9098516546215292,0.0901483453784709,0.0,True,1844.0,24.22732816723524,0.7050363477849922,1909,60,0.0304723209751142,,0.2898979485566356,0.4142135623730951,,intact
38,53,35.535718731314674,35.09126744573075,5.572595368400839,138.0110245062491,6.572595368400839,139.98953682048585,61.45615083308097,5621,0.0853851598443142,5621,0,0,1.0,0.0,0.0,True,1755.0,23.635436324564704,0.6693032678844929,1755,90,0.048780487804878,,0.2758872381516119,,,intact
38,59,35.535718731314674,35.169867587454455,1.0,24.7660229,2.0,143.6483964334081,52.119939636717135,2946,0.0447508772284913,2946,0,0,1.0,0.0,0.0,True,2587.0,28.696126490477184,0.8117074755905013,2590,612,0.1911305434103685,,0.3090169943749474,,,intact
39,57,34.98691321868411,34.256873238773004,2.449489742783178,60.66411906308329,3.449489742783178,142.91919574043874,57.07243343231988,3501,0.053181541472148,3501,0,0,1.0,0.0,0.0,True,2093.0,25.81128806903433,0.7455192556488113,2093,0,0.0,,0.2870859492177851,,,intact
36,62,34.190494185140444,35.561788771312564,3.898979485566356,96.5622152261666,4.898979485566356,143.22804990343533,38.106473927603744,4444,0.0675060754933521,4297,147,0,0.966921692169217,0.033078307830783,0.0,True,2284.0,26.963304323539017,0.773116038090752,2284,542,0.1917905166312809,,0.2742918851774317,0.4026997478492771,,intact
37,51,33.594387319022424,35.83888500623643,2.146264369941973,53.15443253543696,3.146264369941973,134.9265749856354,55.69318480727355,3268,0.0496421815284146,2925,343,0,0.8950428396572827,0.1049571603427172,0.0,True,1255.0,19.98696843347328,0.5757173114308859,1322,0,0.0,,0.2708131845707603,0.4045372666182638,,intact
