Repository: AmiraliKhosrozadeh/ice-bonded-granular-microCT

# Grain-scale kinematics, ice-bond failure and damage evolution in ice-bonded granular media under in-situ uniaxial compression

Analysis code, per-specimen tables and supplementary material for the paper of

## Results for every specimen

The paper shows one or two specimens per figure.  The same rendering for
every specimen and every scan is in [`supplementary/`](supplementary/README.md):
the void and crack classes (Fig. 11 of the paper), the crack orientation
classes (Fig. 12), the ice-path maps (Fig. 18) and the per-scan tables behind
Tables 2–4, each as one sheet per material, compiled with their text in
[`supplementary/supplementary.pdf`](supplementary/supplementary.pdf).

File: paper/data/bonds/Glass_100_1800_T5/Glass_100_1800_T5_throats_scan03_classified.csv (part 2 of 6)
bead_a,bead_b,r_a_vox,r_b_vox,gap_vox,gap_um,dsum_min,z_mid,axis_dip_deg,lens_vox,lens_mm3,binder_vox,pore_vox,crack_vox,binder_frac,pore_frac,crack_frac,connected,bond_area_vox,r_bond_vox,r_bond_over_R,neck_binder_vox,neck_crack_vox,neck_severed,q_crack_med,q_binder_med,q_pore_med,dq_paired,cls
37,61,33.594387319022424,35.194554971767246,4.155870949147037,102.92439509602023,5.155870949147037,143.8759264035471,37.4466785363695,4296,0.0652578983617103,3725,571,0,0.8670856610800745,0.1329143389199255,0.0,True,1294.0,20.295147023902665,0.5900700417258788,1326,5,0.0037565740045078,,0.2572842744474721,0.3585701736362872,,intact
38,47,35.535718731314674,33.53229347704746,1.0,24.7660229,2.0,136.70386518788536,64.12721931239324,2529,0.0384164862562303,2474,55,0,0.9782522736259393,0.0217477263740608,0.0,True,1930.0,24.78584435387901,0.7177228230951799,1930,182,0.0861742424242424,,0.3090169943749474,0.4045372666182638,,intact
39,64,34.98691321868411,36.52692955404852,1.0,24.7660229,2.0,156.8375495936762,15.254219978033628,3150,0.0478497159775111,3150,0,0,1.0,0.0,0.0,True,2743.0,29.548672014189364,0.8263762893596293,2743,0,0.0,,0.3090169943749474,,,intact
40,46,33.84466534541095,35.79720232598766,2.6502815398728847,65.63693330793913,3.6502815398728847,139.24056930280165,69.07880892883095,3645,0.0553689570596914,3425,220,0,0.9396433470507544,0.0603566529492455,0.0,True,2147.0,26.14213697532393,0.7507592156682009,2147,0,0.0,,0.2742918851774318,0.4092698519760595,,intact
40,57,33.84466534541095,34.256873238773004,1.0,24.7660229,2.0,144.48466499127682,57.47170112023382,2565,0.0389633401531161,2565,0,0,1.0,0.0,0.0,True,1902.0,24.60539378919935,0.7226090423429511,1902,0,0.0,,0.3090169943749474,,,intact
40,58,33.84466534541095,34.62298651921672,11.084925779295894,274.52952569484245,12.084925779295894,144.51723680360203,62.870204616122905,7288,0.1107075333473336,7280,8,0,0.9989023051591658,0.0010976948408342,0.0,True,1631.0,22.785157984217765,0.6655743950228625,1631,0,0.0,,0.2645042630613353,0.3516898676245394,,intact
40,61,33.84466534541095,35.194554971767246,3.7320508075688767,92.42805576421428,4.732050807568877,149.64766556431238,49.500321824344034,4532,0.0688428294635175,4532,0,0,1.0,0.0,0.0,True,2098.0,25.84210017033432,0.7486208578721256,2098,0,0.0,,0.2801868778094689,,,intact
40,66,33.84466534541095,36.36018137358936,1.0,24.7660229,2.0,160.77665778382757,10.180253436348773,2841,0.0431558866959076,2841,0,0,1.0,0.0,0.0,True,1880.0,24.462677409178383,0.6968942616481144,1880,0,0.0,,0.3090169943749474,,,intact
41,50,34.555475568212586,34.942129170943446,1.0,24.7660229,2.0,141.79769402637373,68.39848784591756,2626,0.0398899537006171,2626,0,0,1.0,0.0,0.0,True,3158.0,31.70524594713643,0.9124126238921498,3158,30,0.0094102885821831,,0.3090169943749474,,,intact
41,60,34.555475568212586,35.169031209937444,1.0,24.7660229,2.0,148.43077600033232,55.57179127693914,2846,0.0432318386260306,2846,0,0,1.0,0.0,0.0,True,2410.0,27.69705445896613,0.7944711476294218,2410,0,0.0,,0.3090169943749474,,,intact
41,67,34.555475568212586,35.23837969748025,1.0,24.7660229,2.0,162.54732682343294,9.110328616656574,2808,0.0426546039570956,2808,0,0,1.0,0.0,0.0,True,3489.0,33.32541361926729,0.9549669807579292,3489,0,0.0,,0.3090169943749474,,,intact
42,52,35.300305358909455,36.94237560097822,1.414213562373095,35.02444547122265,2.414213562373095,143.28006540330304,68.45674162315537,3437,0.0522093567665732,3437,0,0,1.0,0.0,0.0,True,3684.0,34.24403043891132,0.9480276751613111,3684,0,0.0,,0.304845440523399,,,intact
42,69,35.300305358909455,37.72191233007419,9.1104335791443,225.62920665001667,10.1104335791443,169.327298823445,15.931861794647482,8508,0.1292398042973538,8391,117,0,0.9862482369534556,0.0137517630465444,0.0,True,3299.0,32.40531306005738,0.8875466696472613,3300,433,0.1159924993302973,,0.2691286467137339,0.2936554698651563,,intact
43,55,34.47953538849522,33.27842678291748,6.330293345472711,156.77618995769478,7.330293345472711,148.72343904471728,72.93674069829596,5164,0.078443153431069,4698,466,0,0.9097598760650658,0.0902401239349341,0.0,True,1267.0,20.08229632773261,0.5927656524536211,1379,67,0.0463347164591977,,0.2585688584788905,0.3772616105679103,,intact
44,50,37.01558397896714,34.942129170943446,3.47213595499958,85.99099857343296,4.47213595499958,152.9290252096875,87.1575977205688,4519,0.0686453544451976,4516,3,0,0.9993361363133436,0.0006638636866563,0.0,True,3749.0,34.54480805132707,0.9601419094394884,3749,685,0.154488046910239,,0.2817290466902531,0.4541634565979919,,intact
44,54,37.01558397896714,36.25847378800631,1.0,24.7660229,2.0,156.66068700439652,80.96461557271252,3319,0.0504168912156696,3269,50,0,0.9849352214522448,0.0150647785477553,0.0,True,4307.0,37.026486192907726,1.0106301553725756,4307,0,0.0,,0.3090169943749474,0.4144171463344124,,intact
44,70,37.01558397896714,35.18562265310764,6.071067811865476,150.35620445611326,7.071067811865476,179.7095320849542,42.70039796586866,6782,0.1030211980188826,6778,4,0,0.9994102034797996,0.0005897965202005,0.0,True,3206.0,31.94528909096352,0.8848962664502643,3364,535,0.1372146704283149,,0.2742918851774318,0.334560768841996,,intact
44,71,37.01558397896714,34.24547734330595,1.0,24.7660229,2.0,180.3980148741704,34.82943498696716,3017,0.0458293946362384,3017,0,0,1.0,0.0,0.0,True,3157.0,31.70022571973624,0.8896927755923876,3157,0,0.0,,0.3090169943749474,,,intact
46,62,35.79720232598766,35.561788771312564,1.0,24.7660229,2.0,162.31931350923065,73.91422173729273,2791,0.0423963673946773,2785,6,0,0.9978502328914368,0.0021497671085632,0.0,True,2953.0,30.6589154064643,0.8592866837105336,2953,0,0.0,,0.3090169943749474,0.4236453396435091,,intact
46,66,35.79720232598766,36.36018137358936,1.0,24.7660229,2.0,173.82370531804736,52.531407292884,3101,0.0471053870623053,3101,0,0,1.0,0.0,0.0,True,2174.0,26.306001075107577,0.729128461326454,2174,0,0.0,,0.3090169943749474,,,intact
46,75,35.79720232598766,34.93143694433727,1.0,24.7660229,2.0,183.9794848177692,27.03096023069704,2984,0.0453281118974263,2974,10,0,0.9966487935656836,0.0033512064343163,0.0,True,3410.0,32.94596654959035,0.9316160155059914,3410,0,0.0,,0.3090169943749474,0.4342847116185476,,intact
47,53,33.53229347704746,35.09126744573075,1.0,24.7660229,2.0,155.13234906318905,84.55926410643482,2556,0.0388266266788947,2554,2,0,0.9992175273865416,0.0007824726134585,0.0,True,2015.0,25.32576594419877,0.7381070175795087,2015,0,0.0,,0.3090169943749474,0.4219257739374288,,intact
45,49,37.03793099235188,35.85207671069768,10.0,247.660229,11.0,153.14668660560957,87.73204815291568,9741,0.1479695502656938,3621,2375,3745,0.3717277486910995,0.2438148034082743,0.3844574479006262,True,690.0,14.820047957642227,0.4066414155975508,1974,785,0.2845233780355201,0.3401030852115166,0.1297319075568038,0.3076923076923077,0.2103711776547128,cohesive
45,59,37.03793099235188,35.169867587454455,1.0,24.7660229,2.0,158.62210812496835,78.9036732598995,2851,0.0433077905561537,2748,98,5,0.9638723254998246,0.0343739038933707,0.0017537706068046,True,2856.0,30.15116971098976,0.8351222528316172,2934,768,0.2074554294975688,0.4457990551962238,0.304845440523399,0.4068781988545112,0.1409536146728248,intact
45,65,37.03793099235188,36.5759504137968,6.117215614703381,151.4991019979815,7.117215614703381,170.30931639778373,61.5355842687266,7113,0.1080492157930274,5739,1374,0,0.8068325601012231,0.1931674398987768,0.0,True,5831.0,43.082072214990816,1.1704877230231836,5831,0,0.0,,0.2296684845121643,0.3908712114635714,,intact
46,58,35.79720232598766,34.62298651921672,1.0,24.7660229,2.0,157.56428433782187,81.34847170027801,2825,0.0429128405195139,2825,0,0,1.0,0.0,0.0,True,2015.0,25.32576594419877,0.7192757179299571,2016,0,0.0,,0.3090169943749474,,,intact
47,56,33.53229347704746,36.47263285634075,9.954451150103322,246.53216514039025,10.954451150103322,157.37385069427387,82.1776010109185,7673,0.1165558319668072,7671,2,0,0.9997393457578522,0.0002606542421477,0.0,True,1239.0,19.859152776030417,0.5673644360813725,1239,556,0.3097493036211699,,0.266978077589994,0.353673968334594,,intact
47,68,33.53229347704746,35.589328570364565,1.0,24.7660229,2.0,178.49013248714047,40.73524043359486,2637,0.0400570479468878,2637,0,0,1.0,0.0,0.0,True,3198.0,31.905407316249114,0.9231672050278132,3216,0,0.0,,0.3090169943749474,,,intact
47,73,33.53229347704746,35.734184099748816,1.0,24.7660229,2.0,182.4011502097877,27.87072080971598,2718,0.041287469214881,2688,30,0,0.9889624724061812,0.0110375275938189,0.0,True,2244.0,26.72615543987624,0.7716909066220307,2270,350,0.1335877862595419,,0.3090169943749474,0.3410635348660897,,intact
48,53,33.190746913612905,35.09126744573075,1.8284271247461903,45.2828680424453,2.8284271247461903,154.38743067200454,83.42821125570987,3041,0.0461939639008289,3041,0,0,1.0,0.0,0.0,True,1680.0,23.12489154112443,0.6773347786556633,1681,0,0.0,,0.2898979485566356,,,intact
48,77,33.190746913612905,33.67970028925247,7.194052389321207,178.16806621772872,8.194052389321207,183.9635440844752,28.494456869074057,5741,0.087208006167267,5408,333,0,0.9419961679149974,0.0580038320850026,0.0,True,1653.0,22.938313840860364,0.6860523534790257,1653,0,0.0,,0.2592192604530755,0.3736692582525285,,intact
49,55,35.85207671069768,33.27842678291748,1.0,24.7660229,2.0,157.2804322471262,85.8911238684608,2553,0.0387810555208209,2553,0,0,1.0,0.0,0.0,True,3477.0,33.2680548613988,0.9624710708051308,3486,0,0.0,,0.3090169943749474,,,intact
49,80,35.85207671069768,34.78230326657591,1.0,24.7660229,2.0,189.06445747336488,20.09453211988136,2799,0.0425178904828741,2799,0,0,1.0,0.0,0.0,True,3833.0,34.92966924753897,0.9890274186246836,4038,41,0.0100514832066683,,0.3090169943749474,,,intact
50,65,34.942129170943446,36.5759504137968,5.572595368400839,138.0110245062491,6.572595368400839,171.9581223566284,63.972145756966896,5882,0.0893498505967366,5838,44,0,0.9925195511730704,0.0074804488269296,0.0,True,3000.0,30.90193616185517,0.8641713072074348,3000,0,0.0,,0.2725338062053596,0.4036482566764727,,intact
50,67,34.942129170943446,35.23837969748025,1.0,24.7660229,2.0,175.55572104305122,53.42645240059629,2903,0.0440976906294332,2903,0,0,1.0,0.0,0.0,True,2330.0,27.233472690941056,0.7760978975515582,2330,0,0.0,,0.3090169943749474,,,intact
50,84,34.942129170943446,35.27365536102769,5.0990195135927845,126.28243404118577,6.0990195135927845,192.323760506808,11.069713995012064,5143,0.0781241553245522,5143,0,0,1.0,0.0,0.0,True,2560.0,28.54598585844434,0.8130931256759393,2560,2,0.0007806401249024,,0.2779262976266636,,,intact
51,58,35.83888500623643,34.62298651921672,6.6212327846342935,163.98160277048368,7.621232784634293,159.0220291814209,84.41262452994272,5803,0.0881498101007926,5581,222,0,0.9617439255557472,0.0382560744442529,0.0,True,3458.0,33.17703402089385,0.941701754512984,3458,0,0.0,,0.2612038749637415,0.3824338721645792,,intact
51,61,35.83888500623643,35.194554971767246,4.55269276785519,112.752093345366,5.55269276785519,164.1524579421312,76.73920364983863,4543,0.0690099237097882,4346,197,0,0.956636583755228,0.0433634162447721,0.0,True,1727.0,23.446133443265364,0.6601435450831531,1740,0,0.0,,0.2742918851774317,0.3827822185373187,,intact
51,76,35.83888500623643,35.07652704413419,1.0,24.7660229,2.0,188.6579078465379,17.084479535103803,2457,0.0373227784624586,2353,104,0,0.9576719576719576,0.0423280423280423,0.0,True,1781.0,23.809869955405706,0.6715005741909461,1781,0,0.0,,0.2989350844248255,0.3333333333333333,,intact
52,58,36.94237560097822,34.62298651921672,1.0,24.7660229,2.0,159.8140621115123,85.29277175035833,2813,0.0427305558872186,2727,86,0,0.969427657305368,0.030572342694632,0.0,True,4071.0,35.9977714123279,1.0060110183434603,4071,0,0.0,,0.3021694792519622,0.4068781988545112,,intact
52,79,36.94237560097822,35.52027277518519,1.0,24.7660229,2.0,190.2511262911768,22.724144144740187,3001,0.0455863484598447,2973,28,0,0.9906697767410862,0.0093302232589136,0.0,True,3299.0,32.40531306005738,0.8944004610992693,3300,0,0.0,,0.3090169943749474,0.414213562373095,,intact
53,56,35.09126744573075,36.47263285634075,2.6502815398728847,65.63693330793913,3.6502815398728847,160.65952232687437,86.5306304013148,4068,0.0617944903481,4068,0,0,1.0,0.0,0.0,True,1808.0,23.98967015655475,0.6704405448918871,1816,0,0.0,,0.2817290466902531,,,intact
53,73,35.09126744573075,35.734184099748816,1.0,24.7660229,2.0,185.6868218423882,40.996884488002046,2743,0.0416672288654961,2743,0,0,1.0,0.0,0.0,True,1740.0,23.534213434057992,0.6645693863016413,1740,0,0.0,,0.3090169943749474,,,intact
53,74,35.09126744573075,36.20330754305017,3.1815405503520555,78.79410612729761,4.181540550352056,186.16158931168064,43.08175928145505,4164,0.0632527674064623,4164,0,0,1.0,0.0,0.0,True,1564.0,22.31225362870028,0.6259172912444287,1564,0,0.0,,0.2801868778094689,,,intact
53,77,35.09126744573075,33.67970028925247,1.0,24.7660229,2.0,187.99413410826023,30.036452485510093,2716,0.0412570884428317,2716,0,0,1.0,0.0,0.0,True,2145.0,26.129958014972605,0.7599124710784172,2146,0,0.0,,0.3090169943749474,,,intact
54,64,36.25847378800631,36.52692955404852,1.0,24.7660229,2.0,176.44096387792845,66.97032108966947,3155,0.0479256679076341,3155,0,0,1.0,0.0,0.0,True,3682.0,34.23473383756207,0.9407032802078742,3685,0,0.0,,0.3090169943749474,,,intact
54,83,36.25847378800631,36.42933066025595,1.0,24.7660229,2.0,196.09040890227848,27.28884359994169,2824,0.0428976501334893,2824,0,0,1.0,0.0,0.0,True,4068.0,35.98450523483212,0.990111216261737,4068,0,0.0,,0.2989350844248255,,,intact
55,80,33.27842678291748,34.78230326657591,10.31370849898476,255.4295408697812,11.31370849898476,191.5599928375747,36.67734363710336,7938,0.1205812842633279,7938,0,0,1.0,0.0,0.0,True,2588.0,28.701672171559103,0.8434135852109551,2591,0,0.0,,0.2663346240702891,,,intact
56,69,36.47263285634075,37.72191233007419,8.906071389742918,220.5679679874079,9.906071389742918,185.89133159132268,56.82216166458903,8757,0.1330222104174808,2460,2288,4009,0.2809181226447413,0.2612766929313692,0.4578051844238894,False,18.0,2.393653682408596,0.0645237106419212,159,2984,0.9494113903913458,0.3570939989050222,0.1002789839303544,0.2742918851774317,0.2568150149746677,cohesive
56,73,36.47263285634075,35.734184099748816,1.0,24.7660229,2.0,187.92832347347303,45.987989477698825,3130,0.0475459082570189,3079,51,0,0.98370607028754,0.01629392971246,0.0,True,3374.0,32.77159678721972,0.9077147607032392,3374,134,0.0381984036488027,,0.3090169943749474,0.407669683062202,,intact
56,74,36.47263285634075,36.20330754305017,6.117215614703381,151.4991019979815,7.117215614703381,188.40309094276543,50.29659435473223,6266,0.0951829588301855,6192,74,0,0.988190233003511,0.0118097669964889,0.0,True,2023.0,25.375990616127847,0.6983326387432757,2030,285,0.1231101511879049,,0.2725338062053596,0.3792326987316706,,intact
57,61,34.256873238773004,35.194554971767246,1.0,24.7660229,2.0,167.93880878700736,81.53827242468476,2622,0.0398291921565187,2622,0,0,1.0,0.0,0.0,True,2471.0,28.04538694259979,0.8076259240510045,2471,0,0.0,,0.3090169943749474,,,intact
57,63,34.256873238773004,34.4759873535695,1.0,24.7660229,2.0,170.6118362238763,76.4511851770659,2699,0.0409988518804134,2699,0,0,1.0,0.0,0.0,True,2667.0,29.136445672939757,0.8478170534978674,2668,0,0.0,,0.3090169943749474,,,intact
57,64,34.256873238773004,36.52692955404852,1.0,24.7660229,2.0,176.69416206720928,66.86716535403964,2855,0.0433685521002521,2855,0,0,1.0,0.0,0.0,True,2359.0,27.40242729225939,0.7742569969704534,2359,0,0.0,,0.3090169943749474,,,intact
57,66,34.256873238773004,36.36018137358936,1.0,24.7660229,2.0,179.06780100652256,62.808184152426726,2970,0.0451154464930819,2970,0,0,1.0,0.0,0.0,True,2081.0,25.737188524554668,0.728922741562463,2081,0,0.0,,0.3090169943749474,,,intact
57,82,34.256873238773004,35.00828838360713,1.0,24.7660229,2.0,195.70935056317936,15.463304138194037,2776,0.0421685116043082,2776,0,0,1.0,0.0,0.0,True,1942.0,24.862779389459288,0.7179014329023358,1942,0,0.0,,0.3090169943749474,,,intact
58,62,34.62298651921672,35.561788771312564,1.0,24.7660229,2.0,167.59598101003107,82.24847081161836,2992,0.0454496349856232,2985,7,0,0.9976604278074866,0.0023395721925133,0.0,True,2378.0,27.51255912024641,0.7840036248989446,2379,0,0.0,,0.3090169943749474,0.3288130902060995,,intact
58,66,34.62298651921672,36.36018137358936,1.0,24.7660229,2.0,179.1003728188478,62.95313045959494,3021,0.0458901561803368,3021,0,0,1.0,0.0,0.0,True,1949.0,24.907548417542184,0.7017874562926202,1949,0,0.0,,0.3090169943749474,,,intact
58,81,34.62298651921672,35.9411912958898,1.8284271247461903,45.2828680424453,2.8284271247461903,195.0297541850097,27.76100873472287,3460,0.0525587356451391,3406,54,0,0.9843930635838152,0.0156069364161849,0.0,True,2229.0,26.63668027933792,0.7549632435066929,2229,0,0.0,,0.2989350844248255,0.4142135623730951,,intact
59,68,35.169867587454455,35.589328570364565,1.0,24.7660229,2.0,185.43466373266324,54.704471087770045,3142,0.0477281928893142,3142,0,0,1.0,0.0,0.0,True,4945.0,39.67420304402906,1.12138648255814,4945,0,0.0,,0.3090169943749474,,,intact
60,65,35.169031209937444,36.5759504137968,4.449489742783178,110.1961648630833,5.449489742783178,178.591204330587,74.12432164900756,4968,0.075465837770246,4968,0,0,1.0,0.0,0.0,True,2773.0,29.70981848459616,0.8282061772740836,2773,0,0.0,,0.2798057840438667,,,intact
60,67,35.169031209937444,35.23837969748025,1.0,24.7660229,2.0,182.1888030170098,66.86958452681039,2909,0.0441888329455808,2891,18,0,0.9938123066345824,0.0061876933654176,0.0,True,2585.0,28.68503191187172,0.814829903334782,2585,0,0.0,,0.3090169943749474,0.4641016151377545,,intact
60,85,35.169031209937444,33.99289366406171,1.0,24.7660229,2.0,201.38231196848187,18.795218097594223,2583,0.0392367671015591,2583,0,0,1.0,0.0,0.0,True,3458.0,33.17703402089385,0.9594016962754164,3460,0,0.0,,0.3090169943749474,,,intact
61,66,35.194554971767246,36.36018137358936,2.863703305156273,70.92254163430594,3.863703305156273,184.2308015795581,71.66928538873802,4439,0.0674301235632291,4401,38,0,0.9914395134039198,0.0085604865960801,0.0,True,2110.0,25.915899749917973,0.7243657393924485,2110,0,0.0,,0.2817290466902531,0.4142135623730951,,intact
61,88,35.194554971767246,36.775734058081625,1.0,24.7660229,2.0,207.7287605886324,14.998473597897563,2971,0.0451306368791065,2970,1,0,0.9996634129922584,0.0003365870077415,0.0,True,2531.0,28.38383909782421,0.7887654608710084,2533,0,0.0,,0.3090169943749474,0.407669683062202,,intact
62,81,35.561788771312564,35.9411912958898,1.0,24.7660229,2.0,199.78478335641853,39.81251114929479,3003,0.0456167292318939,2895,108,0,0.964035964035964,0.0359640359640359,0.0,True,2484.0,28.11906394744562,0.786514461943203,2484,0,0.0,,0.304845440523399,0.4045372666182638,,intact
62,87,35.561788771312564,34.37580571417249,1.0,24.7660229,2.0,203.16060993568573,26.731881953858576,2955,0.0448875907027127,2953,2,0,0.9993231810490694,0.0006768189509306,0.0,True,4107.0,36.15658588081608,1.033967100150122,4107,122,0.0288484275242374,,0.3090169943749474,0.3428571428571428,,intact
63,64,34.4759873535695,36.52692955404852,1.0,24.7660229,2.0,184.53019007711376,80.30368619114984,2936,0.0445989733682452,2936,0,0,1.0,0.0,0.0,True,2217.0,26.564883166870207,0.7482758265110097,2217,0,0.0,,0.3090169943749474,,,intact
63,71,34.4759873535695,34.24547734330595,1.0,24.7660229,2.0,194.09596590436928,62.70000633396851,2682,0.0407406153179951,2682,0,0,1.0,0.0,0.0,True,3675.0,34.20217583320439,0.9953855315531266,3676,0,0.0,,0.3090169943749474,,,intact
63,75,34.4759873535695,34.93143694433727,1.0,24.7660229,2.0,197.0596085161488,57.552234544682165,2789,0.042365986622628,2789,0,0,1.0,0.0,0.0,True,2835.0,30.04011530156045,0.8656167724254946,2835,0,0.0,,0.3090169943749474,,,intact
63,82,34.4759873535695,35.00828838360713,1.0,24.7660229,2.0,203.54537857308384,43.01138696088098,2947,0.0447660676145159,2947,0,0,1.0,0.0,0.0,True,2115.0,25.9465876230135,0.7468333618718609,2115,0,0.0,,0.3090169943749474,,,intact
64,82,36.52692955404852,35.00828838360713,1.0,24.7660229,2.0,209.62770441641683,57.46762218479254,3072,0.0466648658675917,3072,0,0,1.0,0.0,0.0,True,2306.0,27.092851410285725,0.7574688996935098,2306,0,0.0,,0.3090169943749474,,,intact
64,91,36.52692955404852,35.947042673185024,1.0,24.7660229,2.0,223.5522966813072,23.169975765187043,3103,0.0471357678343545,3103,0,0,1.0,0.0,0.0,True,3295.0,32.38566156458118,0.8937184086733864,3295,0,0.0,,0.3090169943749474,,,intact
65,67,36.5759504137968,35.23837969748025,6.89920048531124,170.8657572109093,7.89920048531124,192.70775515368763,84.84994807582216,6227,0.0945905337752259,6144,83,0,0.986670949092661,0.013329050907339,0.0,True,1560.0,22.28370306853673,0.6205921028298365,1560,0,0.0,,0.2668219317297468,0.4058688457449497,,intact
66,88,36.36018137358936,36.775734058081625,1.0,24.7660229,2.0,218.85775280814755,48.70522782273861,3220,0.0489130429992335,3220,0,0,1.0,0.0,0.0,True,2029.0,25.41359398170419,0.6949689173015811,2029,0,0.0,,0.3090169943749474,,,intact
66,99,36.36018137358936,35.460063025103146,1.0,24.7660229,2.0,230.453449932679,15.428656123863554,2912,0.0442344041036547,2879,33,0,0.9886675824175823,0.0113324175824175,0.0,True,1922.0,24.734421384888822,0.688786889879732,1922,0,0.0,,0.3090169943749474,0.4142135623730951,,intact
67,71,35.23837969748025,34.24547734330595,1.0,24.7660229,2.0,203.0247107075341,78.75027002445768,2748,0.0417431807956192,2736,12,0,0.9956331877729258,0.0043668122270742,0.0,True,2867.0,30.2091781366016,0.8695308355973723,2869,0,0.0,,0.3090169943749474,0.4341885094855435,,intact
67,75,35.23837969748025,34.93143694433727,1.0,24.7660229,2.0,205.9883533193137,74.46235513485891,2715,0.0412418980568071,2644,71,0,0.9738489871086556,0.0261510128913443,0.0,True,3110.0,31.463371498165756,0.8967779311372815,3110,0,0.0,,0.304845440523399,0.4142135623730951,,intact
65,78,36.5759504137968,36.30635034950072,5.928203230275509,146.8180169568572,6.928203230275509,204.1401034750723,67.99081840916257,6312,0.0958817165873174,6190,122,0,0.9806717363751584,0.0193282636248415,0.0,True,4375.0,37.31763325901154,1.0240520090113334,4383,0,0.0,,0.2725338062053596,0.3177369349209311,,intact
65,84,36.5759504137968,35.27365536102769,1.0,24.7660229,2.0,209.4757946174444,55.29214145454699,3071,0.0466496754815671,3071,0,0,1.0,0.0,0.0,True,2743.0,29.548672014189364,0.822514520310506,2743,0,0.0,,0.3090169943749474,,,intact
65,85,36.5759504137968,33.99289366406171,1.0,24.7660229,2.0,211.90126410515973,50.11156047842145,2881,0.0437635021368919,2881,0,0,1.0,0.0,0.0,True,3358.0,32.69380060202804,0.9265788898556144,3358,0,0.0,,0.3090169943749474,,,intact
65,97,36.5759504137968,37.07432498218133,10.23606797749979,253.5066939367165,11.23606797749979,226.21478562063487,29.62622034165768,8652,0.1314272198848971,8647,5,0,0.999422098936662,0.0005779010633379,0.0,True,3866.0,35.07970951970006,0.9526022633614124,3866,0,0.0,,0.264908564940645,0.1917041849140433,,intact
66,75,36.36018137358936,34.93143694433727,1.0,24.7660229,2.0,205.51557329879503,73.61693317618996,2870,0.0435964078906212,2853,17,0,0.9940766550522648,0.0059233449477351,0.0,True,1808.0,23.98967015655475,0.6730011387754521,1808,0,0.0,,0.3090169943749474,0.4014916240907943,,intact
66,76,36.36018137358936,35.07652704413419,1.0,24.7660229,2.0,208.7362514839648,69.00610466709877,3017,0.0458293946362384,3016,1,0,0.9996685449121644,0.0003314550878355,0.0,True,2544.0,28.456639830654,0.7966951574603589,2544,0,0.0,,0.3090169943749474,0.4364916731037084,,intact
66,81,36.36018137358936,35.9411912958898,1.0,24.7660229,2.0,211.28917516523524,63.710416033183805,2899,0.0440369290853348,2899,0,0,1.0,0.0,0.0,True,2213.0,26.54090763566176,0.7341743774905002,2213,0,0.0,,0.3021694792519622,,,intact
66,82,36.36018137358936,35.00828838360713,2.146264369941973,53.15443253543696,3.146264369941973,212.0013433557301,63.89793218604569,3557,0.054032203089526,3557,0,0,1.0,0.0,0.0,True,1681.0,23.13177292545801,0.6482350820790997,1681,0,0.0,,0.2898979485566356,,,intact
67,84,35.23837969748025,35.27365536102769,1.0,24.7660229,2.0,213.0733933038672,61.97990884960654,2774,0.0421381308322589,2771,3,0,0.9989185291997116,0.0010814708002883,0.0,True,2171.0,26.28784439441564,0.7456271648549948,2211,0,0.0,,0.3090169943749474,0.4698912153302855,,intact
67,92,35.23837969748025,35.017376286567355,1.0,24.7660229,2.0,224.8148762728924,35.37047626620464,2932,0.0445382118241468,2932,0,0,1.0,0.0,0.0,True,3482.0,33.29196635364092,0.947736335260566,3482,0,0.0,,0.3090169943749474,,,intact
68,73,35.589328570364565,35.734184099748816,1.0,24.7660229,2.0,209.04460526633963,83.29898170654644,3064,0.0465433427793949,3064,0,0,1.0,0.0,0.0,True,2969.0,30.741861558462503,0.8620400316134242,2969,243,0.0756537982565379,,0.3090169943749474,,,intact
68,77,35.589328570364565,33.67970028925247,1.0,24.7660229,2.0,211.35191753221164,79.49987410172447,2848,0.0432622193980798,2848,0,0,1.0,0.0,0.0,True,2639.0,28.98309489407616,0.8368269447753998,2640,0,0.0,,0.3090169943749474,,,intact
68,95,35.589328570364565,35.321175444394136,2.863703305156273,70.92254163430594,3.863703305156273,231.39914923060752,45.57357102967026,4171,0.0633591001086345,4065,106,0,0.9745864301126828,0.0254135698873171,0.0,True,2835.0,30.04011530156045,0.8472684186621537,3717,744,0.1667787491593813,,0.2779262976266636,0.3966557229967434,,intact
69,89,37.72191233007419,35.50651772325479,1.0,24.7660229,2.0,227.80431125256604,58.29785825719712,3341,0.0507510797082109,3214,127,0,0.961987428913499,0.038012571086501,0.0,True,3207.0,31.950270812489475,0.8726193034377913,3278,0,0.0,,0.3008613653919205,0.4142135623730951,,intact
69,94,37.72191233007419,35.44803450890718,1.0,24.7660229,2.0,233.94578263088744,47.04249268822889,3005,0.0456471100039431,2980,16,9,0.9916805324459236,0.0053244592346089,0.0029950083194675,True,2081.0,25.737188524554668,0.7034906990213406,2091,598,0.2223875046485682,0.420449861343358,0.3090169943749474,0.4012610612967355,0.1114328669684106,intact
69,107,37.72191233007419,36.062081458501424,1.0,24.7660229,2.0,246.3366835946282,9.84989350330043,3116,0.0473332428526744,3116,0,0,1.0,0.0,0.0,True,2364.0,27.431452220735256,0.7435610574114143,2370,0,0.0,,0.304845440523399,,,intact
70,72,35.18562265310764,32.60997633542349,1.0,24.7660229,2.0,203.61317965899053,82.02953801381899,3256,0.0494598968961194,1637,379,1240,0.5027641277641277,0.1164004914004914,0.3808353808353808,True,338.0,10.37249929043725,0.3059932929331283,367,1891,0.837466784765279,0.4068781988545112,0.23582845781094,0.3228287342177362,0.1710497410435711,cohesive
70,83,35.18562265310764,36.42933066025595,12.164414002968975,301.2641557626103,13.164414002968975,219.13925398283612,75.0022819770634,10564,0.1604712379639451,10537,27,0,0.9974441499432032,0.0025558500567966,0.0,True,2064.0,25.631847476983477,0.715823896856482,2064,4,0.0019342359767891,,0.264628066128919,0.3520019314316693,,intact
70,90,35.18562265310764,34.820412105030655,4.449489742783178,110.1961648630833,5.449489742783178,229.4217948742212,55.723752765241386,4698,0.0713644335436022,2909,611,1178,0.6191996594295445,0.1300553426990208,0.2507449978714346,True,678.0,14.690612745308144,0.4196956104159389,925,594,0.391046741277156,0.3740666961489728,0.206587118104313,0.3483314773547882,0.1674795780446598,cohesive
70,96,35.18562265310764,34.52646138516334,1.0,24.7660229,2.0,234.37543861042724,41.74131325132395,2603,0.0395405748220512,2603,0,0,1.0,0.0,0.0,True,2259.0,26.81533204883324,0.7693166089859541,2268,395,0.1483289523094254,,0.3090169943749474,,,intact
72,90,32.60997633542349,34.820412105030655,4.155870949147037,102.92439509602023,5.155870949147037,224.66787253668627,44.59895894663061,4169,0.0633287193365853,3890,268,11,0.9330774766130968,0.0642840009594627,0.0026385224274406,True,968.0,17.55346033766304,0.5206394548109121,1063,134,0.1119465329991645,0.3690444308357147,0.2674788903885892,0.3717045820153255,0.1015655404471255,intact
72,93,32.60997633542349,34.484421109330526,1.0,24.7660229,2.0,225.287951224096,36.3489715632502,2848,0.0432622193980798,2667,180,1,0.9364466292134832,0.0632022471910112,0.0003511235955056,True,1137.0,19.02415150778005,0.5670861422802006,1272,470,0.269804822043628,0.4211646096066227,0.3090169943749474,0.4211646096066227,0.1121476152316753,intact
73,74,35.734184099748816,36.20330754305017,1.0,24.7660229,2.0,213.43039045827925,89.28150337059155,2621,0.0398140017704941,2621,0,0,1.0,0.0,0.0,True,2611.0,28.828928402316265,0.8014994057747931,2611,11,0.0041952707856598,,0.3090169943749474,,,intact
73,77,35.734184099748816,33.67970028925247,3.2426406871192857,80.30731351366796,4.242640687119286,215.2629352548589,86.36239362471935,4119,0.062569200035355,4084,35,0,0.9915027919397912,0.0084972080602087,0.0,True,1921.0,24.727985994800747,0.7124795338126597,1921,0,0.0,,0.2817290466902531,0.3613020955135854,,intact
70,104,35.18562265310764,36.201850332324064,1.0,24.7660229,2.0,241.94172507669765,19.6878456522164,2929,0.044492640666073,2929,0,0,1.0,0.0,0.0,True,2413.0,27.71428792809743,0.7764468125592059,2413,6,0.0024803637866887,,0.3090169943749474,,,intact
71,83,34.24547734330595,36.42933066025595,1.0,24.7660229,2.0,219.82773677205236,73.20991923059981,3011,0.0457382523200907,3011,0,0,1.0,0.0,0.0,True,3445.0,33.11461245286073,0.9370980520015508,3445,0,0.0,,0.3090169943749474,,,intact
71,84,34.24547734330595,35.27365536102769,4.773112505913769,118.21101362573678,5.773112505913769,219.7927501712909,75.03765434609325,4368,0.066351606155482,4367,1,0,0.9997710622710624,0.0002289377289377,0.0,True,1765.0,23.702678100045794,0.6819037343533554,1765,0,0.0,,0.2771863727725964,0.3052166967629963,,intact
71,100,34.24547734330595,36.20276110277504,1.0,24.7660229,2.0,242.4120583405674,18.563166812669746,2948,0.0447812580005405,2948,0,0,1.0,0.0,0.0,True,2979.0,30.793589445556886,0.8742188626653994,2979,0,0.0,,0.3090169943749474,,,intact
73,106,35.734184099748816,37.18037508451359,1.0,24.7660229,2.0,248.6110322680439,13.175642521340936,3114,0.0473028620806252,2589,117,408,0.8314065510597303,0.0375722543352601,0.1310211946050096,True,2025.0,25.38853125964903,0.6963912706511649,2025,1144,0.3609971599873777,0.3822173168384947,0.2898979485566356,0.3008613653919205,0.0923193682818591,cohesive
74,77,36.20330754305017,33.67970028925247,8.9498743710662,221.6527936259486,9.9498743710662,215.7377027241513,87.37916673640748,7623,0.1157963126655768,7623,0,0,1.0,0.0,0.0,True,1269.0,20.098140350968556,0.5751939126374699,1276,0,0.0,,0.2696862318229452,,,intact
74,102,36.20330754305017,35.30088009523907,1.0,24.7660229,2.0,241.61769352642895,38.42436434255051,2990,0.045419254213574,2990,0,0,1.0,0.0,0.0,True,5614.0,42.2728246162449,1.1823873821232966,5614,0,0.0,,0.3090169943749474,,,intact
75,81,34.93143694433727,35.9411912958898,3.2426406871192857,80.30731351366796,4.242640687119286,221.44495466495704,81.14041544787804,4153,0.0630856731601916,4096,57,0,0.9862749819407656,0.0137250180592342,0.0,True,2453.0,27.943051923668584,0.7885428441839045,2453,0,0.0,,0.2801868778094689,0.3465462064555278,,intact
75,82,34.93143694433727,35.00828838360713,3.1815405503520555,78.79410612729761,4.181540550352056,222.1571228554519,80.14150714419887,3635,0.0552170531994453,3627,8,0,0.9977991746905088,0.002200825309491,0.0,True,1299.0,20.33431931864807,0.5814812461244682,1299,0,0.0,,0.2801868778094689,0.3222214657548167,,intact
75,92,34.93143694433727,35.017376286567355,1.0,24.7660229,2.0,234.4978757520956,57.44944266101747,2849,0.0432774097841044,2847,2,0,0.9992979992979992,0.0007020007020007,0.0,True,3383.0,32.8152760914755,0.9382654136861648,3383,0,0.0,,0.3090169943749474,0.446671966961897,,intact
75,99,34.93143694433727,35.460063025103146,1.0,24.7660229,2.0,240.6092294324008,44.91047534576431,2857,0.0433989328723013,2857,0,0,1.0,0.0,0.0,True,2097.0,25.835940689810563,0.7340642180100413,2097,0,0.0,,0.3090169943749474,,,intact
75,103,34.93143694433727,36.15448786016539,1.0,24.7660229,2.0,243.9918501524093,39.20279653217367,2833,0.0430343636077107,2833,0,0,1.0,0.0,0.0,True,2640.0,28.988585676524604,0.815592840811953,2640,0,0.0,,0.3090169943749474,,,intact
76,79,35.07652704413419,35.52027277518519,1.0,24.7660229,2.0,222.91389468340375,88.70588004062986,2849,0.0432774097841044,2849,0,0,1.0,0.0,0.0,True,3380.0,32.80072278626208,0.9292410667398524,3397,0,0.0,,0.3090169943749474,,,intact
76,88,35.07652704413419,36.775734058081625,6.348469228349534,157.22633428924988,7.348469228349534,232.2342104930391,75.28766054706212,6088,0.0924790701178055,6086,2,0,0.9996714848883048,0.0003285151116951,0.0,True,2199.0,26.456822177241087,0.7364228145751478,2200,0,0.0,,0.2692044884511427,0.3232485139515926,,intact
76,101,35.07652704413419,35.00757413413838,4.0197648378370845,99.553588026488,5.0197648378370845,245.8114363546036,49.532977218265934,5232,0.0794760996807422,1408,2517,1307,0.2691131498470948,0.4810779816513761,0.249808868501529,False,2.0,0.7978845608028654,0.02276934561159,245,572,0.7001223990208079,0.356789172325331,0.1365270594958143,0.3305953784295673,0.2202621128295167,cohesive
76,108,35.07652704413419,36.64227351144084,1.0,24.7660229,2.0,255.29984740275117,17.39767320805375,3332,0.0506143662339895,3275,55,2,0.9828931572629052,0.0165066026410564,0.0006002400960384,True,3133.0,31.57950084174568,0.8806477687053528,3133,178,0.053760193295077,0.4907375632320415,0.3090169943749474,0.4142135623730951,0.1817205688570941,intact
77,95,33.67970028925247,35.321175444394136,1.0,24.7660229,2.0,237.6174792191268,53.28499879585917,2748,0.0417431807956192,2748,0,0,1.0,0.0,0.0,True,3451.0,33.1434370157994,0.960667141203769,3451,0,0.0,,0.3090169943749474,,,intact
77,102,33.67970028925247,35.30088009523907,1.0,24.7660229,2.0,243.4502383230086,41.7995579974958,2707,0.0411203749686103,2707,0,0,1.0,0.0,0.0,True,2710.0,29.370389707289768,0.8515553085689294,2711,0,0.0,,0.3090169943749474,,,intact
78,84,36.30635034950072,35.27365536102769,1.0,24.7660229,2.0,224.50574162525183,81.37858878911715,3181,0.0483206179442739,3181,0,0,1.0,0.0,0.0,True,4080.0,36.03754064347158,1.0069163947599675,4080,0,0.0,,0.3090169943749474,,,intact
78,96,36.30635034950072,34.52646138516334,1.0,24.7660229,2.0,239.7769128536044,55.07972111098928,2658,0.0403760460534046,2658,0,0,1.0,0.0,0.0,True,2801.0,29.859437221769564,0.8430962004902876,2825,300,0.096,,0.3090169943749474,,,intact
81,89,35.9411912958898,35.50651772325479,2.0,49.5320458,3.0,236.97276990592152,74.63664491223538,3636,0.0552322435854699,3636,0,0,1.0,0.0,0.0,True,2653.0,29.059871438903453,0.8134584534016841,2653,0,0.0,,0.2817290466902531,,,intact
81,99,35.9411912958898,35.460063025103146,1.0,24.7660229,2.0,246.38283129884096,57.431282362641305,2879,0.0437331213648426,2879,0,0,1.0,0.0,0.0,True,2592.0,28.723844188903158,0.804575338684434,2592,0,0.0,,0.3090169943749474,,,intact
81,111,35.9411912958898,36.5325351915229,1.0,24.7660229,2.0,263.36334467971386,8.827959534380412,2986,0.0453584926694756,2986,0,0,1.0,0.0,0.0,True,3638.0,34.02956605566152,0.9390869686153588,3638,0,0.0,,0.303832434700687,,,intact
82,88,35.00828838360713,36.775734058081625,1.0,24.7660229,2.0,235.4993023648044,78.69534817701879,3212,0.0487915199110367,3212,0,0,1.0,0.0,0.0,True,3224.0,32.03484154879717,0.8925340335955554,3226,0,0.0,,0.3090169943749474,,,intact
78,105,36.30635034950072,34.47183589510604,1.0,24.7660229,2.0,245.8475466592712,41.05892038225248,2801,0.0425482712549233,2801,0,0,1.0,0.0,0.0,True,4696.0,38.66242653428625,1.0924955437730588,4697,105,0.0218658892128279,,0.3090169943749474,,,intact
79,89,35.52027277518519,35.50651772325479,3.685557720282968,91.27660689979976,4.685557720282968,235.22103173919857,72.32203371260688,4528,0.0687820679194191,4403,125,0,0.9723939929328622,0.0276060070671378,0.0,True,3379.0,32.79587024939312,0.9234788737951898,3379,0,0.0,,0.2771863727725964,0.3602425986153711,,intact
79,109,35.52027277518519,37.15543247545964,1.0,24.7660229,2.0,257.47339926308246,20.41592911305436,3148,0.0478193352054618,3148,0,0,1.0,0.0,0.0,True,3983.0,35.60657631210895,0.9798756321471824,3984,0,0.0,,0.3090169943749474,,,intact
81,87,35.9411912958898,34.37580571417249,1.0,24.7660229,2.0,230.5943831106644,84.6562231948619,2706,0.0411051845825857,2706,0,0,1.0,0.0,0.0,True,2532.0,28.38944578214513,0.8074703695916544,2532,0,0.0,,0.3090169943749474,,,intact
82,91,35.00828838360713,35.947042673185024,1.0,24.7660229,2.0,242.5674851772773,67.34259767320552,2814,0.0427457462732432,2814,0,0,1.0,0.0,0.0,True,2957.0,30.67967296835918,0.8647601952220725,2957,0,0.0,,0.3090169943749474,,,intact
82,99,35.00828838360713,35.460063025103146,1.0,24.7660229,2.0,247.09499948933583,59.37716437273305,2723,0.041363421145004,2723,0,0,1.0,0.0,0.0,True,1860.0,24.33220886606579,0.6905854438098348,1860,0,0.0,,0.3090169943749474,,,intact
82,103,35.00828838360713,36.15448786016539,1.0,24.7660229,2.0,250.4776202093444,50.00231123737217,3294,0.0500371315650544,3294,0,0,1.0,0.0,0.0,True,2469.0,28.034034832463544,0.7878847991098945,2469,0,0.0,,0.3090169943749474,,,intact
83,91,36.42933066025595,35.947042673185024,1.0,24.7660229,2.0,243.20174170565724,68.75800072145944,3019,0.0458597754082876,3019,0,0,1.0,0.0,0.0,True,4243.0,36.75035846189563,1.0155346771130738,4243,0,0.0,,0.3090169943749474,,,intact
85,92,33.99289366406171,35.017376286567355,1.0,24.7660229,2.0,244.00838522436447,74.30791153195547,2582,0.0392215767155345,2571,11,0,0.9957397366382648,0.004260263361735,0.0,True,2564.0,28.568278705151968,0.8279428185280284,2564,0,0.0,,0.3090169943749474,0.4142135623730951,,intact
85,97,33.99289366406171,37.07432498218133,1.0,24.7660229,2.0,249.00589325852977,65.96726058018511,2928,0.0444774502800484,2928,0,0,1.0,0.0,0.0,True,4108.0,36.16098743733379,1.017655907355407,4108,43,0.0103589496506865,,0.3090169943749474,,,intact
85,110,33.99289366406171,35.952214936191204,1.0,24.7660229,2.0,260.06246338815924,44.71091438380701,2726,0.0414089923030778,2726,0,0,1.0,0.0,0.0,True,2524.0,28.34456125481373,0.8104801557120246,2524,0,0.0,,0.3090169943749474,,,intact
87,89,34.37580571417249,35.50651772325479,1.0,24.7660229,2.0,240.34859648518872,79.59850644808198,2926,0.0444470695079992,2919,7,0,0.9976076555023924,0.0023923444976076,0.0,True,2383.0,27.541467985130588,0.7882241640059735,2383,0,0.0,,0.3090169943749474,0.4285714285714285,,intact
87,92,34.37580571417249,35.017376286567355,1.0,24.7660229,2.0,243.64730419780292,73.56950362199086,2815,0.0427609366592678,2814,1,0,0.999644760213144,0.0003552397868561,0.0,True,3163.0,31.73033516998095,0.9145087242041344,3163,0,0.0,,0.3090169943749474,0.4142135623730951,,intact
87,94,34.37580571417249,35.44803450890718,1.0,24.7660229,2.0,246.4900678635101,69.00399015769099,2872,0.0436267886626704,2871,1,0,0.9996518105849582,0.0003481894150417,0.0,True,3592.0,33.813741454801715,0.9685443065511848,3600,123,0.0330378726833199,,0.3090169943749474,0.407669683062202,,intact
87,112,34.37580571417249,35.32787161959914,1.0,24.7660229,2.0,267.8387615326949,14.279610487924286,2806,0.0426242231850464,2799,7,0,0.9975053456878118,0.0024946543121881,0.0,True,3105.0,31.43806922507599,0.9020490862924432,3105,210,0.0633484162895927,,0.3090169943749474,0.4285714285714285,,intact
88,99,36.775734058081625,35.460063025103146,1.0,24.7660229,2.0,253.9514089417533,71.21008581512609,3036,0.0461180119707059,2928,108,0,0.9644268774703556,0.0355731225296442,0.0,True,1648.0,22.903595622322865,0.6341342256097129,1648,0,0.0,,0.3008613653919205,0.4109416227176485,,intact
83,104,36.42933066025595,36.201850332324064,1.0,24.7660229,2.0,252.7138770630084,51.04000018975323,3053,0.0463762485331242,3053,0,0,1.0,0.0,0.0,True,3653.0,34.09964830067001,0.938980967531111,3653,74,0.0198551113496109,,0.3090169943749474,,,intact
84,96,35.27365536102769,34.52646138516334,2.4641016151377544,61.02599702842861,3.4641016151377544,245.1126039959765,65.05511883564235,3547,0.0538802992292799,3547,0,0,1.0,0.0,0.0,True,3088.0,31.35188875547286,0.8983334188243667,3088,0,0.0,,0.2898979485566356,,,intact
84,100,35.27365536102769,36.20276110277504,1.0,24.7660229,2.0,252.4607409369005,50.44152434530058,2897,0.0440065483132856,2897,0,0,1.0,0.0,0.0,True,2744.0,29.554057719513263,0.8269596933271018,2744,0,0.0,,0.3090169943749474,,,intact
84,110,35.27365536102769,35.952214936191204,1.0,24.7660229,2.0,257.636993900444,39.88351593882186,2775,0.0421533212182835,2775,0,0,1.0,0.0,0.0,True,3738.0,34.49409158906797,0.9685832253120208,3738,0,0.0,,0.3090169943749474,,,intact
