Repository: AmiraliKhosrozadeh/ice-bonded-granular-microCT

# Grain-scale kinematics, ice-bond failure and damage evolution in ice-bonded granular media under in-situ uniaxial compression

Analysis code, per-specimen tables and supplementary material for the paper of

## Results for every specimen

The paper shows one or two specimens per figure.  The same rendering for
every specimen and every scan is in [`supplementary/`](supplementary/README.md):
the void and crack classes (Fig. 11 of the paper), the crack orientation
classes (Fig. 12), the ice-path maps (Fig. 18) and the per-scan tables behind
Tables 2–4, each as one sheet per material, compiled with their text in
[`supplementary/supplementary.pdf`](supplementary/supplementary.pdf).

File: paper/data/bonds/Glass_100_1800_T5/Glass_100_1800_T5_throats_scan03_classified.csv (part 3 of 6)
bead_a,bead_b,r_a_vox,r_b_vox,gap_vox,gap_um,dsum_min,z_mid,axis_dip_deg,lens_vox,lens_mm3,binder_vox,pore_vox,crack_vox,binder_frac,pore_frac,crack_frac,connected,bond_area_vox,r_bond_vox,r_bond_over_R,neck_binder_vox,neck_crack_vox,neck_severed,q_crack_med,q_binder_med,q_pore_med,dq_paired,cls
89,109,35.50651772325479,37.15543247545964,1.0,24.7660229,2.0,268.9793508043298,49.394366354995135,3702,0.056234809063094,3582,120,0,0.9675850891410048,0.0324149108589951,0.0,True,2870.0,30.22497929440944,0.8319341611875479,2870,0,0.0,,0.304338937612043,0.4026997478492771,,intact
89,111,35.50651772325479,36.5325351915229,11.091291814404409,274.6871870661221,12.091291814404409,273.1175580542382,48.82007270566877,10997,0.1670486751125998,10950,47,0,0.9957261071201235,0.0042738928798763,0.0,True,2025.0,25.38853125964903,0.7048546651406897,2025,0,0.0,,0.2659858398756301,0.3447928245313646,,intact
89,120,35.50651772325479,34.54427586704372,3.16227766016838,78.31704094788851,4.16227766016838,281.5653767389662,22.22072359503259,3793,0.0576171341913332,3791,2,0,0.9994727128921698,0.0005272871078302,0.0,True,1924.0,24.747287144606645,0.7065526563294766,1924,0,0.0,,0.2817290466902531,0.3977892687505289,,intact
90,104,34.820412105030655,36.201850332324064,1.0,24.7660229,2.0,262.9964179543934,68.96646119608351,3124,0.0474547659408713,1879,1031,214,0.6014724711907811,0.3300256081946223,0.0685019206145966,True,295.0,9.690274321412074,0.2728799108577932,799,386,0.3257383966244725,0.4045372666182638,0.25,0.3740666961489728,0.1545372666182638,cohesive
88,108,36.775734058081625,36.64227351144084,1.0,24.7660229,2.0,265.4213487269339,51.80635061510672,2946,0.0447508772284913,2946,0,0,1.0,0.0,0.0,True,2338.0,27.28018537139553,0.7431469819052995,2382,35,0.0144807612743069,,0.3090169943749474,,,intact
88,113,36.775734058081625,35.85009547803017,1.0,24.7660229,2.0,276.71870543788793,17.120821183987943,3069,0.0466192947095179,3069,0,0,1.0,0.0,0.0,True,2960.0,30.695231927842155,0.845297936668098,2960,0,0.0,,0.3090169943749474,,,intact
89,94,35.50651772325479,35.44803450890718,1.0,24.7660229,2.0,252.86845465876723,79.89535010057978,2866,0.0435356463465228,2857,9,0,0.9968597348220516,0.0031402651779483,0.0,True,1675.0,23.09045385777095,0.6508519363837126,1675,0,0.0,,0.3090169943749474,0.3516287047744073,,intact
89,107,35.50651772325479,36.062081458501424,1.0,24.7660229,2.0,265.25935562250805,59.365477978366506,2951,0.0448268291586143,2949,2,0,0.9993222636394442,0.0006777363605557,0.0,True,2170.0,26.28178938007886,0.7344502946979137,2170,0,0.0,,0.3090169943749474,0.3262171113561574,,intact
91,103,35.947042673185024,36.15448786016539,1.0,24.7660229,2.0,264.4022124742347,77.40092410735959,2912,0.0442344041036547,2911,1,0,0.9996565934065934,0.0003434065934065,0.0,True,2608.0,28.812361638146328,0.799216366837573,2608,0,0.0,,0.3090169943749474,0.3288130902060995,,intact
91,118,35.947042673185024,35.5746837115126,1.0,24.7660229,2.0,286.33016965269627,33.535692175755834,3049,0.0463154869890258,3049,0,0,1.0,0.0,0.0,True,2885.0,30.303861497179465,0.8474029649167727,2885,0,0.0,,0.3090169943749474,,,intact
91,119,35.947042673185024,34.9149293797315,1.0,24.7660229,2.0,286.434438949927,32.374759319038,2856,0.0433837424862767,2856,0,0,1.0,0.0,0.0,True,2825.0,29.98708769569344,0.8463520510916754,2825,0,0.0,,0.3090169943749474,,,intact
92,110,35.017376286567355,35.952214936191204,1.0,24.7660229,2.0,269.3784768694692,62.94927904695645,3070,0.0466344850955425,3068,2,0,0.9993485342019544,0.0006514657980456,0.0,True,2966.0,30.726326210940403,0.865901174898893,2967,0,0.0,,0.3090169943749474,0.4232430021458125,,intact
92,112,35.017376286567355,35.32787161959914,1.0,24.7660229,2.0,277.5158560405663,46.62216749007913,2838,0.0431103155378338,2824,14,0,0.9950669485553206,0.0049330514446793,0.0,True,2921.0,30.492346212498187,0.8669340750116318,2921,0,0.0,,0.3090169943749474,0.4105823048033113,,intact
92,116,35.017376286567355,35.56348766403796,1.0,24.7660229,2.0,283.78408312696683,30.170491963902485,2982,0.0452977311253771,2982,0,0,1.0,0.0,0.0,True,3151.0,31.670087643786594,0.8974128643693087,3151,0,0.0,,0.3090169943749474,,,intact
93,96,34.484421109330526,34.52646138516334,1.0,24.7660229,2.0,256.0502101755327,82.58648001591119,2746,0.0417128000235699,1573,461,712,0.5728332119446468,0.1678805535324107,0.2592862345229424,True,262.0,9.13220620552083,0.26465988769958,376,1646,0.8140454995054401,0.4045372666182638,0.2402530733520421,0.3451409985003952,0.1642841932662217,cohesive
93,121,34.484421109330526,34.51604440991516,3.0,74.2980687,4.0,283.1365741439472,30.41254770313963,5144,0.0781393457105768,4666,478,0,0.9070762052877138,0.0929237947122861,0.0,True,1490.0,21.778010249190537,0.6312424151143209,1645,0,0.0,,0.25,0.3704152082810797,,intact
94,107,35.44803450890718,36.062081458501424,1.0,24.7660229,2.0,271.4008270008294,69.52891858920661,3105,0.0471661486064038,3105,0,0,1.0,0.0,0.0,True,2340.0,27.29185104880338,0.7633004276273833,2340,0,0.0,,0.3090169943749474,,,intact
94,120,35.44803450890718,34.54427586704372,1.0,24.7660229,2.0,287.7068481172876,36.42046498877294,2693,0.0409077095642658,2693,0,0,1.0,0.0,0.0,True,1906.0,24.63125337992984,0.7038274132580441,1906,0,0.0,,0.3090169943749474,,,intact
94,122,35.44803450890718,35.32219597791616,1.0,24.7660229,2.0,291.1219104724988,25.966532333609702,2846,0.0432318386260306,2747,72,27,0.9652143359100492,0.0252986647926914,0.0094869992972593,True,2055.0,25.575903036015948,0.7227870493025428,2079,1104,0.3468426013195099,0.4211646096066227,0.3090169943749474,0.3797958971132712,0.1121476152316753,intact
95,115,35.321175444394136,36.64227351144084,1.0,24.7660229,2.0,284.76575025689795,41.170500767523286,3030,0.0460268696545583,3030,0,0,1.0,0.0,0.0,True,4284.0,36.92749046999213,1.026284621034633,4284,208,0.0463045414069456,,0.3090169943749474,,,intact
96,104,34.52646138516334,36.201850332324064,1.0,24.7660229,2.0,267.95006169059945,77.67999827499598,2863,0.0434900751884489,2863,0,0,1.0,0.0,0.0,True,2607.0,28.80683726619676,0.8145772623913583,2607,1,0.000383435582822,,0.3090169943749474,,,intact
96,114,34.52646138516334,34.24181276571315,1.0,24.7660229,2.0,283.9973212701616,45.89873774336676,2683,0.0407558057040197,2683,0,0,1.0,0.0,0.0,True,3136.0,31.594616678674356,0.918871880057838,3136,93,0.0288014865283369,,0.3090169943749474,,,intact
96,124,34.52646138516334,37.06140982211602,2.6502815398728847,65.63693330793913,3.6502815398728847,293.51600254747007,27.87312295405456,3946,0.059941263253098,3945,1,0,0.9997465788139888,0.0002534211860111,0.0,True,2656.0,29.076297180076903,0.8123246770640192,2656,0,0.0,,0.2817290466902531,0.3577747210701756,,intact
97,105,37.07432498218133,34.47183589510604,1.0,24.7660229,2.0,267.92222880483376,82.55727126654587,3073,0.0466800562536163,3073,0,0,1.0,0.0,0.0,True,4497.0,37.8343700643807,1.057621250405663,4498,344,0.0710450227178851,,0.3090169943749474,,,intact
99,108,35.460063025103146,36.64227351144084,1.0,24.7660229,2.0,277.0170458514653,71.57662182473526,3202,0.0486396160507906,3174,28,0,0.9912554653341662,0.0087445346658338,0.0,True,2420.0,27.754457742221764,0.7698629219360966,2420,0,0.0,,0.3090169943749474,0.4248680190890256,,intact
99,111,35.460063025103146,36.5325351915229,3.16227766016838,78.31704094788851,4.16227766016838,282.5276194471577,64.21142249636075,4040,0.061369159539411,4040,0,0,1.0,0.0,0.0,True,2310.0,27.11633893217439,0.7533090790967484,2310,0,0.0,,0.2801868778094689,,,intact
99,113,35.460063025103146,35.85009547803017,1.0,24.7660229,2.0,288.31440256241945,51.82354094456744,2656,0.0403456652813553,2656,0,0,1.0,0.0,0.0,True,2218.0,26.57087366940816,0.7452198740587752,2218,0,0.0,,0.304845440523399,,,intact
99,125,35.460063025103146,34.162970257574244,1.0,24.7660229,2.0,300.20076017022586,7.213230706505719,2700,0.041014042266438,2700,0,0,1.0,0.0,0.0,True,2340.0,27.29185104880338,0.7839891415817917,2340,0,0.0,,0.3090169943749474,,,intact
97,110,37.07432498218133,35.952214936191204,9.348469228349536,231.5244029892499,10.348469228349536,274.37598490363445,74.55033491628512,8557,0.1299841332125595,7720,837,0,0.9021853453313076,0.0978146546686923,0.0,True,1852.0,24.279825147895533,0.6649589361630713,1852,0,0.0,,0.2477202802355796,0.386610642757031,,intact
97,117,37.07432498218133,35.71628950814358,1.0,24.7660229,2.0,289.4436899280823,44.21675964543733,3164,0.0480623813818556,3164,0,0,1.0,0.0,0.0,True,2866.0,30.203909247028676,0.8298847168282465,2868,478,0.1428571428571428,,0.3090169943749474,,,intact
97,123,37.07432498218133,35.773277819989374,1.0,24.7660229,2.0,293.24261962763285,34.83550263628218,3092,0.0469686735880839,3092,0,0,1.0,0.0,0.0,True,2457.0,27.965825400899107,0.7677898606175076,2457,0,0.0,,0.3090169943749474,,,intact
99,103,35.460063025103146,36.15448786016539,1.0,24.7660229,2.0,268.92972678629326,84.7233620160817,3015,0.0457990138641892,2909,106,0,0.9648424543946932,0.0351575456053067,0.0,True,2557.0,28.529254791738826,0.7967446402741439,2557,0,0.0,,0.303832434700687,0.4142135623730951,,intact
100,103,36.20276110277504,36.15448786016539,1.0,24.7660229,2.0,273.6961983062394,87.77777056766224,3465,0.0526346875752622,3448,17,0,0.9950937950937953,0.0049062049062049,0.0,True,3537.0,33.55386814410625,0.9274500792945212,3537,0,0.0,,0.3090169943749474,0.4285714285714285,,intact
100,104,36.20276110277504,36.201850332324064,1.0,24.7660229,2.0,275.2981986315234,89.65757721229487,2998,0.0455407773017708,2937,61,0,0.9796531020680452,0.0203468979319546,0.0,True,3279.0,32.306936047800164,0.892399956507161,3279,0,0.0,,0.304845440523399,0.414213562373095,,intact
100,110,36.20276110277504,35.952214936191204,1.0,24.7660229,2.0,280.2563020697205,81.58340006837291,3257,0.049475087282144,3257,0,0,1.0,0.0,0.0,True,3053.0,31.17370819326942,0.8640764616548279,3053,0,0.0,,0.3090169943749474,,,intact
100,124,36.20276110277504,37.06140982211602,5.513233075965879,136.54085661240842,6.513233075965879,300.864139488394,50.39165130476415,5583,0.0848079251753792,5516,67,0,0.9879992835393158,0.0120007164606842,0.0,True,2499.0,28.20383671724989,0.7699216782556344,2499,0,0.0,,0.2757262893750405,0.2965855665137912,,intact
100,129,36.20276110277504,34.86158094147992,1.0,24.7660229,2.0,308.68126091713464,19.41854602643842,2853,0.0433381713282029,2853,0,0,1.0,0.0,0.0,True,2992.0,30.860706075232656,0.868528580930625,2993,0,0.0,,0.3090169943749474,,,intact
101,108,35.00757413413838,36.64227351144084,2.863703305156273,70.92254163430594,3.863703305156273,278.9985745884984,75.3282093095534,4004,0.0608223056425252,1801,1400,803,0.4498001998001998,0.3496503496503496,0.2005494505494505,True,1180.0,19.38054864282415,0.5409794795012358,1201,557,0.3168373151308304,0.387425886722793,0.179128784747792,0.356789172325331,0.208297101975001,cohesive
102,106,35.30088009523907,37.18037508451359,1.0,24.7660229,2.0,276.79833533619365,78.34927987035081,2987,0.0453736830555002,2817,170,0,0.943086709072648,0.0569132909273518,0.0,True,3330.0,32.557209969406514,0.8983622010591572,3358,17,0.005037037037037,,0.303832434700687,0.4142135623730951,,intact
102,115,35.30088009523907,36.64227351144084,1.0,24.7660229,2.0,290.59850936077976,53.30389395502351,3049,0.0463154869890258,3049,0,0,1.0,0.0,0.0,True,5164.0,40.5432146265327,1.1270902815349553,5164,0,0.0,,0.3090169943749474,,,intact
104,130,36.201850332324064,34.5596735850591,1.0,24.7660229,2.0,309.4384304100929,15.820386047951205,2902,0.0440825002434086,2902,0,0,1.0,0.0,0.0,True,3028.0,31.045810270703488,0.877477152893165,3028,0,0.0,,0.3090169943749474,,,intact
105,114,34.47183589510604,34.24181276571315,1.0,24.7660229,2.0,290.0679550758284,59.18509571246172,2819,0.0428216982033662,2817,2,0,0.9992905285562256,0.0007094714437743,0.0,True,3019.0,30.999637842866232,0.902284726456168,3026,0,0.0,,0.3145198591387564,0.2901765837453474,,intact
105,123,34.47183589510604,35.773277819989374,6.817337799805944,168.8383440670296,7.817337799805943,297.8454336584616,48.55703875852546,7411,0.1125759508283602,6772,639,0,0.913776818243152,0.0862231817568479,0.0,True,2069.0,25.662875024327708,0.7306664810427334,2069,0,0.0,,0.2671176973443451,0.3090169943749474,,intact
105,126,34.47183589510604,35.17141156452224,1.0,24.7660229,2.0,305.714188395433,18.03577577112049,2731,0.0414849442332009,2731,0,0,1.0,0.0,0.0,True,2717.0,29.408297481516325,0.8445412456839874,2766,131,0.0452191922678633,,0.3090169943749474,,,intact
103,116,36.15448786016539,35.56348766403796,1.0,24.7660229,2.0,293.27805752728057,54.65282257043761,2824,0.0428976501334893,2815,9,0,0.9968130311614732,0.0031869688385269,0.0,True,3150.0,31.665061842335643,0.8830439401248668,3150,0,0.0,,0.3090169943749474,0.4305008740430604,,intact
103,118,36.15448786016539,35.5746837115126,1.0,24.7660229,2.0,294.2403046847634,53.71539328647426,2951,0.0448268291586143,2951,0,0,1.0,0.0,0.0,True,3320.0,32.5082885143187,0.906417509139461,3320,0,0.0,,0.3090169943749474,,,intact
103,119,36.15448786016539,34.9149293797315,7.613903745752154,188.5661145256936,8.613903745752154,294.34457398199413,57.86411642125334,6186,0.093967727948217,6178,8,0,0.9987067571936632,0.0012932428063368,0.0,True,1867.0,24.37795228285463,0.6860321423648695,1867,0,0.0,,0.2694832810057483,0.2565852882564282,,intact
104,124,36.201850332324064,37.06140982211602,3.2426406871192857,80.30731351366796,4.242640687119286,301.0822890137405,48.61065607382867,4632,0.0703618680659782,4632,0,0,1.0,0.0,0.0,True,2260.0,26.821266613927214,0.7321887275392216,2260,0,0.0,,0.2817290466902531,,,intact
106,115,37.18037508451359,36.64227351144084,10.366600265340756,256.73945956657525,11.366600265340756,298.0666155716871,70.90376100619899,9972,0.151478529437378,4515,1718,3739,0.4527677496991576,0.172282390693943,0.3749498596068993,True,1258.0,20.01084298122417,0.5421328917835871,1657,1169,0.413658881811748,0.3323802672368499,0.1526070530609796,0.3140961315469747,0.1797732141758702,cohesive
106,122,37.18037508451359,35.32219597791616,2.146264369941973,53.15443253543696,3.146264369941973,303.750168227505,58.56746232165352,4057,0.0616273961018293,2026,511,1520,0.4993837811190534,0.1259551392654671,0.3746610796154794,True,209.0,8.156394191823509,0.2249959986881096,388,2732,0.8756410256410256,0.3900959445746376,0.1975496259559987,0.2958163163244892,0.1925463186186388,cohesive
106,133,37.18037508451359,34.87643813444354,1.0,24.7660229,2.0,313.4036753062153,36.147035963180365,3103,0.0471357678343545,2185,665,253,0.7041572671608122,0.2143087334837254,0.0815339993554624,True,358.0,10.674967880691588,0.2962930888507057,537,3266,0.8587956876150408,0.4142135623730951,0.2535548202751237,0.4,0.1606587420979713,cohesive
107,109,36.062081458501424,37.15543247545964,12.89320964314385,319.3135252766014,13.89320964314385,287.511723146392,84.98295374967034,11320,0.1719551697985478,11304,16,0,0.9985865724381624,0.0014134275618374,0.0,True,2021.0,25.363443772040124,0.6928245008405179,2021,0,0.0,,0.2602310900510806,0.4220862710415975,,intact
107,120,36.062081458501424,34.54427586704372,1.0,24.7660229,2.0,300.0977490810284,62.435697555312345,2849,0.0432774097841044,2849,0,0,1.0,0.0,0.0,True,1934.0,24.811515872260838,0.7028125175148813,1934,0,0.0,,0.3090169943749474,,,intact
107,128,36.062081458501424,36.22618251698894,4.449489742783178,110.1961648630833,5.449489742783178,310.7635368138249,46.90853489949787,4939,0.0750253165755324,4939,0,0,1.0,0.0,0.0,True,3561.0,33.6675140855466,0.931479391923472,3561,0,0.0,,0.2771863727725964,,,intact
107,135,36.062081458501424,38.0198676598755,1.0,24.7660229,2.0,316.8243156433916,31.725098235555567,3238,0.0491864699476764,3238,0,0,1.0,0.0,0.0,True,3079.0,31.30616775588944,0.8451766760581509,3079,0,0.0,,0.3090169943749474,,,intact
108,113,36.64227351144084,35.85009547803017,1.0,24.7660229,2.0,299.78434234760005,72.37720152858067,2869,0.0435812175045966,2869,0,0,1.0,0.0,0.0,True,3120.0,31.5139150994196,0.8694408953305629,3273,0,0.0,,0.2989350844248255,,,intact
108,127,36.64227351144084,36.470957782781646,1.0,24.7660229,2.0,313.1562893813658,45.14161907930025,3756,0.0570550899084227,3756,0,0,1.0,0.0,0.0,True,4384.0,37.35599739037546,1.0218669515521026,4384,0,0.0,,0.3090169943749474,,,intact
109,111,37.15543247545964,36.5325351915229,1.0,24.7660229,2.0,295.3699255781221,83.69970355464172,2982,0.0452977311253771,2956,26,0,0.9912810194500336,0.0087189805499664,0.0,True,2870.0,30.22497929440944,0.8203504656555314,2870,0,0.0,,0.3090169943749474,0.4093754144956795,,intact
109,127,37.15543247545964,36.470957782781646,1.0,24.7660229,2.0,314.5286557271497,50.46568909376287,3154,0.0479104775216095,3143,11,0,0.9965123652504756,0.0034876347495244,0.0,True,3850.0,35.00704303147574,0.9509373720126736,3852,0,0.0,,0.3090169943749474,0.407669683062202,,intact
109,135,37.15543247545964,38.0198676598755,1.0,24.7660229,2.0,320.5443108252133,37.0517375183199,3483,0.0529081145237051,3483,0,0,1.0,0.0,0.0,True,3857.0,35.03885316346528,0.9321905759042188,3858,0,0.0,,0.3090169943749474,,,intact
110,117,35.952214936191204,35.71628950814358,2.6502815398728847,65.63693330793913,3.6502815398728847,300.5002600577118,65.99479376716019,3954,0.0600627863412948,3954,0,0,1.0,0.0,0.0,True,2279.0,26.933774904622243,0.7516209557726103,2279,0,0.0,,0.2817290466902531,,,intact
110,123,35.952214936191204,35.773277819989374,1.0,24.7660229,2.0,304.2991897572623,56.86009177820642,3528,0.0535916818948124,3528,0,0,1.0,0.0,0.0,True,3319.0,32.50339231901805,0.90632747353882,3319,0,0.0,,0.3090169943749474,,,intact
110,136,35.952214936191204,35.67957131122687,1.0,24.7660229,2.0,317.89720887372226,24.77285882096498,2988,0.0453888734415248,2957,31,0,0.9896251673360108,0.0103748326639892,0.0,True,3141.0,31.619793682174567,0.8828425295150107,3141,0,0.0,,0.3090169943749474,0.4142135623730951,,intact
111,112,36.5325351915229,35.32787161959914,6.28538328578604,155.6639463910543,7.28538328578604,300.6077231017444,88.41082083553567,6369,0.09674756859072,6154,215,0,0.9662427382634636,0.0337572617365363,0.0,True,2203.0,26.480873838732943,0.7370087371850065,2203,0,0.0,,0.2653311931459037,0.3932311548979069,,intact
111,120,36.5325351915229,34.54427586704372,1.0,24.7660229,2.0,307.9559515127586,76.97395210856926,2616,0.0397380498403711,2616,0,0,1.0,0.0,0.0,True,2584.0,28.679483013103894,0.8069997116069902,2584,0,0.0,,0.3090169943749474,,,intact
111,125,36.5325351915229,34.162970257574244,3.414213562373095,84.55649127122264,4.414213562373095,317.1812735510988,61.35182329278517,4690,0.0712429104554054,4690,0,0,1.0,0.0,0.0,True,2411.0,27.70280013986166,0.7837216797271079,2411,0,0.0,,0.2817290466902531,,,intact
111,127,36.5325351915229,36.470957782781646,1.0,24.7660229,2.0,318.66686297705814,58.81444802499052,3084,0.046847150499887,3008,76,0,0.9753566796368353,0.0246433203631647,0.0,True,3113.0,31.478543099866304,0.8623845741448559,3115,0,0.0,,0.3090169943749474,0.4034390994272556,,intact
111,137,36.5325351915229,34.69876343828195,1.0,24.7660229,2.0,326.93635239606067,36.91723353345671,3156,0.0479408582936587,3156,0,0,1.0,0.0,0.0,True,3185.0,31.84049289027061,0.8940028752177711,3185,0,0.0,,0.3090169943749474,,,intact
112,116,35.32787161959914,35.56348766403796,9.0,222.8942061,10.0,307.9755404618588,81.07447275724522,7953,0.120809140053697,7857,96,0,0.987929083364768,0.0120709166352319,0.0,True,1956.0,24.952237121658943,0.7039570795031529,1956,0,0.0,,0.2696862318229452,0.4005494231892961,,intact
112,120,35.32787161959914,34.54427586704372,1.0,24.7660229,2.0,309.0555417864724,77.8361954903898,2534,0.0384924381863533,2529,5,0,0.9980268350434096,0.0019731649565903,0.0,True,2366.0,27.443053596690888,0.7855219736000544,2366,0,0.0,,0.3090169943749474,0.4449944320643648,,intact
112,122,35.32787161959914,35.32219597791616,8.018397960625059,198.5838275141535,9.01839796062506,312.4706041416836,74.10299747164063,6994,0.1062415598560992,6853,141,0,0.979839862739491,0.020160137260509,0.0,True,2277.0,26.92195406801838,0.7621211127890047,2277,448,0.1644036697247706,,0.2696862318229452,0.2936554698651563,,intact
112,137,35.32787161959914,34.69876343828195,1.0,24.7660229,2.0,328.0359426697745,41.43881772867764,2909,0.0441888329455808,2909,0,0,1.0,0.0,0.0,True,2103.0,25.872875577417208,0.7389438477525521,2103,0,0.0,,0.3090169943749474,,,intact
112,138,35.32787161959914,34.40063687698832,1.0,24.7660229,2.0,335.48780417343505,16.96136059385973,2793,0.0424267481667265,2793,0,0,1.0,0.0,0.0,True,2283.0,26.957401027502524,0.7732103155145453,2283,0,0.0,,0.3090169943749474,,,intact
113,118,35.85009547803017,35.5746837115126,1.0,24.7660229,2.0,313.6249804608895,85.84645375935776,3120,0.0473940043967729,3120,0,0,1.0,0.0,0.0,True,5119.0,40.36617776523837,1.130312987265023,5119,0,0.0,,0.3090169943749474,,,intact
113,125,35.85009547803017,34.162970257574244,1.0,24.7660229,2.0,322.9680566663605,70.34586131325234,2617,0.0397532402263957,2615,2,0,0.9992357661444402,0.0007642338555598,0.0,True,3206.0,31.94528909096352,0.912552214513814,3206,0,0.0,,0.3090169943749474,0.3491876296225156,,intact
114,121,34.24181276571315,34.51604440991516,1.0,24.7660229,2.0,311.0836852385761,84.15383870825472,2751,0.041788751953693,1389,352,1010,0.504907306434024,0.1279534714649218,0.3671392221010541,True,206.0,8.097643889049511,0.2355409031542587,937,1427,0.6036379018612521,0.3827822185373187,0.2204812092115424,0.3112045800849295,0.1623010093257762,cohesive
114,123,34.24181276571315,35.773277819989374,3.898979485566356,96.5622152261666,4.898979485566356,315.38834589862745,78.06985774622584,4315,0.0655465156961779,4101,214,0,0.9504055619930476,0.0495944380069524,0.0,True,2730.0,29.47856830447755,0.8420632768701221,2730,0,0.0,,0.2714970279031851,0.3700091050761045,,intact
114,124,34.24181276571315,37.06140982211602,1.0,24.7660229,2.0,317.1295485933026,74.25534024209546,3265,0.0495966103703408,3262,3,0,0.9990811638591118,0.0009188361408882,0.0,True,2770.0,29.693743191606885,0.8328864282404914,2771,0,0.0,,0.3090169943749474,0.4,,intact
114,139,34.24181276571315,36.01931935474707,1.0,24.7660229,2.0,341.9056574162156,14.364052078464065,2718,0.041287469214881,2718,0,0,1.0,0.0,0.0,True,3141.0,31.619793682174567,0.9000650210976833,3141,77,0.0239279055313859,,0.3090169943749474,,,intact
116,125,35.56348766403796,34.162970257574244,1.0,24.7660229,2.0,324.5490909112132,72.78738933911222,2692,0.0408925191782412,2692,0,0,1.0,0.0,0.0,True,2371.0,27.47203560244067,0.7879945840164505,2372,0,0.0,,0.3090169943749474,,,intact
116,129,35.56348766403796,34.86158094147992,1.0,24.7660229,2.0,328.26312013817585,66.9539479971786,2827,0.0429432212915631,2808,19,0,0.9932790944464096,0.0067209055535903,0.0,True,2655.0,29.070822964236225,0.8255816725454633,2655,0,0.0,,0.304845440523399,0.3660254037844386,,intact
116,136,35.56348766403796,35.67957131122687,1.0,24.7660229,2.0,332.30281513122,59.97427327306939,2726,0.0414089923030778,2726,0,0,1.0,0.0,0.0,True,2855.0,30.14589068272361,0.8462828833105016,2855,0,0.0,,0.3090169943749474,,,intact
116,137,35.56348766403796,34.69876343828195,1.0,24.7660229,2.0,334.3041697561751,55.751372708342295,2831,0.0430039828356615,2830,1,0,0.9996467679265276,0.0003532320734722,0.0,True,2105.0,25.885175495191827,0.7368160025928105,2105,0,0.0,,0.3090169943749474,0.4,,intact
116,142,35.56348766403796,34.5100985740077,1.0,24.7660229,2.0,345.9547349921968,24.01512825701735,3032,0.0460572504266075,3032,0,0,1.0,0.0,0.0,True,2305.0,27.086976347566694,0.7731009015451281,2305,0,0.0,,0.3090169943749474,,,intact
117,123,35.71628950814358,35.773277819989374,1.0,24.7660229,2.0,319.36689478171013,83.95058412452127,2895,0.0439761675412363,2866,29,0,0.9899827288428324,0.0100172711571675,0.0,True,2030.0,25.41985580118611,0.7111486822828414,2030,0,0.0,,0.3090169943749474,0.4045372666182638,,intact
117,133,35.71628950814358,34.87643813444354,1.0,24.7660229,2.0,329.05443707374457,67.66522884394159,2828,0.0429584116775877,2828,0,0,1.0,0.0,0.0,True,2881.0,30.282846334113,0.8579593775561659,2887,637,0.1807604994324631,,0.3090169943749474,,,intact
117,134,35.71628950814358,36.779793521087086,1.0,24.7660229,2.0,331.66313843166034,63.79145645652202,3022,0.0459053465663614,3022,0,0,1.0,0.0,0.0,True,2564.0,28.568278705151968,0.7881330276460078,2565,8,0.0031092110376991,,0.3090169943749474,,,intact
117,136,35.71628950814358,35.67957131122687,1.0,24.7660229,2.0,332.9649138981701,60.85546397830002,2811,0.0427001751151694,2809,2,0,0.99928850942725,0.0007114905727499,0.0,True,2457.0,27.965825400899107,0.7834018689585344,2457,0,0.0,,0.3090169943749474,0.45,,intact
117,147,35.71628950814358,34.72267299307518,1.0,24.7660229,2.0,351.03982911867206,10.687594969036224,2720,0.0413178499869302,2720,0,0,1.0,0.0,0.0,True,2157.0,26.20294686668728,0.7439901422805285,2157,0,0.0,,0.3090169943749474,,,intact
118,119,35.5746837115126,34.9149293797315,1.0,24.7660229,2.0,316.2725311604557,89.83060979598203,2919,0.0443407368058269,2919,0,0,1.0,0.0,0.0,True,3237.0,32.09936294659024,0.9107544087393348,3237,0,0.0,,0.3090169943749474,,,intact
118,146,35.5746837115126,37.3672704054667,1.0,24.7660229,2.0,352.0358366729328,12.871130571793184,3100,0.0470901966762807,3096,4,0,0.9987096774193548,0.0012903225806451,0.0,True,4034.0,35.83381197787101,0.9825295308212664,4034,0,0.0,,0.3090169943749474,0.4860571773718541,,intact
119,129,34.9149293797315,34.86158094147992,3.3166247903554,82.13960550864952,4.3166247903554,329.3296365928894,69.04721469509293,4562,0.0692985410442557,4562,0,0,1.0,0.0,0.0,True,2627.0,28.9171241828232,0.8288498249541338,2627,0,0.0,,0.2817290466902531,,,intact
119,130,34.9149293797315,34.5596735850591,1.0,24.7660229,2.0,329.8686565605012,66.97530004593766,3074,0.0466952466396409,3074,0,0,1.0,0.0,0.0,True,2325.0,27.20423653362309,0.7831419071919007,2325,0,0.0,,0.3145198591387564,,,intact
119,144,34.9149293797315,34.59687806459342,1.0,24.7660229,2.0,349.6736158405116,11.107518315486844,2998,0.0455407773017708,2998,0,0,1.0,0.0,0.0,True,2675.0,29.18011215779748,0.8395728216726093,2675,0,0.0,,0.3090169943749474,,,intact
120,122,34.54427586704372,35.32219597791616,1.0,24.7660229,2.0,319.8188325526978,84.29153757549571,2930,0.0445078310520976,2923,7,0,0.9976109215017064,0.0023890784982935,0.0,True,2529.0,28.37262240538944,0.8121956542574783,2529,0,0.0,,0.3090169943749474,0.479130371550699,,intact
120,135,34.54427586704372,38.0198676598755,1.0,24.7660229,2.0,333.13033675984974,61.4239021814943,3430,0.0521030240644009,3364,66,0,0.9807580174927114,0.0192419825072886,0.0,True,2808.0,29.896724911001275,0.8240082073017356,2808,0,0.0,,0.3090169943749474,0.4270509831248423,,intact
122,138,35.32219597791616,34.40063687698832,4.0197648378370845,99.553588026488,5.0197648378370845,346.25109493966045,52.37799685214788,4139,0.0628730077558471,4137,2,0,0.9995167914955304,0.0004832085044696,0.0,True,2347.0,27.33264171047791,0.7840370389814206,2347,0,0.0,,0.2791745113185196,0.4590452878361617,,intact
122,149,35.32219597791616,36.205007473980345,1.0,24.7660229,2.0,359.7656999062912,8.915510432927297,2795,0.0424571289387757,2795,0,0,1.0,0.0,0.0,True,2694.0,29.283559096857267,0.8188090036695216,2696,0,0.0,,0.304845440523399,,,intact
123,126,35.773277819989374,35.17141156452224,1.0,24.7660229,2.0,331.034579218232,77.25234572815586,2828,0.0429584116775877,2828,0,0,1.0,0.0,0.0,True,2755.0,29.613235831910423,0.8348260056904409,2755,0,0.0,,0.3090169943749474,,,intact
123,134,35.773277819989374,36.779793521087086,1.0,24.7660229,2.0,335.4620681312109,70.36897470403396,2957,0.044917971474762,2957,0,0,1.0,0.0,0.0,True,2455.0,27.9544409813755,0.7705929043295756,2455,0,0.0,,0.3090169943749474,,,intact
120,148,34.54427586704372,36.70103304125431,1.0,24.7660229,2.0,351.5535581802169,12.068968080692876,2774,0.0421381308322589,2773,1,0,0.9996395097332372,0.0003604902667627,0.0,True,3083.0,31.32649643839264,0.8793981503740523,3084,0,0.0,,0.3090169943749474,0.3288130902060995,,intact
121,140,34.51604440991516,35.04383416380361,1.0,24.7660229,2.0,343.7886165886225,35.46073215382623,2709,0.0411507557406595,2683,26,0,0.9904023624953856,0.0095976375046142,0.0,True,1551.0,22.219330176021494,0.6388547717912905,1582,217,0.1206225680933852,,0.304845440523399,0.4305008740430604,,intact
122,128,35.32219597791616,36.22618251698894,1.0,24.7660229,2.0,330.4846202854943,78.21999512511762,2882,0.0437786925229165,2882,0,0,1.0,0.0,0.0,True,2674.0,29.174657421389824,0.8155225327284621,2706,113,0.0400851365732529,,0.3090169943749474,,,intact
122,133,35.32219597791616,34.87643813444354,3.0,74.2980687,4.0,332.8874019866193,74.62675764923142,4097,0.0622350115428136,4051,46,0,0.988772272394435,0.011227727605565,0.0,True,3161.0,31.720301862166483,0.9037298877181876,3164,135,0.0409214913610184,,0.2771863727725964,0.4377881350850763,,intact
124,152,37.06140982211602,34.718448285523294,2.6502815398728847,65.63693330793913,3.6502815398728847,360.28712300741256,25.74070507010944,4141,0.0629033885278963,4141,0,0,1.0,0.0,0.0,True,2401.0,27.645289593840054,0.7702798618627488,2401,0,0.0,,0.2801868778094689,,,intact
125,137,34.162970257574244,34.69876343828195,1.0,24.7660229,2.0,344.6094931191289,73.65528483466443,2646,0.0401937614211093,2646,0,0,1.0,0.0,0.0,True,2171.0,26.28784439441564,0.7634964437730246,2171,0,0.0,,0.3090169943749474,,,intact
125,142,34.162970257574244,34.5100985740077,1.0,24.7660229,2.0,356.2600583551506,50.87878678376025,2781,0.0422444635344312,2767,14,0,0.9949658396260338,0.0050341603739661,0.0,True,3000.0,30.90193616185517,0.8999724837589821,3000,0,0.0,,0.3090169943749474,0.4325315508375685,,intact
125,145,34.162970257574244,34.28560064449114,2.6502815398728847,65.63693330793913,3.6502815398728847,356.4862581973844,52.546922609346446,3947,0.0599564536391226,3878,69,0,0.9825183683810488,0.0174816316189511,0.0,True,3367.0,32.73758370406746,0.9565600354434756,3367,0,0.0,,0.2817290466902531,0.4142135623730951,,intact
126,134,35.17141156452224,36.779793521087086,1.0,24.7660229,2.0,343.3308228681822,82.90102996422289,2945,0.0447356868424667,2941,4,0,0.998641765704584,0.0013582342954159,0.0,True,3616.0,33.92651689225682,0.9430423535475244,3616,24,0.0065934065934065,,0.3090169943749474,0.4506546235275132,,intact
126,154,35.17141156452224,35.41532633437723,1.0,24.7660229,2.0,371.2363082838189,22.925391972483823,2946,0.0447508772284913,2946,0,0,1.0,0.0,0.0,True,4405.0,37.44536084269449,1.0609743970978525,4410,92,0.020435362061306,,0.3090169943749474,,,intact
127,145,36.470957782781646,34.28560064449114,1.0,24.7660229,2.0,357.97184762334376,54.96748183480528,3005,0.0456471100039431,3005,0,0,1.0,0.0,0.0,True,3989.0,35.633385132304525,1.0072108063008844,3989,0,0.0,,0.3090169943749474,,,intact
127,153,36.470957782781646,35.32340778488578,1.0,24.7660229,2.0,370.69743953045145,23.36206158353693,3154,0.0479104775216095,3154,0,0,1.0,0.0,0.0,True,4833.0,39.22233649244089,1.0926299350183173,4834,0,0.0,,0.3090169943749474,,,intact
123,143,35.773277819989374,35.61036338515093,1.0,24.7660229,2.0,350.7115897802143,39.63050011438353,2848,0.0432622193980798,2848,0,0,1.0,0.0,0.0,True,3190.0,31.86547562686445,0.8927949061967948,3190,0,0.0,,0.3090169943749474,,,intact
124,130,37.06140982211602,34.5596735850591,1.0,24.7660229,2.0,335.0043712669635,76.3792856683365,2943,0.0447053060704175,2943,0,0,1.0,0.0,0.0,True,2609.0,28.817884951076994,0.8047318912293909,2609,0,0.0,,0.3090169943749474,,,intact
124,139,37.06140982211602,36.01931935474707,1.0,24.7660229,2.0,351.424338693524,47.172857811433786,3160,0.0480016198377571,3160,0,0,1.0,0.0,0.0,True,2264.0,26.84499175488981,0.7346667735052861,2264,0,0.0,,0.3090169943749474,,,intact
124,143,37.06140982211602,35.61036338515093,1.0,24.7660229,2.0,352.45279247488946,45.23932496286031,3165,0.0480775717678802,3163,2,0,0.9993680884676144,0.0006319115323854,0.0,True,3170.0,31.76542679081483,0.8742163673429778,3170,0,0.0,,0.304845440523399,0.4118823298869933,,intact
128,141,36.22618251698894,36.66336102615072,1.0,24.7660229,2.0,356.54148699186067,58.790455327574655,3214,0.0488219006830859,3207,7,0,0.9978220286247668,0.0021779713752333,0.0,True,1948.0,24.901157769991823,0.6832573386950647,2002,28,0.0137931034482758,,0.3090169943749474,0.4014916240907943,,intact
128,149,36.22618251698894,36.205007473980345,10.54957881010348,261.27111039637754,11.54957881010348,367.0164252838764,45.79969335102041,8475,0.1287385215585418,8295,180,0,0.9787610619469026,0.0212389380530973,0.0,True,1597.0,22.54641630582372,0.6225609798385144,1597,0,0.0,,0.266756504300101,0.2328279012948056,,intact
128,155,36.22618251698894,35.844893700126136,1.0,24.7660229,2.0,373.93112498972175,7.868628746461648,2941,0.0446749252983683,2941,0,0,1.0,0.0,0.0,True,3490.0,33.3301890600913,0.9249255265644616,3490,0,0.0,,0.3090169943749474,,,intact
129,130,34.86158094147992,34.5596735850591,1.0,24.7660229,2.0,342.82149269570414,89.11945749034447,2683,0.0407558057040197,2683,0,0,1.0,0.0,0.0,True,2395.0,27.61072576753785,0.795454532069355,2395,0,0.0,,0.3090169943749474,,,intact
129,142,34.86158094147992,34.5100985740077,1.0,24.7660229,2.0,359.97408758211327,59.4934743169985,2568,0.03900891131119,2568,0,0,1.0,0.0,0.0,True,2875.0,30.25129621649952,0.8721511841080841,2875,0,0.0,,0.3090169943749474,,,intact
129,144,34.86158094147992,34.59687806459342,1.0,24.7660229,2.0,362.6264519757145,53.94914752345662,2684,0.0407709960900443,2683,1,0,0.9996274217585692,0.0003725782414307,0.0,True,2306.0,27.092851410285725,0.7801166855117465,2306,0,0.0,,0.3090169943749474,0.3279344228724749,,intact
129,156,34.86158094147992,36.61024042453472,1.0,24.7660229,2.0,376.2169174966724,20.306920610976174,2893,0.0439457867691871,2893,0,0,1.0,0.0,0.0,True,3067.0,31.24510235101953,0.8743334576856551,3067,0,0.0,,0.3090169943749474,,,intact
130,144,34.5596735850591,34.59687806459342,1.0,24.7660229,2.0,363.1654719433264,53.9083537435994,2672,0.0405887114577491,2672,0,0,1.0,0.0,0.0,True,2314.0,27.139806127334285,0.7848802602195868,2319,0,0.0,,0.3090169943749474,,,intact
133,147,34.87643813444354,34.72267299307518,1.0,24.7660229,2.0,364.526301110257,50.0913463169308,2846,0.0432318386260306,2846,0,0,1.0,0.0,0.0,True,2382.0,27.535688640195463,0.7912655260710121,2382,0,0.0,,0.3090169943749474,,,intact
133,157,34.87643813444354,36.763903555078784,1.0,24.7660229,2.0,377.2285330282855,16.63530164191863,2939,0.044644544526319,2936,3,0,0.9989792446410344,0.0010207553589656,0.0,True,3306.0,32.439674531715205,0.9056259020177072,3347,948,0.2207217694994179,,0.3090169943749474,0.479130371550699,,intact
134,147,36.779793521087086,34.72267299307518,4.39834563766817,108.929528784605,5.39834563766817,367.1350024681728,59.95075628932239,4792,0.0727923298299153,4726,66,0,0.9862270450751252,0.0137729549248747,0.0,True,1754.0,23.62870162252613,0.6609199031713421,1754,0,0.0,,0.2775563351996301,0.439607805437114,,intact
134,158,36.779793521087086,36.83213324017893,1.0,24.7660229,2.0,376.9639122212064,36.83050564786542,3221,0.0489282333852581,3221,0,0,1.0,0.0,0.0,True,2909.0,30.42964769609808,0.8267586255359344,2909,0,0.0,,0.3090169943749474,,,intact
130,152,34.5596735850591,34.718448285523294,1.0,24.7660229,2.0,368.643264403765,43.14292705401946,2746,0.0417128000235699,2746,0,0,1.0,0.0,0.0,True,3223.0,32.02987298086518,0.9246749800954416,3223,0,0.0,,0.3090169943749474,,,intact
131,134,34.38428868047411,36.779793521087086,1.0,24.7660229,2.0,344.03971895655343,83.80966922365074,3088,0.0469079120439854,1910,394,784,0.6185233160621761,0.1275906735751295,0.2538860103626943,True,838.0,16.332289631953525,0.4590037312838477,905,1554,0.6319642130947539,0.4045372666182638,0.23166247903554,0.3585701736362872,0.1728747875827238,cohesive
131,151,34.38428868047411,34.21715827708681,1.0,24.7660229,2.0,366.797324064954,41.84660999744672,2647,0.0402089518071339,1302,846,499,0.4918775972799395,0.3196071023800529,0.1885153003400075,True,196.0,7.898654169668588,0.2302766055227655,333,1105,0.7684283727399166,0.3797958971132712,0.2240092377397959,0.3726822671238252,0.1557866593734753,cohesive
131,160,34.38428868047411,35.35023757137348,6.713293552551451,166.2615818569116,7.713293552551451,374.9612277871143,27.112887155318383,5784,0.0878611927663251,1677,1333,2774,0.2899377593360996,0.2304633471645919,0.4795988934993084,False,8.0,1.5957691216057308,0.0457669739045069,190,1156,0.8588410104011887,0.3550392228080413,0.1139189007235634,0.2958163163244893,0.2411203220844778,cohesive
136,143,35.67957131122687,35.61036338515093,1.0,24.7660229,2.0,364.3096088966743,67.05547098119939,2874,0.0436571694347196,2861,13,0,0.9954766875434934,0.0045233124565066,0.0,True,3782.0,34.696512642441405,0.973391623662248,3782,0,0.0,,0.3090169943749474,0.4014916240907943,,intact
136,147,35.67957131122687,34.72267299307518,9.634842514655627,238.61673035585488,10.634842514655627,368.43677793468254,63.43221448607609,7675,0.1165862127388564,7662,13,0,0.9983061889250814,0.0016938110749185,0.0,True,2093.0,25.81128806903433,0.7332518536616335,2093,0,0.0,,0.2665513105273526,0.1969521028848014,,intact
136,159,35.67957131122687,35.401553088999535,1.0,24.7660229,2.0,378.84416778275227,36.49437640464406,2937,0.0446141637542698,2937,0,0,1.0,0.0,0.0,True,3089.0,31.35696475141893,0.8822866834481041,3089,0,0.0,,0.3090169943749474,,,intact
137,138,34.69876343828195,34.40063687698832,1.0,24.7660229,2.0,361.8164334677513,77.45888388016175,2653,0.0403000941232815,2651,2,0,0.9992461364493028,0.0007538635506973,0.0,True,1873.0,24.41709271846753,0.7067237228416756,1873,0,0.0,,0.3090169943749474,0.4565941008042993,,intact
134,163,36.779793521087086,34.321712559578245,7.613903745752154,188.5661145256936,8.613903745752154,384.3612348494478,26.31911133132586,6208,0.0943019164407583,6208,0,0,1.0,0.0,0.0,True,2208.0,26.51090773047596,0.7457200048730074,2208,0,0.0,,0.267982878680112,,,intact
135,148,38.0198676598755,36.70103304125431,1.0,24.7660229,2.0,368.28012474258014,60.62404226910665,3235,0.0491408987896026,3176,59,0,0.9817619783616692,0.0182380216383307,0.0,True,3103.0,31.42794261208173,0.8412088804386302,3104,0,0.0,,0.2989350844248255,0.4,,intact
135,162,38.0198676598755,36.06471248563209,1.0,24.7660229,2.0,386.48857747031616,2.655640316982011,3471,0.0527258298914098,3471,0,0,1.0,0.0,0.0,True,3049.0,31.15327981087028,0.8410192714781655,3049,0,0.0,,0.3090169943749474,,,intact
136,138,35.67957131122687,34.40063687698832,3.1815405503520555,78.79410612729761,4.181540550352056,359.8150788427962,75.26345995993177,3920,0.0595463132164582,3913,7,0,0.9982142857142856,0.0017857142857142,0.0,True,2024.0,25.38226171238474,0.7243774631552269,2024,0,0.0,,0.2817290466902531,0.3856157588603989,,intact
137,142,34.69876343828195,34.5100985740077,8.061187436893428,199.6435526632949,9.061187436893428,366.0151372001126,72.66190663993913,6377,0.0968690916789169,6278,99,0,0.98447545867963,0.01552454132037,0.0,True,1083.0,18.56689545231096,0.536546763303635,1083,0,0.0,,0.267982878680112,0.4005346408948198,,intact
137,148,34.69876343828195,36.70103304125431,1.0,24.7660229,2.0,370.5339590635191,63.18499713604563,3037,0.0461332023567305,3031,6,0,0.9980243661508068,0.0019756338491932,0.0,True,3535.0,33.54438026942367,0.9396211732630848,3535,0,0.0,,0.3090169943749474,0.3971520427886522,,intact
137,159,34.69876343828195,35.401553088999535,1.0,24.7660229,2.0,380.8455224077074,40.75601919909551,2774,0.0421381308322589,2774,0,0,1.0,0.0,0.0,True,2173.0,26.299950240967704,0.750351825607873,2173,0,0.0,,0.3090169943749474,,,intact
137,161,34.69876343828195,34.955680638242434,1.0,24.7660229,2.0,383.8505297653368,33.41758665890556,2844,0.0432014578539814,2828,16,0,0.9943741209563994,0.0056258790436005,0.0,True,2950.0,30.643338007504703,0.8798674201990342,2950,0,0.0,,0.3090169943749474,0.4093754144956795,,intact
138,147,34.40063687698832,34.72267299307518,1.0,24.7660229,2.0,377.88999406329816,75.5442701664181,2574,0.0391000536273376,2574,0,0,1.0,0.0,0.0,True,3275.0,32.28722467558825,0.9341920905200016,3275,0,0.0,,0.3090169943749474,,,intact
138,148,34.40063687698832,36.70103304125431,1.0,24.7660229,2.0,377.9858205671796,75.9853538251751,2783,0.0422748443064804,2771,12,0,0.9956881063600432,0.0043118936399568,0.0,True,1988.0,25.15551736167189,0.707592870620264,1988,0,0.0,,0.3090169943749474,0.430554406591371,,intact
138,149,34.40063687698832,36.205007473980345,1.0,24.7660229,2.0,382.7828999380425,67.36614189895712,3042,0.0462091542868535,3042,0,0,1.0,0.0,0.0,True,2358.0,27.39661861656249,0.7760461325267014,2358,0,0.0,,0.3090169943749474,,,intact
