Repository: AmiraliKhosrozadeh/ice-bonded-granular-microCT

# Grain-scale kinematics, ice-bond failure and damage evolution in ice-bonded granular media under in-situ uniaxial compression

Analysis code, per-specimen tables and supplementary material for the paper of

## Results for every specimen

The paper shows one or two specimens per figure.  The same rendering for
every specimen and every scan is in [`supplementary/`](supplementary/README.md):
the void and crack classes (Fig. 11 of the paper), the crack orientation
classes (Fig. 12), the ice-path maps (Fig. 18) and the per-scan tables behind
Tables 2–4, each as one sheet per material, compiled with their text in
[`supplementary/supplementary.pdf`](supplementary/supplementary.pdf).

File: paper/data/bonds/Glass_100_1800_T5/Glass_100_1800_T5_throats_scan03_classified.csv (part 4 of 6)
bead_a,bead_b,r_a_vox,r_b_vox,gap_vox,gap_um,dsum_min,z_mid,axis_dip_deg,lens_vox,lens_mm3,binder_vox,pore_vox,crack_vox,binder_frac,pore_frac,crack_frac,connected,bond_area_vox,r_bond_vox,r_bond_over_R,neck_binder_vox,neck_crack_vox,neck_severed,q_crack_med,q_binder_med,q_pore_med,dq_paired,cls
138,159,34.40063687698832,35.401553088999535,1.414213562373095,35.02444547122265,2.414213562373095,388.2973839113679,57.82010081076957,2926,0.0444470695079992,2904,22,0,0.9924812030075189,0.0075187969924812,0.0,True,2156.0,26.196872229566885,0.7506031613716332,2156,0,0.0,,0.2989350844248255,0.3886481694393154,,intact
138,167,34.40063687698832,35.06772862166873,1.0,24.7660229,2.0,403.7271866411485,11.36402331838724,2666,0.0404975691416014,2666,0,0,1.0,0.0,0.0,True,2181.0,26.348318006408824,0.758570259060383,2181,0,0.0,,0.3090169943749474,,,intact
139,140,36.01931935474707,35.04383416380361,8.06225774829855,199.6700600200643,9.06225774829855,374.610588766262,87.71187128829081,6818,0.1035680519157684,2129,550,4139,0.3122616603109416,0.0806688178351422,0.607069521853916,True,17.0,2.326213245840639,0.0654689000040898,1624,994,0.3796791443850267,0.3250282160692886,0.1014196461075442,0.1946220333069838,0.2236085699617444,cohesive
139,143,36.01931935474707,35.61036338515093,1.8284271247461903,45.2828680424453,2.8284271247461903,377.22890129780245,88.38067916619912,3494,0.0530752087699758,3464,30,0,0.9914138523182598,0.0085861476817401,0.0,True,2927.0,30.523647174935626,0.8522625260193659,2929,0,0.0,,0.2898979485566356,0.4205165124818445,,intact
139,152,36.01931935474707,34.718448285523294,1.0,24.7660229,2.0,385.0632318303256,75.56279404396719,2820,0.0428368885893908,2820,0,0,1.0,0.0,0.0,True,2905.0,30.40871946274476,0.8597590926924686,2907,0,0.0,,0.3090169943749474,,,intact
141,155,36.66336102615072,35.844893700126136,4.55269276785519,112.752093345366,5.55269276785519,392.73726631850286,63.35833999645916,5120,0.0777747764459863,5120,0,0,1.0,0.0,0.0,True,2224.0,26.60678836073137,0.7338968083337171,2224,0,0.0,,0.2779262976266636,,,intact
141,157,36.66336102615072,36.763903555078784,5.572595368400839,138.0110245062491,6.572595368400839,393.6318926559416,63.18626401998863,5843,0.0887574255417769,5796,47,0,0.991956186890296,0.0080438131097039,0.0,True,2397.0,27.622251848510583,0.7523704445765712,2397,539,0.1835831062670299,,0.2742918851774317,0.353219120813669,,intact
141,169,36.66336102615072,34.78250059618342,1.0,24.7660229,2.0,410.26180567319625,10.537076479580092,2983,0.0453129215114017,2983,0,0,1.0,0.0,0.0,True,3104.0,31.43300632638384,0.8799111834507656,3104,0,0.0,,0.3090169943749474,,,intact
142,146,34.5100985740077,37.3672704054667,1.0,24.7660229,2.0,382.7845569593874,81.83235019367967,3008,0.0456926811620169,3003,5,0,0.9983377659574468,0.0016622340425531,0.0,True,3550.0,33.61547405514991,0.9353562750675888,3550,0,0.0,,0.3090169943749474,0.4285714285714285,,intact
142,156,34.5100985740077,36.61024042453472,9.498655478055456,235.24391908873187,10.498655478055456,393.90853235069335,66.54147354707287,8319,0.1263688213387031,8300,19,0,0.9977160716432264,0.0022839283567736,0.0,True,1801.0,23.943184938871585,0.6733147022643491,1801,0,0.0,,0.2682079019934025,0.443310362308601,,intact
142,159,34.5100985740077,35.401553088999535,1.0,24.7660229,2.0,392.4960876437291,65.16065901257528,2673,0.0406039018437737,2673,0,0,1.0,0.0,0.0,True,2212.0,26.534910368014152,0.759098368778912,2212,0,0.0,,0.3090169943749474,,,intact
142,161,34.5100985740077,34.955680638242434,1.0,24.7660229,2.0,395.50109500135846,59.30862725757247,2643,0.0401481902630355,2643,0,0,1.0,0.0,0.0,True,2087.0,25.774264925804797,0.7420708503694308,2087,0,0.0,,0.3090169943749474,,,intact
142,170,34.5100985740077,35.31371100003992,1.0,24.7660229,2.0,411.78777811556097,11.700750248117552,2793,0.0424267481667265,2793,0,0,1.0,0.0,0.0,True,2414.0,27.720030036918622,0.7939993594168403,2414,0,0.0,,0.3090169943749474,,,intact
139,154,36.01931935474707,35.41532633437723,3.898979485566356,96.5622152261666,4.898979485566356,389.88486506443576,69.36214514835795,4339,0.0659110849607684,4339,0,0,1.0,0.0,0.0,True,3182.0,31.82549383492457,0.8910380538156685,3200,32,0.0099009900990099,,0.2791745113185196,,,intact
140,154,35.04383416380361,35.41532633437723,6.5630027024141775,162.5394752207514,7.5630027024141775,388.2950063142607,66.81066459651075,5950,0.0903827968464098,2035,916,2999,0.3420168067226891,0.1539495798319327,0.5040336134453781,True,629.0,14.14980276928284,0.4016455112220126,766,891,0.5377187688593844,0.3552435190021288,0.1278921065602841,0.2775144043792301,0.2273514124418447,cohesive
141,149,36.66336102615072,36.205007473980345,4.242640687119285,105.07333641366796,5.242640687119285,385.8225666126575,74.09143936012698,5499,0.0835319327493122,4907,592,0,0.8923440625568285,0.1076559374431714,0.0,True,2248.0,26.749964937194992,0.7341996393715574,2248,0,0.0,,0.2572842744474721,0.3856157588603989,,intact
141,150,36.66336102615072,35.30713712426765,7.0990195135927845,175.81447984118574,8.099019513592784,382.50767543475627,79.53750189278699,7442,0.113046852795123,2762,2162,2518,0.3711367911851653,0.2905133028755711,0.3383499059392636,False,2.0,0.7978845608028654,0.0221725451763661,1544,1160,0.4289940828402367,0.3443593434156103,0.1343715892188287,0.3169844364313081,0.2099877541967816,cohesive
144,146,34.59687806459342,37.3672704054667,1.0,24.7660229,2.0,385.4369213529887,86.07587443064494,2884,0.0438090732949657,2884,0,0,1.0,0.0,0.0,True,3256.0,32.19343084255579,0.8947074766249618,3261,0,0.0,,0.3090169943749474,,,intact
144,156,34.59687806459342,36.61024042453472,6.348469228349534,157.22633428924988,7.348469228349534,396.5608967442946,70.02621032967932,6089,0.0924942605038302,6058,31,0,0.9949088520282476,0.0050911479717523,0.0,True,2239.0,26.696363706795488,0.7498228905547266,2239,0,0.0,,0.2685019276956926,0.4384763241977652,,intact
144,171,34.59687806459342,35.94574937484139,1.0,24.7660229,2.0,415.92197479953785,15.886638994929884,2833,0.0430343636077107,2643,190,0,0.9329332862689728,0.0670667137310271,0.0,True,1891.0,24.534139372995096,0.6955833731614027,1891,0,0.0,,0.3021694792519622,0.3956439237389599,,intact
145,161,34.28560064449114,34.955680638242434,7.613903745752154,188.5661145256936,8.613903745752154,395.7272948435922,62.81672770313049,6329,0.0961399531497358,5880,449,0,0.9290567230210144,0.0709432769789856,0.0,True,2202.0,26.47486297182116,0.7647132601060949,2202,0,0.0,,0.2542862710161889,0.3848210407098684,,intact
143,156,35.61036338515093,36.61024042453472,1.0,24.7660229,2.0,394.2043586722102,63.79366836230398,3125,0.0474699563268959,3123,2,0,0.99936,0.00064,0.0,True,3320.0,32.5082885143187,0.900249701594407,3320,0,0.0,,0.3090169943749474,0.2816127342605103,,intact
143,158,35.61036338515093,36.83213324017893,1.0,24.7660229,2.0,392.2134338702099,67.98621778302407,2998,0.0455407773017708,2998,0,0,1.0,0.0,0.0,True,3030.0,31.05606148784623,0.8573989835956959,3030,0,0.0,,0.3090169943749474,,,intact
143,166,35.61036338515093,35.08719567824572,10.366600265340756,256.73945956657525,11.366600265340756,405.9965149442485,47.25721734748325,8663,0.1315943141311678,8663,0,0,1.0,0.0,0.0,True,1795.0,23.903268514994014,0.676211988975722,1795,0,0.0,,0.2639311605905289,,,intact
143,172,35.61036338515093,33.66313575164064,1.0,24.7660229,2.0,411.98741489024826,9.771016949090797,2718,0.041287469214881,2718,0,0,1.0,0.0,0.0,True,2752.0,29.59710808132768,0.8545001609600654,2752,0,0.0,,0.3090169943749474,,,intact
145,165,34.28560064449114,36.039732844644064,1.0,24.7660229,2.0,401.2169406971838,48.72998798154776,2757,0.0418798942698406,2757,0,0,1.0,0.0,0.0,True,3887.0,35.174856468739065,1.000346666658135,3887,0,0.0,,0.3090169943749474,,,intact
145,173,34.28560064449114,35.41082106007852,6.330293345472711,156.77618995769478,7.330293345472711,413.1380728514436,22.15190850528369,5757,0.0874510523436607,5757,0,0,1.0,0.0,0.0,True,2244.0,26.72615543987624,0.7669304904393373,2244,0,0.0,,0.2708131845707603,,,intact
146,165,37.3672704054667,36.039732844644064,1.0,24.7660229,2.0,406.1095953782032,60.26668126099384,3168,0.048123142925954,3168,0,0,1.0,0.0,0.0,True,4273.0,36.880050754619866,1.004810144039335,4273,233,0.0517088326675543,,0.3090169943749474,,,intact
146,171,37.3672704054667,35.94574937484139,11.727922061357855,290.4539863410038,12.727922061357855,418.38846492918975,44.28674024101318,12283,0.186583511540244,12187,96,0,0.9921843197915818,0.0078156802084181,0.0,True,2232.0,26.654599339742862,0.7271450397110039,2251,301,0.1179467084639498,,0.264628066128919,0.3544929041820996,,intact
147,157,34.72267299307518,36.763903555078784,2.449489742783178,60.66411906308329,3.449489742783178,399.213925073213,70.22842786383228,3727,0.0566145687137091,3727,0,0,1.0,0.0,0.0,True,2458.0,27.97151587311201,0.7825669439987846,2458,0,0.0,,0.2843646522044218,,,intact
147,158,34.72267299307518,36.83213324017893,1.0,24.7660229,2.0,396.34060290821816,74.13615122313976,2855,0.0433685521002521,2847,8,0,0.997197898423818,0.0028021015761821,0.0,True,2429.0,27.80601937603489,0.7771950156749197,2429,0,0.0,,0.3090169943749474,0.3436113505989281,,intact
147,163,34.72267299307518,34.321712559578245,1.0,24.7660229,2.0,403.7379255364594,59.16046353797476,2747,0.0417279904095946,2747,0,0,1.0,0.0,0.0,True,2359.0,27.40242729225939,0.7937626520367026,2359,0,0.0,,0.3090169943749474,,,intact
147,166,34.72267299307518,35.08719567824572,1.0,24.7660229,2.0,410.1236839822568,48.23275861701721,2734,0.0415305153912747,2734,0,0,1.0,0.0,0.0,True,2705.0,29.34328274285537,0.8406628833814179,2705,0,0.0,,0.3090169943749474,,,intact
148,149,36.70103304125431,36.205007473980345,1.0,24.7660229,2.0,391.5004255338103,82.4231668261286,3055,0.0464066293051734,3055,0,0,1.0,0.0,0.0,True,2781.0,29.75264347040649,0.8161914502595788,2781,0,0.0,,0.3090169943749474,,,intact
148,153,36.70103304125431,35.32340778488578,10.58257569495584,262.0883120022597,11.58257569495584,395.13631604888224,78.37625190090189,8818,0.1339488239649818,7854,964,0,0.8906781583125425,0.1093218416874574,0.0,True,2052.0,25.557227675339483,0.709682085197499,2052,0,0.0,,0.2463694547925445,0.389087368271678,,intact
148,162,36.70103304125431,36.06471248563209,1.0,24.7660229,2.0,404.9117988906834,59.87636494787369,3117,0.047348433238699,3117,0,0,1.0,0.0,0.0,True,2180.0,26.34227689249097,0.7240296021637734,2180,0,0.0,,0.3090169943749474,,,intact
148,167,36.70103304125431,35.06772862166873,3.2426406871192857,80.30731351366796,4.242640687119286,412.4447122369163,47.66672742064004,4215,0.0640274770937172,4215,0,0,1.0,0.0,0.0,True,1897.0,24.5730310318172,0.6847834757754235,1897,0,0.0,,0.2801868778094689,,,intact
148,174,36.70103304125431,35.538050219177464,1.0,24.7660229,2.0,417.4439631801413,31.23483999342392,3036,0.0461180119707059,3036,0,0,1.0,0.0,0.0,True,2554.0,28.512513907289925,0.7893930160907058,2554,0,0.0,,0.3090169943749474,,,intact
148,176,36.70103304125431,35.56726240019122,4.65685424949238,115.33175898489058,5.65685424949238,419.9185885954309,31.99811970139794,5076,0.0771063994609036,5076,0,0,1.0,0.0,0.0,True,1753.0,23.62196500040132,0.6537296848115289,1753,0,0.0,,0.2791745113185196,,,intact
149,155,36.205007473980345,35.844893700126136,1.0,24.7660229,2.0,403.2122046105186,78.70997616488594,3080,0.0467863889557886,3079,1,0,0.9996753246753248,0.0003246753246753,0.0,True,2969.0,30.741861558462503,0.8533491665498802,2969,0,0.0,,0.3090169943749474,0.3288130902060995,,intact
149,157,36.205007473980345,36.763903555078784,1.0,24.7660229,2.0,404.10683094795735,77.43417474768323,3280,0.0498244661607099,3280,0,0,1.0,0.0,0.0,True,3352.0,32.66457926390705,0.8953012674369969,3352,0,0.0,,0.3090169943749474,,,intact
151,160,34.21715827708681,35.35023757137348,2.449489742783178,60.66411906308329,3.449489742783178,401.4374257201224,76.93574154092514,3597,0.0546398185305102,2139,462,996,0.5946622185154296,0.128440366972477,0.2768974145120934,True,1079.0,18.532575838029373,0.5327948707006128,1256,1338,0.5158057054741712,0.3874258867227931,0.2034265145225751,0.3454527749355691,0.183999372200218,cohesive
151,164,34.21715827708681,35.18620114199884,1.0,24.7660229,2.0,407.3835523578446,64.976975396621,3007,0.0456774907759923,2937,68,2,0.9767209843698038,0.0226139008979048,0.0006651147322913,True,1695.0,23.227898249336405,0.6693594789576951,1872,1028,0.3544827586206897,0.4548156227968797,0.3090169943749474,0.4072739409583566,0.1457986284219323,intact
152,156,34.718448285523294,36.61024042453472,6.483314773547883,160.56592214959517,7.483314773547883,402.03868920473326,78.10775112333978,5776,0.0877396696781283,5711,65,0,0.9887465373961218,0.0112534626038781,0.0,True,2471.0,28.04538694259979,0.7863704618656512,2471,0,0.0,,0.269128646713734,0.3521458543936385,,intact
152,177,34.718448285523294,37.04390497390549,1.0,24.7660229,2.0,425.8034023782437,28.192648969761244,2978,0.0452369695812787,2978,0,0,1.0,0.0,0.0,True,3578.0,33.747781745851135,0.940542783591536,3616,0,0.0,,0.3090169943749474,,,intact
149,167,36.205007473980345,35.06772862166873,1.0,24.7660229,2.0,417.2417916077793,53.7129937237082,2871,0.0436115982766458,2871,0,0,1.0,0.0,0.0,True,2125.0,26.00785473930049,0.7298121599933408,2125,0,0.0,,0.3090169943749474,,,intact
149,176,36.205007473980345,35.56726240019122,1.0,24.7660229,2.0,424.7156679662938,37.43752267293878,2955,0.0448875907027127,2955,0,0,1.0,0.0,0.0,True,1976.0,25.079480359432697,0.6988626778392573,1978,0,0.0,,0.3090169943749474,,,intact
149,182,36.205007473980345,37.95706033540215,7.4852813742385695,185.38064992733587,8.48528137423857,435.9841841344935,17.772371197490802,7377,0.1120594777035236,7376,1,0,0.9998644435407348,0.0001355564592652,0.0,True,1787.0,23.84994269616667,0.6431844041206557,1787,0,0.0,,0.2696862318229452,0.2131648130739287,,intact
150,168,35.30713712426765,37.22614089955719,1.0,24.7660229,2.0,414.57499340055006,46.72602336847582,3150,0.0478497159775111,2088,831,231,0.6628571428571428,0.2638095238095238,0.0733333333333333,True,810.0,16.05711704537494,0.4427517267343328,1184,1272,0.5179153094462541,0.4211646096066227,0.25,0.392280956059262,0.1711646096066227,cohesive
153,162,35.32340778488578,36.06471248563209,1.0,24.7660229,2.0,413.3447687766183,74.019116138595,3124,0.0474547659408713,3124,0,0,1.0,0.0,0.0,True,3718.0,34.40168828460798,0.9637930836180124,3719,0,0.0,,0.3090169943749474,,,intact
153,173,35.32340778488578,35.41082106007852,1.0,24.7660229,2.0,425.8636647585512,51.31673715632253,2886,0.0438394540670149,2886,0,0,1.0,0.0,0.0,True,3670.0,34.17890112766225,0.9664034424571384,3693,7,0.0018918918918918,,0.3090169943749474,,,intact
153,174,35.32340778488578,35.538050219177464,1.0,24.7660229,2.0,425.87693306607616,51.60569149566104,2822,0.0428672693614401,2822,0,0,1.0,0.0,0.0,True,2374.0,27.48941013918485,0.7758635205504406,2374,0,0.0,,0.3090169943749474,,,intact
154,158,35.41532633437723,36.83213324017893,1.0,24.7660229,2.0,404.86939763684313,87.96911451461726,2817,0.042791317431317,2787,30,0,0.9893503727369544,0.0106496272630457,0.0,True,3947.0,35.44529758328207,0.9812192094229722,3947,0,0.0,,0.3090169943749474,0.4211646096066227,,intact
154,175,35.41532633437723,34.992958086323675,1.0,24.7660229,2.0,427.21441020184136,47.57960729168592,2693,0.0409077095642658,2684,9,0,0.9966580022279984,0.0033419977720014,0.0,True,3162.0,31.725318912709863,0.9011814212982648,3218,79,0.0239611768274188,,0.3090169943749474,0.4068781988545112,,intact
155,169,35.844893700126136,34.78250059618342,5.741657386773941,142.19801832479757,6.741657386773941,427.6514436710573,63.29013377673449,5152,0.0782608687987737,5152,0,0,1.0,0.0,0.0,True,2364.0,27.431452220735256,0.7767935513987556,2364,0,0.0,,0.2742918851774317,,,intact
155,176,35.844893700126136,35.56726240019122,2.23606797749979,55.37851073671648,3.23606797749979,431.6303676721392,55.87257040272266,3544,0.0538347280712061,3537,7,0,0.9980248306997742,0.0019751693002257,0.0,True,2782.0,29.75799226028708,0.833415314291423,2782,0,0.0,,0.2817290466902531,0.3405424265831667,,intact
155,186,35.844893700126136,35.42040132675645,1.0,24.7660229,2.0,445.5383909152733,8.092547701987053,2935,0.0445837829822206,2935,0,0,1.0,0.0,0.0,True,3021.0,31.00990432363879,0.8702666371321772,3021,0,0.0,,0.304845440523399,,,intact
156,184,36.61024042453472,35.11025654507776,1.0,24.7660229,2.0,445.0206774646119,14.086276371057156,2860,0.0434445040303751,2857,3,0,0.9989510489510488,0.001048951048951,0.0,True,2105.0,25.885175495191827,0.7218348056388737,2105,0,0.0,,0.3090169943749474,0.4142135623730951,,intact
157,163,36.763903555078784,34.321712559578245,1.0,24.7660229,2.0,416.4401574544879,82.6750423751385,2810,0.0426849847291448,2809,1,0,0.999644128113879,0.0003558718861209,0.0,True,2805.0,29.88075017039453,0.8406975082609847,2923,286,0.0891243377999376,,0.3090169943749474,0.3333333333333333,,intact
157,168,36.763903555078784,37.22614089955719,1.0,24.7660229,2.0,425.69921062173546,68.06047003669919,3166,0.0480927621539048,3030,136,0,0.9570435881238156,0.0429564118761844,0.0,True,2844.0,30.087760240780646,0.8132921249757525,2993,1186,0.2837999521416607,,0.304845440523399,0.4211646096066227,,intact
157,179,36.763903555078784,35.31753931436848,8.899494936611665,220.40509539855856,9.899494936611664,439.7677675926092,47.81484372923899,7539,0.1145203202395099,7356,183,0,0.9757262236370872,0.0242737763629128,0.0,True,1821.0,24.075761727112244,0.6680155326723376,1821,0,0.0,,0.2658626798938589,0.2768404709328185,,intact
156,170,36.61024042453472,35.31371100003992,1.0,24.7660229,2.0,428.0306080301201,59.741216783909074,3127,0.0475003370989451,3127,0,0,1.0,0.0,0.0,True,2144.0,26.123866405607867,0.72643023327225,2144,0,0.0,,0.3090169943749474,,,intact
156,171,36.61024042453472,35.94574937484139,3.1815405503520555,78.79410612729761,4.181540550352056,429.51244032049567,59.53541769092244,4346,0.0660174176629407,4345,1,0,0.999769903359411,0.000230096640589,0.0,True,1976.0,25.079480359432697,0.6913138509661224,1976,0,0.0,,0.2801868778094689,0.4665171868296264,,intact
156,172,36.61024042453472,33.66313575164064,8.00692826708518,198.2997688212889,9.00692826708518,427.9344184832905,63.6785338784178,6672,0.1013502555561759,6668,4,0,0.999400479616307,0.000599520383693,0.0,True,1812.0,24.01619274083693,0.6835075827473648,1812,0,0.0,,0.2677308845343507,0.3644388520063288,,intact
156,177,36.61024042453472,37.04390497390549,1.0,24.7660229,2.0,433.91607543876296,49.779938776235085,3124,0.0474547659408713,3124,0,0,1.0,0.0,0.0,True,2373.0,27.483619847358813,0.7462884729347723,2373,0,0.0,,0.304845440523399,,,intact
157,182,36.763903555078784,37.95706033540215,1.0,24.7660229,2.0,443.7935101777777,35.303534272178624,3091,0.0469534832020593,3091,0,0,1.0,0.0,0.0,True,2412.0,27.70854462932514,0.7416538327834677,2412,0,0.0,,0.304845440523399,,,intact
157,187,36.763903555078784,35.54069640230208,1.0,24.7660229,2.0,444.5231127689673,24.99312633747103,3030,0.0460268696545583,3028,2,0,0.9993399339933994,0.0006600660066006,0.0,True,1870.0,24.3975303496827,0.6748541687268458,1871,0,0.0,,0.3090169943749474,0.3133665537248394,,intact
158,163,36.83213324017893,34.321712559578245,2.449489742783178,60.66411906308329,3.449489742783178,413.5668352894932,78.6186202935895,3730,0.0566601398717829,3730,0,0,1.0,0.0,0.0,True,2890.0,30.33010997459711,0.8525220143392619,2890,0,0.0,,0.2817290466902531,,,intact
158,166,36.83213324017893,35.08719567824572,1.0,24.7660229,2.0,419.9525937352904,67.16623561227749,3066,0.0465737235514441,3061,5,0,0.9983692106979778,0.0016307893020221,0.0,True,2624.0,28.900607975374268,0.8036951514982884,2624,0,0.0,,0.3090169943749474,0.439607805437114,,intact
158,172,36.83213324017893,33.66313575164064,6.69041575982343,165.69498991830795,7.69041575982343,425.9434936812902,59.927818458487415,6084,0.0924183085737071,6074,10,0,0.9983563445101906,0.0016436554898093,0.0,True,1708.0,23.31680264534386,0.6615139704779223,1708,0,0.0,,0.2714970279031851,0.222298570543859,,intact
158,180,36.83213324017893,36.20852825175525,1.0,24.7660229,2.0,440.5998985498084,16.87159527003021,3105,0.0471661486064038,3099,6,0,0.9980676328502416,0.0019323671497584,0.0,True,3311.0,32.46419617293074,0.8889348894113107,3311,0,0.0,,0.3090169943749474,0.3847264314923639,,intact
159,161,35.401553088999535,34.955680638242434,1.0,24.7660229,2.0,410.3314802089533,85.10371111437067,2819,0.0428216982033662,2819,0,0,1.0,0.0,0.0,True,2422.0,27.765924157807916,0.789284134320849,2422,0,0.0,,0.3090169943749474,,,intact
159,166,35.401553088999535,35.08719567824572,1.0,24.7660229,2.0,420.5310738303265,67.85093071800785,2909,0.0441888329455808,2909,0,0,1.0,0.0,0.0,True,3088.0,31.35188875547286,0.8895572500228993,3088,0,0.0,,0.3090169943749474,,,intact
159,167,35.401553088999535,35.06772862166873,1.414213562373095,35.02444547122265,2.414213562373095,422.7562755811046,65.19429835384896,2908,0.0441736425595562,2908,0,0,1.0,0.0,0.0,True,2687.0,29.24548963816208,0.8300209375834928,2687,0,0.0,,0.2989350844248255,,,intact
159,170,35.401553088999535,35.31371100003992,1.0,24.7660229,2.0,426.61816332315584,57.147274001963616,2971,0.0451306368791065,2971,0,0,1.0,0.0,0.0,True,2237.0,26.684437700523876,0.7547009275656468,2237,0,0.0,,0.3090169943749474,,,intact
159,181,35.401553088999535,34.60299349990643,1.0,24.7660229,2.0,441.8933259665489,7.667631549223029,2833,0.0430343636077107,2833,0,0,1.0,0.0,0.0,True,2213.0,26.54090763566176,0.7582623966274743,2213,0,0.0,,0.3090169943749474,,,intact
160,163,35.35023757137348,34.321712559578245,1.0,24.7660229,2.0,415.2827436800086,80.66115800368769,2733,0.0415153250052501,2682,51,0,0.9813391877058176,0.0186608122941822,0.0,True,2669.0,29.14736842709025,0.8367031028213331,2683,298,0.0999664542099966,,0.3090169943749474,0.4211646096066227,,intact
160,175,35.35023757137348,34.992958086323675,1.0,24.7660229,2.0,430.2304336167656,54.40752228274765,2672,0.0405887114577491,2672,0,0,1.0,0.0,0.0,True,3801.0,34.783557572286774,0.988967226952552,3801,93,0.0238828967642526,,0.3090169943749474,,,intact
160,183,35.35023757137348,35.390946100299416,1.0,24.7660229,2.0,442.2820062765054,22.515659925125878,3004,0.0456319196179185,2998,6,0,0.9980026631158456,0.0019973368841544,0.0,True,2611.0,28.828928402316265,0.815053605439184,2611,0,0.0,,0.3090169943749474,0.4491471321743423,,intact
161,165,34.955680638242434,36.039732844644064,1.0,24.7660229,2.0,418.82613342017424,81.01384180833134,3061,0.0464977716213211,2907,154,0,0.94968964390722,0.0503103560927801,0.0,True,2480.0,28.096414677602564,0.7914994307167526,2480,0,0.0,,0.3090169943749474,0.4142135623730951,,intact
161,170,34.955680638242434,35.31371100003992,7.613903745752154,188.5661145256936,8.613903745752154,429.6231706807852,65.28284991631975,6975,0.1059529425216317,6974,1,0,0.9998566308243728,0.0001433691756272,0.0,True,1577.0,22.404791686419177,0.637682813642382,1577,0,0.0,,0.2692803301885514,0.4315356541246954,,intact
161,173,34.955680638242434,35.41082106007852,1.0,24.7660229,2.0,430.747265574434,59.9512652748441,3027,0.0459812984964844,3022,5,0,0.998348199537496,0.0016518004625041,0.0,True,2101.0,25.860569809502344,0.7350250242757036,2101,0,0.0,,0.3090169943749474,0.3516287047744073,,intact
161,174,34.955680638242434,35.538050219177464,1.0,24.7660229,2.0,430.7605338819589,60.135306441328936,2958,0.0449331618607866,2958,0,0,1.0,0.0,0.0,True,2746.0,29.56482618688446,0.8387930622279606,2746,0,0.0,,0.3090169943749474,,,intact
161,188,34.955680638242434,35.31900661483085,1.0,24.7660229,2.0,447.5751118407284,9.66892020030552,2870,0.0435964078906212,2870,0,0,1.0,0.0,0.0,True,2402.0,27.65104603109013,0.786941845262524,2402,0,0.0,,0.3090169943749474,,,intact
162,174,36.06471248563209,35.538050219177464,5.741657386773941,142.19801832479757,6.741657386773941,435.6524159078773,71.10292961071639,6139,0.0932537798050605,6122,17,0,0.997230819351686,0.002769180648314,0.0,True,1799.0,23.92988686234516,0.6684068032681592,1799,0,0.0,,0.2742918851774318,0.2958163163244893,,intact
162,176,36.06471248563209,35.56726240019122,1.0,24.7660229,2.0,438.12704132316696,64.98785078697883,2965,0.0450394945629588,2965,0,0,1.0,0.0,0.0,True,2474.0,28.06240649728205,0.7835162032601138,2476,0,0.0,,0.3090169943749474,,,intact
162,191,36.06471248563209,36.80542392461891,1.0,24.7660229,2.0,460.4283702009835,12.04291260000804,2867,0.0435508367325474,2867,0,0,1.0,0.0,0.0,True,3813.0,34.83842126185964,0.9561782913571916,3813,0,0.0,,0.3090169943749474,,,intact
163,179,34.321712559578245,35.31753931436848,9.74165738677394,241.2621099247976,10.74165738677394,444.29176805585575,55.053673686682295,7796,0.1184242494478338,7531,265,0,0.966008209338122,0.0339917906618778,0.0,True,2137.0,26.081185302335488,0.7490369181318823,2137,0,0.0,,0.2634281733127919,0.367798623311118,,intact
163,183,34.321712559578245,35.390946100299416,1.0,24.7660229,2.0,447.9634205142313,38.3300023992005,2923,0.0444014983499253,2921,2,0,0.9993157714676704,0.0006842285323297,0.0,True,3359.0,32.69866828620629,0.9380984433756976,3359,0,0.0,,0.3090169943749474,0.3977039039883879,,intact
166,172,35.08719567824572,33.66313575164064,1.0,24.7660229,2.0,439.7265747553288,80.22612587827948,2527,0.0383861054841811,2527,0,0,1.0,0.0,0.0,True,2195.0,26.43274863069334,0.7689489804903776,2195,0,0.0,,0.3090169943749474,,,intact
166,179,35.08719567824572,35.31753931436848,1.0,24.7660229,2.0,450.677526501653,60.84397163943952,2892,0.0439305963831625,2892,0,0,1.0,0.0,0.0,True,3565.0,33.68641780072814,0.9569361436915288,3565,0,0.0,,0.3090169943749474,,,intact
166,181,35.08719567824572,34.60299349990643,1.0,24.7660229,2.0,455.0979269455514,52.48268875254947,2635,0.0400266671748386,2635,0,0,1.0,0.0,0.0,True,2592.0,28.723844188903158,0.8243296374321816,2592,0,0.0,,0.3090169943749474,,,intact
167,174,35.06772862166873,35.538050219177464,7.3484692283495345,181.9923571892499,8.348469228349535,443.18532925411023,82.77670969207892,6440,0.0978260859984671,6331,109,0,0.9830745341614908,0.0169254658385093,0.0,True,2101.0,25.860569809502344,0.7325340852848642,2101,0,0.0,,0.2680748568360903,0.414213562373095,,intact
163,187,34.321712559578245,35.54069640230208,1.414213562373095,35.02444547122265,2.414213562373095,449.04711323221375,40.72222808075327,2684,0.0407709960900443,2684,0,0,1.0,0.0,0.0,True,2551.0,28.495763187794253,0.8157681251255638,2551,9,0.003515625,,0.2989350844248255,,,intact
164,168,35.18620114199884,37.22614089955719,1.0,24.7660229,2.0,430.4879234849783,75.62989171688065,3040,0.0461787735148043,1851,465,724,0.6088815789473684,0.1529605263157894,0.2381578947368421,True,262.0,9.13220620552083,0.2522278923192412,1012,2663,0.724625850340136,0.4045372666182638,0.23582845781094,0.3585701736362872,0.1687088088073238,cohesive
164,185,35.18620114199884,34.07362102656036,1.414213562373095,35.02444547122265,2.414213562373095,448.2106977484164,42.39861361694884,2758,0.0418950846558652,2183,500,75,0.7915155910079767,0.1812907904278462,0.0271936185641769,True,442.0,11.861406733319429,0.3425191218207882,977,967,0.4974279835390947,0.4068781988545112,0.2612038749637414,0.4068781988545112,0.1456743238907697,intact
165,173,36.039732844644064,35.41082106007852,5.6332495807108,139.51318811729905,6.6332495807108,436.2369114280256,72.16817630097187,5709,0.0867219138144796,5703,6,0,0.998949027850762,0.001050972149238,0.0,True,3307.0,32.44458034263651,0.9081687564214128,3307,40,0.011951000896325,,0.2711923793731366,0.4466307554028281,,intact
167,176,35.06772862166873,35.56726240019122,1.0,24.7660229,2.0,445.65995466939984,77.30591186905733,2950,0.0448116387725897,2950,0,0,1.0,0.0,0.0,True,1892.0,24.54062559633988,0.694857470534543,1892,0,0.0,,0.3090169943749474,,,intact
167,179,35.06772862166873,35.31753931436848,1.0,24.7660229,2.0,452.90272825243113,65.62491206522752,2897,0.0440065483132856,2897,0,0,1.0,0.0,0.0,True,2834.0,30.03481675397509,0.8534404324856533,2834,0,0.0,,0.3133921657949117,,,intact
167,181,35.06772862166873,34.60299349990643,5.19114712955712,128.56406868788088,6.19114712955712,457.3231286963295,59.73215321983145,5094,0.0773798264093465,5087,7,0,0.9986258343148804,0.0013741656851197,0.0,True,2105.0,25.885175495191827,0.7430718300873154,2105,0,0.0,,0.2779262976266636,0.2877802408103251,,intact
167,182,35.06772862166873,37.95706033540215,3.898979485566356,96.5622152261666,4.898979485566356,456.9284708375996,61.29498067311793,5143,0.0781241553245522,5143,0,0,1.0,0.0,0.0,True,2017.0,25.33833144531632,0.693965208450297,2017,0,0.0,,0.2779262976266636,,,intact
167,194,35.06772862166873,37.3829364016971,1.0,24.7660229,2.0,470.4696288525148,24.871075141784655,3263,0.0495662295982916,3263,0,0,1.0,0.0,0.0,True,2437.0,27.85177180414018,0.7688479269350473,2438,0,0.0,,0.3090169943749474,,,intact
168,169,37.22614089955719,34.78250059618342,2.0,49.5320458,3.0,442.3291236389901,85.63152409958875,3663,0.0556423840081343,3663,0,0,1.0,0.0,0.0,True,2937.0,30.57574423823226,0.8492243042813369,2937,0,0.0,,0.2857142857142857,,,intact
168,187,37.22614089955719,35.54069640230208,1.0,24.7660229,2.0,458.3061663994613,58.49029189645199,3290,0.049976370020956,3289,1,0,0.9996960486322188,0.0003039513677811,0.0,True,2682.0,29.218266799126305,0.8030654590062758,2689,32,0.0117603822124219,,0.3090169943749474,0.2933997741163456,,intact
168,196,37.22614089955719,34.62212351034514,1.414213562373095,35.02444547122265,2.414213562373095,470.80667227797846,31.761276545884822,3119,0.0473788140107482,3119,0,0,1.0,0.0,0.0,True,2091.0,25.798952924688752,0.718151040573586,2091,0,0.0,,0.3008613653919205,,,intact
168,197,37.22614089955719,36.45593506799141,1.0,24.7660229,2.0,473.2324354884861,25.668385464744457,3310,0.0502801777414481,3310,0,0,1.0,0.0,0.0,True,2015.0,25.32576594419877,0.6874335613278014,2015,0,0.0,,0.3090169943749474,,,intact
169,182,34.78250059618342,37.95706033540215,7.547442467302883,186.92013298165568,8.547442467302883,460.4234231950322,67.4391238957672,8123,0.1233915056778802,7670,453,0,0.9442324264434322,0.0557675735565677,0.0,True,2128.0,26.026206750102997,0.7155997758793641,2128,0,0.0,,0.2599411014535234,0.3707746142806989,,intact
169,186,34.78250059618342,35.42040132675645,1.0,24.7660229,2.0,463.0629302699666,59.71580998845405,2799,0.0425178904828741,2799,0,0,1.0,0.0,0.0,True,2909.0,30.42964769609808,0.8669056937133457,2986,0,0.0,,0.3090169943749474,,,intact
169,196,34.78250059618342,34.62212351034514,1.0,24.7660229,2.0,473.6535316647392,34.83712862825815,2772,0.0421077500602097,2772,0,0,1.0,0.0,0.0,True,2884.0,30.29860907292697,0.8731005884109939,2935,0,0.0,,0.3090169943749474,,,intact
170,171,35.31371100003992,35.94574937484139,1.0,24.7660229,2.0,447.3916860853633,87.67352274206922,2891,0.0439154059971379,2784,107,0,0.9629885852646144,0.0370114147353856,0.0,True,2636.0,28.96661630188228,0.812990054920284,2637,222,0.0776495278069255,,0.3090169943749474,0.414213562373095,,intact
170,181,35.31371100003992,34.60299349990643,1.0,24.7660229,2.0,461.1850164383808,64.75627112465776,2776,0.0421685116043082,2776,0,0,1.0,0.0,0.0,True,1830.0,24.135183689301744,0.6903982063205014,1830,102,0.0527950310559006,,0.3090169943749474,,,intact
170,184,35.31371100003992,35.11025654507776,1.0,24.7660229,2.0,462.8999232294795,61.71636851550643,2663,0.0404519979835276,2663,0,0,1.0,0.0,0.0,True,1912.0,24.669991941291908,0.7006135212557254,1920,481,0.2003331945022907,,0.3090169943749474,,,intact
170,188,35.31371100003992,35.31900661483085,1.0,24.7660229,2.0,463.8617949549309,59.388660202133984,2788,0.0423507962366034,2788,0,0,1.0,0.0,0.0,True,2184.0,26.366433043273013,0.7465784677021098,2190,470,0.1766917293233082,,0.3090169943749474,,,intact
172,184,33.66313575164064,35.11025654507776,1.0,24.7660229,2.0,462.80373368265,60.49431687921614,2670,0.0405583306856998,2670,0,0,1.0,0.0,0.0,True,2179.0,26.33623439283756,0.7658844071326759,2179,0,0.0,,0.3090169943749474,,,intact
172,193,33.66313575164064,36.21999638289124,7.0990195135927845,175.81447984118574,8.099019513592784,471.30701832354873,49.6514145194676,5777,0.0877548600641529,5639,138,0,0.9761121689458196,0.0238878310541803,0.0,True,2965.0,30.721146015976345,0.8792149143182401,2998,0,0.0,,0.2696862318229452,0.2721009436548789,,intact
172,198,33.66313575164064,34.813190976492656,1.0,24.7660229,2.0,476.31170904824376,28.330819404260914,2915,0.0442799752617285,2902,13,0,0.995540308747856,0.004459691252144,0.0,True,1933.0,24.8051004834342,0.7244868896638141,1933,0,0.0,,0.3090169943749474,0.3597752501562546,,intact
173,174,35.41082106007852,35.538050219177464,1.0,24.7660229,2.0,448.1713118898102,89.97850795388241,2725,0.0413938019170532,2725,0,0,1.0,0.0,0.0,True,1869.0,24.391006073499813,0.6875657253938936,1869,0,0.0,,0.3090169943749474,,,intact
171,177,35.94574937484139,37.04390497390549,1.0,24.7660229,2.0,453.2771534940061,82.91738511384783,3322,0.0504624623737434,3264,58,0,0.9825406381697772,0.0174593618302227,0.0,True,1823.0,24.08897927503468,0.6600655802516004,1930,289,0.1302388463271744,,0.3090169943749474,0.3836108919180322,,intact
171,199,35.94574937484139,35.230303101415195,4.977725364273731,123.27846036151404,5.977725364273731,478.9335107151976,37.64521314855417,5338,0.0810862805993505,4145,978,215,0.7765080554514799,0.1832146871487448,0.0402772573997751,True,917.0,17.08479340321492,0.4800713950500187,1093,1153,0.5133570792520036,0.3577747210701756,0.23582845781094,0.3538893678645229,0.1219462632592356,cohesive
171,205,35.94574937484139,35.518506667515275,8.719749027788248,215.9535041044565,9.719749027788248,486.35772671497455,22.122645400647407,7690,0.1168140685292255,3847,2518,1325,0.500260078023407,0.3274382314694408,0.1723016905071521,True,32.0,3.1915382432114616,0.0893184486890858,560,671,0.545085296506905,0.3333333333333333,0.1809073112342927,0.3141867286024835,0.1524260220990406,cohesive
172,180,33.66313575164064,36.20852825175525,1.0,24.7660229,2.0,460.3738795698468,66.20483999295507,2756,0.041864703883816,2755,1,0,0.9996371552975326,0.0003628447024673,0.0,True,3111.0,31.468429511460734,0.9007493942016698,3125,0,0.0,,0.303832434700687,0.4852813742385704,,intact
173,188,35.41082106007852,35.31900661483085,7.246211251235321,179.4598337863316,8.246211251235321,464.9858898485797,64.89404627632412,6607,0.1003628804645764,5754,853,0,0.870894505827153,0.1291054941728469,0.0,True,1544.0,22.16913314200113,0.6268680094597597,1544,0,0.0,,0.2504764960848507,0.3399683035624423,,intact
173,200,35.41082106007852,34.4581021745633,1.0,24.7660229,2.0,483.093364104468,10.961185523031045,2696,0.0409532807223396,2696,0,0,1.0,0.0,0.0,True,2953.0,30.6589154064643,0.8776123628956474,2975,0,0.0,,0.3090169943749474,,,intact
174,176,35.538050219177464,35.56726240019122,5.324555320336759,131.868058995777,6.324555320336759,450.6592056126248,86.36785774263682,4926,0.0748278415572126,4917,9,0,0.9981729598051156,0.0018270401948842,0.0,True,1623.0,22.72920907722687,0.6393111355517918,1623,0,0.0,,0.2766967754673748,0.2612038749637415,,intact
174,188,35.538050219177464,35.31900661483085,1.7320508075688772,42.89600996421431,2.732050807568877,464.9991581561046,63.049963157878274,3239,0.0492016603337011,3239,0,0,1.0,0.0,0.0,True,2556.0,28.523675588636344,0.805104723879703,2556,0,0.0,,0.2898979485566356,,,intact
174,194,35.538050219177464,37.3829364016971,1.0,24.7660229,2.0,475.4688797957398,42.05193840634998,3016,0.0458142042502138,3016,0,0,1.0,0.0,0.0,True,2505.0,28.237674565912748,0.7744731900769249,2505,0,0.0,,0.3090169943749474,,,intact
174,195,35.538050219177464,35.18137981989284,1.0,24.7660229,2.0,475.24171362156494,39.40453801499999,3021,0.0458901561803368,3021,0,0,1.0,0.0,0.0,True,3239.0,32.109277807968496,0.908075129854104,3239,0,0.0,,0.3090169943749474,,,intact
175,180,34.992958086323675,36.20852825175525,1.0,24.7660229,2.0,462.9449111148066,70.11214861407,3118,0.0473636236247236,3094,24,0,0.9923027581783196,0.0076972418216805,0.0,True,2052.0,25.557227675339483,0.7178846675752988,2085,457,0.1797797010228166,,0.3090169943749474,0.4173317118582265,,intact
175,183,34.992958086323675,35.390946100299416,1.0,24.7660229,2.0,462.9111104509882,70.39059604171469,2693,0.0409077095642658,2693,0,0,1.0,0.0,0.0,True,2745.0,29.55944244356624,0.8399489282432901,2761,270,0.0890795117123061,,0.3090169943749474,,,intact
175,201,34.992958086323675,34.90729016554644,2.23606797749979,55.37851073671648,3.23606797749979,482.1677621717465,29.631718895918738,3596,0.0546246281444856,2289,625,682,0.6365406006674083,0.1738042269187986,0.1896551724137931,True,817.0,16.126350393444792,0.4614103897124098,856,1112,0.5650406504065041,0.3827822185373187,0.2240092377397959,0.3538893678645229,0.1587729807975227,cohesive
176,182,35.56726240019122,37.95706033540215,1.0,24.7660229,2.0,464.4023471961141,71.87107193496831,3065,0.0465585331654195,3065,0,0,1.0,0.0,0.0,True,2268.0,26.86869594648831,0.7308791144697233,2268,0,0.0,,0.3090169943749474,,,intact
176,186,35.56726240019122,35.42040132675645,5.708203932499369,141.36950931014945,6.708203932499369,467.04185427104846,68.83221025317592,5593,0.0849598290356252,5592,1,0,0.9998212050777758,0.0001787949222242,0.0,True,2099.0,25.84825818309189,0.7282464818821645,2099,0,0.0,,0.2711923793731366,0.4237024127924051,,intact
176,191,35.56726240019122,36.80542392461891,1.0,24.7660229,2.0,475.435159905731,50.87761942770814,3279,0.0498092757746853,3279,0,0,1.0,0.0,0.0,True,2883.0,30.293355737981035,0.8371488548048035,2883,0,0.0,,0.3090169943749474,,,intact
179,182,35.31753931436848,37.95706033540215,1.0,24.7660229,2.0,471.6451207791454,83.67157363767699,3028,0.045996488882509,3018,10,0,0.9966974900924704,0.0033025099075297,0.0,True,2356.0,27.384997568906428,0.7474622229203035,2356,0,0.0,,0.3090169943749474,0.3516287047744073,,intact
179,187,35.31753931436848,35.54069640230208,1.0,24.7660229,2.0,472.3747233703351,82.33884364388534,2842,0.0431710770819322,2831,11,0,0.9961294862772696,0.0038705137227304,0.0,True,2113.0,25.934316831301917,0.7320057173029624,2113,0,0.0,,0.3090169943749474,0.4211646096066227,,intact
179,203,35.31753931436848,34.76927455892675,1.0,24.7660229,2.0,492.6389747057943,44.87183368261592,2790,0.0423811770086526,2790,0,0,1.0,0.0,0.0,True,3175.0,31.79046851862261,0.9071740249483804,3175,0,0.0,,0.3090169943749474,,,intact
179,207,35.31753931436848,34.7424626194324,2.449489742783178,60.66411906308329,3.449489742783178,498.3029117613553,33.566579941658745,3599,0.0546701993025595,3598,1,0,0.999722145040289,0.000277854959711,0.0,True,2631.0,28.939131129830997,0.826124188725411,2631,0,0.0,,0.2864001174660354,0.486832980505138,,intact
176,194,35.56726240019122,37.3829364016971,1.0,24.7660229,2.0,477.9435052110294,48.777126878297466,2933,0.0445534022101714,2933,0,0,1.0,0.0,0.0,True,2001.0,25.2376322632248,0.6919140092205347,2001,0,0.0,,0.3090169943749474,,,intact
176,204,35.56726240019122,35.26143530963712,1.0,24.7660229,2.0,488.8702577592185,13.774897601334404,2691,0.0408773287922166,2691,0,0,1.0,0.0,0.0,True,1570.0,22.355011100613467,0.6312416244668986,1570,0,0.0,,0.3090169943749474,,,intact
177,184,37.04390497390549,35.11025654507776,1.0,24.7660229,2.0,468.7853906381224,72.17379624010394,3058,0.0464522004632472,2674,179,205,0.8744277305428385,0.0585349901896664,0.0670372792674951,True,1518.0,21.98168344843029,0.6092977310157521,1557,1199,0.4350507982583454,0.4026997478492771,0.2958163163244892,0.4142135623730951,0.1068834315247879,cohesive
177,193,37.04390497390549,36.21999638289124,1.0,24.7660229,2.0,477.2886752790212,57.02225866881933,3284,0.0498852277048084,3267,17,0,0.9948233861144944,0.0051766138855054,0.0,True,2443.0,27.88603686340174,0.7612490284293258,3383,910,0.2119729792685767,,0.3090169943749474,0.414213562373095,,intact
179,208,35.31753931436848,34.87225060372395,6.6212327846342935,163.98160277048368,7.621232784634293,500.606567527478,30.710031323951505,6314,0.0959120973593667,6310,4,0,0.9993664871713652,0.0006335128286347,0.0,True,1698.0,23.24844482411838,0.6624452032481652,1698,0,0.0,,0.2708131845707603,0.3880503043997948,,intact
180,183,36.20852825175525,35.390946100299416,8.12403840463596,201.2001211696937,9.12403840463596,474.9964837745465,89.95133783404242,7543,0.1145810817836083,7470,73,0,0.9903221529895267,0.0096778470104732,0.0,True,2851.0,30.124765318753724,0.841480069270627,2851,28,0.0097255991663772,,0.2692803301885514,0.4092698519760594,,intact
