Repository: AmiraliKhosrozadeh/ice-bonded-granular-microCT

# Grain-scale kinematics, ice-bond failure and damage evolution in ice-bonded granular media under in-situ uniaxial compression

Analysis code, per-specimen tables and supplementary material for the paper of

## Results for every specimen

The paper shows one or two specimens per figure.  The same rendering for
every specimen and every scan is in [`supplementary/`](supplementary/README.md):
the void and crack classes (Fig. 11 of the paper), the crack orientation
classes (Fig. 12), the ice-path maps (Fig. 18) and the per-scan tables behind
Tables 2–4, each as one sheet per material, compiled with their text in
[`supplementary/supplementary.pdf`](supplementary/supplementary.pdf).

File: paper/data/bonds/Glass_100_1800_T5/Glass_100_1800_T5_throats_scan03_classified.csv (part 6 of 6)
bead_a,bead_b,r_a_vox,r_b_vox,gap_vox,gap_um,dsum_min,z_mid,axis_dip_deg,lens_vox,lens_mm3,binder_vox,pore_vox,crack_vox,binder_frac,pore_frac,crack_frac,connected,bond_area_vox,r_bond_vox,r_bond_over_R,neck_binder_vox,neck_crack_vox,neck_severed,q_crack_med,q_binder_med,q_pore_med,dq_paired,cls
228,257,34.78920847106552,34.95340107851154,4.123105625617661,102.1129283431658,5.123105625617661,614.6348016052482,20.22139696406917,4524,0.0687213063753207,3958,566,0,0.8748894783377542,0.1251105216622458,0.0,True,2623.0,28.895100474995463,0.8286211445660107,2693,136,0.048073524213503,,0.2553967929896867,0.3827822185373187,,intact
229,234,35.8531291514944,35.65586419726967,7.152147760599405,177.13025522318858,8.152147760599405,591.9673094883249,79.6212946147308,6650,0.1010160670636345,6650,0,0,1.0,0.0,0.0,True,1904.0,24.61832697999475,0.6885379258501404,1904,0,0.0,,0.2711923793731366,,,intact
229,236,35.8531291514944,35.025745966329794,1.0,24.7660229,2.0,594.023901974819,75.06097089014246,2786,0.0423204154645542,2781,5,0,0.998205312275664,0.0017946877243359,0.0,True,2109.0,25.909757813642617,0.731099577146844,2109,0,0.0,,0.3090169943749474,0.4270509831248423,,intact
229,254,35.8531291514944,34.8237590668223,1.0,24.7660229,2.0,615.23590101947,33.28020879877218,2817,0.042791317431317,2817,0,0,1.0,0.0,0.0,True,2126.0,26.013973514762004,0.7361380550430119,2126,0,0.0,,0.3090169943749474,,,intact
230,260,34.56806656047665,37.01163416918799,1.0,24.7660229,2.0,627.0936923667784,25.655951451113925,2991,0.0454344445995986,2989,2,0,0.9993313273152792,0.0006686726847208,0.0,True,2965.0,30.721146015976345,0.8583759278905351,3013,211,0.0654466501240694,,0.3090169943749474,0.4206322727489687,,intact
231,261,35.88102725341571,35.715665679872856,9.259739418689833,229.3269184913051,10.259739418689833,623.5920646193892,35.77207007973707,8622,0.1309715083041589,1974,4075,2573,0.2289491997216423,0.472628160519601,0.2984226397587566,True,748.0,15.430353037616328,0.4310353566747509,984,1133,0.5351913084553613,0.3114213926323542,0.0932739149477196,0.326045388939004,0.2181474776846345,cohesive
232,238,35.33061313028428,34.2792359862506,2.146264369941973,53.15443253543696,3.146264369941973,598.6508488651411,77.48632969441775,3437,0.0522093567665732,3426,11,0,0.9967995344777422,0.0032004655222577,0.0,True,3298.0,32.40040130359718,0.9309142805166892,3340,306,0.0839275918815139,,0.2898979485566356,0.4437410968480305,,intact
232,259,35.33061313028428,35.181894157211715,3.16227766016838,78.31704094788851,4.16227766016838,622.7608433963019,31.675076619944605,4038,0.0613387787673618,3300,716,22,0.8172362555720654,0.1773155027241208,0.0054482417038137,True,1385.0,20.996647169597104,0.5955439106423732,1672,111,0.0622546270330902,0.3051097063848107,0.2523815257575273,0.386520822791596,0.0527281806272833,intact
235,238,35.68738337550451,34.2792359862506,1.0,24.7660229,2.0,602.9184035337257,84.21404417437392,2886,0.0438394540670149,2853,33,0,0.9885654885654884,0.0114345114345114,0.0,True,4110.0,36.16978894347297,1.0339155806988716,4118,116,0.0273972602739726,,0.3090169943749474,0.3827822185373187,,intact
235,259,35.68738337550451,35.181894157211715,5.414213562373095,134.08853707122265,6.414213562373095,627.0283980648863,45.91488188997384,5202,0.079020388100004,4271,921,10,0.8210303729334871,0.1770472895040369,0.0019223375624759,True,3807.0,34.81100022552772,0.9824003132939376,5114,2063,0.287446008081371,0.4016108107168021,0.238450422231985,0.3987945679840713,0.1631603884848171,intact
236,256,35.025745966329794,35.899375509186285,1.0,24.7660229,2.0,625.6647263427418,50.50528041611605,2952,0.0448420195446389,2950,2,0,0.9993224932249324,0.0006775067750677,0.0,True,2928.0,30.52886088189566,0.860875815135106,2928,0,0.0,,0.3090169943749474,0.3749115507227913,,intact
237,242,40.77932018003662,33.82513244761598,3.47213595499958,85.99099857343296,4.47213595499958,614.3648897402942,88.05498633520187,4841,0.073536658745121,1634,664,2543,0.3375335674447428,0.1371617434414377,0.5253046891138194,True,1839.0,24.19445971068565,0.6486063192887184,2253,2574,0.5332504661280298,0.3740666961489728,0.1468565246986065,0.2612038749637414,0.2272101714503663,cohesive
233,241,37.11451865431909,35.636950974775694,1.0,24.7660229,2.0,607.2599101737717,76.32098842453566,3207,0.0487155679809136,2014,613,580,0.6280012472715933,0.1911443716869348,0.1808543810414717,True,841.0,16.361497922884933,0.4497915439041973,1160,5051,0.8132345838029302,0.4014916240907943,0.25,0.3761785115301142,0.1514916240907943,cohesive
234,240,35.65586419726967,35.141021764452994,1.0,24.7660229,2.0,607.34005709454,76.33750331762256,2966,0.0450546849489834,2566,190,210,0.8651382333108564,0.0640593391773432,0.0708024275118004,True,1362.0,20.821576909118168,0.5882060100885128,1965,489,0.1992665036674816,0.4142135623730951,0.2898979485566356,0.3797958971132712,0.1243156138164594,cohesive
234,254,35.65586419726967,34.8237590668223,1.0,24.7660229,2.0,622.3983464829308,48.429934863257,2841,0.0431558866959076,2841,0,0,1.0,0.0,0.0,True,1784.0,23.829914749152643,0.6762213997614692,1891,150,0.0734933855952964,,0.3090169943749474,,,intact
234,255,35.65586419726967,36.39235556171306,1.0,24.7660229,2.0,622.7234474043694,49.906145439094274,2902,0.0440825002434086,2790,71,41,0.9614059269469332,0.0244658855961405,0.0141281874569262,True,1885.0,24.49518596492881,0.6799664459960466,1975,604,0.2341993020550601,0.4305008740430604,0.304845440523399,0.3740666961489728,0.1256554335196613,intact
242,263,33.82513244761598,35.074845334035984,1.0,24.7660229,2.0,649.4930465094244,4.131976900544125,2751,0.041788751953693,2618,123,10,0.9516539440203562,0.044711014176663,0.0036350418029807,True,1990.0,25.16816786152189,0.7305711459379938,2341,1023,0.30410225921522,0.3836955816956164,0.303832434700687,0.4068781988545112,0.0798631469949294,intact
243,269,36.17663415581315,35.37639084264279,1.0,24.7660229,2.0,652.3039763779223,25.284927983715036,3126,0.0474851467129205,2256,650,220,0.7216890595009597,0.2079334612923864,0.0703774792066538,True,350.0,10.55502061411188,0.295026537713525,539,1281,0.7038461538461539,0.4057077327363875,0.2612038749637414,0.3827822185373187,0.144503857772646,cohesive
244,247,33.70507698558776,33.13068206998849,10.6619037896906,264.0529534130742,11.6619037896906,621.6479277664246,88.80318507208739,7917,0.1202622861568112,3643,3127,1147,0.4601490463559429,0.3949728432487053,0.1448781103953517,True,513.0,12.778613837669742,0.3823885302789448,736,368,0.3333333333333333,0.3963292584642285,0.1473205677352342,0.3279344228724749,0.2490086907289942,cohesive
244,268,33.70507698558776,34.86740751730844,1.0,24.7660229,2.0,651.862196465826,25.05617563326432,2729,0.0414545634611516,2271,436,22,0.8321729571271528,0.1597654818614877,0.0080615610113594,True,650.0,14.38406847937898,0.4195288703232405,1699,357,0.1736381322957198,0.4211646096066227,0.2898979485566356,0.414213562373095,0.131266661049987,intact
239,246,34.47096530118706,36.59687674568047,1.0,24.7660229,2.0,618.7360664018845,80.87048382087039,2658,0.0403760460534046,1645,456,557,0.6188863807373965,0.1715575620767494,0.209556057185854,True,862.0,16.56451393462626,0.4661605997182906,1492,1322,0.4697938877043354,0.407669683062202,0.23166247903554,0.3585701736362872,0.176007204026662,cohesive
239,250,34.47096530118706,35.360550779457775,1.0,24.7660229,2.0,621.7059620263726,75.48531017118647,2659,0.0403912364394292,2116,303,240,0.7957878901842798,0.1139526137645731,0.090259496051147,True,1446.0,21.45404613171514,0.6144516784352487,1581,1094,0.4089719626168224,0.4142135623730951,0.2612038749637415,0.4,0.1530096874093536,cohesive
240,254,35.141021764452994,34.8237590668223,3.47213595499958,85.99099857343296,4.47213595499958,630.6086486256854,65.95473101253597,4096,0.062219821156789,3120,976,0,0.76171875,0.23828125,0.0,True,1035.0,18.150777729899712,0.5188547013009736,1061,13,0.0121042830540037,,0.2433607328111082,0.3544642953362821,,intact
241,266,35.636950974775694,36.51869688274806,4.841619252963779,119.90765329198184,5.841619252963779,649.1779524771787,31.147365097217158,5089,0.0773038744792234,4497,592,0,0.8836706622126155,0.1163293377873845,0.0,True,2826.0,29.992394675240465,0.8313249361841362,2998,43,0.0141400854981913,,0.2597106754733818,0.3587952827348779,,intact
237,257,40.77932018003662,34.95340107851154,1.0,24.7660229,2.0,631.1253233049517,61.487128253450855,3459,0.0525435452591145,2754,439,266,0.7961838681699913,0.1269152934374096,0.076900838392599,True,1003.0,17.86798298192446,0.471869561399331,2520,1746,0.4092827004219409,0.4211646096066227,0.2817290466902531,0.3761785115301142,0.1394355629163695,cohesive
238,246,34.2792359862506,36.59687674568047,8.288221436384907,205.2662818937795,9.288221436384909,615.4470733875537,76.99948443551814,7556,0.1147785568019282,3224,861,3471,0.4266807834833245,0.1139491794600317,0.4593700370566437,True,572.0,13.49345229721172,0.3807616353974407,2055,1613,0.4397491821155943,0.3203772410170407,0.1485079893227047,0.2524431000974289,0.171869251694336,cohesive
238,252,34.2792359862506,34.554675830300354,4.155870949147037,102.92439509602023,5.155870949147037,623.6758380633346,62.08359171918469,4263,0.0647566156228983,1736,523,2004,0.4072249589490969,0.1226835561810931,0.47009148486981,True,2.0,0.7978845608028654,0.0231828916807548,1047,1871,0.6411925976696368,0.375,0.1502211048223348,0.2898979485566356,0.2247788951776651,cohesive
238,259,34.2792359862506,35.181894157211715,5.422466567392307,134.29293118252227,6.422466567392307,630.503111181825,50.294404143855786,5420,0.0823318922533683,1612,600,3208,0.2974169741697417,0.1107011070110701,0.5918819188191882,False,1.0,0.5641895835477563,0.0162447568124072,1253,972,0.4368539325842697,0.3579164056322211,0.125,0.2240092377397959,0.2329164056322211,cohesive
245,277,36.43916203839462,34.15833315446162,1.0,24.7660229,2.0,654.7670094402813,22.694815633301918,2944,0.0447204964564421,2127,700,117,0.7224864130434783,0.2377717391304347,0.0397418478260869,True,362.0,10.734438914006276,0.3041025431478054,1118,613,0.3541305603697284,0.3585701736362872,0.2612038749637414,0.3956439237389599,0.0973662986725457,intact
246,252,36.59687674568047,34.554675830300354,1.0,24.7660229,2.0,632.7297948002238,76.3875740009803,3024,0.0459357273384106,2585,348,91,0.8548280423280423,0.115079365079365,0.0300925925925925,True,1634.0,22.80610343799032,0.6410570848369416,1757,1206,0.4070199122510968,0.3827822185373187,0.2857142857142857,0.4045372666182638,0.097067932823033,intact
246,276,36.59687674568047,35.538050219177464,1.8284271247461903,45.2828680424453,2.8284271247461903,655.1267045252677,33.377423119721456,3598,0.0546550089165349,2436,777,385,0.6770428015564203,0.2159533073929961,0.1070038910505836,True,946.0,17.35284277373209,0.4811217950545898,1783,3478,0.661091047329405,0.3956439237389599,0.23582845781094,0.3956439237389599,0.1598154659280199,cohesive
247,268,33.13068206998849,34.86740751730844,10.194173437483135,252.4691327992791,11.194173437483135,652.675746562959,40.83208648267536,7370,0.1119531450013513,5124,2116,130,0.6952510176390774,0.2871099050203528,0.0176390773405698,True,819.0,16.146076823319174,0.4748979543782802,1020,178,0.1485809682804674,0.332802121796113,0.2134562634918236,0.3466365875639607,0.1193458583042894,intact
248,249,35.35794121516337,34.46198892301979,1.0,24.7660229,2.0,624.7928542717154,89.86039273073126,2607,0.0396013363661496,1508,280,819,0.5784426543920215,0.1074031453778289,0.3141542002301496,True,298.0,9.739422266375437,0.2789868808834322,971,3673,0.790913006029285,0.3956439237389599,0.23166247903554,0.3430703308172536,0.1639814447034199,cohesive
248,272,35.35794121516337,35.12864475945077,1.0,24.7660229,2.0,654.9387707353213,30.96815349659898,3024,0.0459357273384106,2290,405,329,0.7572751322751323,0.1339285714285714,0.1087962962962963,True,1748.0,23.58825303088947,0.669297645920454,1831,1476,0.4463259752041125,0.4068781988545112,0.2612038749637414,0.3816524151396708,0.1456743238907697,cohesive
248,274,35.35794121516337,34.27578183137023,1.0,24.7660229,2.0,655.3666094819142,31.2340266811494,2725,0.0413938019170532,1628,449,648,0.5974311926605504,0.1647706422018348,0.2377981651376146,True,352.0,10.585134856802457,0.3040232345390697,794,2472,0.7568891610532762,0.4036185072337704,0.25,0.3585701736362872,0.1536185072337704,cohesive
249,250,34.46198892301979,35.360550779457775,7.246211251235321,179.4598337863316,8.246211251235321,627.5735800355742,85.73344192647546,6855,0.1041300961986789,2594,727,3534,0.3784099197665937,0.1060539752005835,0.5155361050328228,True,386.0,11.084566571000565,0.3175068285465772,1557,1220,0.439323010442924,0.3492898867672912,0.125,0.2228126796486022,0.2242898867672912,cohesive
249,275,34.46198892301979,36.14066309886764,8.018397960625059,198.5838275141535,9.01839796062506,655.036541286639,40.24456632375162,6966,0.1058162290474102,2962,1358,2646,0.4252081538903244,0.1949468848693654,0.3798449612403101,True,13.0,2.0342144725641096,0.0576243077082567,1042,1435,0.5793298344771901,0.349586663902989,0.1425754644475578,0.2965855665137912,0.2070111994554311,cohesive
250,251,35.360550779457775,35.42953265000881,8.70820393249937,215.66757801014944,9.70820393249937,634.583241357499,84.05731920236441,7786,0.1182723455875877,6461,1262,63,0.8298227587978423,0.1620857950166966,0.008091446185461,True,1242.0,19.88318079785697,0.5617504552786142,1265,1144,0.4748858447488584,0.2849970691585805,0.2402530733520421,0.3555283628376576,0.0447439958065383,intact
250,252,35.360550779457775,34.554675830300354,1.0,24.7660229,2.0,635.6996904247121,81.53774609465873,2723,0.041363421145004,2706,17,0,0.993756885787734,0.0062431142122658,0.0,True,2273.0,26.898296810314147,0.7694546128113366,2279,419,0.1553002223869533,,0.3090169943749474,0.3816524151396708,,intact
250,275,35.360550779457775,36.14066309886764,1.0,24.7660229,2.0,657.903782624484,34.91790147958429,3466,0.0526498779612868,1859,415,1192,0.5363531448355453,0.119734564339296,0.3439122908251587,True,285.0,9.52461639974967,0.2664183132878789,1250,2442,0.661430119176598,0.4,0.2240092377397959,0.3090169943749474,0.1759907622602041,cohesive
253,264,34.15649160251428,36.97459273758742,1.0,24.7660229,2.0,662.6401490498217,59.364294176326176,2953,0.0448572099306635,2953,0,0,1.0,0.0,0.0,True,4940.0,39.65414023463283,1.1149595314766472,4988,339,0.0636380702083724,,0.3090169943749474,,,intact
254,255,34.8237590668223,36.39235556171306,3.0,74.2980687,4.0,645.9920389355146,89.50508376608511,4118,0.0625540096493303,4095,23,0,0.9944147644487616,0.0055852355512384,0.0,True,2227.0,26.624727539099847,0.7477163750922089,2229,72,0.0312907431551499,,0.2779262976266636,0.3430703308172536,,intact
254,256,34.8237590668223,35.899375509186285,1.0,24.7660229,2.0,646.8767253873929,88.05603287563812,2844,0.0432014578539814,2844,0,0,1.0,0.0,0.0,True,2470.0,28.039711462031185,0.7929431191117792,2470,50,0.0198412698412698,,0.3090169943749474,,,intact
254,277,34.8237590668223,34.15833315446162,1.0,24.7660229,2.0,666.2036254039783,52.80161784413969,2733,0.0415153250052501,2415,175,143,0.8836443468715697,0.0640321990486644,0.0523234540797658,True,949.0,17.38033607236688,0.5039086381031599,1736,826,0.3224043715846995,0.4045372666182638,0.2958163163244892,0.3660254037844386,0.1087209502937746,intact
251,252,35.42953265000881,34.554675830300354,1.0,24.7660229,2.0,639.8421104087918,88.17740787191306,2727,0.0414241826891024,2715,12,0,0.9955995599559956,0.0044004400440044,0.0,True,2857.0,30.15644781513715,0.8618072125120055,3024,410,0.1193942923704135,,0.3090169943749474,0.4635254915624212,,intact
251,264,35.42953265000881,36.97459273758742,3.16227766016838,78.31704094788851,4.16227766016838,659.6785368737383,56.48027256771338,4563,0.0693137314302803,1599,532,2432,0.3504273504273504,0.1165899627438089,0.5329826868288406,True,79.0,5.014626706796775,0.1385177068282312,1594,1790,0.5289598108747045,0.3740666961489728,0.1566130288262323,0.2553967929896867,0.2174536673227405,cohesive
251,267,35.42953265000881,34.176737762894064,1.0,24.7660229,2.0,660.5603763748744,51.85970386170957,2611,0.039662097910248,2065,470,76,0.7908847184986595,0.1800076599004213,0.0291076216009191,True,391.0,11.156126814350138,0.3205494777459627,2677,1529,0.3635282929148835,0.4068781988545112,0.2742918851774317,0.4045372666182638,0.1325863136770794,intact
252,278,34.554675830300354,33.69772027648187,4.155870949147037,102.92439509602023,5.155870949147037,663.4237221028048,52.21886411563864,4159,0.0631768154763392,1497,558,2104,0.35994229382063,0.134166867035345,0.505890839144025,True,2.0,0.7978845608028654,0.0233804117163757,1413,3541,0.7147759386354461,0.3704152082810797,0.1482675827043134,0.2742918851774317,0.2221476255767663,cohesive
254,280,34.8237590668223,35.10444573717788,3.414213562373095,84.55649127122264,4.414213562373095,666.1339513283611,56.63642997580475,3998,0.0607311633263775,2961,687,350,0.7406203101550776,0.1718359179589794,0.0875437718859429,True,898.0,16.906870727400857,0.4835493996961214,1275,1078,0.4581385465363365,0.3838506423261194,0.2344123783149211,0.3761785115301142,0.1494382640111983,cohesive
255,270,36.39235556171306,34.995362453036954,4.55269276785519,112.752093345366,5.55269276785519,665.3392905046702,60.59726779058063,5153,0.0782760591847983,2154,1119,1880,0.4180089268387347,0.2171550553075878,0.3648360178536775,True,9.0,1.692568750643269,0.0474190462368765,1115,1919,0.6324983520105472,0.380665477567095,0.1502211048223348,0.3192840717722345,0.2304443727447601,cohesive
255,279,36.39235556171306,34.19369334986157,1.0,24.7660229,2.0,666.1931470963793,56.06053608593268,2904,0.0441128810154578,2246,562,96,0.7734159779614325,0.193526170798898,0.0330578512396694,True,845.0,16.40036139313104,0.4646912993720979,1743,1412,0.4475435816164818,0.4259293320260172,0.2612038749637414,0.414213562373095,0.1647254570622757,intact
255,280,36.39235556171306,35.10444573717788,1.0,24.7660229,2.0,666.4590522497997,55.001242976060325,3188,0.0484269506464461,2154,407,627,0.6756587202007528,0.1276662484316185,0.1966750313676286,True,703.0,14.959005648344574,0.4184524447690674,1493,1755,0.5403325123152709,0.4026997478492771,0.25,0.3660254037844386,0.1526997478492771,cohesive
258,260,34.253414572021114,37.01163416918799,1.0,24.7660229,2.0,656.5293811398092,84.79697877212939,2750,0.0417735615676684,2727,23,0,0.9916363636363636,0.0083636363636363,0.0,True,3017.0,30.98936796090712,0.8696933071200575,3026,138,0.0436156763590391,,0.3090169943749474,0.4211646096066227,,intact
258,276,34.253414572021114,35.538050219177464,1.0,24.7660229,2.0,669.5146818447623,63.02042223048765,2687,0.0408165672481182,1903,333,451,0.7082247860066989,0.1239300334946036,0.1678451804986974,True,724.0,15.180789096653193,0.4350328264944984,1802,1714,0.487485779294653,0.414213562373095,0.2553967929896867,0.3726822671238252,0.1588167693834083,cohesive
258,281,34.253414572021114,33.9064520150349,1.0,24.7660229,2.0,670.9075775784015,58.551556626260535,2590,0.0393430998037313,1853,338,399,0.7154440154440155,0.1305019305019305,0.154054054054054,True,553.0,13.267455184007076,0.3893040244455716,1467,1350,0.4792332268370607,0.4068781988545112,0.2612038749637414,0.3740666961489728,0.1456743238907697,cohesive
259,278,35.181894157211715,33.69772027648187,1.0,24.7660229,2.0,670.2509952212953,63.10876572792762,2521,0.0382949631680334,1612,344,565,0.6394287980959936,0.1364537881792939,0.2241174137247124,True,1417.0,21.23782259843112,0.6166649675101054,1646,1152,0.411722659042173,0.4068781988545112,0.25,0.3629003269703467,0.1568781988545112,cohesive
275,276,36.14066309886764,35.538050219177464,9.633758019665985,238.5898717281064,10.633758019665985,685.5595614008206,89.73202625633269,10100,0.1534228988485276,2395,3199,4506,0.2371287128712871,0.3167326732673267,0.4461386138613861,True,33.0,3.2410224072142872,0.0904319359872873,798,1053,0.5688816855753647,0.3289014510266437,0.0917473704805326,0.2936554698651563,0.237154080546111,cohesive
270,272,34.995362453036954,35.12864475945077,6.211102550927978,153.82430801053073,7.211102550927978,684.679806388664,89.52194725690617,6056,0.0919929777650181,1443,1045,3568,0.2382760898282694,0.172556142668428,0.5891677675033025,False,11.0,1.8712051592547776,0.0533684606353058,1261,2350,0.6507892550540016,0.3424321625924286,0.1074503509252658,0.2488514440330445,0.2349818116671628,cohesive
271,275,34.065256911461724,36.14066309886764,8.22446323827975,203.68724489944444,9.22446323827975,685.4009265619576,89.95079583281083,7593,0.1153406010848386,1885,1780,3928,0.2482549716844462,0.2344264454102463,0.5173185829053075,False,1009.0,17.921346912535476,0.5105366302414017,1096,915,0.4549975136747887,0.3385221051678928,0.1,0.2674788903885893,0.2385221051678927,cohesive
272,274,35.12864475945077,34.27578183137023,1.0,24.7660229,2.0,685.4260103715337,89.30187532408611,2768,0.0420469885161113,1934,687,147,0.6986994219653179,0.2481936416184971,0.0531069364161849,True,1378.0,20.94351983696302,0.6035211546501813,2075,432,0.172317510969286,0.4142135623730951,0.25,0.4,0.1642135623730951,intact
273,281,34.798739725516505,33.9064520150349,4.39834563766817,108.929528784605,5.39834563766817,686.3638425530424,86.72094057366961,4158,0.0631616250903146,1554,1086,1518,0.3737373737373737,0.2611832611832612,0.365079365079365,True,11.0,1.8712051592547776,0.0544705607203872,1054,1825,0.633900659951372,0.3753612022949537,0.1395787568369993,0.3090169943749474,0.2357824454579543,cohesive
260,269,37.01163416918799,35.37639084264279,1.0,24.7660229,2.0,672.3038010637695,70.19928905939072,2933,0.0445534022101714,2233,400,300,0.7613365155131265,0.1363791339924991,0.1022843504943743,True,1047.0,18.255696394123916,0.5043844307436287,1329,1066,0.4450939457202505,0.4045372666182638,0.2612038749637414,0.394586871230296,0.1433333916545224,cohesive
261,273,35.715665679872856,34.798739725516505,1.0,24.7660229,2.0,670.22772615712,66.76603929897396,2917,0.0443103560337777,2577,289,51,0.8834418923551595,0.0990743914981145,0.017483716146726,True,1238.0,19.851136972363392,0.5630377752811961,1933,657,0.2536679536679537,0.4068781988545112,0.2898979485566356,0.4026997478492771,0.1169802502978755,intact
261,281,35.715665679872856,33.9064520150349,1.0,24.7660229,2.0,672.4020539974484,62.49101382544004,2702,0.0410444230384873,1656,428,618,0.612879348630644,0.15840118430792,0.2287194670614359,True,263.0,9.149617481968136,0.2628365176153597,973,2288,0.7016252683226004,0.4045372666182638,0.2449655295864103,0.3451409985003952,0.1595717370318534,cohesive
262,270,34.825333885072496,34.995362453036954,1.0,24.7660229,2.0,674.3463585235029,73.71590837297649,2595,0.0394190517338543,1824,381,390,0.7028901734104046,0.1468208092485549,0.1502890173410404,True,540.0,13.110581167104948,0.3755499974854575,1794,1888,0.5127648017381857,0.4142135623730951,0.25,0.3827822185373187,0.1642135623730951,cohesive
262,275,34.825333885072496,36.14066309886764,1.0,24.7660229,2.0,674.8490098850837,73.33475493906131,2927,0.0444622598940238,2230,537,160,0.7618722241202597,0.1834642979159549,0.0546634779637854,True,1642.0,22.861864165325283,0.6443047413396872,1903,596,0.2384953981592637,0.4211646096066227,0.2612038749637415,0.4026997478492771,0.1599607346428812,intact
262,279,34.825333885072496,34.19369334986157,1.0,24.7660229,2.0,675.2002151152119,71.23584825122701,2896,0.043991357927261,1913,341,642,0.6605662983425414,0.1177486187845303,0.2216850828729281,True,724.0,15.180789096653193,0.4399015664181779,1361,2522,0.6494978109708988,0.4026997478492771,0.25,0.3585701736362872,0.1526997478492771,cohesive
264,267,36.97459273758742,34.176737762894064,1.0,24.7660229,2.0,681.513251907034,88.5706722363703,2963,0.0450091137909096,1684,710,569,0.5683428957138036,0.2396220047249409,0.1920350995612554,True,241.0,8.758577656805558,0.2461957519331641,1342,1103,0.4511247443762781,0.414213562373095,0.2204812092115424,0.353889367864523,0.1937323531615526,cohesive
268,274,34.86740751730844,34.27578183137023,1.0,24.7660229,2.0,684.3719321902436,87.51963172119625,2887,0.0438546444530395,1525,661,701,0.5282299965361967,0.2289573952199515,0.2428126082438517,True,225.0,8.462843753216344,0.2447918249920321,719,1374,0.6564739608217869,0.4,0.2171292729553324,0.3483314773547883,0.1828707270446675,cohesive
256,260,35.899375509186285,37.01163416918799,1.0,24.7660229,2.0,653.9341451384478,80.77818884341224,3000,0.04557115807382,2902,98,0,0.9673333333333334,0.0326666666666666,0.0,True,3717.0,34.397061603357194,0.9435354620677956,3720,95,0.0249017038007863,,0.304845440523399,0.414213562373095,,intact
256,269,35.899375509186285,35.37639084264279,6.5630027024141775,162.5394752207514,7.5630027024141775,666.4561686860313,61.82032503855256,7110,0.1080036446349536,3755,1671,1684,0.5281293952180028,0.2350210970464135,0.2368495077355837,True,382.0,11.026984017500345,0.309417480355646,973,1356,0.5822241305281236,0.3660254037844386,0.1695208471985372,0.3412253527198434,0.1965045565859014,cohesive
256,277,35.899375509186285,34.15833315446162,5.422466567392307,134.29293118252227,6.422466567392307,667.4134127772952,59.59547580330797,5805,0.0881801908728418,3599,847,1359,0.6199827734711456,0.1459086993970715,0.2341085271317829,True,1074.0,18.48958673852369,0.5278387515439172,1396,881,0.3869126043039086,0.380665477567095,0.1990080499670803,0.3430703308172536,0.1816574276000146,cohesive
257,280,34.95340107851154,35.10444573717788,1.0,24.7660229,2.0,667.9155383930591,58.27643744458878,2804,0.0425938424129971,2138,481,185,0.7624821683309557,0.1715406562054208,0.0659771754636233,True,2830.0,30.013613209677494,0.8568237413472994,3441,964,0.2188422247446084,0.4026997478492771,0.2612038749637414,0.4026997478492771,0.1414958728855357,intact
