Repository: AmiraliKhosrozadeh/ice-bonded-granular-microCT

# Grain-scale kinematics, ice-bond failure and damage evolution in ice-bonded granular media under in-situ uniaxial compression

Analysis code, per-specimen tables and supplementary material for the paper of
that title (Khosrozadeh et al., submitted to *Powder Technology*).  Twelve
ice-bonded columns, five of glass beads (G1–G5), four of γ-alumina beads
(A1–A4) and three of quartz sand (S1–S3), were compressed at −5 °C inside a
laboratory micro-CT and reconstructed at every load step at 24.77 µm per
voxel.  The reconstructions themselves are available from the corresponding
author on request; everything computed from them is here.

The repository is organised by what each analysis takes in, which is how
Fig. 1 of the paper draws it.

```
stage0_dragonfly/        per-scan segmentation run inside Dragonfly: phase classification,
                         watershed bead labels, histogram / porosity / PSD checks, ROI export
spam_pipeline/           first-generation SPAM pipeline (alignment, ddic, ldic, contacts,
                         bonds, crack analysis, tortuosity, plots) as first written; the
                         paper's numbers come from analysis/ and paper/, which supersede it
postprocessing/          first-generation post-processing (sparse graphs, permeability)

analysis/                the pipeline the paper reports, one folder per branch of Fig. 1
  kinematics/            branch A: bead DDIC (spam-ddic), composed 1->N fields, neighbourhood
                         gradient, Green-Lagrange strain, packing rotation, motion renders
  sand_tracking/         branch A for sand: predictor from column length, reciprocal
                         matching, grain strain, damage criteria and their nulls
  bonds/                 branch B: throat lens, neck, coverage pair, cohesive / adhesive
                         classification, survival census, breakage clustering null test;
                         _spec.py is the registry of every specimen's scans, frames and
                         thresholds that the other scripts import
  damage/                branch C: the pipeline's void / crack / separation classes and the
                         crack-orientation classification (the volumes the paper reports
                         come from paper/scripts/crack_split_tight.py, see below)
  structure/             branches C and D: fixed core, phase fractions, voxel-face specific
                         surface, 26-connected spanning air, Kozeny-Carman estimate, PuMA
                         ice-diffusion tortuosity
  sand_segmentation/     phase segmentation of the sand and, under dl/, the border-core 3D
                         U-Net (synthetic training data, training, inference, decoding) with
                         the five-way comparison against watershed, ParticleSeg3D and
                         Cellpose-SAM

paper/
  scripts/               the scripts that make every table and figure of the paper from the
                         outputs of analysis/; in particular
                           crack_split_tight.py   void / crack / separation inside the bead
                                                  envelope, the classes the paper reports
                           planar_test.py         breakage-clustering null test
                           ice_tortuosity.py      PuMA continuum diffusion on interior cubes
                           specimen_tables.py     Tables 2-4 of the paper
                           fig_*.py               the figures
  data/                  the tables behind the paper: bond geometry, failure mode at every
                         threshold, survival census, specimen summary, crack volumes, core
                         structure, ice tortuosity per cube, DIC summary, clustering sweeps,
                         loading rates, and under bonds/ the per-throat, per-pair and
                         per-bead tables of every bead specimen
supplementary/           supplementary.pdf and its figures: method settings and provenance,
                         crack classes, crack orientation and ice-path maps for every scan
data/                    the intermediate data the tables are built from: spam-ddic outputs,
                         composed kinematic fields, sand tracking outputs, crack-class masks,
                         Camsizer references (see data/README.md)
templates/               per-specimen template documenting how the scripts are adapted
```

## Results for every specimen

The paper shows one or two specimens per figure.  The same rendering for
every specimen and every scan is in [`supplementary/`](supplementary/README.md):
the void and crack classes (Fig. 11 of the paper), the crack orientation
classes (Fig. 12), the ice-path maps (Fig. 18) and the per-scan tables behind
Tables 2–4, each as one sheet per material, compiled with their text in
[`supplementary/supplementary.pdf`](supplementary/supplementary.pdf).

File: paper/data/bonds/Glass_75_1000_T6/Glass_75_1000_T6_bond_survival_1to2.csv
b1_a,b1_b,b3_a,b3_b,gap1_vox,gap3_vox,opening_vox,axis_dip_deg,z_mid,r_bond1_vox,connected1,outcome,crack_frac3,neck_severed3,q_crack3
8,24,11,43,1.0,1.0,0.0,25.02655248718866,128.7476893949143,25.798952924688752,True,survived,0.0,0.0466158673240699,
8,26,11,47,3.898979485566356,3.2426406871192857,-0.6563387984470705,32.772520556271765,126.7954255660546,23.74293175729344,True,survived,0.0,0.0,
11,12,29,19,1.0,61.90787765208455,60.90787765208455,81.29154165230534,114.50971762261702,26.998696993760284,True,separated,,,
11,29,29,25,1.0,14.44210515465835,13.44210515465835,29.69007066908227,141.1059767852167,29.408297481516325,True,separated,,,
12,29,19,25,1.0,55.010583781209306,54.010583781209306,43.037045220891926,146.51806292282362,26.36039608084854,True,separated,,,
15,28,21,24,1.0,36.13835881641802,35.13835881641802,48.81685087673983,151.03919361638208,25.798952924688752,True,separated,,,
19,28,6,24,1.0,82.55758778997148,81.55758778997148,63.26665249708935,157.71484439428167,26.87461872754702,True,separated,,,
19,35,6,61,10.761483571688906,32.67791821113987,21.916434639450962,41.71605601899884,172.4135324476308,19.963065333312567,True,separated,,,
19,41,6,63,11.696440508742777,77.09425508911664,65.39781458037386,38.35309898100268,172.87932375333924,24.747287144606645,True,separated,,,
23,26,45,47,1.0,1.0,0.0,88.91353179006659,157.31893416014708,28.73492378205923,True,survived,0.0,0.0082953131480713,
23,46,45,58,1.0,1.0,0.0,9.878291513535014,190.8713124156339,37.31336814290423,True,survived,0.0,0.0019561815336463,
24,26,43,47,1.0,13.482032853212608,12.482032853212608,86.82307681719618,159.9279153849914,27.43725352189364,True,separated,,,
24,32,43,27,1.0,5.414213562373095,4.414213562373095,66.05046765056228,176.427551448383,27.47203560244067,True,survived,0.0,0.0219928186714542,
24,34,43,31,4.155870949147037,27.379508361532224,23.223637412385187,66.3958078290066,177.52080432236292,26.17255958188877,True,separated,,,
24,41,43,63,1.0,1.0,0.0,54.0911054788985,182.8572829760972,29.212819187109325,True,survived,0.0,0.0,
24,48,43,50,2.0,1.0,-1.0,19.36882113931429,197.83251040055816,29.763340088933056,True,survived,0.0,0.0,
25,33,54,44,1.0,6.032065437739018,5.032065437739018,66.64775167257797,171.54702173291702,31.534109856442157,True,survived,0.0,0.0,
28,41,24,63,1.0,32.87976783257849,31.879767832578487,63.93779794572129,188.66990737928563,26.85091976462419,True,separated,,,
29,35,25,61,1.0,1.0,0.0,65.80760263361854,188.00856310617485,28.939131129830997,True,survived,0.0,0.0352096363215195,
29,43,25,55,1.0,35.213909023460346,34.213909023460346,54.810076677114935,194.15608391939685,33.771353573650586,True,separated,,,
28,34,24,31,1.0,1.0,0.0,73.85896849114383,183.3334287255514,24.96499062983726,True,survived,0.0,0.1272930648769575,
32,34,27,31,1.0,52.220231240796764,51.220231240796764,88.27751859132779,192.0681765568948,29.96053869739811,True,separated,,,
34,57,31,62,1.0,21.779635231342084,20.779635231342084,2.783835803247615,230.50296895844892,34.25332451709546,True,separated,,,
34,41,31,63,1.0,18.54300137676524,17.54300137676524,81.66402640678854,198.49790808460895,29.2726871606753,True,separated,,,
35,41,61,63,1.0,58.77563236578883,57.77563236578883,89.28768661608711,203.3685954326348,25.50111953372801,True,separated,,,
35,44,61,30,2.6502815398728847,54.97309241765138,52.322810877778494,82.35007135037047,207.75370286481652,35.35988168715967,True,separated,,,
35,64,61,71,1.0,1.0,0.0,28.86559105009989,234.0172954328416,31.43806922507599,True,survived,0.0,0.090032154340836,
32,48,27,50,3.2426406871192857,1.0,-2.2426406871192857,56.15893546320132,212.37988263509004,29.66156646928812,True,survived,0.0,0.0,
32,53,27,69,8.00692826708518,25.32744239473071,17.32051412764553,39.70205503439923,222.78440014421648,28.22076071320269,True,separated,,,
43,65,55,52,1.0,3.2426406871192857,2.2426406871192857,37.703635792582126,242.7152755567037,32.252700786889584,True,survived,0.0450980392156862,0.1016326530612244,0.4239565211505176
46,48,58,50,1.0,1.0,0.0,83.06857546585543,229.4326248271853,31.346811937569694,True,survived,0.0,0.0,
46,59,58,70,1.0,7.3484692283495345,6.3484692283495345,50.529834725089145,247.39559860683056,27.72577095652805,True,survived,0.0,0.0371338912133891,
48,73,50,79,1.0,1.0,0.0,7.381627024845503,269.2616787053207,30.62255581589243,True,survived,0.0,0.0,
53,57,69,62,1.0,1.0,0.0,79.32154813424641,261.2191925457706,30.48712626104121,True,survived,0.0,0.102403058438012,
53,67,69,56,1.0,47.11921528264233,46.11921528264233,70.73561189767747,266.6692737677204,30.6589154064643,True,separated,,,
57,58,62,59,3.0,55.42536459661641,52.42536459661641,89.04598857011818,268.5026286764552,26.624727539099847,True,separated,,,
57,67,62,56,1.0,33.43570854720245,32.43570854720245,81.44058711976668,273.29458970797293,28.32771122186429,True,separated,,,
58,67,59,56,3.2426406871192857,5.324555320336759,2.0819146332174734,83.1877068775015,273.9527098984049,31.534109856442157,True,survived,0.0,0.0684017350684017,
62,64,53,71,9.198039027185567,65.45891556953399,56.26087654234842,88.73329824962667,266.0281046559519,23.23474912642073,True,separated,,,
59,80,70,75,1.0,1.0,0.0,49.27248693359579,292.6480249340892,30.424416987388,True,survived,0.0,0.2934249263984298,
59,91,70,84,1.0,1.0,0.0,14.201372020935825,303.43411999497664,28.039711462031185,True,survived,0.0,0.0322185970636215,
64,84,71,81,1.0,1.0,0.0,29.51184484470167,294.1709144948453,32.68893219300663,True,survived,0.0,0.0,
65,76,52,87,4.155870949147037,10.468901523086457,6.31303057393942,52.130347399895136,293.8392389496245,22.7572007246284,True,survived,0.0333333333333333,0.1695062084897487,0.4320976149285225
69,94,57,112,1.0,78.26691564480484,77.26691564480484,26.124755025526188,322.9726819379628,31.755404570407364,True,separated,,,
69,95,57,86,3.16227766016838,34.86651806198525,31.704240401816875,34.65697195733476,321.4375085306873,29.66156646928812,True,separated,,,
73,93,79,95,1.0,52.5222135719079,51.5222135719079,52.57170991352985,326.2429691791745,28.87305996799348,True,separated,,,
76,80,87,75,1.0,56.614739272354655,55.614739272354655,88.49599127203307,316.5155166304173,30.161724995650925,True,separated,,,
80,91,75,84,1.0,54.7500296324536,53.7500296324536,72.15788502978731,326.37135578251014,29.93928254807644,True,separated,,,
80,103,75,119,1.0,26.128234908061934,25.128234908061934,4.207432581119744,349.8948221957621,32.54254125500145,True,separated,,,
81,90,89,90,1.0,47.18491909297965,46.18491909297965,72.51825830972602,331.9520078814271,27.553023038286398,True,separated,,,
81,94,89,112,1.0,18.953046282659642,17.953046282659642,61.96101896729705,338.43682198675344,35.98450523483212,True,separated,,,
83,98,94,110,1.0,1.0,0.0,56.76060526340184,344.2849656746354,28.812361638146328,True,survived,0.0,0.0,
83,100,94,80,1.0,1.0,0.0,46.7047020615468,349.47973888497665,31.12261209566567,True,survived,0.0026315789473684,0.0961596613244632,0.4499812558971079
84,93,81,95,4.55269276785519,1.0,-3.5526927678551896,70.50711517640237,335.4787323929533,24.62479102815131,True,survived,0.0,0.0,
84,98,81,110,1.0,1.0,0.0,53.15318478770519,343.4073580343102,30.445334430207836,True,survived,0.0,0.0,
90,91,90,84,1.0,50.36967024821636,49.36967024821636,85.42405571238955,339.9912660493802,33.0761406275534,True,separated,,,
91,103,84,119,9.839639641948532,75.73757756472409,65.89793792277555,53.28595845126932,360.6809172566496,25.161843406625827,True,separated,,,
91,111,84,118,1.0,1.0,0.0,14.21536297018078,370.83400270809307,31.960231926001168,True,survived,0.0,0.2386288727752142,
93,105,95,106,3.1815405503520555,1.0,-2.1815405503520555,58.52415868957563,366.7984027045,24.592453796829677,True,survived,0.0,0.0765180765180765,
93,109,95,105,10.366600265340756,60.23171396914823,49.865113703807474,54.925651762499925,371.11393280192135,23.39856842279288,True,separated,,,
94,95,112,86,1.0,35.645869129908725,34.645869129908725,87.4673439650334,354.25953605874,29.26181118513338,True,separated,,,
94,118,112,139,1.0,1.0,0.0,20.489532638410843,389.6500424851879,30.98936796090712,True,survived,0.062624254473161,0.4466947960618846,0.4211646096066227
98,99,110,109,5.414213562373095,18.50830341389949,13.094089851526395,88.74622689821112,364.4583986845129,26.372468623767148,True,separated,,,
98,100,110,80,11.544621651056168,18.862616053805645,7.317994402749477,82.6977126097885,368.7994470280279,29.56482618688446,True,separated,,,
99,105,109,106,8.0,8.06225774829855,0.06225774829854913,75.09921383256356,375.5807532126832,23.04215463350949,True,survived,0.0,0.0,
99,114,109,127,1.0,20.507196823831542,19.507196823831542,57.29424888436498,385.1395511429533,33.032806266468405,True,separated,,,
103,104,119,102,4.39834563766817,17.10639374441402,12.708048106745851,88.46474315431658,385.2173691859455,25.774264925804797,True,separated,,,
103,109,119,105,7.555641990915946,33.47221321326499,25.91657122234905,82.43832936255008,389.3424133693858,28.19254840912622,True,separated,,,
99,121,109,134,1.0,1.0,0.0,29.944585757220285,396.21146865701377,29.54328532705789,True,survived,0.0,0.0,
100,125,80,130,1.0,50.34344448419536,49.34344448419536,21.97976128211864,409.0846813780026,30.78842056772852,True,separated,,,
103,111,119,118,10.04987562112089,44.39072746748679,34.3408518463659,75.5669482232431,394.3574691213452,27.384997568906428,True,separated,,,
103,129,119,138,1.0,20.56239379152928,19.56239379152928,21.404305514424628,416.05787284143946,29.048915784814227,True,separated,,,
104,134,102,132,2.0,1.0,-1.0,11.319543415985894,421.995164473164,24.462677409178383,True,survived,0.0,0.0957966764418377,
105,113,106,121,1.0,51.279814363194475,50.279814363194475,71.35403799109876,397.13883333258593,27.092851410285725,True,separated,,,
105,114,106,127,6.082762530298219,25.944924263532968,19.86216173323475,75.61467374567381,395.4081808042973,25.557227675339483,True,separated,,,
105,121,106,134,1.0,1.0,0.0,54.16204526833441,406.48009831835776,29.86476688485918,True,survived,0.0,0.0,
105,128,106,136,1.0,1.0,0.0,28.93089210803699,415.7508458637713,29.33785834448333,True,survived,0.0,0.11807077983088,
109,111,105,118,1.0,6.348469228349534,5.348469228349534,82.01658686973266,399.49549882082925,26.1360482045472,True,survived,0.0,0.0,
111,119,118,135,1.0,41.297868856358555,40.297868856358555,74.69592715012591,413.83733435810586,28.45104638788141,True,separated,,,
109,126,105,131,1.0,12.51063037847198,11.51063037847198,49.9544488849346,418.0486064034824,29.51094455619561,True,separated,,,
109,129,105,138,10.366600265340756,1.0,-9.366600265340756,48.42730379948205,421.1959025409236,19.77080019204319,True,survived,0.0,0.0,
113,114,121,127,1.0,80.29503500254155,79.29503500254155,87.18542292481025,406.697631262856,32.33648057710907,True,separated,,,
113,128,121,136,1.0,46.32491554967006,45.32491554967006,58.01762270621911,427.0402963223301,32.3463227567852,True,separated,,,
111,129,118,138,1.0,1.0,0.0,51.80576357598314,426.210958292883,31.14817062185505,True,survived,0.0,0.0,
118,119,139,135,1.0,1.0,0.0,89.74035888929859,423.3347448238917,27.27435066159264,True,survived,0.1444007858546169,0.3921478060046189,0.4068781988545112
118,138,139,144,1.0,32.47958531691484,31.479585316914843,52.85948737063973,444.966564880504,28.99407541915057,True,separated,,,
119,124,135,125,1.0,40.41720706333964,39.41720706333964,74.06900443488718,432.66361390068914,30.736683981742253,True,separated,,,
119,147,135,152,1.7320508075688772,1.0,-0.7320508075688772,18.74996123416929,457.7587852199892,26.38453564275768,True,survived,0.0,0.0,
121,135,134,148,1.0,1.0,0.0,59.79293230774031,445.200233888868,23.983034927508857,True,survived,0.0,0.0,
121,142,134,133,1.0,2.23606797749979,1.2360679774997898,31.21975049927338,458.0194271562677,25.94045295272489,True,survived,0.0,0.0,
124,128,125,136,2.449489742783178,45.4784893505882,43.02899960780502,87.3373464016779,443.9077112557352,27.541467985130588,True,separated,,,
126,129,131,138,1.0,1.0,0.0,84.86789344216685,444.7640658755362,26.33623439283756,True,survived,0.0,0.0,
126,135,131,148,1.0,32.85510853509311,31.85510853509311,72.46188074786951,452.45321187657134,27.25683903817476,True,separated,,,
124,147,125,152,1.0,40.37833874237618,39.37833874237618,41.1020726640066,467.25828497725513,27.846056861676377,True,separated,,,
125,148,130,160,1.0,1.0,0.0,44.90037240187909,469.6397740493379,30.42964769609808,True,survived,0.0,0.0,
128,153,136,161,1.0,1.0,0.0,13.363866675182004,481.01924715206025,28.97211020734693,True,survived,0.0,0.1705951679434295,
132,138,128,144,1.0,1.0,0.0,81.9504328889493,461.63789218197314,31.209425687160596,True,survived,0.0066271363794907,0.1262765121759622,0.4211646096066227
129,152,138,150,1.0,1.0,0.0,25.75946225775388,479.42234090325593,31.68516026507797,True,survived,0.0,0.0,
135,142,148,133,1.0,15.528154926494238,14.528154926494238,68.05128558974295,476.1088472824474,27.524126309792685,True,separated,,,
132,149,128,178,1.0,67.22322436551698,66.22322436551698,48.61942251227015,481.1526198215288,29.96053869739811,True,separated,,,
132,152,128,150,11.225303344945887,37.38150741259257,26.156204067646684,48.64835330403911,483.89067495041655,25.0667851015403,True,separated,,,
135,155,148,155,1.0,5.477225575051661,4.477225575051661,38.624477869831296,491.3946080968235,31.453253031430968,True,survived,0.0,0.0,
142,151,133,145,4.766114533138578,16.182277100373938,11.41616256723536,73.744905771592,499.4261973432912,29.02150855559218,True,separated,,,
142,167,133,165,1.0,1.0,0.0,25.849209165940216,520.8081247229619,29.294426998176625,True,survived,0.0,0.0,
147,170,152,166,1.0,7.194052389321207,6.194052389321207,15.93574175365506,525.7046061990806,28.67393304052884,True,survived,0.0,0.0,
148,173,160,176,1.0,1.0,0.0,1.9991536152589928,530.9570788034769,30.23550881198871,True,survived,0.0,0.0,
147,154,152,167,6.28538328578604,82.00787169231859,75.72248840653255,64.88604553748317,508.9202010606226,22.362129397593943,True,separated,,,
149,152,178,150,1.0,54.985966675863196,53.985966675863196,85.5196270284414,508.19526466464686,30.450561545780765,True,separated,,,
149,174,178,180,1.0,21.347367771972785,20.347367771972785,28.694077134821377,537.1901080778889,32.54254125500145,True,separated,,,
151,162,145,156,1.0,1.0,0.0,60.18383522411538,526.9664888266836,36.134570055916114,True,survived,0.0,0.0,
152,163,150,163,1.0,1.0,0.0,64.67117018617571,526.5677981723409,35.11598637481233,True,survived,0.0,0.0,
152,171,150,171,1.0,51.07477509529107,50.07477509529107,49.81216678973683,534.4278525912324,30.48712626104121,True,separated,,,
152,174,150,180,1.0,1.0,0.0,37.815214643902976,539.9281632067766,27.51255912024641,True,survived,0.0,0.0329360100376411,
153,169,161,169,3.1815405503520555,26.94584431744031,23.764303767088258,59.64617270184455,535.6657136429668,24.68289128436487,True,separated,,,
153,185,161,184,8.917213725368399,1.0,-7.9172137253683985,14.58657651142471,556.1970943216841,23.58150485365772,True,survived,0.0,0.0,
155,163,155,163,1.0,1.0,0.0,72.13099267835017,530.8509193648732,32.49849538606084,True,survived,0.0,0.0,
155,176,155,179,1.0,17.33651215412177,16.33651215412177,29.570433787556144,550.1395601208515,30.93796741472617,True,separated,,,
155,187,155,183,10.180339887498947,27.075127418362975,16.89478753086403,23.2490306999226,557.162496247545,24.41709271846753,True,separated,,,
154,170,167,166,1.0,31.088560939414727,30.088560939414727,62.91983227350023,542.2713509631479,27.180824966004582,True,separated,,,
154,177,167,175,1.0,90.53973536470224,89.53973536470224,39.65871978489222,553.3113088489387,27.384997568906428,True,separated,,,
162,167,156,165,9.29832572579834,30.064248335531587,20.765922609733245,83.99614818806054,548.3484162063544,24.09558533008141,True,separated,,,
163,170,163,166,1.0,16.250278693091417,15.250278693091417,76.70077496298421,550.6290163263766,30.643338007504703,True,separated,,,
163,187,163,183,3.414213562373095,16.451066803281016,13.03685324090792,45.13376214755989,568.513853433819,30.4557877642258,True,separated,,,
167,169,165,169,1.0,58.77643927774495,57.77643927774495,88.12129087647607,553.8167253657026,27.05169917651264,True,separated,,,
167,176,165,179,1.0,1.0,0.0,66.08636393098901,566.7338834795903,27.48941013918485,True,survived,0.0,0.0,
169,176,169,179,1.0,6.032065437739018,5.032065437739018,68.45032924663901,567.8623999492161,25.079480359432697,True,survived,0.0,0.0,
169,185,169,184,1.0,1.0,0.0,54.189007791942906,575.4766225140459,25.56967943134028,True,survived,0.0,0.0,
169,196,169,205,1.0,6.164414002968976,5.164414002968976,14.01466026277923,590.0005417819575,23.976397862229557,True,survived,0.0,0.0,
170,175,166,172,1.0,25.602042662973545,24.602042662973545,71.77859465271078,569.9703850142719,27.88603686340174,True,separated,,,
171,187,171,183,1.0,4.855156433186538,3.8551564331865382,58.35967697280906,576.3739078527105,30.003005818213616,True,survived,0.0,0.0,
171,198,171,191,2.23606797749979,7.613903745752154,5.377835768252364,19.83202503007237,592.242507571245,27.221781995965376,True,survived,0.0,0.0,
171,174,171,180,1.0,5.708203932499369,4.708203932499369,81.45061102698452,563.4226960044745,28.305228907829047,True,survived,0.0,0.0,
173,180,176,182,1.0,44.75537707595386,43.75537707595386,63.90771491729678,582.3072426525455,30.15644781513715,True,separated,,,
173,197,176,200,1.0,1.0,0.0,5.087142271869224,602.4162651573913,30.003005818213616,True,survived,0.0,0.0,
174,184,180,206,1.0,61.183922318326935,60.183922318326935,61.72620239430652,585.4783131217646,30.40348515347752,True,separated,,,
174,200,180,221,1.0,55.63178765721146,54.63178765721146,26.451426895049885,601.0322037140116,31.473486711896992,True,separated,,,
175,204,172,210,1.7320508075688772,3.0,1.2679491924311228,21.33337049912652,614.1554266896596,29.435344574036808,True,survived,0.0,0.0,
176,187,179,183,1.0,64.98144593162823,63.98144593162823,78.1814849162301,587.8024941897972,26.57087366940816,True,separated,,,
176,191,179,197,8.16515138991168,35.24060923828197,27.07545784837029,65.36902633506861,597.5588847447484,20.90548908134762,True,separated,,,
176,196,179,205,1.0,1.0,0.0,53.0508934222753,602.9176998958451,26.546903548453862,True,survived,0.0,0.0,
176,202,179,188,1.0,1.0,0.0,19.73906001446465,613.1659572438327,25.550999521798648,True,survived,0.0,0.0,
177,193,175,209,1.0,31.84205695116583,30.84205695116583,49.829207926144775,603.8891475625906,27.36755674499387,True,separated,,,
177,205,175,222,1.0,44.47199304313461,43.47199304313461,15.31146653099442,617.7490973042563,27.891743614073043,True,separated,,,
180,197,182,200,5.19114712955712,1.0,-4.19114712955712,59.34429106748758,617.9137557840227,28.59055416951505,True,survived,0.0,0.0,
180,212,182,215,1.0,1.0,0.0,2.3076233581308725,633.8892400724097,29.45696436731072,True,survived,0.0,0.0,
184,213,206,216,1.0,13.27905539751736,12.27905539751736,19.84847979756164,634.4656179912149,32.849208729633816,True,separated,,,
185,188,184,185,1.0,1.0,0.0,85.39301091807494,598.9162098438238,33.36836798332966,True,survived,0.0,0.0,
185,193,184,209,6.6212327846342935,85.1487328326389,78.52750004800461,67.01676547733577,611.3253132223786,24.837160856752256,True,separated,,,
185,196,184,205,1.0,1.0,0.0,66.83375248146744,610.5319224606748,28.59055416951505,True,survived,0.0,0.0,
185,209,184,208,1.0,41.96322951069708,40.96322951069708,12.195636296344276,631.9287424003185,31.33665583429403,True,separated,,,
187,198,183,191,1.0,9.273618495495704,8.273618495495704,62.30478171251593,610.6940300350253,27.075222397632672,True,survived,0.0,0.0,
187,202,183,188,1.0,1.0,0.0,41.841792289685465,620.1888933705263,26.486883341553696,True,survived,0.0,0.0,
191,197,197,200,1.0,1.0,0.0,70.9432583881299,626.1804948576307,30.103625129961543,True,survived,0.0,0.0,
191,198,197,191,1.0,16.633907272461165,15.633907272461165,79.89332806867243,620.4504205899764,28.568278705151968,True,separated,,,
191,202,197,188,1.0,1.0,0.0,63.71253537377097,629.9452839254774,26.29389801439097,True,survived,0.0,0.0,
193,205,209,222,1.0,62.09538100176298,61.09538100176298,69.39794333531454,640.5025729936597,29.14736842709025,True,separated,,,
193,209,209,208,2.23606797749979,8.899494936611665,6.6634269591118755,55.985416186402375,647.2460524299339,27.5183433227954,True,survived,0.3181759959011144,0.2690380761523046,0.3460420308512751
196,202,205,188,6.330293345472711,35.11410572007178,28.783812374599066,75.2058539618867,635.3040990765742,25.854414729132053,True,separated,,,
196,211,205,220,1.0,1.0,0.0,54.23691916118326,646.7863775626474,27.408234736913396,True,survived,0.0,0.0,
196,226,205,236,5.477225575051661,1.0,-4.477225575051661,23.66357808962393,660.7129483056908,24.92671052968601,True,survived,0.0,0.0,
197,212,200,215,1.0,1.0,0.0,64.15636839320858,653.9982625772556,34.183557336542606,True,survived,0.0,0.0,
197,228,200,229,1.0,1.0,0.0,13.345318141777106,673.3550610223998,38.728234967501706,True,survived,0.0,0.0,
202,226,188,236,1.0,53.49462006967315,52.49462006967315,45.20603735456109,670.9612056536785,28.668381993522893,True,separated,,,
202,234,188,238,11.36931687685298,53.26886671011692,41.89954983326393,26.93263991826781,681.7214595126381,25.817453431135647,True,separated,,,
204,208,210,201,1.0,17.417569652288613,16.417569652288613,79.4372896638876,653.8897435939275,29.768686956862464,True,separated,,,
208,213,201,216,9.6878320578688,1.0,-8.6878320578688,85.28950814006227,663.6256320471966,24.462677409178383,True,survived,0.0,0.1597748430396189,
209,211,208,220,1.0,50.36651238320097,49.36651238320097,89.457633069403,668.1831975022913,28.11906394744562,True,separated,,,
212,225,215,213,1.0,20.6105905304848,19.6105905304848,67.04044321091352,683.9678163776941,26.099485750361293,True,separated,,,
211,226,220,236,4.449489742783178,17.95621758003081,13.506727837247631,68.71949621455043,682.4434841397518,27.44885244590441,True,separated,,,
211,238,220,250,1.0,1.0,0.0,22.398215986184056,701.1482216847303,29.22915897724897,True,survived,0.0,0.0,
213,235,216,234,1.0,29.45121656057207,28.45121656057207,20.235424658819458,699.374773855408,33.056887924742,True,separated,,,
225,244,213,255,1.0,68.1362904927641,67.1362904927641,42.004138799942666,723.8249996227563,33.33496381680372,True,separated,,,
226,244,236,255,8.856089212204838,1.0,-7.856089212204838,47.5814580467992,723.029084119281,25.9465876230135,True,survived,0.0,0.0,
228,241,229,226,5.324555320336759,1.0,-4.324555320336759,63.59410144991679,726.3121791306605,27.54724611757329,True,survived,0.0,0.0,
228,252,229,256,1.0,1.0,0.0,22.095035422921416,743.4772247960136,32.91696906717907,True,survived,0.0,0.0,
229,240,219,248,1.0,41.15607633415816,40.15607633415816,71.01924016583085,730.4998782912975,32.35124272377035,True,separated,,,
229,254,219,253,1.0,1.0,0.0,41.453679055518485,746.1380402676286,31.8904387921711,True,survived,0.0,0.0,
234,238,238,250,10.181782043891005,34.41448266009206,24.232700616201058,78.75415775675438,725.8350462867334,25.44488766919261,True,separated,,,
234,241,238,226,1.0,27.284874138540836,26.284874138540836,68.8659267086904,730.9137885530522,28.38944578214513,True,separated,,,
234,243,238,235,1.0,1.0,0.0,65.25772504600846,733.16090152503,28.38944578214513,True,survived,0.0,0.0,
234,254,238,253,7.246211251235321,26.778601323669392,19.53239007243407,46.33276917209224,745.8001095148289,27.58188949255036,True,separated,,,
235,250,234,241,1.0,41.203779739797,40.203779739797,56.10157904679164,751.8351739126072,30.523647174935626,True,separated,,,
238,246,250,245,1.0,5.0,4.0,63.008571569307925,750.2712139056903,27.32099345011065,True,survived,0.0,0.0,
238,259,250,262,1.0,3.1815405503520555,2.1815405503520555,37.16898140292966,762.6002859142279,27.58765915886021,True,survived,0.0,0.0,
238,260,250,254,2.23606797749979,3.16227766016838,0.9262096826685902,36.96075619362456,762.6820830541122,23.91658139183508,True,survived,0.0,0.0,
240,243,248,235,1.0,19.89341940337229,18.89341940337229,85.1982134082924,745.4322864628132,26.916041702938184,True,separated,,,
240,254,248,253,1.0,26.030583572155443,25.030583572155443,63.85398086864846,758.0714944526121,29.03247455203703,True,separated,,,
241,244,226,255,1.0,35.81674854222689,34.81674854222689,85.38675174885508,746.8125639305783,29.19647025241564,True,separated,,,
241,252,226,256,1.0,17.525175617565438,16.525175617565438,62.70705202837212,761.102060170743,31.83549399034338,True,separated,,,
243,250,235,241,1.0,26.796294446942454,25.796294446942454,70.42024045499089,760.1248284613316,32.64995878756228,True,separated,,,
243,254,235,253,1.0,16.826374276284746,15.826374276284746,69.3433208193011,761.0704484391443,29.451560906865865,True,separated,,,
243,259,235,262,1.0,57.10148219614539,56.10148219614539,54.07101788817005,769.9261411525246,35.11598637481233,True,separated,,,
245,246,237,245,1.0,17.01402214055733,16.01402214055733,78.90047477623119,759.9544826576671,31.44819257720605,True,separated,,,
245,257,237,260,1.0,14.965279561924525,13.965279561924525,57.69075467564214,772.1515666970226,31.8854477226058,True,separated,,,
246,270,245,261,1.8284271247461903,5.19114712955712,3.3627200048109294,30.6273739551602,798.6682685217718,29.413708889691947,True,survived,0.0,0.0,
246,255,245,247,1.0,2.6502815398728847,1.6502815398728847,81.52032358212973,772.3307153427063,32.46909827883606,True,survived,0.0,0.0,
246,260,245,254,1.0,16.512072241473618,15.512072241473618,69.52345043392404,779.1737669870506,29.677659191225796,True,separated,,,
254,271,253,273,1.0,1.0,0.0,33.950266399450086,802.8265221829647,28.22076071320269,True,survived,0.0,0.0,
255,257,247,260,1.0,13.899469847770533,12.899469847770533,79.63432416279353,784.5277993820619,33.21059703809666,True,separated,,,
259,260,262,254,10.180339887498947,62.297864652704746,52.1175247652058,89.88514273637949,791.502838995588,22.74320920733615,True,separated,,,
259,270,262,261,5.708203932499369,35.066876950471695,29.358673017972325,60.22157423419515,810.9973405303092,25.35089071817938,True,separated,,,
260,270,254,261,1.0,62.00901119606414,61.00901119606414,57.427687475027206,811.0791376701936,31.35188875547286,True,separated,,,
260,277,254,274,6.358898943540674,2.4641016151377544,-3.8947973284029196,46.055764882632594,818.2562922939472,27.948747032649287,True,survived,0.0,0.0,
260,278,254,271,2.6502815398728847,2.863703305156273,0.21342176528338808,44.63135581847676,818.3065265791196,28.24894484158237,True,survived,0.0,0.0,
259,272,262,266,1.0,1.0,0.0,53.40789184800831,813.6467284779667,31.955251757380985,True,survived,0.0,0.0,
259,278,262,271,1.0,13.69971933519318,12.69971933519318,44.84067302315714,818.2247294392353,29.87542335866304,True,separated,,,
267,280,265,272,1.0,1.0,0.0,67.08691109034379,835.3310361740462,32.513183972296055,True,survived,0.0,0.0,
270,286,261,288,1.0,1.414213562373095,0.4142135623730949,23.30288185910283,862.0012376662783,31.10215015256244,True,survived,0.0,0.0,
270,290,261,287,8.906071389742918,1.0,-7.906071389742918,36.2084657268511,862.509304768879,25.028660691489268,True,survived,0.0,0.0,
270,272,261,266,1.0,1.0,0.0,85.74028406697659,833.2230271525723,31.10726690017501,True,survived,0.0,0.0,
271,284,273,275,1.414213562373095,8.22446323827975,6.810249675906655,63.02922502984547,848.374752957011,27.88032894463078,True,survived,0.0,0.0,
271,297,273,295,13.181963895684492,6.071067811865476,-7.110896083819015,35.82795914801291,865.7201036660604,30.979094674378864,True,survived,0.1809241336247268,0.0297542043984476,0.3780780313179009
272,299,266,285,1.0,1.0,0.0,29.477440309304868,867.323331573328,25.04773015002061,True,survived,0.0,0.0,
272,279,266,284,1.0,1.0,0.0,83.19265325804983,840.1403817197285,31.68516026507797,True,survived,0.0,0.0,
272,286,266,288,1.0,1.7320508075688772,0.7320508075688772,46.06455708190757,864.6506256139357,26.83313180655092,True,survived,0.0,0.0,
277,295,274,300,1.0,5.422466567392307,4.422466567392307,40.153907026436,871.4491418139362,30.25129621649952,True,survived,0.0,0.0,
278,284,271,275,1.0,22.39335759385478,21.39335759385478,73.87696708080755,854.9172674999012,26.88054020359719,True,separated,,,
278,286,271,288,7.135175045001725,47.678307587493464,40.54313254249174,52.87827544617096,869.2286265752042,27.22762797090574,True,separated,,,
280,295,272,300,1.0,46.16470691489198,45.16470691489198,46.07543823664869,873.4199158167897,29.070822964236225,True,separated,,,
286,290,288,287,5.513233075965879,1.0,-4.513233075965879,89.19256226291814,893.9369032302425,14.406180819073164,True,survived,0.0,0.0,
286,299,288,285,1.8284271247461903,1.0,-0.8284271247461903,86.0584998874298,896.101542087034,13.540550005146152,True,survived,0.0,0.0,
284,307,275,301,1.0,1.8284271247461903,0.8284271247461903,56.54349599923578,883.8583783059348,22.736210219877808,True,survived,0.0,0.0,
294,299,281,285,11.24744871391589,60.24437265262255,48.99692393870666,88.55191379180985,897.7625118470846,9.18434101276213,True,separated,,,
297,307,295,301,9.414213562373096,6.894954260780955,-2.5192593015921405,87.20615715342132,901.2037290149842,10.98359899412104,True,survived,0.0007610350076103,0.0587726879861711,0.3377053396747006

File: paper/data/bonds/Glass_75_1000_T6/Glass_75_1000_T6_throats_scan01.csv (part 1 of 7)
bead_a,bead_b,r_a_vox,r_b_vox,gap_vox,gap_um,dsum_min,z_mid,axis_dip_deg,lens_vox,lens_mm3,binder_vox,pore_vox,crack_vox,binder_frac,pore_frac,crack_frac,connected,bond_area_vox,r_bond_vox,r_bond_over_R,neck_binder_vox,neck_crack_vox,neck_severed,q_crack_med,q_binder_med,q_pore_med,dq_paired
1,2,37.46532261616168,21.66693342847926,1.0,24.7660229,2.0,77.49494410527275,64.51478328585284,1801,0.027357885230316667,1769,32,0,0.9822320932815103,0.01776790671848973,0.0,True,523.0,12.902560616952067,0.4363966971668217,548,0,0.0,,0.36602540378443865,0.4746807650256203,
1,4,37.46532261616168,35.8273575416245,2.0,49.5320458,3.0,89.77311876303807,88.02256399733294,3353,0.050933364340506264,3294,59,0,0.9824038174768863,0.01759618252311363,0.0,True,1370.0,20.88263738304607,0.5698423727468949,1438,0,0.0,,0.2742918851774318,0.37833392500911667,
1,10,37.46532261616168,34.32941200890888,1.414213562373095,35.02444547122265,2.414213562373095,99.0778479572097,77.74662278629704,2912,0.04423440410365471,2781,131,0,0.9550137362637363,0.044986263736263736,0.0,True,2178.0,26.330190506494557,0.7334852797770525,2181,0,0.0,,0.28989794855663564,0.407669683062202,
1,15,37.46532261616168,34.81555458468182,1.0,24.7660229,2.0,109.82147581565513,57.87855712722271,3016,0.045814204250213805,3016,0,0,1.0,0.0,0.0,True,2270.0,26.88054020359719,0.7437801322998748,2270,0,0.0,,0.3090169943749474,,
3,9,35.55631345692592,45.64209171089868,1.0,24.7660229,2.0,103.20024049832605,56.23448039679735,5148,0.07820010725467529,4967,181,0,0.9648407148407149,0.03515928515928516,0.0,True,2837.0,30.05070959400816,0.7401797986523989,2843,0,0.0,,0.29581631632448924,0.39879456798407137,
3,17,35.55631345692592,35.864763790951166,1.0,24.7660229,2.0,113.9013841326369,35.78445356166602,2642,0.0401329998770109,2642,0,0,1.0,0.0,0.0,True,2125.0,26.007854739300495,0.7282963444820779,2128,0,0.0,,0.3090169943749474,,
3,20,35.55631345692592,35.97479536367141,1.0,24.7660229,2.0,113.60472571422709,35.88844030592507,3266,0.04961180075636548,3266,0,0,1.0,0.0,0.0,True,2029.0,25.41359398170419,0.710560605049264,2045,0,0.0,,0.3090169943749474,,
4,8,35.8273575416245,36.04806323854428,1.0,24.7660229,2.0,92.04572234163972,84.25649265611972,2627,0.0399051440866418,2542,85,0,0.9676437000380662,0.03235629996193377,0.0,True,2863.0,30.188097060666024,0.8400116961540002,2863,0,0.0,,0.3090169943749474,0.3516287047744073,
5,12,34.324617143566016,36.412172988782864,6.358898943540674,157.48463685451412,7.358898943540674,99.13655434148967,57.40148956094816,6284,0.0954563857786285,6045,239,0,0.9619669000636537,0.03803309993634628,0.0,True,2390.0,27.581889492550356,0.7798456627999236,2436,0,0.0,,0.26675650430010106,0.3443593434156103,
5,16,34.324617143566016,37.49257223439948,3.7320508075688767,92.42805576421429,4.732050807568877,105.59324923980878,44.33810764040469,4864,0.07388603762368699,4851,13,0,0.997327302631579,0.0026726973684210527,0.0,True,2689.0,29.256371681194732,0.8147456600458662,2700,0,0.0,,0.2791745113185196,0.3699677034698106,
5,18,34.324617143566016,35.02191846967576,4.0197648378370845,99.55358802648801,5.0197648378370845,109.27906652891433,31.329027432872987,4631,0.07034667767995363,3426,1205,0,0.7397970200820557,0.2602029799179443,0.0,True,1455.0,21.520708268953776,0.6206714748946848,1643,0,0.0,,0.22547340809847533,0.3827822185373187,
6,7,34.76657547463431,36.973836016949825,1.8284271247461903,45.2828680424453,2.8284271247461903,91.25228586393656,82.88652445148418,3643,0.05533857628764221,3285,358,0,0.9017293439472962,0.09827065605270381,0.0,True,2515.0,28.293981051669515,0.7887878104794167,2537,0,0.0,,0.27149702790318514,0.39564392373896,
6,8,34.76657547463431,36.04806323854428,1.0,24.7660229,2.0,91.17855845863212,82.77851324483811,2627,0.0399051440866418,2566,61,0,0.9767795964979064,0.02322040350209364,0.0,True,1616.0,22.680140565547774,0.640549495914522,1628,0,0.0,,0.3090169943749474,0.4068781988545112,
6,13,34.76657547463431,36.43508625717767,1.0,24.7660229,2.0,104.6723125432224,59.74400562183355,2854,0.04335336171422752,2831,23,0,0.9919411352487737,0.00805886475122635,0.0,True,2202.0,26.47486297182116,0.743658569979485,2559,0,0.0,,0.3090169943749474,0.39352981872163206,
6,14,34.76657547463431,37.12491434471648,1.0,24.7660229,2.0,105.3863040943105,60.254267757175626,2699,0.04099885188041348,2696,3,0,0.9988884772137829,0.0011115227862171174,0.0,True,1912.0,24.669991941291908,0.686311884849869,1989,0,0.0,,0.3090169943749474,0.4142135623730951,
6,23,34.76657547463431,35.18137981989284,1.0,24.7660229,2.0,121.70206705272462,8.08655149573915,2680,0.04071023454594595,2680,0,0,1.0,0.0,0.0,True,2502.0,28.22076071320269,0.8069073811914765,2502,0,0.0,,0.3090169943749474,,
4,9,35.8273575416245,45.64209171089868,1.0,24.7660229,2.0,104.98900698835345,67.25544929356462,3585,0.05445753389821502,3502,83,0,0.9768479776847978,0.02315202231520223,0.0,True,2433.0,27.828904992564166,0.6831740056645167,2434,0,0.0,,0.2989350844248255,0.39879456798407137,
4,18,35.8273575416245,35.02191846967576,1.0,24.7660229,2.0,114.34153662118759,43.03947514334361,2892,0.04393059638316257,2892,0,0,1.0,0.0,0.0,True,2300.0,27.05758189903005,0.7638068706507161,2319,0,0.0,,0.3090169943749474,,
4,19,35.8273575416245,34.486160894777186,1.0,24.7660229,2.0,115.2002529378186,39.98154998862553,2758,0.04189508465586528,2758,0,0,1.0,0.0,0.0,True,2644.0,29.010538413996088,0.8251766960072126,2649,0,0.0,,0.3090169943749474,,
5,11,34.324617143566016,36.211744915612826,5.708203932499369,141.36950931014943,6.708203932499369,93.72446820388276,65.92336378403739,6745,0.10245915373597218,2755,3990,0,0.4084507042253521,0.5915492957746479,0.0,True,727.0,15.212208493693998,0.4313295454883598,758,0,0.0,,0.1365270594958143,0.3483314773547883,
1,19,37.46532261616168,34.486160894777186,1.0,24.7660229,2.0,116.49712659355474,44.54946840273343,2979,0.045252159967303356,2979,0,0,1.0,0.0,0.0,True,2212.0,26.534910368014152,0.7375778531093115,2225,0,0.0,,0.3090169943749474,,
1,22,37.46532261616168,37.208330913029926,1.0,24.7660229,2.0,124.09181128406999,29.394524182190178,3007,0.04567749077599235,2994,13,0,0.9956767542401064,0.004323245759893582,0.0,True,2119.0,25.97111181338705,0.6955896915699823,2145,0,0.0,,0.30693121744917323,0.42705098312484235,
2,4,21.66693342847926,35.8273575416245,1.7320508075688772,42.89600996421431,2.732050807568877,76.19807044953662,67.44698999923368,2562,0.038917768995042366,1364,1198,0,0.5323965651834505,0.4676034348165496,0.0,True,877.0,16.708015147921802,0.5812060594541374,879,0,0.0,,0.23582845781094003,0.3797958971132712,
2,9,21.66693342847926,45.64209171089868,1.0,24.7660229,2.0,92.71083233058813,38.62777978224502,2629,0.039935524858691014,2363,266,0,0.898820844427539,0.10117915557246102,0.0,True,1125.0,18.9234939151512,0.5622869704609745,1214,0,0.0,,0.30216947925196225,0.39782196186948,
7,14,36.973836016949825,37.12491434471648,1.0,24.7660229,2.0,109.89667261696033,66.53085304978505,2833,0.04303436360771078,2833,0,0,1.0,0.0,0.0,True,4149.0,36.34099225085286,0.9808800303237836,4168,0,0.0,,0.3090169943749474,,
8,18,36.04806323854428,35.02191846967576,1.0,24.7660229,2.0,117.91101385552537,50.84402288657409,2912,0.04423440410365471,2912,0,0,1.0,0.0,0.0,True,1930.0,24.78584435387901,0.6975052971207463,1931,0,0.0,,0.3090169943749474,,
8,24,36.04806323854428,36.91395694134268,1.0,24.7660229,2.0,128.7476893949143,25.02655248718866,3073,0.04668005625361639,3072,1,0,0.9996745850959974,0.0003254149040026033,0.0,True,2091.0,25.798952924688752,0.7071885581315251,2116,0,0.0,,0.3090169943749474,0.45657137141714,
8,26,36.04806323854428,33.710189758128884,3.8989794855663558,96.56221522616659,4.898979485566356,126.79542556605459,32.772520556271765,4336,0.06586551380269465,4336,0,0,1.0,0.0,0.0,True,1771.0,23.742931757293437,0.6807203660454558,1795,0,0.0,,0.2801868778094689,,
13,23,36.43508625717767,35.18137981989284,1.0,24.7660229,2.0,139.63246225466025,61.60594755028862,2863,0.04349007518844898,2863,0,0,1.0,0.0,0.0,True,2620.0,28.878571671769564,0.8064785447718603,2620,0,0.0,,0.3090169943749474,,
13,25,36.43508625717767,35.581913367372636,1.414213562373095,35.02444547122265,2.414213562373095,140.28793059142671,60.45565919023566,3520,0.053470158806615584,3233,287,0,0.9184659090909091,0.0815340909090909,0.0,True,2170.0,26.28178938007886,0.7298773766498181,2312,0,0.0,,0.2857142857142857,0.41421356237309503,
13,26,36.43508625717767,33.710189758128884,1.0,24.7660229,2.0,140.28917965064485,59.37065513933512,2858,0.04341412325832595,2857,1,0,0.9996501049685095,0.0003498950314905528,0.0,True,2124.0,26.001734523957655,0.7413680863778698,2136,0,0.0,,0.3090169943749474,0.39352981872163206,
13,37,36.43508625717767,35.53962537564978,5.708203932499369,141.36950931014943,6.708203932499369,161.35682640355813,5.649850541644067,6313,0.09589690697334209,6313,0,0,1.0,0.0,0.0,True,1921.0,24.727985994800747,0.6871298386285548,1921,0,0.0,,0.2711923793731366,,
10,22,34.32941200890888,37.208330913029926,1.0,24.7660229,2.0,132.09966682250547,45.76461971685437,3108,0.04721171976447762,3108,0,0,1.0,0.0,0.0,True,2742.0,29.54328532705789,0.8259496070289831,2754,0,0.0,,0.3090169943749474,,
10,27,34.32941200890888,37.57154772705058,1.0,24.7660229,2.0,137.32359085477253,31.935482658817104,3208,0.04873075836693829,3208,0,0,1.0,0.0,0.0,True,3314.0,32.47890027099259,0.9034344017177028,3325,0,0.0,,0.3090169943749474,,
11,12,36.211744915612826,36.412172988782864,1.0,24.7660229,2.0,114.50971762261702,81.29154165230534,2915,0.04427997526172853,2915,0,0,1.0,0.0,0.0,True,2290.0,26.998696993760284,0.7435208061702808,2290,0,0.0,,0.3090169943749474,,
11,16,36.211744915612826,37.49257223439948,1.0,24.7660229,2.0,120.96641252093613,71.71601746439104,3102,0.04712057744832998,3094,8,0,0.9974210186976145,0.0025789813023855577,0.0,True,3003.0,30.91738326912424,0.8389571863530676,3083,0,0.0,,0.30484544052339907,0.4561016740739,
14,23,37.12491434471648,35.18137981989284,1.0,24.7660229,2.0,140.34645380574838,63.78777444635209,3039,0.04616358312877976,3039,0,0,1.0,0.0,0.0,True,3942.0,35.42283968482062,0.9797996175596706,3946,0,0.0,,0.3090169943749474,,
14,24,37.12491434471648,36.91395694134268,9.348469228349535,231.5244029892499,10.348469228349535,142.9554350305927,63.24782960886936,9425,0.14316938828191814,9425,0,0,1.0,0.0,0.0,True,1845.0,24.233896509003536,0.654626308803996,1846,0,0.0,,0.267982878680112,,
14,32,37.12491434471648,36.464794580576665,1.0,24.7660229,2.0,157.50280726512455,26.031734016621613,2954,0.04487240031668819,2954,0,0,1.0,0.0,0.0,True,3697.0,34.30439693714895,0.9323150597585355,3751,0,0.0,,0.3090169943749474,,
15,17,34.81555458468182,35.864763790951166,3.6855577202829677,91.27660689979977,4.685557720282968,135.73850767528137,79.10443744655969,4839,0.07350627797307183,4839,0,0,1.0,0.0,0.0,True,2894.0,30.351092412232713,0.8588272693094218,2894,0,0.0,,0.2801868778094689,,
11,29,36.211744915612826,36.90402635952771,1.0,24.7660229,2.0,141.1059767852167,29.69007066908227,3054,0.04639143891914886,3054,0,0,1.0,0.0,0.0,True,2717.0,29.408297481516325,0.8044310268122737,2742,0,0.0,,0.3090169943749474,,
12,21,36.412172988782864,51.37592020416968,1.0,24.7660229,2.0,146.80077688561346,45.24906803428069,8428,0.12802457341538526,8228,200,0,0.9762695775984812,0.023730422401518746,0.0,True,3988.0,35.6289183964509,0.811702751491386,3988,0,0.0,,0.28989794855663564,0.40453726661826384,
12,29,36.412172988782864,36.90402635952771,1.0,24.7660229,2.0,146.51806292282362,43.037045220891926,2974,0.045176208037180324,2974,0,0,1.0,0.0,0.0,True,2183.0,26.36039608084854,0.7190879045875135,2183,0,0.0,,0.3090169943749474,,
12,31,36.412172988782864,37.12497208229155,1.0,24.7660229,2.0,153.84840817875144,21.441009710793224,3138,0.047667431345215824,3138,0,0,1.0,0.0,0.0,True,2512.0,28.277100878514442,0.7690562599672406,2512,0,0.0,,0.3090169943749474,,
15,22,34.81555458468182,37.208330913029926,3.16227766016838,78.31704094788851,4.16227766016838,142.84329468095092,67.78714153901946,4323,0.06566803878437476,4323,0,0,1.0,0.0,0.0,True,2360.0,27.408234736913393,0.7610873683782077,2363,0,0.0,,0.2801868778094689,,
15,28,34.81555458468182,34.712307424198094,1.0,24.7660229,2.0,151.03919361638208,48.81685087673983,2840,0.04314069630988303,2840,0,0,1.0,0.0,0.0,True,2091.0,25.798952924688752,0.7421184020125279,2091,0,0.0,,0.3090169943749474,,
16,18,37.49257223439948,35.02191846967576,1.0,24.7660229,2.0,136.52101084596768,84.14216457176722,3240,0.04921685071972571,3240,0,0,1.0,0.0,0.0,True,2239.0,26.696363706795488,0.7363042461606968,2239,0,0.0,,0.3090169943749474,,
16,19,37.49257223439948,34.486160894777186,1.0,24.7660229,2.0,137.37972716259873,82.81575033132029,2697,0.04096847110836427,2697,0,0,1.0,0.0,0.0,True,2778.0,29.736591328169585,0.8262604809896499,2800,0,0.0,,0.3090169943749474,,
16,27,37.49257223439948,37.57154772705058,4.242640687119285,105.07333641366795,5.242640687119285,150.19833588538103,65.28832526067366,5710,0.08673710420050426,5710,0,0,1.0,0.0,0.0,True,3343.0,32.620698176348284,0.8691422264885267,3387,0,0.0,,0.2791745113185196,,
16,29,37.49257223439948,36.90402635952771,1.0,24.7660229,2.0,152.97475782114273,56.6451537740107,3467,0.052665068347311425,3467,0,0,1.0,0.0,0.0,True,2923.0,30.502783435536177,0.8200047854882989,2984,0,0.0,,0.3090169943749474,,
16,35,37.49257223439948,35.8125344710283,1.0,24.7660229,2.0,167.86899884189427,18.084010088260907,2923,0.044401498349925385,2923,0,0,1.0,0.0,0.0,True,2424.0,27.777385840094972,0.7578567739275449,2424,0,0.0,,0.3090169943749474,,
17,20,35.864763790951166,35.97479536367141,1.0,24.7660229,2.0,142.60739771961687,89.54874179702372,2717,0.0412722788288564,2717,0,0,1.0,0.0,0.0,True,2687.0,29.24548963816208,0.8141890062330722,2687,0,0.0,,0.3090169943749474,,
9,17,45.64209171089868,35.864763790951166,1.0,24.7660229,2.0,132.20291250371582,72.3642308502227,3767,0.057222184154693434,3767,0,0,1.0,0.0,0.0,True,2663.0,29.11458787115893,0.7144083204264493,2736,0,0.0,,0.30216947925196225,,
9,24,45.64209171089868,36.91395694134268,1.0,24.7660229,2.0,141.69097404162804,59.58358350788994,3613,0.054882864706904004,3604,9,0,0.9975089952947689,0.00249100470523111,0.0,True,2928.0,30.52886088189566,0.7395911354840942,2929,0,0.0,,0.2973757003746574,0.4026997478492772,
9,28,45.64209171089868,34.712307424198094,1.0,24.7660229,2.0,147.5035984448165,53.433546768780865,3712,0.05638671292334007,3712,0,0,1.0,0.0,0.0,True,2314.0,27.139806127334285,0.6755026835980733,2314,0,0.0,,0.30484544052339907,,
9,34,45.64209171089868,36.74245976115397,1.0,24.7660229,2.0,157.33159915013985,2.6393632592367564,3686,0.0559917628867003,3686,0,0,1.0,0.0,0.0,True,3478.0,33.272838534564855,0.8077446059981771,3478,0,0.0,,0.3008613653919205,,
18,24,35.02191846967576,36.91395694134268,1.0,24.7660229,2.0,151.04350367446216,72.43582147761222,2863,0.04349007518844898,2863,0,0,1.0,0.0,0.0,True,2463.0,27.99995088693329,0.778469733688527,2463,0,0.0,,0.3090169943749474,,
18,26,35.02191846967576,33.710189758128884,1.0,24.7660229,2.0,149.09123984560244,75.79956973979466,1864,0.02831487954986689,1864,0,0,1.0,0.0,0.0,True,2079.0,25.724817849230746,0.7485531438660024,2079,0,0.0,,0.3090169943749474,,
18,29,35.02191846967576,36.90402635952771,7.79385036540706,193.0226766288446,8.79385036540706,156.66057511024826,65.42957336449246,7420,0.11271266430258171,7420,0,0,1.0,0.0,0.0,True,2007.0,25.275441471334737,0.7028184761800269,2007,0,0.0,,0.269128646713734,,
18,35,35.02191846967576,35.8125344710283,9.680544149919662,239.74857810137138,10.680544149919662,171.55481613099982,40.038376320591915,8079,0.12272312869279753,8079,0,0,1.0,0.0,0.0,True,1228.0,19.77080019204319,0.5582255349270062,1228,0,0.0,,0.26688735915939243,,
17,34,35.864763790951166,36.74245976115397,9.392304845413264,232.61003688528587,10.392304845413264,168.0327427844507,52.07659700730294,8426,0.12799419264333606,8379,47,0,0.9944220270591028,0.005577972940897223,0.0,True,2020.0,25.357168021907675,0.6984750767590118,2020,0,0.0,,0.26747889038858935,0.3896054962258804,
17,36,35.864763790951166,35.262331307892076,1.0,24.7660229,2.0,172.77905093153873,30.316066180330747,2684,0.04077099609004438,2683,1,0,0.9996274217585693,0.00037257824143070045,0.0,True,1979.0,25.098511206000282,0.7057369957572881,1979,0,0.0,,0.3090169943749474,0.42705098312484235,
17,42,35.864763790951166,36.95397558019372,3.1815405503520555,78.79410612729761,4.1815405503520555,175.73854691622978,30.583502120474066,4452,0.06762759858154903,4452,0,0,1.0,0.0,0.0,True,2052.0,25.557227675339483,0.70194095355259,2052,0,0.0,,0.2791745113185196,,
18,19,35.02191846967576,34.486160894777186,3.0,74.2980687,4.0,141.06554445170426,88.64725825466972,3988,0.06057925946613152,3988,0,0,1.0,0.0,0.0,True,2263.0,26.839062435821383,0.7722573456560539,2263,0,0.0,,0.28172904669025317,,
18,40,35.02191846967576,34.29832287671692,1.0,24.7660229,2.0,173.11636020026407,20.255478114633206,2595,0.039419051733854384,2595,0,0,1.0,0.0,0.0,True,2119.0,25.97111181338705,0.7493081763408647,2119,0,0.0,,0.3090169943749474,,
19,22,34.486160894777186,37.208330913029926,3.8989794855663558,96.56221522616659,4.898979485566356,149.5189454588505,78.49052011961265,4713,0.07159228933397138,4713,0,0,1.0,0.0,0.0,True,1628.0,22.764193258431348,0.6350332552591568,1628,0,0.0,,0.2857142857142857,,
19,27,34.486160894777186,37.57154772705058,6.483314773547883,160.56592214959517,7.483314773547883,154.74286949111757,71.07772060341402,6847,0.10400857311048207,6841,6,0,0.9991237038118884,0.0008762961881115817,0.0,True,1936.0,24.824341676101277,0.6890127968510359,1936,0,0.0,,0.27149702790318514,0.3617945199340554,
19,28,34.486160894777186,34.712307424198094,1.0,24.7660229,2.0,157.71484439428167,63.26665249708935,2495,0.03790001313139372,2495,0,0,1.0,0.0,0.0,True,2269.0,26.87461872754702,0.7767402770727974,2269,0,0.0,,0.3090169943749474,,
19,35,34.486160894777186,35.8125344710283,10.761483571688906,266.51914857442125,11.761483571688906,172.4135324476308,41.716056018998835,8608,0.13075884289981446,8608,0,0,1.0,0.0,0.0,True,1252.0,19.963065333312567,0.567949809862985,1252,0,0.0,,0.2660406392583239,,
19,39,34.486160894777186,36.24157802968238,1.0,24.7660229,2.0,174.55890659998263,20.62522827342674,2694,0.04092289995029045,2666,28,0,0.9896065330363771,0.010393466963622866,0.0,True,1784.0,23.829914749152643,0.6738491887773783,1784,0,0.0,,0.3090169943749474,0.4142135623730951,
19,41,34.486160894777186,34.88539868878677,11.696440508742775,289.6743134880112,12.696440508742775,172.87932375333924,38.35309898100268,9371,0.14234910743658938,9371,0,0,1.0,0.0,0.0,True,1924.0,24.747287144606645,0.7134706872143022,1924,0,0.0,,0.26313186444378556,,
20,30,35.97479536367141,35.84483176510462,1.0,24.7660229,2.0,158.6819563515511,62.60735159741714,3427,0.052057452906327156,3427,0,0,1.0,0.0,0.0,True,4228.0,36.68534037984474,1.0215965146704582,4232,0,0.0,,0.3090169943749474,,
22,45,37.208330913029926,36.53629119869251,1.0,24.7660229,2.0,188.25235392253674,33.944203035402495,3566,0.05416891656374749,3548,18,0,0.9949523275378576,0.005047672462142457,0.0,True,2418.0,27.742986587467577,0.7524070445553902,2418,0,0.0,,0.3090169943749474,0.4591325358678732,
23,26,35.18137981989284,33.710189758128884,1.0,24.7660229,2.0,157.31893416014708,88.91353179006659,2856,0.04338374248627674,2856,0,0,1.0,0.0,0.0,True,2594.0,28.73492378205923,0.8342072610064745,2594,0,0.0,,0.3090169943749474,,
23,37,35.18137981989284,35.53962537564978,1.0,24.7660229,2.0,178.38658091306036,52.6572664045241,2764,0.041986226972012916,2764,0,0,1.0,0.0,0.0,True,2007.0,25.275441471334737,0.7147930491499233,2007,0,0.0,,0.3090169943749474,,
23,46,35.18137981989284,35.18896477085832,1.0,24.7660229,2.0,190.8713124156339,9.878291513535014,2901,0.04406730985738404,2901,0,0,1.0,0.0,0.0,True,4374.0,37.31336814290423,1.0604855883513284,4374,0,0.0,,0.3090169943749474,,
24,26,36.91395694134268,33.710189758128884,1.0,24.7660229,2.0,159.9279153849914,86.82307681719618,2845,0.04321664824000606,2800,45,0,0.984182776801406,0.015817223198594025,0.0,True,2365.0,27.43725352189364,0.7769935582697507,2365,0,0.0,,0.30484544052339907,0.4211646096066227,
24,32,36.91395694134268,36.464794580576665,1.0,24.7660229,2.0,176.42755144838299,66.05046765056228,3127,0.04750033709894515,3127,0,0,1.0,0.0,0.0,True,2371.0,27.47203560244067,0.74877358997405,2371,0,0.0,,0.3090169943749474,,
24,34,36.91395694134268,36.74245976115397,4.155870949147037,102.92439509602025,5.155870949147037,177.52080432236292,66.3958078290066,5281,0.08022042859594798,5279,2,0,0.9996212838477561,0.0003787161522438932,0.0,True,2152.0,26.17255958188877,0.7106661103974565,2152,0,0.0,,0.27718637277259645,0.46651513899116803,
24,40,36.91395694134268,34.29832287671692,10.31370849898476,255.42954086978116,11.31370849898476,183.953035739653,57.383774916811326,7431,0.11287975854885239,7431,0,0,1.0,0.0,0.0,True,1294.0,20.295147023902665,0.569990093724138,1294,0,0.0,,0.267982878680112,,
25,38,35.581913367372636,36.316550102363465,1.0,24.7660229,2.0,179.41138220946988,53.62081062124945,2931,0.044523021438122236,2931,0,0,1.0,0.0,0.0,True,2834.0,30.03481675397509,0.8354786821450645,2834,0,0.0,,0.3090169943749474,,
25,47,35.581913367372636,35.87162963647016,1.0,24.7660229,2.0,193.13821443096413,6.484185785261701,3061,0.046497771621321106,3061,0,0,1.0,0.0,0.0,True,1714.0,23.357721312641292,0.6537876312553208,1717,0,0.0,,0.3090169943749474,,
26,31,33.710189758128884,37.12497208229155,1.0,24.7660229,2.0,172.87533207670532,64.4385082327148,2812,0.042715365501194036,2812,0,0,1.0,0.0,0.0,True,2474.0,28.062406497282055,0.7923298477245492,2474,0,0.0,,0.3090169943749474,,
26,37,33.710189758128884,35.53962537564978,1.0,24.7660229,2.0,179.04329830904493,51.76610676165967,2736,0.04156089616332393,2736,0,0,1.0,0.0,0.0,True,2413.0,27.71428792809743,0.8004147844888313,2413,0,0.0,,0.3090169943749474,,
24,41,36.91395694134268,34.88539868878677,1.0,24.7660229,2.0,182.85728297609717,54.0911054788985,2664,0.04046718836955225,2664,0,0,1.0,0.0,0.0,True,2681.0,29.212819187109325,0.8137348568306825,2681,0,0.0,,0.3090169943749474,,
24,48,36.91395694134268,36.324995264882176,2.0,49.5320458,3.0,197.83251040055816,19.36882113931429,3464,0.052619497189237606,3464,0,0,1.0,0.0,0.0,True,2783.0,29.763340088933056,0.8127735089689979,2783,0,0.0,,0.2857142857142857,,
25,33,35.581913367372636,36.728838206488604,1.0,24.7660229,2.0,171.54702173291702,66.64775167257797,3333,0.05062955662001413,3333,0,0,1.0,0.0,0.0,True,3124.0,31.534109856442154,0.8721831586615966,3124,0,0.0,,0.3090169943749474,,
25,37,35.581913367372636,35.53962537564978,10.224972160321824,253.23189467439278,11.224972160321824,179.0420492498268,58.55819742616971,9720,0.1476505521591771,9714,6,0,0.9993827160493827,0.0006172839506172839,0.0,True,1457.0,21.535494054462344,0.6055969664063307,1457,0,0.0,,0.26709563206092257,0.4058769893786116,
21,43,51.37592020416968,35.455695718223645,1.0,24.7660229,2.0,194.4387978821867,63.233783763661286,4388,0.06665541387597419,4388,0,0,1.0,0.0,0.0,True,2438.0,27.857485574187805,0.641643836251665,2438,0,0.0,,0.2989350844248255,,
22,27,37.208330913029926,37.57154772705058,7.3484692283495345,181.9923571892499,8.348469228349535,162.33755418163284,82.80630942594523,7639,0.11603935884197057,7639,0,0,1.0,0.0,0.0,True,2647.0,29.026992071664846,0.7763316175297177,2647,0,0.0,,0.2692803301885514,,
22,28,37.208330913029926,34.712307424198094,1.0,24.7660229,2.0,165.3095290847969,76.47093986022477,3012,0.04575344270611538,3012,0,0,1.0,0.0,0.0,True,1711.0,23.337270947145164,0.6489728535978574,1711,0,0.0,,0.30901699437494745,,
22,39,37.208330913029926,36.24157802968238,1.0,24.7660229,2.0,182.1535912904979,46.103387897042744,3262,0.049551039212267056,3262,0,0,1.0,0.0,0.0,True,2610.0,28.823407205597565,0.7848452808315542,2610,0,0.0,,0.3090169943749474,,
28,36,34.712307424198094,35.262331307892076,1.0,24.7660229,2.0,188.07973687263942,65.95583487478412,2646,0.04019376142110933,2646,0,0,1.0,0.0,0.0,True,2087.0,25.774264925804793,0.7366744692883934,2087,0,0.0,,0.3090169943749474,,
28,39,34.712307424198094,36.24157802968238,1.0,24.7660229,2.0,190.34949022592903,61.644314976661796,2723,0.04136342114500404,2723,0,0,1.0,0.0,0.0,True,1586.0,22.468633235857762,0.6333305947131596,1586,0,0.0,,0.3090169943749474,,
28,41,34.712307424198094,34.88539868878677,1.0,24.7660229,2.0,188.66990737928563,63.93779794572129,2701,0.041029232652462694,2701,0,0,1.0,0.0,0.0,True,2265.0,26.85091976462419,0.7716035847800623,2265,0,0.0,,0.3090169943749474,,
28,45,34.712307424198094,36.53629119869251,1.0,24.7660229,2.0,196.44825285796787,49.14136073494779,3036,0.04611801197070594,3036,0,0,1.0,0.0,0.0,True,1972.0,25.05408341078227,0.703286349346749,1972,0,0.0,,0.3090169943749474,,
29,51,36.90402635952771,37.80962167424276,4.0,99.0640916,5.0,211.43361305454857,6.842284617692638,6101,0.09267654513612547,6101,0,0,1.0,0.0,0.0,True,2603.0,28.78472917601288,0.7705346997111483,2603,0,0.0,,0.28436465220442186,,
30,32,35.84483176510462,36.464794580576665,1.0,24.7660229,2.0,183.01404854240496,77.32610711008705,3094,0.04699905436013313,2795,299,0,0.9033613445378151,0.09663865546218488,0.0,True,3578.0,33.747781745851135,0.9334243157202189,3578,0,0.0,,0.2857142857142857,0.4,
30,49,35.84483176510462,34.687523815253925,1.0,24.7660229,2.0,206.5311883929059,22.587153039878906,2894,0.043960977155211786,2891,3,0,0.9989633724948168,0.0010366275051831375,0.0,True,3787.0,34.7194403609565,0.9844968334114442,3796,0,0.0,,0.3090169943749474,0.46989121533028555,
31,33,37.12497208229155,36.728838206488604,1.0,24.7660229,2.0,186.4479513127088,88.05449371763453,2935,0.04458378298222066,2935,0,0,1.0,0.0,0.0,True,2232.0,26.654599339742866,0.7218205597116558,2232,0,0.0,,0.3090169943749474,,
29,31,36.90402635952771,37.12497208229155,1.0,24.7660229,2.0,180.44466734135113,78.49356149686113,3000,0.045571158073820096,3000,0,0,1.0,0.0,0.0,True,2529.0,28.372622405389436,0.7665272529031444,2529,0,0.0,,0.3090169943749474,,
29,35,36.90402635952771,35.8125344710283,1.0,24.7660229,2.0,188.00856310617485,65.80760263361854,3264,0.04958141998431627,3264,0,0,1.0,0.0,0.0,True,2631.0,28.939131129830994,0.7959433394344626,2631,0,0.0,,0.30484544052339907,,
29,40,36.90402635952771,34.29832287671692,2.6502815398728847,65.63693330793913,3.6502815398728847,189.5701071754391,64.21998259176519,3548,0.05389548961530457,3548,0,0,1.0,0.0,0.0,True,1916.0,24.695783889727878,0.6936789067953059,1916,0,0.0,,0.28172904669025317,,
29,43,36.90402635952771,35.455695718223645,1.0,24.7660229,2.0,194.15608391939685,54.810076677114935,3018,0.04584458502226302,3018,0,0,1.0,0.0,0.0,True,3583.0,33.771353573650586,0.9334296098418642,3583,0,0.0,,0.3090169943749474,,
26,40,33.710189758128884,34.29832287671692,1.0,24.7660229,2.0,182.00077191079328,45.04993273020106,2427,0.03686706688172046,2427,0,0,1.0,0.0,0.0,True,2230.0,26.642654638565077,0.7835094051127379,2230,0,0.0,,0.30901699437494745,,
27,39,37.57154772705058,36.24157802968238,1.0,24.7660229,2.0,187.37751532276496,57.04686015800813,3293,0.05002194117902986,3293,0,0,1.0,0.0,0.0,True,3397.0,32.88310635214284,0.8909826271418498,3397,0,0.0,,0.3090169943749474,,
27,44,37.57154772705058,35.15989280237524,1.0,24.7660229,2.0,190.0830399083033,50.42562839265622,3599,0.054670199302559515,3599,0,0,1.0,0.0,0.0,True,3449.0,33.1338316143469,0.9111281551185986,3449,0,0.0,,0.3090169943749474,,
28,34,34.712307424198094,36.74245976115397,1.0,24.7660229,2.0,183.3334287255514,73.85896849114383,2923,0.044401498349925385,2923,0,0,1.0,0.0,0.0,True,1958.0,24.96499062983726,0.6987634727037493,1958,0,0.0,,0.31451985913875646,,
20,42,35.97479536367141,36.95397558019372,1.0,24.7660229,2.0,175.44188849781995,28.957508269806006,2587,0.03929752864565753,2587,0,0,1.0,0.0,0.0,True,3203.0,31.93033926294366,0.875658230618507,3203,0,0.0,,0.2989350844248255,,
21,29,51.37592020416968,36.90402635952771,1.0,24.7660229,2.0,173.39703604821318,89.6373882943105,4364,0.06629084461138364,4352,12,0,0.997250229147571,0.002749770852428964,0.0,True,2317.0,27.157393215988957,0.6152562223492931,2317,0,0.0,,0.29339977411634566,0.4449143490077332,
21,31,51.37592020416968,37.12497208229155,1.0,24.7660229,2.0,180.727381304141,77.8055882502449,8944,0.1358628126040823,8944,0,0,1.0,0.0,0.0,True,4248.0,36.772005609005646,0.8309973980823012,4248,0,0.0,,0.29581631632448924,,
21,33,51.37592020416968,36.728838206488604,1.0,24.7660229,2.0,179.4003200195708,82.49241471730853,4836,0.073460706814998,4836,0,0,1.0,0.0,0.0,True,3817.0,34.85668996854878,0.791255559798052,3817,0,0.0,,0.3008613653919205,,
31,37,37.12497208229155,35.53962537564978,1.0,24.7660229,2.0,193.9429788296186,80.24975297703226,3072,0.04666486586759178,3072,0,0,1.0,0.0,0.0,True,2797.0,29.838109049604043,0.821255744707717,2797,0,0.0,,0.3090169943749474,,
31,40,37.12497208229155,34.29832287671692,1.0,24.7660229,2.0,196.90045243136694,75.68697183920514,2795,0.04245712893877573,2795,0,0,1.0,0.0,0.0,True,2783.0,29.763340088933056,0.8334350888184294,2783,0,0.0,,0.3090169943749474,,
31,54,37.12497208229155,33.80780506506981,1.0,24.7660229,2.0,223.27506962497088,7.1388392466189465,2770,0.04207736928816056,2770,0,0,1.0,0.0,0.0,True,3320.0,32.5082885143187,0.9165942691566528,3320,0,0.0,,0.3090169943749474,,
32,34,36.464794580576665,36.74245976115397,1.0,24.7660229,2.0,192.0681765568948,88.27751859132779,2925,0.0444318791219746,2925,0,0,1.0,0.0,0.0,True,2820.0,29.96053869739811,0.8185128363793746,2820,0,0.0,,0.3090169943749474,,
34,42,36.74245976115397,36.95397558019372,1.0,24.7660229,2.0,200.8672335626538,77.92509307271948,3133,0.04759147941509279,3133,0,0,1.0,0.0,0.0,True,3060.0,31.209425687160593,0.8469724632569959,3060,0,0.0,,0.3090169943749474,,
34,57,36.74245976115397,37.23130835008829,1.0,24.7660229,2.0,230.50296895844895,2.783835803247615,3277,0.04977889500263615,3275,2,0,0.9993896856881294,0.0006103143118706134,0.0,True,3686.0,34.25332451709546,0.9260938138391185,3686,0,0.0,,0.30484544052339907,0.4495789443311784,
35,39,35.8125344710283,36.24157802968238,1.0,24.7660229,2.0,205.0481782792782,86.53260676231551,3129,0.04753071787099436,3129,0,0,1.0,0.0,0.0,True,2375.0,27.495199211616978,0.7631819547106569,2375,0,0.0,,0.3090169943749474,,
35,40,35.8125344710283,34.29832287671692,1.0,24.7660229,2.0,204.46434819619066,87.50012121471131,2402,0.03648730723110529,2402,0,0,1.0,0.0,0.0,True,2013.0,25.313194205551593,0.7220905623789429,2013,0,0.0,,0.3090169943749474,,
33,47,36.728838206488604,35.87162963647016,1.0,24.7660229,2.0,206.7120827261857,51.80880954494836,3270,0.04967256230046391,3270,0,0,1.0,0.0,0.0,True,2279.0,26.933774904622243,0.7419724887415983,2289,0,0.0,,0.3090169943749474,,
33,50,36.728838206488604,36.109076178106314,1.0,24.7660229,2.0,217.71091607596145,18.608288386830925,3145,0.04777376404738807,3145,0,0,1.0,0.0,0.0,True,2988.0,30.8400703617415,0.8468136580325842,2989,0,0.0,,0.3090169943749474,,
34,36,36.74245976115397,35.262331307892076,3.0,74.2980687,4.0,197.90773757796273,82.80531792691151,4152,0.06307048277416702,4152,0,0,1.0,0.0,0.0,True,2174.0,26.306001075107577,0.7306736311444197,2174,0,0.0,,0.2791745113185196,,
34,41,36.74245976115397,34.88539868878677,1.0,24.7660229,2.0,198.49790808460898,81.66402640678854,2773,0.04212294044623438,2773,0,0,1.0,0.0,0.0,True,2692.0,29.2726871606753,0.8173548056342741,2692,0,0.0,,0.3090169943749474,,
35,41,35.8125344710283,34.88539868878677,1.0,24.7660229,2.0,203.36859543263478,89.28768661608711,2525,0.03835572471213192,2525,0,0,1.0,0.0,0.0,True,2043.0,25.501119533728012,0.7214106097297601,2043,0,0.0,,0.30484544052339907,,
35,44,35.8125344710283,35.15989280237524,2.6502815398728847,65.63693330793913,3.6502815398728847,207.75370286481655,82.35007135037047,4365,0.06630603499740824,4365,0,0,1.0,0.0,0.0,True,3928.0,35.35988168715967,0.996439971002952,3928,0,0.0,,0.28172904669025317,,
35,51,35.8125344710283,37.80962167424276,1.0,24.7660229,2.0,226.32785407530014,50.684149495193545,3077,0.046740817797714815,3077,0,0,1.0,0.0,0.0,True,3147.0,31.649979649604663,0.8597949668073561,3147,0,0.0,,0.3090169943749474,,
35,64,35.8125344710283,33.92153505064514,1.0,24.7660229,2.0,234.0172954328416,28.865591050099894,2701,0.041029232652462694,2701,0,0,1.0,0.0,0.0,True,3105.0,31.43806922507599,0.9016559463894473,3105,0,0.0,,0.3090169943749474,,
36,42,35.262331307892076,36.95397558019372,1.0,24.7660229,2.0,205.6135417097418,85.41064249728029,3382,0.051373885535219856,3382,0,0,1.0,0.0,0.0,True,2922.0,30.497565270510307,0.8446171393885493,2922,0,0.0,,0.3090169943749474,,
36,45,35.262331307892076,36.53629119869251,1.0,24.7660229,2.0,211.02256171037925,76.24778089376062,3406,0.051738454799810416,3406,0,0,1.0,0.0,0.0,True,2489.0,28.147349905656394,0.7840637862676272,2489,0,0.0,,0.3090169943749474,,
36,58,35.262331307892076,35.82593158701406,1.0,24.7660229,2.0,235.90739729596896,13.650347909597706,3110,0.04724210053652684,3110,0,0,1.0,0.0,0.0,True,3091.0,31.36711427903589,0.8824836337725033,3091,0,0.0,,0.3090169943749474,,
37,38,35.53962537564978,36.316550102363465,6.8173377998059435,168.8383440670296,7.8173377998059435,200.4802780216013,89.46197438301475,7014,0.10654536757659139,7012,2,0,0.9997148560022812,0.00028514399771884804,0.0,True,2074.0,25.69386510327284,0.7151470261908032,2074,0,0.0,,0.2699106728337948,0.4721359549995794,
37,46,35.53962537564978,35.18896477085832,1.0,24.7660229,2.0,212.59567656453177,69.80314709387153,2668,0.04052794991365068,2668,0,0,1.0,0.0,0.0,True,2239.0,26.696363706795488,0.7548959664400577,2239,0,0.0,,0.3090169943749474,,
37,47,35.53962537564978,35.87162963647016,2.23606797749979,55.37851073671648,3.23606797749979,214.20711024309554,67.15737046954177,3863,0.05868046121305568,3861,2,0,0.9994822676676158,0.0005177323323841574,0.0,True,2446.0,27.90315361398335,0.7814777547110079,2446,0,0.0,,0.28172904669025317,0.3761565157216644,
37,59,35.53962537564978,35.45132733518027,1.0,24.7660229,2.0,234.910867104257,11.23126593467875,2880,0.0437483117508673,2880,0,0,1.0,0.0,0.0,True,3452.0,33.14823867276277,0.9338722022167153,3452,0,0.0,,0.3090169943749474,,
38,46,36.316550102363465,35.18896477085832,5.19114712955712,128.56406868788088,6.19114712955712,212.96500952417483,71.73319107756811,5839,0.08869666399767852,5839,0,0,1.0,0.0,0.0,True,3224.0,32.03484154879717,0.8960103736220756,3224,0,0.0,,0.2727272727272727,,
32,48,36.464794580576665,36.324995264882176,3.2426406871192857,80.30731351366796,4.242640687119286,212.37988263509004,56.15893546320132,4884,0.07418984534417912,4884,0,0,1.0,0.0,0.0,True,2764.0,29.661566469288122,0.8149925018951989,2764,0,0.0,,0.28172904669025317,,
32,52,36.464794580576665,33.56841921435824,1.0,24.7660229,2.0,221.80416911081102,25.66181866135849,2842,0.04317107708193224,2842,0,0,1.0,0.0,0.0,True,3486.0,33.31108318918336,0.9512938614161542,3515,0,0.0,,0.3090169943749474,,
32,53,36.464794580576665,36.45246192214215,8.00692826708518,198.29976882128886,9.00692826708518,222.78440014421648,39.70205503439923,7251,0.11014548906442317,7239,12,0,0.998345055854365,0.0016549441456350847,0.0,True,2502.0,28.22076071320269,0.7740488895697946,2502,0,0.0,,0.2659858398756301,0.3874797948373232,
33,37,36.728838206488604,35.53962537564978,1.0,24.7660229,2.0,192.6159175450484,78.81075503546552,2692,0.040892519178241236,2692,0,0,1.0,0.0,0.0,True,2270.0,26.88054020359719,0.7439078920792468,2270,0,0.0,,0.3090169943749474,,
38,47,36.316550102363465,35.87162963647016,1.0,24.7660229,2.0,214.5764432027386,67.144883912904,3018,0.04584458502226302,3018,0,0,1.0,0.0,0.0,True,1956.0,24.952237121658943,0.6913108825276526,1956,0,0.0,,0.3090169943749474,,
38,63,36.316550102363465,34.92556647625372,1.0,24.7660229,2.0,235.94972269478467,8.18593308623735,2978,0.04523696958127875,2977,1,0,0.9996642041638684,0.000335795836131632,0.0,True,2364.0,27.431452220735256,0.7700908827003776,2383,0,0.0,,0.3090169943749474,0.37406669614897287,
39,41,36.24157802968238,34.88539868878677,1.0,24.7660229,2.0,205.5139695849866,87.26772260191353,2631,0.03996590563074023,2631,0,0,1.0,0.0,0.0,True,1631.0,22.785157984217765,0.6406896239778253,1631,0,0.0,,0.30901699437494745,,
39,45,36.24157802968238,36.53629119869251,7.694323451653613,190.55779080366042,8.694323451653613,213.29231506366887,81.12354985179212,8612,0.13081960444391288,8467,145,0,0.9831630283325592,0.01683697166744078,0.0,True,1628.0,22.764193258431348,0.625580097350692,1628,0,0.0,,0.2645644554438015,0.4270509831248423,
39,56,36.24157802968238,34.58756781708666,1.0,24.7660229,2.0,231.36241491879215,46.754676840831046,2711,0.041181136512708764,2711,0,0,1.0,0.0,0.0,True,1651.0,22.92443286298351,0.6473163720646291,1651,0,0.0,,0.3090169943749474,,
39,62,36.24157802968238,37.2682998404282,1.0,24.7660229,2.0,237.05898750238845,36.44192524723398,3199,0.048594044892716834,3199,0,0,1.0,0.0,0.0,True,3043.0,31.12261209566567,0.8467600000821182,3043,0,0.0,,0.30484544052339907,,
39,64,36.24157802968238,33.92153505064514,1.0,24.7660229,2.0,236.1626695851934,33.256357804566896,2955,0.044887590702712796,2955,0,0,1.0,0.0,0.0,True,2034.0,25.444887669192614,0.7253066904275348,2034,0,0.0,,0.3090169943749474,,
40,41,34.29832287671692,34.88539868878677,1.0,24.7660229,2.0,204.93013950189905,88.26493937847691,2376,0.03609235719446552,2376,0,0,1.0,0.0,0.0,True,2214.0,26.546903548453866,0.7674320764406711,2214,0,0.0,,0.31339216579491175,,
41,61,34.88539868878677,34.97345100921737,1.0,24.7660229,2.0,235.74894919831004,17.07288935441672,2970,0.0451154464930819,2970,0,0,1.0,0.0,0.0,True,3026.0,31.03555566752673,0.8885218065196229,3026,0,0.0,,0.3090169943749474,,
42,53,36.95397558019372,36.45246192214215,1.0,24.7660229,2.0,231.58345714997552,51.54979036637707,3226,0.04900418531538121,3226,0,0,1.0,0.0,0.0,True,3856.0,35.03431062722223,0.9545296521468544,3856,0,0.0,,0.3090169943749474,,
42,67,36.95397558019372,37.741028847116546,1.0,24.7660229,2.0,243.65885431217782,9.617151493637625,3502,0.05319673185817266,3502,0,0,1.0,0.0,0.0,True,3402.0,32.90729756144153,0.8811110679688197,3402,0,0.0,,0.30216947925196225,,
43,51,35.455695718223645,37.80962167424276,1.0,24.7660229,2.0,232.4753748885221,61.779270392771075,2852,0.043322980942178305,2852,0,0,1.0,0.0,0.0,True,3173.0,31.780454195325277,0.867544298623161,3173,0,0.0,,0.3090169943749474,,
40,48,34.29832287671692,36.324995264882176,3.3166247903554,82.13960550864952,4.3166247903554,219.90536692636005,68.71085987395584,3916,0.05948555167235984,3916,0,0,1.0,0.0,0.0,True,2930.0,30.539285625543155,0.8648499229195709,2930,0,0.0,,0.2791745113185196,,
40,51,34.29832287671692,37.80962167424276,7.324233081729782,181.39212422705734,8.324233081729782,227.88939814456438,56.428749177174986,6830,0.10375033654806376,6830,0,0,1.0,0.0,0.0,True,1831.0,24.141777101168852,0.6696010336033785,1831,0,0.0,,0.26900052367845045,,
40,66,34.29832287671692,34.133626181908774,1.0,24.7660229,2.0,239.8953395054801,10.936444897427704,2443,0.037110113058114166,2443,0,0,1.0,0.0,0.0,True,3175.0,31.790468518622614,0.9291118828542411,3175,0,0.0,,0.3090169943749474,,
41,56,34.88539868878677,34.58756781708666,3.7320508075688767,92.42805576421429,4.732050807568877,229.68283207214876,45.403275646992796,4458,0.06771874089769667,4458,0,0,1.0,0.0,0.0,True,1932.0,24.798683434954437,0.7139088679294525,1932,0,0.0,,0.2801868778094689,,
43,65,35.455695718223645,36.49576902323801,1.0,24.7660229,2.0,242.71527555670366,37.703635792582126,3048,0.04630029660300122,3048,0,0,1.0,0.0,0.0,True,3268.0,32.252700786889584,0.8965126951280572,3268,0,0.0,,0.3090169943749474,,
44,60,35.15989280237524,36.22466650310864,1.0,24.7660229,2.0,238.76515373987098,42.32925734703404,2921,0.04437111757787617,2921,0,0,1.0,0.0,0.0,True,3140.0,31.614759885488656,0.8857590547052648,3140,0,0.0,,0.3090169943749474,,
44,68,35.15989280237524,35.720094388779415,1.0,24.7660229,2.0,242.61017785272338,32.861963949774356,2836,0.0430799347657846,2836,0,0,1.0,0.0,0.0,True,3584.0,33.77606596515802,0.9530494376097474,3598,0,0.0,,0.3090169943749474,,
45,56,36.53629119869251,34.58756781708666,1.0,24.7660229,2.0,237.461177550831,58.83170636359504,2956,0.0449027810887374,2956,0,0,1.0,0.0,0.0,True,2122.0,25.989489769558844,0.7308233869535383,2122,0,0.0,,0.3090169943749474,,
