Repository: AmiraliKhosrozadeh/ice-bonded-granular-microCT

# Grain-scale kinematics, ice-bond failure and damage evolution in ice-bonded granular media under in-situ uniaxial compression

Analysis code, per-specimen tables and supplementary material for the paper of
that title (Khosrozadeh et al., submitted to *Powder Technology*).  Twelve
ice-bonded columns, five of glass beads (G1–G5), four of γ-alumina beads
(A1–A4) and three of quartz sand (S1–S3), were compressed at −5 °C inside a
laboratory micro-CT and reconstructed at every load step at 24.77 µm per
voxel.  The reconstructions themselves are available from the corresponding
author on request; everything computed from them is here.

The repository is organised by what each analysis takes in, which is how
Fig. 1 of the paper draws it.

```
stage0_dragonfly/        per-scan segmentation run inside Dragonfly: phase classification,
                         watershed bead labels, histogram / porosity / PSD checks, ROI export
spam_pipeline/           first-generation SPAM pipeline (alignment, ddic, ldic, contacts,
                         bonds, crack analysis, tortuosity, plots) as first written; the
                         paper's numbers come from analysis/ and paper/, which supersede it
postprocessing/          first-generation post-processing (sparse graphs, permeability)

analysis/                the pipeline the paper reports, one folder per branch of Fig. 1
  kinematics/            branch A: bead DDIC (spam-ddic), composed 1->N fields, neighbourhood
                         gradient, Green-Lagrange strain, packing rotation, motion renders
  sand_tracking/         branch A for sand: predictor from column length, reciprocal
                         matching, grain strain, damage criteria and their nulls
  bonds/                 branch B: throat lens, neck, coverage pair, cohesive / adhesive
                         classification, survival census, breakage clustering null test;
                         _spec.py is the registry of every specimen's scans, frames and
                         thresholds that the other scripts import
  damage/                branch C: the pipeline's void / crack / separation classes and the
                         crack-orientation classification (the volumes the paper reports
                         come from paper/scripts/crack_split_tight.py, see below)
  structure/             branches C and D: fixed core, phase fractions, voxel-face specific
                         surface, 26-connected spanning air, Kozeny-Carman estimate, PuMA
                         ice-diffusion tortuosity
  sand_segmentation/     phase segmentation of the sand and, under dl/, the border-core 3D
                         U-Net (synthetic training data, training, inference, decoding) with
                         the five-way comparison against watershed, ParticleSeg3D and
                         Cellpose-SAM

paper/
  scripts/               the scripts that make every table and figure of the paper from the
                         outputs of analysis/; in particular
                           crack_split_tight.py   void / crack / separation inside the bead
                                                  envelope, the classes the paper reports
                           planar_test.py         breakage-clustering null test
                           ice_tortuosity.py      PuMA continuum diffusion on interior cubes
                           specimen_tables.py     Tables 2-4 of the paper
                           fig_*.py               the figures
  data/                  the tables behind the paper: bond geometry, failure mode at every
                         threshold, survival census, specimen summary, crack volumes, core
                         structure, ice tortuosity per cube, DIC summary, clustering sweeps,
                         loading rates, and under bonds/ the per-throat, per-pair and
                         per-bead tables of every bead specimen
supplementary/           supplementary.pdf and its figures: method settings and provenance,
                         crack classes, crack orientation and ice-path maps for every scan
data/                    the intermediate data the tables are built from: spam-ddic outputs,
                         composed kinematic fields, sand tracking outputs, crack-class masks,
                         Camsizer references (see data/README.md)
templates/               per-specimen template documenting how the scripts are adapted
```

## Results for every specimen

The paper shows one or two specimens per figure.  The same rendering for
every specimen and every scan is in [`supplementary/`](supplementary/README.md):
the void and crack classes (Fig. 11 of the paper), the crack orientation
classes (Fig. 12), the ice-path maps (Fig. 18) and the per-scan tables behind
Tables 2–4, each as one sheet per material, compiled with their text in
[`supplementary/supplementary.pdf`](supplementary/supplementary.pdf).

File: paper/data/bonds/Glass_75_1000_T6/Glass_75_1000_T6_throats_scan03_classified.csv (part 1 of 6)
bead_a,bead_b,r_a_vox,r_b_vox,gap_vox,gap_um,dsum_min,z_mid,axis_dip_deg,lens_vox,lens_mm3,binder_vox,pore_vox,crack_vox,binder_frac,pore_frac,crack_frac,connected,bond_area_vox,r_bond_vox,r_bond_over_R,neck_binder_vox,neck_crack_vox,neck_severed,q_crack_med,q_binder_med,q_pore_med,dq_paired,cls
11,50,34.6300881123078,35.33418283206029,1.0,24.7660229,2.0,351.705286162558,19.654829685245826,2631,0.0399659056307402,2631,0,0,1.0,0.0,0.0,True,1928.0,24.77299861870477,0.7081614168009542,1928,0,0.0,,0.3090169943749474,,,intact
12,27,29.0124465629937,34.59421850521294,1.0,24.7660229,2.0,327.0341785379551,64.93850182191372,3795,0.0576475149633824,3765,20,10,0.9920948616600792,0.0052700922266139,0.0026350461133069,True,2205.0,26.49289148121168,0.8330224970230038,2265,714,0.2396777442094662,0.4685851315502535,0.3228287342177362,0.4626456542734674,0.1457563973325172,intact
12,31,29.0124465629937,33.36314501932084,1.0,24.7660229,2.0,329.1224486323382,58.5380686752794,1760,0.0267350794033077,1760,0,0,1.0,0.0,0.0,True,2516.0,28.29960553856568,0.90739357561747,2999,891,0.2290488431876606,,0.3090169943749474,,,intact
13,27,33.60129597317544,34.59421850521294,9.74165738677394,241.2621099247976,10.74165738677394,331.3851474311299,73.3831900977705,6954,0.1056339444151149,6293,193,468,0.9049467932125396,0.0277538107563991,0.0672993960310612,True,2050.0,25.544769849751454,0.7491627578481502,2332,764,0.2467700258397933,0.3300632480782068,0.2590413347481588,0.2936554698651563,0.071021913330048,cohesive
11,27,34.6300881123078,34.59421850521294,8.449489742783179,209.26025646308327,9.44948974278318,330.4600771757143,72.14700907579525,7009,0.1064694156464683,5643,1061,305,0.8051077186474532,0.1513768012555286,0.0435154800970181,True,1307.0,20.39683851096082,0.5892970116308355,1386,324,0.1894736842105263,0.3797958971132712,0.2284989041564256,0.3706793556038632,0.1512969929568456,cohesive
11,43,34.6300881123078,34.887098712341675,1.0,24.7660229,2.0,338.45464345603904,54.98799314084008,2472,0.0375506342528277,2472,0,0,1.0,0.0,0.0,True,2127.0,26.02009085135797,0.7485944710907588,2127,104,0.0466158673240699,,0.3090169943749474,,,intact
11,45,34.6300881123078,33.98979434722229,1.0,24.7660229,2.0,339.1689458813473,54.488945099428975,2223,0.0337682281327006,2223,0,0,1.0,0.0,0.0,True,2277.0,26.92195406801838,0.7846691979950892,2285,213,0.0852682145716573,,0.3090169943749474,,,intact
11,47,34.6300881123078,35.135350052914504,3.2426406871192857,80.30731351366796,4.242640687119286,342.1850087561081,49.35791842978401,4304,0.0653794214499072,4301,3,0,0.9993029739776952,0.0006970260223048,0.0,True,1998.0,25.218706402097904,0.7229570132527111,1998,0,0.0,,0.2817290466902531,0.45657137141714,,intact
13,28,33.60129597317544,32.085157519985124,1.0,24.7660229,2.0,328.74166736198606,76.06541960893749,1913,0.0290592084650726,1913,0,0,1.0,0.0,0.0,True,3820.0,34.870385217575105,1.061722268845155,3827,144,0.0362629060690002,,0.3244997998398398,,,intact
14,46,28.950674225133486,34.431071729444454,4.855156433186538,120.24291540738012,5.855156433186538,334.78117080910624,40.32502445319022,4636,0.0704226296100766,4310,326,0,0.9296807592752372,0.0703192407247627,0.0,True,2719.0,29.419119302482983,0.9283152068283502,2721,204,0.0697435897435897,,0.2661832955178855,0.4042842967971135,,intact
15,36,32.372226061783266,34.422410330978174,1.0,24.7660229,2.0,332.4600773983065,59.00784303483014,2690,0.040862138406192,2605,58,27,0.9684014869888476,0.0215613382899628,0.0100371747211895,True,1925.0,24.753717516845768,0.7411887796286689,2551,1119,0.3049046321525885,0.4211646096066227,0.3090169943749474,0.414213562373095,0.1121476152316753,intact
15,45,32.372226061783266,33.98979434722229,1.0,24.7660229,2.0,337.4147007910682,49.874589168125134,1977,0.0300313931706474,1977,0,0,1.0,0.0,0.0,True,2406.0,27.67405980621926,0.834033069989647,2406,1059,0.3056277056277056,,0.3090169943749474,,,intact
6,25,30.5859030657664,35.546743341656395,6.117215614703381,151.4991019979815,7.117215614703381,324.4910672981546,63.82400925160681,5287,0.0803115709120956,5129,147,11,0.9701153773406468,0.0278040476640817,0.0020805749952714,True,3172.0,31.77544585013693,0.9609609648577564,3181,75,0.023034398034398,0.3492898867672912,0.2701351138446443,0.3993004939963711,0.0791547729226468,intact
6,38,30.5859030657664,37.81835912552483,1.0,24.7660229,2.0,328.2150073880286,54.102225189287054,6271,0.0952589107603086,6267,4,0,0.999362143198852,0.0006378568011481,0.0,True,3756.0,34.57704343211429,1.0109616659681304,3757,0,0.0,,0.3203772410170408,0.4105458806138031,,intact
6,39,30.5859030657664,34.033614381940986,1.0,24.7660229,2.0,331.22878842174964,49.44819903251644,3426,0.0520422625203025,3426,0,0,1.0,0.0,0.0,True,4031.0,35.82048507777163,1.1086583896810729,4033,46,0.0112772738416278,,0.3203772410170408,,,intact
9,39,34.857848290902304,34.033614381940986,1.0,24.7660229,2.0,335.76384796728473,56.42542359441089,2732,0.0415001346192255,2732,0,0,1.0,0.0,0.0,True,3478.0,33.272838534564855,0.9659495456664432,3560,110,0.0299727520435967,,0.3090169943749474,,,intact
9,43,34.857848290902304,34.887098712341675,1.0,24.7660229,2.0,337.5051326268756,53.641241341139775,2681,0.0407254249319705,2681,0,0,1.0,0.0,0.0,True,2780.0,29.747293718772774,0.853030792822573,2809,113,0.0386721423682409,,0.3090169943749474,,,intact
9,47,34.857848290902304,35.135350052914504,1.0,24.7660229,2.0,341.2354979269448,45.07412126524402,2634,0.040011476788814,2634,0,0,1.0,0.0,0.0,True,2384.0,27.54724611757329,0.7871406585039079,2384,165,0.0647312671635935,,0.3090169943749474,,,intact
10,42,29.06868407867985,32.4121189676092,1.0,24.7660229,2.0,334.2100367368795,12.374060825096077,2089,0.0317327164054033,2089,0,0,1.0,0.0,0.0,True,3217.0,32.00004537267493,1.0409768183600991,3240,140,0.0414201183431952,,0.3090169943749474,,,intact
7,8,37.524417086418005,26.648203580847458,1.0,24.7660229,2.0,294.65941668950205,87.37869229168916,2322,0.0352720763491367,2322,0,0,1.0,0.0,0.0,True,4007.0,35.713690847327015,1.1130507208830451,4013,59,0.0144891944990176,,0.3333333333333333,,,intact
7,22,37.524417086418005,32.12992925276478,4.766114533138578,118.03770167173282,5.766114533138578,315.8263293542633,55.0560297399849,3907,0.0593488381981383,3716,75,116,0.951113386229844,0.0191963143076529,0.0296902994625032,True,6132.0,44.1800432557394,1.2685509398251784,6646,463,0.0651287100858067,0.383703238408402,0.2771863727725964,0.3577747210701756,0.1065168656358055,intact
8,35,26.648203580847458,34.0494773175402,2.863703305156273,70.92254163430594,3.863703305156273,324.3438896847367,29.18143811086352,1361,0.0206741153794897,1361,0,0,1.0,0.0,0.0,True,1977.0,25.085825579106505,0.826582670303401,1987,57,0.0278864970645792,,0.2833003940990191,,,intact
9,11,34.857848290902304,34.6300881123078,1.0,24.7660229,2.0,317.4501787546489,88.47525514581938,2673,0.0406039018437737,2673,0,0,1.0,0.0,0.0,True,2464.0,28.00563442518059,0.8060574503947086,2466,0,0.0,,0.303832434700687,,,intact
17,48,29.834152976102875,35.10728681692217,1.0,24.7660229,2.0,344.22089512913146,20.415061655412376,2364,0.0359100725621702,2354,10,0,0.9957698815566836,0.0042301184433164,0.0,True,2315.0,27.14566975625165,0.8360045555739957,2328,2,0.0008583690987124,,0.3090169943749474,0.448823848493461,,intact
18,19,32.414391269843755,34.842778591540295,1.0,24.7660229,2.0,324.8735739935497,82.56716316446706,1869,0.0283908314799899,1793,58,18,0.9593365436062066,0.0310326377742108,0.0096308186195826,True,654.0,14.428259270064393,0.4290474695798471,1496,1284,0.4618705035971223,0.4285714285714285,0.3090169943749474,0.4248680190890256,0.1195544341964811,intact
19,36,34.842778591540295,34.422410330978174,1.0,24.7660229,2.0,339.7005148894441,73.09101547913114,2376,0.0360923571944655,2347,29,0,0.9877946127946128,0.0122053872053872,0.0,True,1025.0,18.06287998460892,0.5215572285470684,1554,1380,0.4703476482617587,,0.3090169943749474,0.4211646096066227,,intact
19,48,34.842778591540295,35.10728681692217,1.0,24.7660229,2.0,352.00670576838627,51.18745891303434,2690,0.040862138406192,2395,195,100,0.8903345724907064,0.0724907063197026,0.037174721189591,True,676.0,14.668929172241665,0.4194114497701967,905,875,0.4915730337078651,0.4142135623730951,0.2742918851774317,0.407669683062202,0.1399216771956633,intact
21,42,34.76413935583837,32.4121189676092,1.0,24.7660229,2.0,345.38275506241735,63.15804133621141,3533,0.0536676338249354,3533,0,0,1.0,0.0,0.0,True,1969.0,25.03501879160237,0.7453531773401559,1979,65,0.0318003913894324,,0.3333333333333333,,,intact
22,33,32.12992925276478,17.98180049232556,1.0,24.7660229,2.0,333.20837165641217,77.7338403982523,1856,0.02819335646167,1856,0,0,1.0,0.0,0.0,True,1896.0,24.566553364370574,0.9804711786775816,1896,498,0.2080200501253132,,0.3333333333333333,,,intact
22,51,32.12992925276478,35.00588579225282,10.00566930306458,247.80063508952443,11.00566930306458,360.1348093929454,54.32268584355514,11491,0.1745527258087555,5769,1513,4209,0.5020450787572883,0.1316682621181794,0.3662866591245322,True,2640.0,28.988585676524604,0.8635803604108013,2996,1503,0.3340742387197155,0.3608833931394961,0.1558597271679049,0.3281364652629476,0.2050236659715911,cohesive
23,27,34.152603229490424,34.59421850521294,1.0,24.7660229,2.0,340.9390617228467,87.35541500082542,2710,0.0411659461266841,2710,0,0,1.0,0.0,0.0,True,2815.0,29.93396615230549,0.8708465467050047,2829,8,0.0028198801550934,,0.3090169943749474,,,intact
19,52,34.842778591540295,35.96150895432663,1.0,24.7660229,2.0,359.9370253553469,30.00421236721506,2704,0.0410748038105365,2704,0,0,1.0,0.0,0.0,True,2387.0,27.56457324757103,0.7786131095441002,2486,1108,0.3082915971062883,,0.3133921657949117,,,intact
20,38,23.64185609074005,37.81835912552483,11.421156691839222,282.8566281745784,12.421156691839222,331.0924035156974,57.08281598685509,8175,0.1241814057511597,8070,105,0,0.9871559633027523,0.0128440366972477,0.0,True,2760.0,29.64009591528445,0.9645295191690276,2797,0,0.0,,0.2670956320609225,0.23166247903554,,intact
20,40,23.64185609074005,35.57845607245129,3.898979485566356,96.5622152261666,4.898979485566356,336.2752920548925,48.78089835639541,3040,0.0461787735148043,3040,0,0,1.0,0.0,0.0,True,4002.0,35.6914018288373,1.2053770243724402,4002,0,0.0,,0.2801868778094689,,,intact
21,35,34.76413935583837,34.0494773175402,1.0,24.7660229,2.0,340.1113331270936,67.42329045557896,2495,0.0379000131313937,2493,2,0,0.9991983967935872,0.0008016032064128,0.0,True,1664.0,23.014509567006368,0.6688940555542644,2319,146,0.0592292089249492,,0.3090169943749474,0.4524755628025683,,intact
15,47,32.372226061783266,35.135350052914504,8.45791845713346,209.46900219569991,9.45791845713346,340.430763665829,47.26298100783661,7829,0.1189255321866458,7775,33,21,0.9931025673776984,0.0042150977136288,0.0026823349086728,True,2396.0,27.616489409343156,0.8181745219950353,2404,514,0.1761480466072652,0.2264672114362374,0.2732825992702655,0.2445243716588601,-0.046815387834028,intact
16,36,32.6658550998519,34.422410330978174,1.0,24.7660229,2.0,333.24551957167097,61.9686615423598,2150,0.0326593299529044,2150,0,0,1.0,0.0,0.0,True,2930.0,30.539285625543155,0.9104210827161728,2942,75,0.0248591315876698,,0.3203772410170408,,,intact
16,54,32.6658550998519,37.34628588173539,5.0,123.8301145,6.0,354.8373217803941,14.064393321054975,3357,0.0509941258846046,3357,0,0,1.0,0.0,0.0,True,4593.0,38.23607337635692,1.092269793218086,5165,726,0.123238838906807,,0.2857142857142857,,,intact
17,44,29.834152976102875,35.3685680063781,3.414213562373095,84.55649127122264,4.414213562373095,338.7716652999485,44.656279388755785,3357,0.0509941258846046,3353,4,0,0.9988084599344652,0.0011915400655347,0.0,True,3622.0,33.954652225544734,1.0415102840468224,3626,0,0.0,,0.2801868778094689,0.3571784405696134,,intact
23,41,34.152603229490424,36.75442188612426,6.89920048531124,170.8657572109093,7.89920048531124,348.5075852651462,76.64730096170521,6541,0.0993603149869524,4790,909,842,0.7323039290628345,0.1389695765173521,0.1287264944198135,True,1225.0,19.746635424171476,0.5569726100333321,1492,619,0.2932259592610137,0.3897157081990963,0.2183389283327711,0.3837430868261572,0.1713767798663251,cohesive
23,50,34.152603229490424,35.33418283206029,9.507015194961,235.4509560290521,10.507015194961,362.1842707096904,55.75640588250975,7018,0.1066061291206898,7018,0,0,1.0,0.0,0.0,True,1706.0,23.30314712285761,0.6707216851910782,1706,0,0.0,,0.2674788903885893,,,intact
23,58,34.152603229490424,37.3564389484616,1.0,24.7660229,2.0,367.94509102812935,36.4618757001189,2838,0.0431103155378338,2838,0,0,1.0,0.0,0.0,True,2622.0,28.88959192466898,0.80799829069942,2622,39,0.0146561443066516,,0.3090169943749474,,,intact
23,60,34.152603229490424,35.96600036682223,1.0,24.7660229,2.0,370.3883208696807,27.575266302777656,2779,0.042214082762382,2779,0,0,1.0,0.0,0.0,True,2868.0,30.2144461073691,0.8618096926550316,2912,129,0.0424202564945741,,0.3090169943749474,,,intact
24,31,34.880232215766526,33.36314501932084,1.0,24.7660229,2.0,344.50948629317463,86.37066712766324,2411,0.0366240207053267,2410,1,0,0.9995852343425964,0.0004147656574035,0.0,True,3862.0,35.06155701679262,1.027544603955084,3901,569,0.1272930648769575,,0.3090169943749474,0.4340578300578996,,intact
24,59,34.880232215766526,35.206436281111145,1.0,24.7660229,2.0,369.8730210597055,39.81750531252285,2656,0.0403456652813553,2656,0,0,1.0,0.0,0.0,True,3056.0,31.18902069924069,0.8900129330767133,3121,175,0.0530946601941747,,0.3090169943749474,,,intact
25,34,35.546743341656395,33.55082558892075,6.817337799805944,168.8383440670296,7.817337799805943,345.05809595875496,84.74735545513624,6256,0.0950310549699395,5894,362,0,0.9421355498721228,0.0578644501278772,0.0,True,4204.0,36.58107108214104,1.0588236792786248,4213,66,0.0154241645244215,,0.2588283628687876,0.3898259201723122,,intact
25,37,35.546743341656395,34.36421902912943,2.863703305156273,70.92254163430594,3.863703305156273,346.90290190297253,81.56363921448995,3950,0.0600020247971964,3950,0,0,1.0,0.0,0.0,True,4248.0,36.772005609005646,1.0519667978243086,4256,43,0.010002326122354,,0.2817290466902531,,,intact
25,61,35.546743341656395,34.1630384408753,1.0,24.7660229,2.0,369.5298763220544,35.78737395162941,2942,0.0446901156843929,2852,90,0,0.9694085656016316,0.0305914343983684,0.0,True,4150.0,36.34537147509613,1.0427624515732965,4165,152,0.0352096363215195,,0.304845440523399,0.4229861452669073,,intact
26,31,26.0721753283052,33.36314501932084,1.0,24.7660229,2.0,337.893648429671,73.70443237117114,3112,0.047272481308576,3112,0,0,1.0,0.0,0.0,True,1654.0,22.945251180756117,0.772108269848758,2364,682,0.2239001969796454,,0.3333333333333333,,,intact
26,33,26.0721753283052,17.98180049232556,1.0,24.7660229,2.0,328.5568889200693,87.80694803674308,3781,0.0574348495590379,3781,0,0,1.0,0.0,0.0,True,2527.0,28.36140127684877,1.2875751052447322,2527,311,0.109584214235377,,0.3660254037844386,,,intact
26,35,26.0721753283052,34.0494773175402,8.281885242839627,205.10935957933825,9.281885242839628,340.85931961315515,69.86671842275997,6171,0.0937398721578479,5792,367,12,0.9385836979419868,0.0594717225733268,0.0019445794846864,True,1585.0,22.46154869107,0.7472033020576709,1640,370,0.1840796019900497,0.4299909212292988,0.2598751755617592,0.3827822185373187,0.1701157456675395,intact
27,62,34.59421850521294,34.40662060213569,1.0,24.7660229,2.0,369.4187568894173,40.492098520570536,2432,0.0369430188118434,2431,1,0,0.9995888157894736,0.0004111842105263,0.0,True,2436.0,27.846056861676377,0.8071222675525623,2484,279,0.1009771986970684,,0.3090169943749474,0.4340578300578996,,intact
28,46,32.085157519985124,34.431071729444454,1.0,24.7660229,2.0,349.673046106848,68.16057918645141,2355,0.0357733590879487,2355,0,0,1.0,0.0,0.0,True,2348.0,27.33846397952051,0.8220088326716132,2379,0,0.0,,0.3090169943749474,,,intact
28,57,32.085157519985124,34.63997239729759,1.0,24.7660229,2.0,368.09952460099066,17.23136373793064,2522,0.0383101535540581,2522,0,0,1.0,0.0,0.0,True,3557.0,33.648599750297834,1.0085735252074013,3557,20,0.0055912776069331,,0.3090169943749474,,,intact
29,37,27.19841450770519,34.36421902912943,1.0,24.7660229,2.0,340.7872319470722,70.14013992900757,2853,0.0433381713282029,2848,5,0,0.9982474588152822,0.0017525411847178,0.0,True,2613.0,28.839967624778037,0.9369309260469596,2617,194,0.0690145855567413,,0.3333333333333333,0.4305008740430604,,intact
26,56,26.0721753283052,35.89863452906266,2.0,49.5320458,3.0,362.2205662604804,10.7213086575424,2388,0.0362746418267608,2388,0,0,1.0,0.0,0.0,True,1192.0,19.47884453275087,0.6286457955796743,1194,831,0.4103703703703704,,0.2898979485566356,,,intact
27,43,34.59421850521294,34.887098712341675,5.414213562373095,134.08853707122265,6.414213562373095,350.51503104794097,77.67330676243124,5306,0.0806001882465631,5299,7,0,0.9986807387862796,0.0013192612137203,0.0,True,2179.0,26.33623439283756,0.7580810337943232,2179,49,0.0219928186714542,,0.2771863727725964,0.356789172325331,,intact
27,50,34.59421850521294,35.33418283206029,1.0,24.7660229,2.0,363.76567375445984,52.437966196502416,2787,0.0423356058505788,2787,0,0,1.0,0.0,0.0,True,2379.0,27.5183433227954,0.7870433985776697,2380,0,0.0,,0.3090169943749474,,,intact
27,60,34.59421850521294,35.96600036682223,10.06225774829855,249.2021058200643,11.06225774829855,371.9697239144502,43.37621782486837,8038,0.1221003228657886,8038,0,0,1.0,0.0,0.0,True,2184.0,26.366433043273013,0.7473455571641575,2184,11,0.00501138952164,,0.2658101509094669,,,intact
29,55,27.19841450770519,33.52139099070318,7.246211251235321,179.4598337863316,8.246211251235321,360.6884818529276,23.954150761666924,4801,0.0729290433041367,4801,0,0,1.0,0.0,0.0,True,3767.0,34.62763840134553,1.140571453321049,3767,18,0.0047556142668428,,0.2711923793731366,,,intact
30,37,35.16870951568426,34.36421902912943,1.0,24.7660229,2.0,347.65673789954747,82.17398385722183,2608,0.0396165267521742,2608,0,0,1.0,0.0,0.0,True,5232.0,40.8092798823208,1.1738116238271017,5234,0,0.0,,0.3090169943749474,,,intact
30,38,35.16870951568426,37.81835912552483,1.0,24.7660229,2.0,346.0293618483429,85.02300293800371,6307,0.0958057646571944,6211,96,0,0.9847788171872522,0.0152211828127477,0.0,True,6167.0,44.30594845046698,1.2140766652313937,6171,161,0.025426405559065,,0.3203772410170408,0.4142135623730951,,intact
30,64,35.16870951568426,34.856407404914144,1.0,24.7660229,2.0,376.8720860207012,23.696570269378988,3001,0.0455863484598447,2995,6,0,0.9980006664445183,0.0019993335554815,0.0,True,2314.0,27.139806127334285,0.7751449000251769,2515,276,0.0988892869939089,,0.3090169943749474,0.3979329887563829,,intact
31,59,33.36314501932084,35.206436281111145,4.65685424949238,115.33175898489058,5.65685424949238,372.0605397229134,45.35407557289586,5051,0.0767266398102884,4690,353,8,0.9285290041575924,0.0698871510591962,0.0015838447832112,True,1707.0,23.30997588406583,0.6798926124963512,1861,666,0.2635536208943411,0.4033355237809336,0.2642788416911127,0.4336336092645431,0.1390566820898208,intact
32,45,33.10848263899136,33.98979434722229,1.0,24.7660229,2.0,353.46593378470897,79.22564564066302,2171,0.0329783280594211,2009,125,37,0.9253800092123444,0.0575771533855366,0.0170428374021188,True,586.0,13.657583728599336,0.4070919356515069,981,1376,0.5837929571489181,0.4211646096066227,0.2898979485566356,0.4285714285714285,0.131266661049987,intact
32,58,33.10848263899136,37.3564389484616,7.6602540378443855,189.7140269210715,8.660254037844386,371.76309438435857,50.26899156385603,7048,0.107061840701428,5214,1458,376,0.7397843359818388,0.2068671963677639,0.0533484676503972,True,807.0,16.02735405955453,0.4549030552645466,944,674,0.4165636588380716,0.3660254037844386,0.2264672114362374,0.3510714832006494,0.1395581923482012,cohesive
34,47,33.55082558892075,35.135350052914504,1.0,24.7660229,2.0,357.26746704201,75.3175876826591,2461,0.037383540006557,2461,0,0,1.0,0.0,0.0,True,2782.0,29.75799226028708,0.866491458644034,2782,217,0.0723574524841613,,0.3090169943749474,,,intact
34,61,33.55082558892075,34.1630384408753,9.839639641948532,243.6887407002452,10.839639641948532,373.0363865189155,51.37466902507219,7959,0.1209002823698447,7943,16,0,0.9979896971981403,0.0020103028018595,0.0,True,2449.0,27.920259870998752,0.8246541611836843,2449,47,0.0188301282051282,,0.268574925671901,0.3608923008606732,,intact
34,66,33.55082558892075,35.91733492023478,1.0,24.7660229,2.0,381.6918059347448,16.36420850637773,2712,0.0411963268987333,2712,0,0,1.0,0.0,0.0,True,3261.0,32.21813990355963,0.927565655040296,3261,227,0.0650802752293578,,0.3090169943749474,,,intact
35,56,34.0494773175402,35.89863452906266,1.0,24.7660229,2.0,373.9895939706761,51.28057479533688,2898,0.0440217386993102,2643,217,38,0.912008281573499,0.0748792270531401,0.0131124913733609,True,1563.0,22.305119414727752,0.637761873076522,1910,551,0.2238927265339293,0.4499812558971079,0.2898979485566356,0.414213562373095,0.1600833073404722,intact
36,44,34.422410330978174,35.3685680063781,12.89320964314385,319.3135252766014,13.89320964314385,356.8859164431183,80.17005531561485,9015,0.1369413300118294,6948,2067,0,0.7707154742096506,0.2292845257903494,0.0,True,1.0,0.5641895835477563,0.0161679803604578,1994,0,0.0,,0.2306583719537366,0.3333333333333333,,intact
39,63,34.033614381940986,34.6760783632378,1.0,24.7660229,2.0,378.1078920319562,48.32604836225542,2545,0.038659532432624,2545,0,0,1.0,0.0,0.0,True,3842.0,34.97065316401917,1.0179248885223109,3861,25,0.0064333504889346,,0.3090169943749474,,,intact
39,65,34.033614381940986,35.86538244334089,1.0,24.7660229,2.0,380.5809015066119,42.87085378386352,2763,0.0419710365859883,2763,0,0,1.0,0.0,0.0,True,2940.0,30.591356056578213,0.8753017195094732,2940,0,0.0,,0.3090169943749474,,,intact
40,53,35.57845607245129,37.03735089150206,1.0,24.7660229,2.0,376.53358806359705,61.18788946181852,3139,0.0476826217312404,3132,7,0,0.9977699904428162,0.0022300095571838,0.0,True,3582.0,33.76664052449308,0.9300079951257696,4264,525,0.1096262267696805,,0.3090169943749474,0.4532998322843198,,intact
40,68,35.57845607245129,33.28956077647692,1.0,24.7660229,2.0,387.423962997106,39.29838605908822,2626,0.0398899537006171,2626,0,0,1.0,0.0,0.0,True,4186.0,36.502673649547205,1.0600762246318494,4194,0,0.0,,0.3090169943749474,,,intact
36,48,34.422410330978174,35.10728681692217,9.645764924552132,238.8872350094749,10.645764924552132,362.3351462723012,72.22032392198386,7561,0.1148545087320512,4653,2908,0,0.6153947890490676,0.3846052109509324,0.0,True,15.0,2.1850968611841584,0.0628536280414431,1232,416,0.2524271844660194,,0.1798334192119471,0.3571428571428571,,intact
36,54,34.422410330978174,37.34628588173539,1.0,24.7660229,2.0,371.6207576020822,55.57423518059941,2935,0.0445837829822206,2935,0,0,1.0,0.0,0.0,True,3283.0,32.32663540087933,0.9008561422118404,3283,82,0.0243684992570579,,0.3090169943749474,,,intact
37,64,34.36421902912943,34.856407404914144,1.0,24.7660229,2.0,381.46956616520487,32.60149466302963,2595,0.0394190517338543,2595,0,0,1.0,0.0,0.0,True,2820.0,29.96053869739811,0.8656534978326387,2953,55,0.0182845744680851,,0.3090169943749474,,,intact
38,71,37.81835912552483,33.8896927299754,1.0,24.7660229,2.0,383.85094341740125,21.00191364946326,2773,0.0421229404462343,2757,16,0,0.994230075730256,0.0057699242697439,0.0,True,4496.0,37.83016320718592,1.0551161892786585,4608,311,0.063224232567595,,0.3090169943749474,0.4034390994272556,,intact
41,58,36.75442188612426,37.3564389484616,6.5630027024141775,162.5394752207514,7.5630027024141775,377.0950176151984,61.47625125092658,6670,0.1013198747841266,4045,1871,754,0.6064467766116941,0.2805097451274362,0.1130434782608695,True,1087.0,18.601151746109178,0.5019818023063211,1319,666,0.3355163727959698,0.3835305927159431,0.1820021359817107,0.3938608859394958,0.2015284567342324,cohesive
41,67,36.75442188612426,37.2218335946346,3.7320508075688767,92.42805576421428,4.732050807568877,386.2655817799874,42.04363629916072,5190,0.0788381034677087,4485,658,47,0.8641618497109826,0.1267822736030828,0.0090558766859344,True,911.0,17.028808129561895,0.4603857824080071,1447,896,0.3824157063593683,0.3900959445746376,0.25,0.4070873561037283,0.1400959445746376,intact
41,72,36.75442188612426,34.63128248666163,1.0,24.7660229,2.0,387.9649570549859,29.8281801345874,3092,0.0469686735880839,2268,518,306,0.7335058214747736,0.167529107373868,0.0989650711513583,True,427.0,11.65840132267193,0.3266312611216992,706,2437,0.7753738466433344,0.4211646096066227,0.2553967929896867,0.3956439237389599,0.165767816616936,cohesive
42,53,32.4121189676092,37.03735089150206,9.3166247903554,230.7357429086495,10.3166247903554,378.4365621505802,67.42082152700881,8086,0.1228294613949697,7953,128,5,0.9835518179569628,0.0158298293346524,0.0006183527083848,True,2829.0,30.00830998263554,0.8641767905071683,3339,367,0.0990286022665947,0.464779370173074,0.266978077589994,0.3263887057725688,0.19780129258308,intact
43,50,34.887098712341675,35.33418283206029,1.0,24.7660229,2.0,371.7602400347846,67.41207342972426,2746,0.0417128000235699,2746,0,0,1.0,0.0,0.0,True,2044.0,25.507359866510456,0.7264851710341337,2044,0,0.0,,0.3090169943749474,,,intact
43,62,34.887098712341675,34.40662060213569,3.2426406871192857,80.30731351366796,4.242640687119286,377.41332316974206,58.797782113685926,4079,0.0619615845943707,4079,0,0,1.0,0.0,0.0,True,2368.0,27.45465007031079,0.7924138101380499,2368,50,0.0206782464846981,,0.2817290466902531,,,intact
43,63,34.887098712341675,34.6760783632378,1.0,24.7660229,2.0,379.8491766915471,52.373832158475096,2848,0.0432622193980798,2848,0,0,1.0,0.0,0.0,True,2665.0,29.125518822500005,0.8373832262104853,2667,0,0.0,,0.3090169943749474,,,intact
43,65,34.887098712341675,35.86538244334089,10.015099296692402,248.0341785276579,11.015099296692402,382.3221861662028,54.15218452322826,8427,0.1280093830293606,8425,2,0,0.9997626676159962,0.0002373323840037,0.0,True,1423.0,21.28273873446588,0.6016110922706921,1423,0,0.0,,0.266978077589994,0.3682340623982247,,intact
43,73,34.887098712341675,34.7057019224032,1.0,24.7660229,2.0,393.6336378550045,8.125094701596273,2671,0.0405735210717244,2671,0,0,1.0,0.0,0.0,True,1814.0,24.02944305508133,0.6905726694690427,1814,0,0.0,,0.3090169943749474,,,intact
44,48,35.3685680063781,35.10728681692217,1.0,24.7660229,2.0,369.1921073220604,81.07058507809462,8553,0.1299233716684611,8553,0,0,1.0,0.0,0.0,True,5638.0,42.3630869779837,1.2022014371928669,5655,188,0.0321752524388156,,0.3333333333333333,,,intact
44,54,35.3685680063781,37.34628588173539,6.032065437739018,149.39027076534305,7.032065437739018,378.4777186518414,65.86283324955387,6547,0.0994514573031,6487,60,0,0.9908354971742784,0.0091645028257217,0.0,True,5782.0,42.90067321050659,1.1799700038321732,6370,0,0.0,,0.2711923793731366,0.3151792595762266,,intact
45,47,33.98979434722229,35.135350052914504,1.0,24.7660229,2.0,362.9542650536432,85.13130859934067,2442,0.0370949226720895,2442,0,0,1.0,0.0,0.0,True,2391.0,27.58765915886021,0.7981946192883645,2391,20,0.0082953131480713,,0.3090169943749474,,,intact
45,50,33.98979434722229,35.33418283206029,1.0,24.7660229,2.0,372.47454246009295,68.6505211406129,2702,0.0410444230384873,2702,0,0,1.0,0.0,0.0,True,2221.0,26.588837079011167,0.7670891994626418,2221,0,0.0,,0.3090169943749474,,,intact
45,58,33.98979434722229,37.3564389484616,1.0,24.7660229,2.0,378.235362778532,58.840345274760445,2936,0.0445989733682452,2936,0,0,1.0,0.0,0.0,True,2551.0,28.495763187794253,0.7988021755738045,2551,5,0.0019561815336463,,0.3090169943749474,,,intact
45,70,33.98979434722229,34.58397538177036,1.0,24.7660229,2.0,387.543619460039,37.07999323776845,2490,0.0378240612012706,2279,102,109,0.9152610441767068,0.0409638554216867,0.0437751004016064,True,1606.0,22.60985796530283,0.6594316764167477,1703,1298,0.4325224925024992,0.4142135623730951,0.2898979485566356,0.4068781988545112,0.1243156138164594,intact
46,57,34.431071729444454,34.63997239729759,1.0,24.7660229,2.0,380.5390660785102,58.0482514380402,2844,0.0432014578539814,2844,0,0,1.0,0.0,0.0,True,4461.0,37.68262732700428,1.091126616179668,4462,83,0.0182618261826182,,0.3090169943749474,,,intact
47,50,35.135350052914504,35.33418283206029,8.222125139210444,203.62933948435156,9.222125139210444,375.49060533485374,76.44496011133982,6923,0.1051630424483521,6890,33,0,0.995233280369782,0.0047667196302181,0.0,True,1692.0,23.207333483685147,0.6586487105446193,1692,0,0.0,,0.2696862318229452,0.3253467076765976,,intact
47,65,35.135350052914504,35.86538244334089,1.0,24.7660229,2.0,386.0525514662719,55.77315738158893,2799,0.0425178904828741,2781,18,0,0.9935691318327974,0.0064308681672025,0.0,True,2595.0,28.740461976922653,0.8095821258868966,2595,0,0.0,,0.3090169943749474,0.4258327418248415,,intact
47,66,35.135350052914504,35.91733492023478,1.0,24.7660229,2.0,390.39466682113874,46.72741389184032,2780,0.0422292731484066,2780,0,0,1.0,0.0,0.0,True,2646.0,29.02150855559218,0.8169011084256527,2646,0,0.0,,0.3090169943749474,,,intact
47,74,35.135350052914504,35.655050465137016,1.0,24.7660229,2.0,398.9022668988724,24.319171831291204,2862,0.0434748848024243,2862,0,0,1.0,0.0,0.0,True,3083.0,31.32649643839264,0.8850492781264714,3083,0,0.0,,0.3090169943749474,,,intact
49,67,32.67017996498473,37.2218335946346,3.1815405503520555,78.79410612729761,4.181540550352056,393.6113007416003,54.52830863547541,3980,0.0604577363779346,2771,370,839,0.6962311557788945,0.092964824120603,0.2108040201005025,True,1039.0,18.185817873963178,0.5203975947394991,2527,1326,0.3441474175966779,0.3856157588603989,0.23166247903554,0.3437148371164319,0.1539532798248589,cohesive
50,58,35.33418283206029,37.3564389484616,1.0,24.7660229,2.0,390.77170305974255,80.75749002822675,3018,0.045844585022263,3018,0,0,1.0,0.0,0.0,True,2254.0,26.785639500640343,0.7369764859493276,2254,0,0.0,,0.3090169943749474,,,intact
50,60,35.33418283206029,35.96600036682223,8.486832980505138,210.1850999436655,9.486832980505138,393.2149329012939,78.42697694835162,7348,0.11161895650881,7324,24,0,0.9967338051170388,0.0032661948829613,0.0,True,2061.0,25.613212907107,0.7184613491290002,2061,0,0.0,,0.2689623000558583,0.4084147118573489,,intact
50,73,35.33418283206029,34.7057019224032,1.0,24.7660229,2.0,406.8842805615234,51.07481255263461,2947,0.0447660676145159,2947,0,0,1.0,0.0,0.0,True,2571.0,28.60724938505144,0.816884536156475,2571,0,0.0,,0.3090169943749474,,,intact
50,79,35.33418283206029,33.92215745651892,1.0,24.7660229,2.0,417.60447016435,14.489873421780718,2829,0.0429736020636123,2829,0,0,1.0,0.0,0.0,True,2738.0,29.521728749706018,0.8525350495476391,2738,0,0.0,,0.3090169943749474,,,intact
51,69,35.00588579225282,36.3213763903941,6.6212327846342935,163.98160277048368,7.621232784634293,399.6169583627733,62.86808690694944,6589,0.1000894535161335,1772,570,4247,0.2689330702686295,0.0865078160570648,0.6445591136743056,False,273.0,9.321941800299705,0.2613851005925087,733,1649,0.6922753988245172,0.3470920764022717,0.1103477773171648,0.2062178486347937,0.2367442990851069,cohesive
52,55,35.96150895432663,33.52139099070318,3.2426406871192857,80.30731351366796,4.242640687119286,391.2793470904633,88.75116298614611,4080,0.0619767749803953,3443,453,184,0.8438725490196078,0.1110294117647058,0.0450980392156862,True,2532.0,28.38944578214513,0.8171635266980781,4402,498,0.1016326530612244,0.4239565211505176,0.25,0.3797958971132713,0.1739565211505175,intact
52,87,35.96150895432663,34.31306344494201,10.468901523086457,259.273054858604,11.468901523086457,429.3166429673995,16.63472293259259,8040,0.1221307036378378,4882,2890,268,0.6072139303482587,0.3594527363184079,0.0333333333333333,True,2315.0,27.14566975625165,0.77256022568226,2876,587,0.1695062084897487,0.4320976149285225,0.1778311902933365,0.3693000666051825,0.254266424635186,cohesive
53,91,37.03735089150206,34.68362130177743,7.14142842854285,176.86478000000324,8.14142842854285,432.8733905671304,17.103910480435854,6705,0.1018515382949879,3355,2058,1292,0.5003728560775541,0.3069351230425056,0.1926920208799403,True,3236.0,32.09440436728413,0.8949796241131123,3238,664,0.1701691440287032,0.3827822185373187,0.1613904777964089,0.3368702499140705,0.2213917407409097,cohesive
54,70,37.34628588173539,34.58397538177036,1.0,24.7660229,2.0,404.1807982760005,73.19840723805832,2729,0.0414545634611516,2259,277,193,0.8277757420300477,0.1015023818248442,0.0707218761451081,True,624.0,14.093451279891855,0.3918643150276518,1731,2075,0.545191802417236,0.4142135623730951,0.2742918851774317,0.4045372666182638,0.1399216771956633,intact
54,75,37.34628588173539,35.55631345692592,1.0,24.7660229,2.0,412.1436308706434,60.25416521454288,2759,0.0419102750418898,2691,39,29,0.975353388909025,0.0141355563610003,0.0105110547299746,True,1647.0,22.896645661421744,0.6281434645439129,1714,948,0.3561232156273478,0.407669683062202,0.3021694792519622,0.4014916240907943,0.1055002038102397,intact
56,59,35.89863452906266,35.206436281111145,5.324555320336759,131.868058995777,6.324555320336759,396.3874575537228,88.48620352607391,4894,0.0743417492044251,4836,58,0,0.9881487535758072,0.0118512464241928,0.0,True,2782.0,29.75799226028708,0.8370146297928802,2792,205,0.0684017350684017,,0.2742918851774318,0.3449234266658372,,intact
56,76,35.89863452906266,36.32445247967616,1.0,24.7660229,2.0,416.44874620408143,55.29855174765915,3071,0.0466496754815671,3071,0,0,1.0,0.0,0.0,True,2287.0,26.9810064619971,0.7471573863557637,2287,0,0.0,,0.3090169943749474,,,intact
56,82,35.89863452906266,35.55524337094277,1.0,24.7660229,2.0,425.48697821805,32.82511770276824,3027,0.0459812984964844,3023,4,0,0.9986785596299969,0.0013214403700033,0.0,True,3641.0,34.04359404638679,0.9528830357962754,3646,756,0.1717401181281236,,0.3090169943749474,0.4444546480324733,,intact
58,60,37.3564389484616,35.96600036682223,1.0,24.7660229,2.0,398.9757532197328,86.25504932134622,3001,0.0455863484598447,3001,0,0,1.0,0.0,0.0,True,3762.0,34.60464985841384,0.943903399329504,3781,64,0.0166449934980494,,0.304845440523399,,,intact
58,67,37.3564389484616,37.2218335946346,1.8284271247461903,45.2828680424453,2.8284271247461903,405.7030875429706,76.22847798151797,3668,0.0557183359382573,3022,314,332,0.8238822246455835,0.0856052344601962,0.0905125408942202,True,1006.0,17.89468483938439,0.4798900330935842,1161,1826,0.6113157013726147,0.4014916240907943,0.2553967929896867,0.3931916288725564,0.1460948311011076,cohesive
60,69,35.96600036682223,36.3213763903941,1.0,24.7660229,2.0,409.38826918829255,77.32525234031759,2648,0.0402241421931585,2648,0,0,1.0,0.0,0.0,True,3536.0,33.549124542167775,0.9282152997430116,3536,10,0.0028200789622109,,0.3090169943749474,,,intact
60,86,35.96600036682223,35.28823157034368,1.0,24.7660229,2.0,437.472943081156,7.5344525751389,2785,0.0423052250785296,2785,0,0,1.0,0.0,0.0,True,4724.0,38.77751800118501,1.08842708557662,4740,16,0.0033641715727502,,0.3090169943749474,,,intact
61,65,34.1630384408753,35.86538244334089,7.944271909999159,196.74802004686592,8.94427190999916,401.82147094317736,83.64531719341339,7025,0.106712461822862,6998,27,0,0.9961565836298932,0.0038434163701067,0.0,True,2457.0,27.965825400899107,0.7986993008777774,2457,0,0.0,,0.269128646713734,0.4461022193463599,,intact
61,66,34.1630384408753,35.91733492023478,11.328828005937952,280.57001382522066,12.328828005937952,406.1635862980442,77.74311113580849,9999,0.1518886698600424,9901,98,0,0.9901990199019902,0.0098009800980098,0.0,True,2017.0,25.33833144531632,0.723122044877044,2017,0,0.0,,0.2634281733127919,0.3839889074465129,,intact
58,70,37.3564389484616,34.58397538177036,7.3484692283495345,181.9923571892499,8.348469228349535,405.8407800596886,76.78417355788422,6612,0.1004388323946995,6586,26,0,0.9960677555958862,0.0039322444041137,0.0,True,1836.0,24.17471718621419,0.6720761177505507,1841,71,0.0371338912133891,,0.2694832810057483,0.3515958560152716,,intact
58,79,37.3564389484616,33.92215745651892,7.0990195135927845,175.81447984118574,8.099019513592784,423.36529048278896,46.74666716239345,6737,0.1023376306477753,6735,2,0,0.9997031319578448,0.0002968680421552,0.0,True,2476.0,28.07374713484229,0.7877188539273948,2476,0,0.0,,0.2692803301885514,0.4524967555136958,,intact
58,84,37.3564389484616,34.897622093706524,1.0,24.7660229,2.0,429.04779834446674,24.60392140655493,2989,0.0454040638275494,2989,0,0,1.0,0.0,0.0,True,3130.0,31.564377766008075,0.8737052924288038,3130,41,0.0129296751813308,,0.3090169943749474,,,intact
59,76,35.206436281111145,36.32445247967616,1.0,24.7660229,2.0,417.4853631398029,56.75504612755395,2758,0.0418950846558652,2718,40,0,0.9854967367657724,0.0145032632342277,0.0,True,3488.0,33.32063749403756,0.9316433241999276,3636,379,0.0943960149439601,,0.304845440523399,0.4305008740430604,,intact
62,73,34.40662060213569,34.7057019224032,2.23606797749979,55.37851073671648,3.23606797749979,412.5373636964808,63.573771669989135,3259,0.0495054680541932,3254,5,0,0.9984657870512428,0.0015342129487572,0.0,True,2304.0,27.081100010292303,0.7836836911587494,2307,70,0.0294488851493479,,0.2898979485566356,0.3704152082810797,,intact
62,83,34.40662060213569,34.854114840753525,1.0,24.7660229,2.0,425.6077881418703,30.88008806857488,2626,0.0398899537006171,2626,0,0,1.0,0.0,0.0,True,2978.0,30.78842056772852,0.8890584360922917,2978,0,0.0,,0.3090169943749474,,,intact
63,65,34.6760783632378,35.86538244334089,1.0,24.7660229,2.0,403.6617655294841,85.98148173164542,2933,0.0445534022101714,2933,0,0,1.0,0.0,0.0,True,2074.0,25.69386510327284,0.7284755605990124,2074,0,0.0,,0.3090169943749474,,,intact
63,73,34.6760783632378,34.7057019224032,1.0,24.7660229,2.0,414.9732172182858,67.01045118824291,2764,0.0419862269720129,2764,0,0,1.0,0.0,0.0,True,2137.0,26.081185302335488,0.7518165488103843,2139,10,0.0046533271288971,,0.3090169943749474,,,intact
61,71,34.1630384408753,33.8896927299754,1.0,24.7660229,2.0,408.1052938876877,71.62409956672354,2298,0.0349075070845461,2298,0,0,1.0,0.0,0.0,True,3673.0,34.192867852127634,1.0048933309167054,3679,364,0.090032154340836,,0.3112045800849295,,,intact
61,80,34.1630384408753,36.60727156126007,6.817337799805944,168.8383440670296,7.817337799805943,424.1463482715128,46.85555277346169,6515,0.0989653649503126,6419,96,0,0.985264773599386,0.0147352264006139,0.0,True,3569.0,33.705310913711344,0.952526869323996,3579,371,0.0939240506329114,,0.2674788903885892,0.3490087206099528,,intact
61,85,34.1630384408753,34.12310462817882,1.0,24.7660229,2.0,428.9126656763881,23.322785228009018,2429,0.0368974476537696,2416,13,0,0.9946480032935364,0.0053519967064635,0.0,True,2618.0,28.867547211863428,0.8454877055414075,2618,0,0.0,,0.3090169943749474,0.4211646096066227,,intact
62,69,34.40662060213569,36.3213763903941,1.0,24.7660229,2.0,406.83730216325966,72.62555095377255,2823,0.0428824597474647,2823,0,0,1.0,0.0,0.0,True,3254.0,32.18354190641631,0.9100651304974888,3287,375,0.102403058438012,,0.3090169943749474,,,intact
63,77,34.6760783632378,35.542082340978745,1.0,24.7660229,2.0,423.6026834897711,50.29314096252891,2833,0.0430343636077107,2818,14,1,0.9947052594422874,0.0049417578538651,0.0003529827038475,True,3413.0,32.96045572417465,0.9388014551681472,3415,826,0.1947653855222824,0.3483314773547882,0.3090169943749474,0.3908262075698354,0.0393144829798408,intact
63,95,34.6760783632378,35.08454529009828,6.0,148.5961374,7.0,438.35696101571153,11.471489060346949,5996,0.0910815546035417,5996,0,0,1.0,0.0,0.0,True,1936.0,24.82434167610128,0.7117006808729737,1937,373,0.1614718614718614,,0.2714970279031851,,,intact
64,94,34.856407404914144,33.97366878091248,2.6502815398728847,65.63693330793913,3.6502815398728847,442.2270626931202,28.62105458808449,3591,0.0545486762143626,3410,178,3,0.9495962127541074,0.049568365357839,0.0008354218880534,True,1652.0,22.93137440223813,0.6663184373159279,1884,597,0.2406287787182587,0.414213562373095,0.2742918851774317,0.4170409888650807,0.1399216771956632,intact
65,66,35.86538244334089,35.91733492023478,1.0,24.7660229,2.0,410.4768903590067,83.10821391778921,2965,0.0450394945629588,2961,4,0,0.9986509274873524,0.0013490725126475,0.0,True,2240.0,26.702324712498186,0.7439764247779119,2240,0,0.0,,0.3090169943749474,0.4457990551962238,,intact
65,73,35.86538244334089,34.7057019224032,1.0,24.7660229,2.0,417.4462266929416,71.33350145504069,2660,0.0404064268254538,2660,0,0,1.0,0.0,0.0,True,2463.0,27.99995088693329,0.7935247456825176,2463,0,0.0,,0.3090169943749474,,,intact
