Repository: AmiraliKhosrozadeh/ice-bonded-granular-microCT

# Grain-scale kinematics, ice-bond failure and damage evolution in ice-bonded granular media under in-situ uniaxial compression

Analysis code, per-specimen tables and supplementary material for the paper of

## Results for every specimen

The paper shows one or two specimens per figure.  The same rendering for
every specimen and every scan is in [`supplementary/`](supplementary/README.md):
the void and crack classes (Fig. 11 of the paper), the crack orientation
classes (Fig. 12), the ice-path maps (Fig. 18) and the per-scan tables behind
Tables 2–4, each as one sheet per material, compiled with their text in
[`supplementary/supplementary.pdf`](supplementary/supplementary.pdf).

File: paper/data/bonds/Glass_75_1000_T6/Glass_75_1000_T6_throats_scan03_classified.csv (part 3 of 6)
bead_a,bead_b,r_a_vox,r_b_vox,gap_vox,gap_um,dsum_min,z_mid,axis_dip_deg,lens_vox,lens_mm3,binder_vox,pore_vox,crack_vox,binder_frac,pore_frac,crack_frac,connected,bond_area_vox,r_bond_vox,r_bond_over_R,neck_binder_vox,neck_crack_vox,neck_severed,q_crack_med,q_binder_med,q_pore_med,dq_paired,cls
117,135,37.36926498909172,36.63486342704908,1.0,24.7660229,2.0,543.9561074897392,59.58080846502574,3108,0.0472117197644776,3108,0,0,1.0,0.0,0.0,True,3211.0,31.970189935878576,0.8640109847954285,3211,0,0.0,,0.3090169943749474,,,intact
117,137,37.36926498909172,34.77111759522082,3.1815405503520555,78.79410612729761,4.181540550352056,545.2332473055972,58.00986793519859,4316,0.0655617060822025,4316,0,0,1.0,0.0,0.0,True,1899.0,24.585981246698665,0.6816149392599721,1899,0,0.0,,0.2801868778094689,,,intact
117,152,37.36926498909172,35.4662640183925,9.055385138137416,224.2658756994309,10.055385138137416,564.7834130545216,14.91651846093032,7935,0.1205357131052541,7935,0,0,1.0,0.0,0.0,True,1873.0,24.41709271846753,0.6704720361393559,1873,0,0.0,,0.2701351138446443,,,intact
118,129,36.516130871451416,35.78738782719543,3.685557720282968,91.27660689979976,4.685557720282968,540.8718976030577,75.37810894595542,4514,0.0685694025150746,4509,5,0,0.9988923349579087,0.0011076650420912,0.0,True,1734.0,23.493602164050813,0.6498605486122901,1734,0,0.0,,0.2801868778094689,0.4285714285714285,,intact
121,141,35.6793837796446,35.703683948740505,1.0,24.7660229,2.0,558.2590056055024,62.64860871942007,3116,0.0473332428526744,3116,0,0,1.0,0.0,0.0,True,4390.0,37.381551604325374,1.047350661548013,4393,310,0.0659153731660642,,0.3090169943749474,,,intact
122,128,35.41608767595869,34.10026283085367,8.9498743710662,221.6527936259486,9.9498743710662,540.2594066522545,81.14190473040277,7321,0.1112088160861456,6123,1193,5,0.8363611528479716,0.1629558803442152,0.0006829668078131,True,865.0,16.5933134590105,0.4773931122113325,1643,589,0.2638888888888889,0.2530366355513301,0.2412742924521226,0.3590203918334685,0.0117623430992074,intact
123,143,36.90227334902909,35.35692274411152,1.0,24.7660229,2.0,561.8814712036761,57.6312267381585,6143,0.0933145413491589,6143,0,0,1.0,0.0,0.0,True,2836.0,30.045412914740087,0.8316010844076418,3001,0,0.0,,0.3228287342177362,,,intact
123,153,36.90227334902909,34.86564011019282,1.0,24.7660229,2.0,576.9501194098927,2.720325947189403,3083,0.0468319601138624,3083,0,0,1.0,0.0,0.0,True,3265.0,32.23789351663778,0.8983929436643063,3265,0,0.0,,0.3090169943749474,,,intact
118,138,36.516130871451416,35.09766402901451,1.0,24.7660229,2.0,549.1163491623154,60.8943155086975,2852,0.0433229809421783,2852,0,0,1.0,0.0,0.0,True,2356.0,27.384997568906428,0.7647967156877552,2356,0,0.0,,0.3090169943749474,,,intact
118,146,36.516130871451416,35.290148596367416,1.0,24.7660229,2.0,558.959865871906,39.78762244133953,2800,0.0425330808688987,2800,0,0,1.0,0.0,0.0,True,2467.0,28.022678123537936,0.7805077308342305,2467,73,0.0287401574803149,,0.3090169943749474,,,intact
118,150,36.516130871451416,33.76632818596893,1.0,24.7660229,2.0,565.1096406712529,16.680836610852538,2635,0.0400266671748386,2635,0,0,1.0,0.0,0.0,True,2033.0,25.43863201140436,0.7238970392490437,2164,927,0.2999029440310579,,0.3090169943749474,,,intact
119,123,34.69162381562868,36.90227334902909,1.0,24.7660229,2.0,534.5457613060902,78.06461391408232,2996,0.0455103965297216,2996,0,0,1.0,0.0,0.0,True,3796.0,34.76067214473376,0.9710512633440864,3797,140,0.0355600711201422,,0.3090169943749474,,,intact
119,147,34.69162381562868,34.61349105432775,1.0,24.7660229,2.0,557.3799755820943,29.167709732100896,2592,0.0393734805757805,2592,0,0,1.0,0.0,0.0,True,3292.0,32.37091511398834,0.9341565965146688,3316,1124,0.2531531531531532,,0.3090169943749474,,,intact
120,131,35.52796590966466,37.10024397141073,1.0,24.7660229,2.0,542.2412298022721,73.79321130311536,2905,0.0441280714014824,2905,0,0,1.0,0.0,0.0,True,3378.0,32.79101699442768,0.9029829331638802,3379,0,0.0,,0.3090169943749474,,,intact
120,133,35.52796590966466,36.78002882479737,1.0,24.7660229,2.0,546.0882785672586,67.20036714271579,2854,0.0433533617142275,2849,5,0,0.998248072880168,0.0017519271198318,0.0,True,2763.0,29.656200288064785,0.8202744495120295,2763,0,0.0,,0.3090169943749474,0.4494897427831781,,intact
120,148,35.52796590966466,35.08616142807222,1.0,24.7660229,2.0,562.6660635925111,29.309780970291044,2931,0.0445230214381222,2931,0,0,1.0,0.0,0.0,True,3007.0,30.93796741472617,0.8762543298667269,3007,0,0.0,,0.3090169943749474,,,intact
124,139,34.15690085344113,36.845502692131824,3.1815405503520555,78.79410612729761,4.181540550352056,556.1815718645419,65.56256245697251,4744,0.0720631913007341,3979,416,349,0.8387436762225969,0.087689713322091,0.0735666104553119,True,1757.0,23.648899974944293,0.6661436456799728,1890,880,0.3176895306859206,0.4305008740430604,0.25,0.3822173168384947,0.1805008740430604,cohesive
124,144,34.15690085344113,35.26457110434213,1.0,24.7660229,2.0,560.4302676102518,56.015087654543336,2703,0.0410596134245119,2419,260,24,0.8949315575286718,0.0961894191638919,0.0088790233074361,True,1982.0,25.117527633433056,0.7236241734749612,2169,627,0.2242489270386266,0.4223572182080777,0.2898979485566356,0.4142135623730951,0.1324592696514421,intact
124,154,34.15690085344113,34.49846820870337,1.0,24.7660229,2.0,575.3983318310322,10.583991637188236,2780,0.0422292731484066,2492,288,0,0.8964028776978418,0.1035971223021582,0.0,True,914.0,17.056823736322794,0.4968824425336214,1024,18,0.0172744721689059,,0.2898979485566356,0.4036185072337704,,intact
125,141,35.07982531487219,35.703683948740505,6.348469228349534,157.22633428924988,7.348469228349534,558.4264699768495,66.6588653740669,5954,0.0904435583905082,3941,651,1362,0.6619079610345986,0.1093382599932818,0.2287537789721195,True,1008.0,17.91246396432554,0.5061196923033513,1342,1666,0.5538563829787234,0.4026997478492772,0.1983555576735248,0.3538893678645229,0.2043441901757524,cohesive
125,149,35.07982531487219,35.91486733731381,1.0,24.7660229,2.0,567.2910325177882,45.900536662300965,2816,0.0427761270452924,2816,0,0,1.0,0.0,0.0,True,2901.0,30.38777681600246,0.8560577046196085,2902,326,0.100991325898389,,0.3090169943749474,,,intact
125,158,35.07982531487219,36.75065141628725,6.817337799805944,168.8383440670296,7.817337799805943,576.2135174772502,31.956610957010803,6463,0.0981754648770331,6463,0,0,1.0,0.0,0.0,True,4157.0,36.37601128306975,1.0128294545284606,4157,279,0.0628944995491433,,0.2711923793731366,,,intact
126,130,36.84679221380341,34.414349301034875,1.0,24.7660229,2.0,547.6740331528822,85.91530925867846,3003,0.0456167292318939,3003,0,0,1.0,0.0,0.0,True,3801.0,34.783557572286774,0.9762279085872908,3801,0,0.0,,0.3090169943749474,,,intact
126,133,36.84679221380341,36.78002882479737,1.0,24.7660229,2.0,552.7087294372046,78.04641781874342,3122,0.0474243851688221,3122,0,0,1.0,0.0,0.0,True,3280.0,32.31186201200472,0.8777198731713374,3280,0,0.0,,0.3090169943749474,,,intact
126,145,36.84679221380341,35.15158688971121,3.1815405503520555,78.79410612729761,4.181540550352056,564.6959531245287,59.42886519613459,4077,0.0619312038223215,4077,0,0,1.0,0.0,0.0,True,2371.0,27.47203560244067,0.7631292799784604,2371,0,0.0,,0.2791745113185196,,,intact
126,159,36.84679221380341,34.22911640402066,1.0,24.7660229,2.0,580.1980763856589,3.234252448118128,2950,0.0448116387725897,2950,0,0,1.0,0.0,0.0,True,3158.0,31.70524594713643,0.8921516886295715,3158,0,0.0,,0.3090169943749474,,,intact
127,134,35.91807512899925,34.55000995450846,1.0,24.7660229,2.0,552.8684382581937,77.1507540950348,2500,0.0379759650615167,2497,3,0,0.9988,0.0012,0.0,True,2927.0,30.523647174935626,0.8663112425650219,2927,0,0.0,,0.3090169943749474,0.4340578300578996,,intact
127,142,35.91807512899925,34.971889502735294,1.0,24.7660229,2.0,560.5292842806102,64.14530215889471,2808,0.0426546039570956,2808,0,0,1.0,0.0,0.0,True,2544.0,28.456639830654,0.8028397243102904,2563,210,0.0757302560403894,,0.3090169943749474,,,intact
127,145,35.91807512899925,35.15158688971121,1.414213562373095,35.02444547122265,2.414213562373095,564.5965993167652,57.9189355546375,3153,0.0478952871355849,3153,0,0,1.0,0.0,0.0,True,2331.0,27.239316156879124,0.7665525734372522,2331,0,0.0,,0.2958163163244892,,,intact
127,156,35.91807512899925,35.3805234649262,1.0,24.7660229,2.0,579.7469418392932,2.870900718266372,3068,0.0466041043234933,3068,0,0,1.0,0.0,0.0,True,2140.0,26.099485750361293,0.7321177769287863,2140,0,0.0,,0.3090169943749474,,,intact
128,144,34.10026283085367,35.26457110434213,1.0,24.7660229,2.0,563.2899021187596,60.00740403632,2867,0.0435508367325474,2718,130,19,0.9480292989187304,0.0453435647017788,0.0066271363794907,True,4406.0,37.44961092622702,1.0797866527357185,4449,643,0.1262765121759622,0.4211646096066227,0.2989350844248255,0.4057077327363875,0.1222295251817972,intact
129,135,35.78738782719543,36.63486342704908,1.0,24.7660229,2.0,556.7251418106812,80.2839847794244,2872,0.0436267886626704,2857,15,0,0.9947771587743732,0.0052228412256267,0.0,True,1623.0,22.72920907722687,0.6276857922417803,1623,0,0.0,,0.3090169943749474,0.4457990551962238,,intact
129,137,35.78738782719543,34.77111759522082,10.70628140548591,265.15201046210825,11.70628140548591,558.0022816265391,79.42930619374125,9815,0.1490936388315147,8798,1017,0,0.8963830871115639,0.103616912888436,0.0,True,1539.0,22.133208417146708,0.6273718039984175,1540,0,0.0,,0.249012237283228,0.3675238165175331,,intact
129,138,35.78738782719543,35.09766402901451,1.0,24.7660229,2.0,558.8007826181671,76.42670766603841,2881,0.0437635021368919,2881,0,0,1.0,0.0,0.0,True,2292.0,27.010484244701136,0.7620925297336821,2292,0,0.0,,0.3090169943749474,,,intact
129,146,35.78738782719543,35.290148596367416,1.0,24.7660229,2.0,568.6442993277577,60.33127764484831,2868,0.043566027118572,2868,0,0,1.0,0.0,0.0,True,1968.0,25.028660691489268,0.7042635958100552,1968,0,0.0,,0.3090169943749474,,,intact
129,152,35.78738782719543,35.4662640183925,1.0,24.7660229,2.0,577.5524473754635,41.83126169377066,2723,0.041363421145004,2722,1,0,0.9996327579875136,0.0003672420124862,0.0,True,1894.0,24.55359290271181,0.6891883367864794,1895,0,0.0,,0.3090169943749474,0.4457990551962238,,intact
129,163,35.78738782719543,37.64306173809771,1.8284271247461903,45.2828680424453,2.8284271247461903,587.2905384768076,19.76432064727901,3461,0.0525739260311637,3461,0,0,1.0,0.0,0.0,True,1910.0,24.6570858499345,0.6715766006038087,1910,0,0.0,,0.2898979485566356,,,intact
130,140,34.414349301034875,35.488898218151135,6.158776208911124,152.5283926258681,7.158776208911124,560.8078723434692,73.43694757934892,6092,0.092539831661904,6084,8,0,0.9986868023637556,0.0013131976362442,0.0,True,2354.0,27.37337158766971,0.7831788238495406,2354,0,0.0,,0.2725338062053596,0.3441693544406292,,intact
130,160,34.414349301034875,32.731276743963505,1.0,24.7660229,2.0,581.5865842074079,28.53083004550292,2662,0.040436807597503,2662,0,0,1.0,0.0,0.0,True,3552.0,33.62494186946387,1.0015527101327415,3592,0,0.0,,0.3333333333333333,,,intact
131,138,37.10024397141073,35.09766402901451,1.0,24.7660229,2.0,559.8103559809258,78.6250553949762,2955,0.0448875907027127,2955,0,0,1.0,0.0,0.0,True,2904.0,30.40348515347752,0.8422262083632244,2904,0,0.0,,0.3090169943749474,,,intact
131,151,37.10024397141073,35.68675853621882,1.0,24.7660229,2.0,577.5376850511102,45.640437065968136,3166,0.0480927621539048,3166,0,0,1.0,0.0,0.0,True,3652.0,34.09498063268556,0.9368425531498352,3652,0,0.0,,0.3090169943749474,,,intact
131,155,37.10024397141073,36.57136958549268,1.0,24.7660229,2.0,580.2663660312077,41.3410544378026,3240,0.0492168507197257,3240,0,0,1.0,0.0,0.0,True,3036.0,31.086794856562303,0.8439287089199178,3036,0,0.0,,0.3090169943749474,,,intact
131,157,37.10024397141073,34.45039309668755,4.0197648378370845,99.553588026488,5.0197648378370845,579.8433716506125,43.03316068074685,5370,0.0815723729521379,5367,3,0,0.9994413407821228,0.000558659217877,0.0,True,2869.0,30.219713159811683,0.8447084302282338,2869,0,0.0,,0.2801868778094689,0.4314262893641307,,intact
133,134,36.78002882479737,34.55000995450846,2.23606797749979,55.37851073671648,3.23606797749979,560.5286379431523,89.59847277769529,3940,0.0598501209369504,3940,0,0,1.0,0.0,0.0,True,2587.0,28.696126490477184,0.8046014549147411,2587,0,0.0,,0.2817290466902531,,,intact
133,140,36.78002882479737,35.488898218151135,1.0,24.7660229,2.0,565.8425686277915,81.35171975153828,2884,0.0438090732949657,2884,0,0,1.0,0.0,0.0,True,2781.0,29.75264347040649,0.823386888052866,2781,0,0.0,,0.3090169943749474,,,intact
133,165,36.78002882479737,35.36799546784289,1.0,24.7660229,2.0,594.7486345914052,15.64744670925448,2879,0.0437331213648426,2879,0,0,1.0,0.0,0.0,True,3172.0,31.77544585013693,0.8808403601255178,3172,0,0.0,,0.3090169943749474,,,intact
134,136,34.55000995450846,35.45082078633707,1.0,24.7660229,2.0,562.9900972852665,86.4338234220275,2740,0.0416216577074223,2740,0,0,1.0,0.0,0.0,True,2336.0,27.26851470332286,0.779091174054072,2336,0,0.0,,0.3090169943749474,,,intact
134,148,34.55000995450846,35.08616142807222,1.0,24.7660229,2.0,577.1064229684048,62.155151897900296,2634,0.040011476788814,2634,0,0,1.0,0.0,0.0,True,2049.0,25.538538658086665,0.7334848585450828,2049,0,0.0,,0.3090169943749474,,,intact
134,164,34.55000995450846,35.0773678387157,1.0,24.7660229,2.0,594.0278027606741,14.923550384677448,2708,0.0411355653546349,2708,0,0,1.0,0.0,0.0,True,2440.0,27.86890959991885,0.800515845438917,2440,0,0.0,,0.3090169943749474,,,intact
135,139,36.63486342704908,36.845502692131824,1.0,24.7660229,2.0,567.3080258784164,83.23014635186206,3054,0.0463914389191488,2328,285,441,0.762278978388998,0.093320235756385,0.1444007858546169,True,1223.0,19.730509136937545,0.5370280573979668,2632,1698,0.3921478060046189,0.4068781988545112,0.2553967929896867,0.3740666961489728,0.1514814058648245,cohesive
135,146,36.63486342704908,35.290148596367416,1.0,24.7660229,2.0,574.8131100795295,70.51664683969953,2982,0.0452977311253771,2982,0,0,1.0,0.0,0.0,True,2350.0,27.350104799285653,0.7605172117421776,2350,0,0.0,,0.3090169943749474,,,intact
135,152,36.63486342704908,35.4662640183925,1.0,24.7660229,2.0,583.7212581272354,56.32783862574174,2800,0.0425330808688987,2773,27,0,0.9903571428571428,0.0096428571428571,0.0,True,2113.0,25.934316831301917,0.7193872759042841,2113,0,0.0,,0.2989350844248255,0.414213562373095,,intact
135,158,36.63486342704908,36.75065141628725,10.933355301524315,270.7757277713876,11.933355301524315,586.385361863727,56.318603102564246,9631,0.1462986078029871,9618,13,0,0.9986501920880492,0.0013498079119509,0.0,True,3418.0,32.98459020476375,0.8989400776210231,3771,11,0.0029085140137493,,0.2653311931459037,0.44234698117852,,intact
135,166,36.63486342704908,35.10851350467009,1.0,24.7660229,2.0,597.7616505240686,13.417156894972294,2982,0.0452977311253771,2982,0,0,1.0,0.0,0.0,True,2736.0,29.51094455619561,0.8226806659597936,2736,50,0.0179468772433596,,0.3090169943749474,,,intact
136,137,35.45082078633707,34.77111759522082,1.0,24.7660229,2.0,565.3203630963986,89.78719075324176,2571,0.0390544824692638,2571,0,0,1.0,0.0,0.0,True,2180.0,26.34227689249097,0.7502577541895122,2180,0,0.0,,0.3090169943749474,,,intact
136,148,35.45082078633707,35.08616142807222,1.0,24.7660229,2.0,579.3088196817664,65.98187639094462,2901,0.044067309857384,2901,0,0,1.0,0.0,0.0,True,2321.0,27.180824966004582,0.7706829555986333,2321,0,0.0,,0.3090169943749474,,,intact
137,152,34.77111759522082,35.4662640183925,1.0,24.7660229,2.0,584.9983979430934,56.16384365284236,2908,0.0441736425595562,2908,0,0,1.0,0.0,0.0,True,1988.0,25.15551736167189,0.7162999754192511,1988,0,0.0,,0.3090169943749474,,,intact
137,155,34.77111759522082,36.57136958549268,1.0,24.7660229,2.0,586.7027432360788,52.78752336119516,3144,0.0477585736613634,3144,0,0,1.0,0.0,0.0,True,2900.0,30.38253889873249,0.8517375858167728,2900,0,0.0,,0.3090169943749474,,,intact
137,169,34.77111759522082,37.470084242080496,1.0,24.7660229,2.0,600.7042740168994,12.366989787875426,3113,0.0472876716946006,3113,0,0,1.0,0.0,0.0,True,1788.0,23.85661494212072,0.6604711531751538,1788,0,0.0,,0.3090169943749474,,,intact
138,147,35.09766402901451,34.61349105432775,1.0,24.7660229,2.0,577.3632019715632,72.84489504351663,2670,0.0405583306856998,2659,11,0,0.995880149812734,0.0041198501872659,0.0,True,2572.0,28.61281229213077,0.8208962326882432,2572,0,0.0,,0.3090169943749474,0.4305008740430604,,intact
136,149,35.45082078633707,35.91486733731381,1.0,24.7660229,2.0,578.6121476223527,67.8826685700542,2901,0.044067309857384,2901,0,0,1.0,0.0,0.0,True,2489.0,28.147349905656394,0.7888202480970193,2489,252,0.0919372491791317,,0.3090169943749474,,,intact
136,161,35.45082078633707,33.56863107333452,1.0,24.7660229,2.0,588.4847726447899,46.93346382249346,2570,0.0390392920832392,2570,0,0,1.0,0.0,0.0,True,2810.0,29.907369997651948,0.8666359755640706,2815,579,0.1705951679434295,,0.3090169943749474,,,intact
137,148,34.77111759522082,35.08616142807222,1.0,24.7660229,2.0,579.4366887795368,66.56890555132786,2779,0.042214082762382,2757,22,0,0.9920834832673624,0.0079165167326376,0.0,True,2026.0,25.394799259067984,0.727048050371398,2026,0,0.0,,0.3090169943749474,0.4561016740739,,intact
137,149,34.77111759522082,35.91486733731381,1.0,24.7660229,2.0,578.7400167201231,68.3749003633429,2615,0.0397228594543465,2615,0,0,1.0,0.0,0.0,True,1814.0,24.02944305508133,0.6798927136126329,1814,0,0.0,,0.3090169943749474,,,intact
138,150,35.09766402901451,33.76632818596893,1.0,24.7660229,2.0,583.0385256863623,63.20172507808463,2501,0.0379911554475413,2501,0,0,1.0,0.0,0.0,True,1893.0,24.54711010579281,0.7129156854328248,1893,0,0.0,,0.3090169943749474,,,intact
138,151,35.09766402901451,35.68675853621882,1.0,24.7660229,2.0,584.7725632476094,60.050726707837775,2870,0.0435964078906212,2870,0,0,1.0,0.0,0.0,True,2833.0,30.02951727148938,0.8484781307303836,2833,0,0.0,,0.3090169943749474,,,intact
138,155,35.09766402901451,36.57136958549268,7.324233081729782,181.3921242270573,8.324233081729782,587.5012442277068,59.8378276349658,6039,0.0917347412025998,6021,18,0,0.9970193740685545,0.0029806259314456,0.0,True,1891.0,24.534139372995096,0.6846510448280669,1891,0,0.0,,0.2710755134061366,0.3479081873918365,,intact
138,163,35.09766402901451,37.64306173809771,1.0,24.7660229,2.0,595.5349900360653,37.428919045628064,3137,0.0476522409591912,3137,0,0,1.0,0.0,0.0,True,2745.0,29.55944244356624,0.8127343281727539,2745,0,0.0,,0.3090169943749474,,,intact
139,154,36.845502692131824,34.49846820870337,1.0,24.7660229,2.0,590.9388591608702,57.06490187941279,2938,0.0446293541402944,2777,83,78,0.9452008168822328,0.0282505105513955,0.0265486725663716,True,1183.0,19.405169294686,0.5439890448951401,1212,857,0.4142097631706138,0.4068781988545112,0.2989350844248255,0.4068781988545112,0.1079431144296856,intact
139,172,36.845502692131824,31.35098388513199,4.155870949147037,102.92439509602023,5.155870949147037,606.3346385958341,23.175564082221594,4084,0.0620375365244937,1922,949,1213,0.470617042115573,0.2323702252693437,0.2970127326150832,True,84.0,5.170882945826411,0.1516466083620895,709,1555,0.6868374558303887,0.3874258867227931,0.1613904777964089,0.339714227381436,0.2260354089263841,cohesive
140,143,35.488898218151135,35.35692274411152,1.0,24.7660229,2.0,576.5828815674212,81.70602058706699,2607,0.0396013363661496,2607,0,0,1.0,0.0,0.0,True,2583.0,28.67393304052884,0.8094742258912503,2583,0,0.0,,0.3090169943749474,,,intact
140,157,35.488898218151135,34.45039309668755,1.0,24.7660229,2.0,589.2634137289908,59.55469006359819,2717,0.0412722788288564,2717,0,0,1.0,0.0,0.0,True,2755.0,29.613235831910423,0.8468268772871459,2755,0,0.0,,0.304845440523399,,,intact
140,160,35.488898218151135,32.731276743963505,1.0,24.7660229,2.0,592.1942738051221,51.44784153492717,2684,0.0407709960900443,2684,0,0,1.0,0.0,0.0,True,3014.0,30.973956753342723,0.9080585551281212,3017,0,0.0,,0.3090169943749474,,,intact
140,173,35.488898218151135,33.96084009458988,2.23606797749979,55.37851073671648,3.23606797749979,606.0341791713377,18.684596936484585,3303,0.0501738450392759,3303,0,0,1.0,0.0,0.0,True,2327.0,27.215934765311317,0.7837591739440255,2327,0,0.0,,0.2817290466902531,,,intact
142,156,34.971889502735294,35.3805234649262,1.414213562373095,35.02444547122265,2.414213562373095,595.3270501754209,58.21807570448501,2913,0.0442495944896793,2913,0,0,1.0,0.0,0.0,True,2103.0,25.872875577417208,0.7355220520811433,2103,0,0.0,,0.2989350844248255,,,intact
142,161,34.971889502735294,33.56863107333452,6.834654549917682,169.2672110968505,7.834654549917682,593.9432219538448,61.90682424230962,6159,0.0935575875255526,6000,159,0,0.974184120798831,0.025815879201169,0.0,True,2378.0,27.51255912024641,0.8028115015470755,2402,77,0.0310609116579265,,0.2661832955178855,0.3916982318703404,,intact
142,170,34.971889502735294,37.40444862111086,1.0,24.7660229,2.0,611.6633392016809,4.041809890437967,3118,0.0473636236247236,3118,0,0,1.0,0.0,0.0,True,1927.0,24.76657325259521,0.6843831532403892,1927,0,0.0,,0.304845440523399,,,intact
143,153,35.35692274411152,34.86564011019282,1.0,24.7660229,2.0,596.8188493998757,64.80280801259659,3201,0.048624425664766,3201,0,0,1.0,0.0,0.0,True,2851.0,30.124765318753724,0.8579796605047206,2851,0,0.0,,0.3090169943749474,,,intact
143,168,35.35692274411152,35.01750607958086,1.0,24.7660229,2.0,607.2916736742658,42.92694680765619,2841,0.0431558866959076,2841,0,0,1.0,0.0,0.0,True,2815.0,29.93396615230549,0.850705764939093,2815,0,0.0,,0.3090169943749474,,,intact
143,176,35.35692274411152,33.99805793656549,1.0,24.7660229,2.0,614.0692649144812,23.48397210439741,2778,0.0421988923763574,2778,0,0,1.0,0.0,0.0,True,2500.0,28.209479177387816,0.8134809901330491,2504,0,0.0,,0.3090169943749474,,,intact
144,146,35.26457110434213,35.290148596367416,5.0,123.8301145,6.0,583.4758791412028,84.98685084137622,5449,0.0827724134480819,3438,480,1531,0.6309414571481006,0.0880895577170123,0.2809689851348871,True,1361.0,20.813931754864075,0.5900082047850517,1557,2018,0.5644755244755245,0.3874258867227931,0.2025519956555797,0.3142057468179959,0.1848738910672134,cohesive
144,154,35.26457110434213,34.49846820870337,6.211102550927978,153.82430801053073,7.211102550927978,595.1875549065801,66.96676830589794,5712,0.0867674849725534,3572,1978,162,0.6253501400560224,0.3462885154061624,0.0283613445378151,True,19.0,2.4592453796829674,0.0705028165028095,1181,527,0.3085480093676815,0.4117142559585797,0.1925588425131357,0.3762569728470808,0.2191554134454439,intact
145,156,35.15158688971121,35.3805234649262,1.0,24.7660229,2.0,599.3943652115759,64.55973031619993,2726,0.0414089923030778,2726,0,0,1.0,0.0,0.0,True,2861.0,30.177551000235677,0.8557109903135497,2862,0,0.0,,0.3090169943749474,,,intact
145,159,35.15158688971121,34.22911640402066,1.0,24.7660229,2.0,599.7461459501781,64.45598020231162,2289,0.0347707936103247,2289,0,0,1.0,0.0,0.0,True,2504.0,28.2320377409108,0.8138296788773369,2504,0,0.0,,0.3090169943749474,,,intact
146,181,35.290148596367416,36.81599488058887,1.0,24.7660229,2.0,623.212135472744,15.69021394488948,2807,0.042639413571071,2807,0,0,1.0,0.0,0.0,True,2468.0,28.02835705319874,0.7774193904062019,2468,318,0.1141421392677674,,0.3090169943749474,,,intact
147,150,34.61349105432775,33.76632818596893,1.0,24.7660229,2.0,593.3564934805006,80.43191641854578,2514,0.0381886304658612,2514,0,0,1.0,0.0,0.0,True,2266.0,26.85684646589152,0.7855196683545662,2329,115,0.0470540098199672,,0.3090169943749474,,,intact
147,151,34.61349105432775,35.68675853621882,1.0,24.7660229,2.0,595.0905310417477,78.01954712859668,2922,0.0443863079639007,2918,4,0,0.998631074606434,0.001368925393566,0.0,True,2725.0,29.451560906865865,0.83787927008516,2725,0,0.0,,0.3090169943749474,0.4258143523872036,,intact
147,171,34.61349105432775,32.81883969920027,1.0,24.7660229,2.0,612.2646125189884,42.4325982762165,2508,0.0380974881497136,2508,0,0,1.0,0.0,0.0,True,2946.0,30.62255581589243,0.9082455099415432,2946,0,0.0,,0.3090169943749474,,,intact
145,177,35.15158688971121,37.37285470314949,1.0,24.7660229,2.0,619.7756010341707,6.280680301332327,3145,0.047773764047388,3145,0,0,1.0,0.0,0.0,True,2725.0,29.451560906865865,0.8121830450540158,2728,0,0.0,,0.3090169943749474,,,intact
146,150,35.290148596367416,33.76632818596893,1.0,24.7660229,2.0,592.8820423959529,79.46430716049122,2683,0.0407558057040197,2683,0,0,1.0,0.0,0.0,True,2080.0,25.731003930322743,0.7452162383385411,2080,0,0.0,,0.3090169943749474,,,intact
146,163,35.290148596367416,37.64306173809771,1.0,24.7660229,2.0,605.378506745656,59.105657058464985,3107,0.047196529378453,3107,0,0,1.0,0.0,0.0,True,2183.0,26.36039608084854,0.7228640000889072,2183,0,0.0,,0.304845440523399,,,intact
146,166,35.290148596367416,35.10851350467009,1.0,24.7660229,2.0,609.6808080411452,49.33371408003271,2776,0.0421685116043082,2776,0,0,1.0,0.0,0.0,True,2501.0,28.21512050914652,0.8015811570012976,2501,221,0.0811903012490815,,0.3090169943749474,,,intact
147,180,34.61349105432775,34.36698168074674,1.8284271247461903,45.2828680424453,2.8284271247461903,620.6037461826596,22.68755207270835,3003,0.0456167292318939,3003,0,0,1.0,0.0,0.0,True,2682.0,29.218266799126305,0.8471460296116438,2778,99,0.0344108446298227,,0.2898979485566356,,,intact
148,155,35.08616142807222,36.57136958549268,5.477225575051661,135.6490940201951,6.477225575051661,600.6911998214466,79.2964688966805,5795,0.0880282870125958,5769,26,0,0.9955133735979292,0.0044866264020707,0.0,True,1834.0,24.161546541168924,0.674361681163564,1834,0,0.0,,0.2711923793731366,0.4234596992409544,,intact
148,157,35.08616142807222,34.45039309668755,1.0,24.7660229,2.0,600.2682054408515,78.5009570980103,2642,0.0401329998770109,2642,0,0,1.0,0.0,0.0,True,2273.0,26.898296810314147,0.7736447971616573,2273,0,0.0,,0.3090169943749474,,,intact
148,164,35.08616142807222,35.0773678387157,1.0,24.7660229,2.0,610.346525157174,61.42432643006173,2624,0.0398595729285679,2624,0,0,1.0,0.0,0.0,True,2206.0,26.49889825863412,0.7553467887248208,2206,0,0.0,,0.3090169943749474,,,intact
148,165,35.08616142807222,35.36799546784289,8.126822193908446,201.2690645585648,9.126822193908446,611.3264196166576,63.57792386840929,6587,0.1000590727440843,6479,108,0,0.9836040686200092,0.0163959313799908,0.0,True,1400.0,21.11004122822376,0.5992560881655433,1400,0,0.0,,0.267982878680112,0.3905560466651264,,intact
148,169,35.08616142807222,37.470084242080496,1.0,24.7660229,2.0,614.6927306022671,54.713980246041714,2950,0.0448116387725897,2950,0,0,1.0,0.0,0.0,True,2171.0,26.28784439441564,0.7246197526239867,2171,0,0.0,,0.3090169943749474,,,intact
148,179,35.08616142807222,34.70576798986836,1.0,24.7660229,2.0,625.827150959238,19.461668023296284,2875,0.0436723598207442,2875,0,0,1.0,0.0,0.0,True,2068.0,25.65667251667837,0.7352332205357577,2068,0,0.0,,0.3090169943749474,,,intact
149,152,35.91486733731381,35.4662640183925,1.0,24.7660229,2.0,598.2901824690475,80.08597654656218,2624,0.0398595729285679,2621,3,0,0.9988567073170732,0.0011432926829268,0.0,True,2094.0,25.817453431135647,0.7233691296508642,2094,0,0.0,,0.3090169943749474,0.4340578300578996,,intact
150,163,33.76632818596893,37.64306173809771,1.0,24.7660229,2.0,611.5282815450028,69.80233023704258,2526,0.0383709150981565,2526,0,0,1.0,0.0,0.0,True,2173.0,26.299950240967704,0.7365964131309294,2173,0,0.0,,0.3090169943749474,,,intact
150,180,33.76632818596893,34.36698168074674,1.0,24.7660229,2.0,626.2790698974587,36.81033040455353,2536,0.0385228189584025,2536,0,0,1.0,0.0,0.0,True,2948.0,30.632948674096244,0.899206239474386,3083,105,0.0329360100376411,,0.3090169943749474,,,intact
150,181,33.76632818596893,36.81599488058887,6.894954260780955,170.7605951169537,7.894954260780955,629.3619102720907,37.63714086481188,6688,0.1015933017325696,6688,0,0,1.0,0.0,0.0,True,2462.0,27.994266194785187,0.7932373143453249,2464,0,0.0,,0.2711923793731366,,,intact
151,153,35.68675853621882,34.86564011019282,1.0,24.7660229,2.0,607.193694961943,82.47808149451123,2764,0.0419862269720129,2763,1,0,0.9996382054992764,0.0003617945007235,0.0,True,2550.0,28.49017742606505,0.8076317169271491,2550,0,0.0,,0.304845440523399,0.4749371855330997,,intact
149,158,35.91486733731381,36.75065141628725,1.0,24.7660229,2.0,600.954286205539,76.00646414043766,2970,0.0451154464930819,2970,0,0,1.0,0.0,0.0,True,2466.0,28.0169980427816,0.7711222192683562,2466,0,0.0,,0.3090169943749474,,,intact
149,161,35.91486733731381,33.56863107333452,4.39834563766817,108.929528784605,5.39834563766817,601.9044262685144,74.80176927797353,4523,0.0687061159892961,4523,0,0,1.0,0.0,0.0,True,2434.0,27.83462345661149,0.8011865865506229,2466,729,0.228169014084507,,0.2791745113185196,,,intact
149,169,35.91486733731381,37.470084242080496,1.0,24.7660229,2.0,613.9960585428535,52.81200569809713,3320,0.0504320816016942,3320,0,0,1.0,0.0,0.0,True,3036.0,31.086794856562303,0.8472253285588086,3036,0,0.0,,0.303832434700687,,,intact
149,175,35.91486733731381,37.14095848081558,1.0,24.7660229,2.0,618.6903690749674,42.62902926184995,3101,0.0471053870623053,3101,0,0,1.0,0.0,0.0,True,3469.0,33.229760684837466,0.909708714197882,3469,0,0.0,,0.3090169943749474,,,intact
151,168,35.68675853621882,35.01750607958086,1.0,24.7660229,2.0,617.6665192363332,65.17204472063393,2786,0.0423204154645542,2786,0,0,1.0,0.0,0.0,True,3006.0,30.93282266248062,0.8749917089320333,3006,0,0.0,,0.3090169943749474,,,intact
151,171,35.68675853621882,32.81883969920027,1.0,24.7660229,2.0,619.6739737950346,59.3417965775448,2558,0.0388570074509439,2533,25,0,0.990226739640344,0.0097732603596559,0.0,True,2071.0,25.67527554451228,0.7495818212193213,2071,0,0.0,,0.3090169943749474,0.4211646096066227,,intact
151,183,35.68675853621882,35.18433705413052,1.0,24.7660229,2.0,635.6936448768809,22.174121905364824,2818,0.0428065078173416,2818,0,0,1.0,0.0,0.0,True,3510.0,33.4255546028051,0.9432774906151368,3510,0,0.0,,0.3090169943749474,,,intact
152,158,35.4662640183925,36.75065141628725,1.0,24.7660229,2.0,607.2126674285093,85.77154228765518,2980,0.0452673503533279,2978,2,0,0.9993288590604028,0.0006711409395973,0.0,True,3378.0,32.79101699442768,0.9081256599525406,3378,0,0.0,,0.3090169943749474,0.3910564612452096,,intact
153,168,34.86564011019282,35.01750607958086,3.7320508075688767,92.42805576421428,4.732050807568877,622.3603218804824,73.65872096031985,4257,0.0646654733067507,4237,20,0,0.995301855766972,0.0046981442330279,0.0,True,1805.0,23.96975895919152,0.6859954156643029,1805,0,0.0,,0.2771863727725964,0.4579915397864055,,intact
153,171,34.86564011019282,32.81883969920027,1.0,24.7660229,2.0,624.3677764391839,68.09379162181278,2556,0.0388266266788947,2556,0,0,1.0,0.0,0.0,True,3241.0,32.11918960873181,0.9490858081256728,3241,0,0.0,,0.3090169943749474,,,intact
153,191,34.86564011019282,33.91088145358886,1.0,24.7660229,2.0,644.4139009350367,19.32333225551035,2470,0.0375202534807785,2470,0,0,1.0,0.0,0.0,True,3158.0,31.70524594713643,0.9219787574669288,3158,0,0.0,,0.3090169943749474,,,intact
154,172,34.49846820870337,31.35098388513199,2.4641016151377544,61.02599702842861,3.4641016151377544,625.5513985623245,64.42032468841141,4101,0.062295773086912,4001,98,2,0.9756157034869544,0.0238966105827846,0.0004876859302609,True,1855.0,24.2994822757797,0.7380314187323221,2196,583,0.2097876934148974,0.3233435604409833,0.2817290466902531,0.4112602696497038,0.0416145137507301,intact
152,163,35.4662640183925,37.64306173809771,1.0,24.7660229,2.0,614.2866547933618,75.30524683126995,2878,0.043717930978818,2878,0,0,1.0,0.0,0.0,True,2293.0,27.01637594162904,0.739067845642953,2293,0,0.0,,0.3090169943749474,,,intact
152,166,35.4662640183925,35.10851350467009,7.194052389321207,178.16806621772872,8.194052389321207,618.5889560888511,69.01185934560723,6392,0.097096947469286,6392,0,0,1.0,0.0,0.0,True,1923.0,24.74085510105561,0.7011245651598614,1923,0,0.0,,0.2668219317297468,,,intact
152,169,35.4662640183925,37.470084242080496,1.0,24.7660229,2.0,620.2544397658238,64.83822668685298,3111,0.0472572909225514,3111,0,0,1.0,0.0,0.0,True,2619.0,28.87305996799348,0.7917330838906531,2619,0,0.0,,0.3090169943749474,,,intact
152,186,35.4662640183925,35.797016024862344,1.0,24.7660229,2.0,640.1958332785209,14.00987633648147,2818,0.0428065078173416,2818,0,0,1.0,0.0,0.0,True,3092.0,31.372187811504013,0.8804587100807586,3092,0,0.0,,0.3090169943749474,,,intact
155,188,36.57136958549268,34.74312188546037,11.091291814404409,274.6871870661221,12.091291814404409,640.1292598630379,39.38191908804842,8479,0.1287992831026402,8479,0,0,1.0,0.0,0.0,True,2200.0,26.462837142006137,0.7421447337329653,2200,0,0.0,,0.2656344619433038,,,intact
155,189,36.57136958549268,35.6855712812912,1.0,24.7660229,2.0,643.115084618664,13.818493361978268,3049,0.0463154869890258,3049,0,0,1.0,0.0,0.0,True,2526.0,28.35578904739304,0.7848599375296289,2526,0,0.0,,0.3090169943749474,,,intact
156,164,35.3805234649262,35.0773678387157,1.0,24.7660229,2.0,620.9063063417736,79.5467809623985,2931,0.0445230214381222,2926,5,0,0.9982940975776186,0.0017059024223814,0.0,True,2683.0,29.223713395650293,0.8295369859909432,2683,0,0.0,,0.3090169943749474,0.479130371550699,,intact
156,170,35.3805234649262,37.40444862111086,1.0,24.7660229,2.0,630.8809967603638,63.83455135948189,2898,0.0440217386993102,2898,0,0,1.0,0.0,0.0,True,1851.0,24.27326923441085,0.6669857400156205,1859,0,0.0,,0.3090169943749474,,,intact
156,177,35.3805234649262,37.37285470314949,5.414213562373095,134.08853707122265,6.414213562373095,634.9259435566985,58.89657319504881,5965,0.0906106526367789,5965,0,0,1.0,0.0,0.0,True,2625.0,28.90611442640554,0.7946329133920434,2625,0,0.0,,0.2758872381516119,,,intact
156,192,35.3805234649262,36.3939177180965,1.0,24.7660229,2.0,650.7415740455401,4.099569428044631,3009,0.0457078715480415,3009,0,0,1.0,0.0,0.0,True,2689.0,29.25637168119473,0.8152309150437508,2689,0,0.0,,0.304845440523399,,,intact
157,168,34.45039309668755,35.01750607958086,1.0,24.7660229,2.0,619.9722058358354,68.39840862651072,2866,0.0435356463465228,2866,0,0,1.0,0.0,0.0,True,2754.0,29.607860891157934,0.8524184909070218,2754,0,0.0,,0.3090169943749474,,,intact
157,173,34.45039309668755,33.96084009458988,1.0,24.7660229,2.0,623.8820309591453,60.57059859139679,2547,0.0386899132046732,2547,0,0,1.0,0.0,0.0,True,2301.0,27.06346334283368,0.7911994004599914,2301,0,0.0,,0.3090169943749474,,,intact
154,187,34.49846820870337,33.336314026177305,1.0,24.7660229,2.0,643.2556072464013,18.02987613222508,2486,0.0377632996571722,2130,320,36,0.8567980691874497,0.1287208366854384,0.0144810941271118,True,2207.0,26.50490367474717,0.7814546697584395,2330,874,0.2727840199750312,0.4380497392704112,0.2857142857142857,0.4068781988545112,0.1523354535561255,intact
155,157,36.57136958549268,34.45039309668755,1.0,24.7660229,2.0,607.5342598973936,89.3288610042809,2810,0.0426849847291448,2810,0,0,1.0,0.0,0.0,True,2375.0,27.495199211616978,0.7742753255690649,2375,0,0.0,,0.3090169943749474,,,intact
155,163,36.57136958549268,37.64306173809771,1.0,24.7660229,2.0,615.9910000863472,77.0772937507665,3341,0.0507510797082109,3335,6,0,0.9982041304998504,0.0017958695001496,0.0,True,3040.0,31.10726690017501,0.8383077615872536,3040,0,0.0,,0.303832434700687,0.4499812558971079,,intact
155,169,36.57136958549268,37.470084242080496,1.0,24.7660229,2.0,621.9587850588092,67.98949223034481,3214,0.0488219006830859,3214,0,0,1.0,0.0,0.0,True,2113.0,25.934316831301917,0.7005350513969493,2113,0,0.0,,0.3090169943749474,,,intact
157,179,34.45039309668755,34.70576798986836,1.0,24.7660229,2.0,632.6702110351848,41.43357690511433,2790,0.0423811770086526,2790,0,0,1.0,0.0,0.0,True,2207.0,26.50490367474717,0.7665232788608265,2207,0,0.0,,0.3090169943749474,,,intact
157,188,34.45039309668755,34.74312188546037,2.6502815398728847,65.63693330793913,3.6502815398728847,639.7062654824427,28.193885531134136,3500,0.0531663510861234,3500,0,0,1.0,0.0,0.0,True,2060.0,25.60699837034026,0.7401560211805087,2060,0,0.0,,0.2833003940990191,,,intact
158,175,36.75065141628725,37.14095848081558,4.0197648378370845,99.553588026488,5.0197648378370845,627.6128540344293,63.3925544486222,5043,0.0766051167220915,5043,0,0,1.0,0.0,0.0,True,3942.0,35.42283968482062,0.9587783980927852,3942,354,0.0824022346368715,,0.2791745113185196,,,intact
158,190,36.75065141628725,36.01367551062082,1.0,24.7660229,2.0,644.4304174753731,19.181970975508417,2943,0.0447053060704175,2943,0,0,1.0,0.0,0.0,True,4476.0,37.7459276023076,1.0374844156869196,4525,311,0.064309346567411,,0.3090169943749474,,,intact
159,165,34.22911640402066,35.36799546784289,4.65685424949238,115.33175898489058,5.65685424949238,622.2379815398594,79.29570522763333,4950,0.0751924108218031,4897,53,0,0.9892929292929292,0.0107070707070707,0.0,True,2485.0,28.12472341493725,0.8082152451014971,2485,0,0.0,,0.2771863727725964,0.4096424282282281,,intact
159,177,34.22911640402066,37.37285470314949,1.0,24.7660229,2.0,635.2777242953007,55.80878476303696,3027,0.0459812984964844,3027,0,0,1.0,0.0,0.0,True,3717.0,34.397061603357194,0.9607853267579306,3720,0,0.0,,0.3090169943749474,,,intact
159,182,34.22911640402066,33.54234014040571,1.0,24.7660229,2.0,639.3253751403302,45.99127285600812,4535,0.0688884006215913,4535,0,0,1.0,0.0,0.0,True,4442.0,37.60229400486622,1.1096793819155033,4442,0,0.0,,0.3244997998398398,,,intact
160,173,32.731276743963505,33.96084009458988,1.0,24.7660229,2.0,626.8128910352764,64.80614032095873,2375,0.0360771668084409,2375,0,0,1.0,0.0,0.0,True,2728.0,29.467768315727287,0.8836956963612995,2728,0,0.0,,0.3090169943749474,,,intact
160,176,32.731276743963505,33.99805793656549,1.0,24.7660229,2.0,629.680657152182,61.11365953555005,3087,0.0468927216579608,3087,0,0,1.0,0.0,0.0,True,2905.0,30.40871946274476,0.9114048449105172,2907,0,0.0,,0.3203772410170408,,,intact
160,182,32.731276743963505,33.54234014040571,1.0,24.7660229,2.0,638.1877333692065,45.45539738116448,3309,0.0502649873554235,3309,0,0,1.0,0.0,0.0,True,2913.0,30.450561545780765,0.9189346523491944,2913,0,0.0,,0.3203772410170408,,,intact
161,170,33.56863107333452,37.40444862111086,1.0,24.7660229,2.0,629.4971685387877,60.23896836441457,2877,0.0437027405927934,2877,0,0,1.0,0.0,0.0,True,1982.0,25.117527633433056,0.7078043602326264,2060,47,0.0223065970574276,,0.3090169943749474,,,intact
161,184,33.56863107333452,34.45609144332798,1.0,24.7660229,2.0,639.8965763717629,33.93286922262341,2482,0.0377025381130738,2482,0,0,1.0,0.0,0.0,True,2477.0,28.07941573603784,0.8255650209865935,2477,0,0.0,,0.3090169943749474,,,intact
163,199,37.64306173809771,36.47610216220237,1.0,24.7660229,2.0,662.1999236756265,12.838689586657182,2838,0.0431103155378338,2838,0,0,1.0,0.0,0.0,True,2209.0,26.516910426744545,0.7155210348139717,2209,0,0.0,,0.304845440523399,,,intact
164,165,35.0773678387157,35.36799546784289,1.0,24.7660229,2.0,628.2477994089271,88.43666573573051,2762,0.0419558461999637,2762,0,0,1.0,0.0,0.0,True,2664.0,29.120053859730724,0.8267415339461979,2664,0,0.0,,0.3090169943749474,,,intact
164,170,35.0773678387157,37.40444862111086,1.0,24.7660229,2.0,637.2425953680336,74.12561908459801,2942,0.0446901156843929,2942,0,0,1.0,0.0,0.0,True,2216.0,26.558891313141824,0.7328428731601183,2216,0,0.0,,0.3090169943749474,,,intact
164,184,35.0773678387157,34.45609144332798,1.0,24.7660229,2.0,647.6420032010087,54.087446802787056,2757,0.0418798942698406,2757,0,0,1.0,0.0,0.0,True,2562.0,28.55713445713473,0.8213926001092635,2562,0,0.0,,0.3090169943749474,,,intact
164,193,35.0773678387157,36.62412830899529,1.0,24.7660229,2.0,660.8824508272833,18.01877615416192,3010,0.0457230619340661,3010,0,0,1.0,0.0,0.0,True,2581.0,28.662829871461817,0.7995043733094223,2581,0,0.0,,0.3090169943749474,,,intact
165,173,35.36799546784289,33.96084009458988,1.0,24.7660229,2.0,634.9402451349514,80.55292150167172,2702,0.0410444230384873,2702,0,0,1.0,0.0,0.0,True,2712.0,29.381225490616288,0.8475903353131492,2712,0,0.0,,0.3090169943749474,,,intact
165,177,35.36799546784289,37.37285470314949,1.0,24.7660229,2.0,642.2674366238521,68.96069584235809,2972,0.0451458272651311,2969,3,0,0.9989905787348586,0.0010094212651413,0.0,True,2791.0,29.806088175722756,0.8195144298054639,2791,0,0.0,,0.3090169943749474,0.39564392373896,,intact
165,179,35.36799546784289,34.70576798986836,1.0,24.7660229,2.0,643.728425210991,65.69155245965527,2798,0.0425027000968495,2798,0,0,1.0,0.0,0.0,True,2167.0,26.26361596125473,0.7495991271285019,2167,0,0.0,,0.3090169943749474,,,intact
161,185,33.56863107333452,34.47833047738832,1.0,24.7660229,2.0,641.41796362128,26.79155469780101,2702,0.0410444230384873,2702,0,0,1.0,0.0,0.0,True,2174.0,26.306001075107577,0.7731719528872377,2174,274,0.1119281045751634,,0.3090169943749474,,,intact
