Repository: AmiraliKhosrozadeh/ice-bonded-granular-microCT

# Grain-scale kinematics, ice-bond failure and damage evolution in ice-bonded granular media under in-situ uniaxial compression

Analysis code, per-specimen tables and supplementary material for the paper of

## Results for every specimen

The paper shows one or two specimens per figure.  The same rendering for
every specimen and every scan is in [`supplementary/`](supplementary/README.md):
the void and crack classes (Fig. 11 of the paper), the crack orientation
classes (Fig. 12), the ice-path maps (Fig. 18) and the per-scan tables behind
Tables 2–4, each as one sheet per material, compiled with their text in
[`supplementary/supplementary.pdf`](supplementary/supplementary.pdf).

File: paper/data/bonds/Glass_75_1000_T6/Glass_75_1000_T6_throats_scan03_classified.csv (part 4 of 6)
bead_a,bead_b,r_a_vox,r_b_vox,gap_vox,gap_um,dsum_min,z_mid,axis_dip_deg,lens_vox,lens_mm3,binder_vox,pore_vox,crack_vox,binder_frac,pore_frac,crack_frac,connected,bond_area_vox,r_bond_vox,r_bond_over_R,neck_binder_vox,neck_crack_vox,neck_severed,q_crack_med,q_binder_med,q_pore_med,dq_paired,cls
163,181,37.64306173809771,36.81599488058887,1.0,24.7660229,2.0,641.8583746217937,60.11501100500274,3481,0.0528777337516559,3481,0,0,1.0,0.0,0.0,True,2741.0,29.53789765758169,0.7933997286280077,2741,0,0.0,,0.303832434700687,,,intact
163,186,37.64306173809771,35.797016024862344,5.422466567392307,134.29293118252227,6.422466567392307,649.9339243798648,49.84600562254368,6169,0.0937094913857987,6169,0,0,1.0,0.0,0.0,True,2249.0,26.7559140009708,0.7286461239142454,2249,0,0.0,,0.2758872381516119,,,intact
163,189,37.64306173809771,35.6855712812912,6.158776208911124,152.5283926258681,7.158776208911124,651.1488304270226,48.10611320246884,6906,0.1049048058859338,6829,77,0,0.9888502751230812,0.0111497248769186,0.0,True,1918.0,24.708669767927827,0.6739160066271678,1918,0,0.0,,0.2711923793731366,0.3377053396747006,,intact
165,193,35.36799546784289,36.62412830899529,8.958217307690626,221.8594149854424,9.958217307690626,661.8623452867669,37.71590365979083,8134,0.1235585999241509,8132,2,0,0.9997541185148758,0.0002458814851241,0.0,True,1631.0,22.785157984217765,0.6329902991845996,1631,0,0.0,,0.266978077589994,0.2634036239679861,,intact
165,196,35.36799546784289,36.855054733267416,1.0,24.7660229,2.0,663.0630197647035,20.541121318946487,2851,0.0433077905561537,2851,0,0,1.0,0.0,0.0,True,2367.0,27.44885244590441,0.7601133535476858,2367,0,0.0,,0.3090169943749474,,,intact
166,181,35.10851350467009,36.81599488058887,3.414213562373095,84.55649127122264,4.414213562373095,646.160675917283,69.89134723883815,3750,0.0569639475922751,3750,0,0,1.0,0.0,0.0,True,2705.0,29.34328274285537,0.8159467030537069,2720,388,0.1248391248391248,,0.2801868778094689,,,intact
166,186,35.10851350467009,35.797016024862344,2.4641016151377544,61.02599702842861,3.4641016151377544,654.236225675354,54.0190217493486,3813,0.0579209419118253,3813,0,0,1.0,0.0,0.0,True,2332.0,27.245158369526862,0.7684917819612123,2332,0,0.0,,0.2898979485566356,,,intact
166,190,35.10851350467009,36.01367551062082,7.135175045001725,176.70990856002126,8.135175045001725,655.8067061357149,54.34373812327053,6828,0.1037199557760145,6828,0,0,1.0,0.0,0.0,True,2481.0,28.10207870642285,0.7902478564145725,2481,97,0.0376260667183863,,0.2725338062053596,,,intact
166,201,35.10851350467009,35.44632453087696,1.0,24.7660229,2.0,667.8710067596069,5.087523351648125,2914,0.0442647848757039,2914,0,0,1.0,0.0,0.0,True,2837.0,30.05070959400816,0.8518398009465479,2837,8,0.0028119507908611,,0.3090169943749474,,,intact
167,172,36.10303300185642,31.35098388513199,1.0,24.7660229,2.0,637.6008395884014,84.314569140847,2584,0.0392519574875837,2584,0,0,1.0,0.0,0.0,True,3154.0,31.68516026507797,0.9394595526657183,3215,292,0.0832620473339036,,0.3145198591387564,,,intact
168,173,35.01750607958086,33.96084009458988,6.89920048531124,170.8657572109093,7.89920048531124,636.7429712781823,84.32104648882817,5147,0.0781849168686506,5146,1,0,0.9998057120652808,0.0001942879347192,0.0,True,1624.0,22.736210219877808,0.6592274671958281,1624,0,0.0,,0.2705042601214877,0.2847776149946234,,intact
168,176,35.01750607958086,33.99805793656549,1.0,24.7660229,2.0,639.6107373950879,78.77762913303185,2656,0.0403456652813553,2656,0,0,1.0,0.0,0.0,True,2695.0,29.288993551594015,0.848764882794895,2695,0,0.0,,0.3090169943749474,,,intact
168,188,35.01750607958086,34.74312188546037,1.0,24.7660229,2.0,652.5672058014798,55.10487709579403,2827,0.0429432212915631,2827,0,0,1.0,0.0,0.0,True,2491.0,28.158656333067857,0.8072936598901848,2491,0,0.0,,0.3090169943749474,,,intact
168,191,35.01750607958086,33.91088145358886,1.0,24.7660229,2.0,654.8867252094269,49.34065819681022,2572,0.0390696728552884,2572,0,0,1.0,0.0,0.0,True,2762.0,29.650833135674784,0.8603373500187049,2762,0,0.0,,0.3090169943749474,,,intact
168,197,35.01750607958086,34.43254843227857,1.0,24.7660229,2.0,662.9410935452726,29.77700403669137,2636,0.0400418575608632,2636,0,0,1.0,0.0,0.0,True,2102.0,25.86672342524905,0.7449014578046731,2102,0,0.0,,0.3090169943749474,,,intact
170,207,37.40444862111086,34.27469803145824,1.0,24.7660229,2.0,679.9633645506203,18.574423131197328,3273,0.0497181334585377,3273,0,0,1.0,0.0,0.0,True,2420.0,27.754457742221764,0.7744081518366401,2421,0,0.0,,0.3090169943749474,,,intact
171,180,32.81883969920027,34.36698168074674,5.708203932499369,141.36950931014945,6.708203932499369,645.1871889359466,77.03685980094464,5000,0.0759519301230335,5000,0,0,1.0,0.0,0.0,True,1943.0,24.86917989912625,0.7403103627620148,1943,0,0.0,,0.2771863727725964,,,intact
171,183,32.81883969920027,35.18433705413052,4.855156433186538,120.24291540738012,5.855156433186538,652.8677263541215,64.08690229866808,5127,0.0778811091481585,5126,1,0,0.9998049541642284,0.0001950458357714,0.0,True,1683.0,23.14552955642449,0.6807190681806148,1683,0,0.0,,0.2771863727725964,0.2725338062053596,,intact
171,191,32.81883969920027,33.91088145358886,7.613903745752154,188.5661145256936,8.613903745752154,656.8941797681282,57.59441853776116,6368,0.0967323782046954,6357,11,0,0.9982726130653268,0.0017273869346733,0.0,True,2260.0,26.821266613927214,0.8038776770103785,2260,0,0.0,,0.2696862318229452,0.4494897427831781,,intact
169,179,37.470084242080496,34.70576798986836,6.032065437739018,149.39027076534305,7.032065437739018,647.0947361966005,73.8820802914954,5639,0.0856585867927571,5639,0,0,1.0,0.0,0.0,True,1918.0,24.708669767927827,0.6846796817451491,1918,0,0.0,,0.2696862318229452,,,intact
169,184,37.470084242080496,34.45609144332798,1.0,24.7660229,2.0,651.9882086461018,63.670127129894304,2744,0.0416824192515207,2744,0,0,1.0,0.0,0.0,True,2917.0,30.471461041409174,0.8472982402035554,2917,0,0.0,,0.3090169943749474,,,intact
169,189,37.470084242080496,35.6855712812912,1.0,24.7660229,2.0,657.1166153994845,55.2981247387947,2919,0.0443407368058269,2917,2,0,0.999314833847208,0.000685166152792,0.0,True,2457.0,27.965825400899107,0.7645567578015785,2457,0,0.0,,0.3090169943749474,0.4610731558797075,,intact
169,198,37.470084242080496,36.35379991223853,1.0,24.7660229,2.0,663.2179629493551,41.9312757779316,3066,0.0465737235514441,3066,0,0,1.0,0.0,0.0,True,3151.0,31.670087643786594,0.8579902834043379,3151,0,0.0,,0.3090169943749474,,,intact
169,205,37.470084242080496,36.34344031854114,6.164414002968976,152.66801836261033,7.164414002968976,672.1669327695008,21.885357834910057,7412,0.1125911412143848,7412,0,0,1.0,0.0,0.0,True,2025.0,25.38853125964903,0.6879100113637825,2025,0,0.0,,0.2687959533979827,,,intact
170,184,37.40444862111086,34.45609144332798,5.0990195135927845,126.28243404118577,6.0990195135927845,657.6166936195989,74.20736359059856,5477,0.0831977442567709,5381,96,0,0.9824721562899398,0.0175278437100602,0.0,True,1641.0,22.85490151428355,0.636090446684344,1641,0,0.0,,0.2727272727272727,0.3961621933528517,,intact
170,185,37.40444862111086,34.47833047738832,1.0,24.7660229,2.0,659.138080869116,71.18453847283624,2886,0.0438394540670149,2886,0,0,1.0,0.0,0.0,True,1886.0,24.50168250024127,0.6817121654872921,1886,278,0.1284658040665434,,0.3090169943749474,,,intact
170,192,37.40444862111086,36.3939177180965,1.0,24.7660229,2.0,667.0778630718002,58.742223566739,3002,0.0456015388458693,3002,0,0,1.0,0.0,0.0,True,2289.0,26.99280143806301,0.7315284274449411,2303,0,0.0,,0.304845440523399,,,intact
171,202,32.81883969920027,34.96792004601483,1.0,24.7660229,2.0,670.4370175133578,11.172385651245971,2477,0.0376265861829508,2477,0,0,1.0,0.0,0.0,True,2753.0,29.602484974474283,0.8734002063452766,2753,98,0.0343739038933707,,0.3090169943749474,,,intact
172,210,31.35098388513199,35.16504178515956,3.0,74.2980687,4.0,677.2089977618958,6.246148770419978,3728,0.0566297590997337,2155,1573,0,0.5780579399141631,0.4219420600858369,0.0,True,240.0,8.740387444736633,0.2628054624929404,437,0,0.0,,0.2,0.3783339250091166,,intact
173,182,33.96084009458988,33.54234014040571,1.0,24.7660229,2.0,652.0276387354222,70.1678728519187,2595,0.0394190517338543,2595,0,0,1.0,0.0,0.0,True,2458.0,27.97151587311201,0.828746609440803,2458,0,0.0,,0.3090169943749474,,,intact
173,196,33.96084009458988,36.855054733267416,1.414213562373095,35.02444547122265,2.414213562373095,668.7755710312442,39.74497538469628,2729,0.0414545634611516,2729,0,0,1.0,0.0,0.0,True,2477.0,28.07941573603784,0.7930257975075976,2477,0,0.0,,0.2958163163244892,,,intact
175,208,37.14095848081558,34.60153130984988,1.0,24.7660229,2.0,680.4781219988661,4.4002841809393125,3083,0.0468319601138624,3083,0,0,1.0,0.0,0.0,True,4073.0,36.00661281523964,1.0037737168113874,4073,0,0.0,,0.3090169943749474,,,intact
176,197,33.99805793656549,34.43254843227857,6.817337799805944,168.8383440670296,7.817337799805943,669.718684785488,52.2521535421532,5613,0.0852636367561174,5613,0,0,1.0,0.0,0.0,True,1531.0,22.07560725659395,0.6451968915080317,1531,0,0.0,,0.2708131845707603,,,intact
176,200,33.99805793656549,32.57371719424767,1.0,24.7660229,2.0,669.9123043151651,47.95484446126992,4039,0.0613539691533864,4039,0,0,1.0,0.0,0.0,True,2370.0,27.46624164780438,0.8251617624386122,2719,0,0.0,,0.3203772410170408,,,intact
176,204,33.99805793656549,36.29741331217675,1.0,24.7660229,2.0,679.8841441495173,21.00513251148517,2596,0.0394342421198789,2596,0,0,1.0,0.0,0.0,True,2769.0,29.688382826333207,0.8446741247748418,2786,0,0.0,,0.3090169943749474,,,intact
173,197,33.96084009458988,34.43254843227857,1.0,24.7660229,2.0,666.8509186685824,41.046588225716974,2498,0.0379455842894675,2498,0,0,1.0,0.0,0.0,True,2797.0,29.838109049604043,0.8725436681027171,2797,0,0.0,,0.3090169943749474,,,intact
174,185,32.73729221235264,34.47833047738832,1.0,24.7660229,2.0,656.6407426313028,63.7334407945645,2661,0.0404216172114784,1680,544,437,0.6313416009019166,0.204434423149192,0.1642239759488914,True,270.0,9.27058084855655,0.2758460154820973,477,2157,0.8189066059225513,0.4045372666182638,0.25,0.3660254037844386,0.1545372666182638,cohesive
175,185,37.14095848081558,34.47833047738832,3.3166247903554,82.13960550864952,4.3166247903554,658.203906427733,70.80792374911788,4035,0.061293207609288,4035,0,0,1.0,0.0,0.0,True,3347.0,32.64020816504005,0.9114921033100024,3354,305,0.0833561082262913,,0.2801868778094689,,,intact
175,198,37.14095848081558,36.35379991223853,1.0,24.7660229,2.0,667.9122734814691,53.39091316877549,2863,0.0434900751884489,2832,31,0,0.989172196996158,0.0108278030038421,0.0,True,3364.0,32.722995845769866,0.8904851600644891,3364,0,0.0,,0.3090169943749474,0.4068781988545112,,intact
179,218,34.70576798986836,35.42978623069442,11.580148410288391,286.7942207146009,12.580148410288391,694.5436573569393,26.73617513728882,9836,0.1494126369380315,9784,52,0,0.994713298088654,0.005286701911346,0.0,True,2243.0,26.72019975056778,0.7619587539449081,2243,0,0.0,,0.2659858398756301,0.2897756354321472,,intact
180,183,34.36698168074674,35.18433705413052,1.0,24.7660229,2.0,661.2068600177927,77.39642375711527,2864,0.0435052655744735,2834,30,0,0.9895251396648044,0.0104748603351955,0.0,True,2762.0,29.650833135674784,0.8526318026751102,2762,0,0.0,,0.3090169943749474,0.4340578300578996,,intact
180,202,34.36698168074674,34.96792004601483,6.358898943540674,157.48463685451412,7.358898943540674,678.776151177029,49.584098970305845,5524,0.0839116923999274,5524,0,0,1.0,0.0,0.0,True,1871.0,24.404052881639814,0.7039471398636294,1879,136,0.0674937965260546,,0.2725338062053596,,,intact
180,212,34.36698168074674,36.54171517940961,1.0,24.7660229,2.0,689.2868955699225,5.805663425520232,2800,0.0425330808688987,2800,0,0,1.0,0.0,0.0,True,4136.0,36.2840142384516,1.02340096053407,4194,113,0.0262363594149059,,0.3090169943749474,,,intact
177,192,37.37285470314949,36.3939177180965,1.0,24.7660229,2.0,671.1228098681349,64.53263932575655,3115,0.0473180524666498,3115,0,0,1.0,0.0,0.0,True,3500.0,33.37790589062273,0.9049577416785382,3500,0,0.0,,0.3090169943749474,,,intact
177,213,37.37285470314949,35.307583970058175,1.0,24.7660229,2.0,690.5987356182363,13.689232000142896,3011,0.0457382523200907,3011,0,0,1.0,0.0,0.0,True,4286.0,36.93610932656182,1.016397534215149,4286,0,0.0,,0.3090169943749474,,,intact
178,194,35.545168815989136,33.78341923591968,1.0,24.7660229,2.0,668.4832064443874,54.33242454568892,2830,0.0429887924496369,2823,7,0,0.9975265017667844,0.0024734982332155,0.0,True,1917.0,24.702227669065127,0.7126130320314523,2074,653,0.2394572790612394,,0.3090169943749474,0.4340578300578996,,intact
178,195,35.545168815989136,35.34660741847959,3.2426406871192857,80.30731351366796,4.242640687119286,669.4126946181527,55.68731890517743,4406,0.0669288408244171,4066,338,2,0.9228325011348162,0.076713572401271,0.0004539264639128,True,2943.0,30.6069599117406,0.8634840749513905,3647,990,0.2135001078283372,0.3874025926042956,0.2661832955178855,0.3993972839920356,0.1212192970864101,intact
179,188,34.70576798986836,34.74312188546037,1.0,24.7660229,2.0,665.2652110008291,78.35958589019249,2484,0.037732918885123,2482,2,0,0.999194847020934,0.000805152979066,0.0,True,2769.0,29.688382826333207,0.854970695129277,2769,0,0.0,,0.3090169943749474,0.4213924954722618,,intact
179,193,34.70576798986836,36.62412830899529,1.0,24.7660229,2.0,676.3630766293472,59.886224406515225,2741,0.0416368480934469,2739,2,0,0.9992703392922292,0.0007296607077708,0.0,True,2427.0,27.79456950139829,0.7793245453475048,2427,0,0.0,,0.3090169943749474,0.4524755628025683,,intact
179,196,34.70576798986836,36.855054733267416,10.09353999725628,249.97684271411492,11.09353999725628,677.5637511072839,62.336475233321146,8233,0.1250624481405869,8223,10,0,0.9987853759261508,0.0012146240738491,0.0,True,1559.0,22.276559711062426,0.6225909335125731,1559,0,0.0,,0.2674788903885893,0.3756410551546286,,intact
179,205,34.70576798986836,36.34344031854114,1.0,24.7660229,2.0,683.3013531264717,45.935659258779054,2870,0.0435964078906212,2870,0,0,1.0,0.0,0.0,True,2617.0,28.86203340277639,0.8124519354949725,2617,0,0.0,,0.3090169943749474,,,intact
182,215,33.54234014040571,37.154856037951205,1.0,24.7660229,2.0,699.1590739067963,7.522367767860888,2926,0.0444470695079992,2926,0,0,1.0,0.0,0.0,True,2966.0,30.726326210940403,0.8692374767854483,2966,0,0.0,,0.3090169943749474,,,intact
183,188,35.18433705413052,34.74312188546037,1.0,24.7660229,2.0,670.5943314420274,87.25663610587243,2730,0.0414697538471762,2695,35,0,0.9871794871794872,0.0128205128205128,0.0,True,2730.0,29.47856830447755,0.8431185331628759,2737,0,0.0,,0.304845440523399,0.4211646096066227,,intact
183,191,35.18433705413052,33.91088145358886,9.273618495495704,229.67064802531016,10.273618495495704,672.9138508499744,84.199738356944,6900,0.1048136635697862,6900,0,0,1.0,0.0,0.0,True,1910.0,24.6570858499345,0.7137132317536499,1910,0,0.0,,0.2680748568360903,,,intact
183,199,35.18433705413052,36.47610216220237,1.0,24.7660229,2.0,684.6312494462575,64.24285374431996,2857,0.0433989328723013,2857,0,0,1.0,0.0,0.0,True,3232.0,32.07456238432586,0.8951818530583442,3232,0,0.0,,0.3090169943749474,,,intact
181,199,36.81599488058887,36.47610216220237,1.0,24.7660229,2.0,680.0335524027143,55.68270491533328,3302,0.0501586546532513,3302,0,0,1.0,0.0,0.0,True,2988.0,30.8400703617415,0.8415660516231558,2988,0,0.0,,0.3090169943749474,,,intact
181,216,36.81599488058887,34.5867030397501,1.0,24.7660229,2.0,695.4566059777869,8.879733665446471,2741,0.0416368480934469,2741,0,0,1.0,0.0,0.0,True,3862.0,35.06155701679262,0.9820793341985298,4116,300,0.0679347826086956,,0.3090169943749474,,,intact
182,196,33.54234014040571,36.855054733267416,4.155870949147037,102.92439509602023,5.155870949147037,680.1504133651742,63.35230921892831,5020,0.0762557378435256,4971,49,0,0.9902390438247012,0.0097609561752988,0.0,True,2760.0,29.64009591528445,0.8420793402503907,2760,0,0.0,,0.2791745113185196,0.4270509831248423,,intact
182,200,33.54234014040571,32.57371719424767,1.0,24.7660229,2.0,678.4193805321895,63.70783193301811,3189,0.0484421410324707,3189,0,0,1.0,0.0,0.0,True,2461.0,27.98858034803317,0.8466500113993799,2461,0,0.0,,0.3090169943749474,,,intact
183,202,35.18433705413052,34.96792004601483,1.0,24.7660229,2.0,686.456688595204,60.37542503124527,2695,0.040938090336315,2685,10,0,0.9962894248608536,0.0037105751391465,0.0,True,2359.0,27.40242729225939,0.7812272455650642,2359,0,0.0,,0.3090169943749474,0.4472420874237715,,intact
183,214,35.18433705413052,33.449995733868974,1.0,24.7660229,2.0,695.9656728847834,38.36861821232518,2646,0.0401937614211093,2646,0,0,1.0,0.0,0.0,True,2884.0,30.29860907292697,0.882899500648299,2884,0,0.0,,0.3090169943749474,,,intact
184,185,34.45609144332798,34.47833047738832,1.0,24.7660229,2.0,669.5374887020912,87.42770263667857,2578,0.039160815171436,2572,6,0,0.9976726144297904,0.0023273855702094,0.0,True,2520.0,28.32209231647889,0.8217111720775159,2520,0,0.0,,0.3090169943749474,0.4449944320643648,,intact
184,193,34.45609144332798,36.62412830899529,5.572595368400839,138.0110245062491,6.572595368400839,681.2565490788486,69.99050193910561,5945,0.0903068449162868,5945,0,0,1.0,0.0,0.0,True,1756.0,23.64216910815792,0.6652249863756271,1756,0,0.0,,0.2727272727272727,,,intact
185,217,34.47833047738832,37.1996495475928,1.0,24.7660229,2.0,705.9188632823507,2.467182763860508,3066,0.0465737235514441,3066,0,0,1.0,0.0,0.0,True,3814.0,34.84298933652188,0.9722090194053584,3828,0,0.0,,0.3090169943749474,,,intact
186,189,35.797016024862344,35.6855712812912,1.0,24.7660229,2.0,677.0580089121815,88.02270174107647,2830,0.0429887924496369,2822,8,0,0.9971731448763252,0.0028268551236749,0.0,True,2441.0,27.87461985704259,0.7798995785549305,2441,0,0.0,,0.3090169943749474,0.3715133262895973,,intact
186,190,35.797016024862344,36.01367551062082,1.0,24.7660229,2.0,677.4135833253846,87.45742403849648,3114,0.0473028620806252,3113,1,0,0.999678869621066,0.0003211303789338,0.0,True,3199.0,31.91039526395664,0.8887366095949389,3199,0,0.0,,0.3090169943749474,0.4142135623730951,,intact
186,198,35.797016024862344,36.35379991223853,4.841619252963779,119.90765329198184,5.841619252963779,683.1593564620521,79.2139732253132,5007,0.0760582628252057,4995,12,0,0.9976033553025764,0.0023966446974236,0.0,True,2636.0,28.96661630188228,0.8029463264042528,2636,0,0.0,,0.2779262976266636,0.3293785623203827,,intact
184,198,34.45609144332798,36.35379991223853,2.863703305156273,70.92254163430594,3.863703305156273,679.2458557558272,72.68767531270508,3902,0.0592728862680153,3882,20,0,0.9948744233726294,0.0051255766273705,0.0,True,2754.0,29.607860891157934,0.8362634181285296,2754,0,0.0,,0.2817290466902531,0.4495789443311784,,intact
184,205,34.45609144332798,36.34344031854114,1.0,24.7660229,2.0,688.1948255759729,54.88773861518576,3028,0.045996488882509,3028,0,0,1.0,0.0,0.0,True,2004.0,25.25654394235911,0.7134664118205838,2004,0,0.0,,0.3090169943749474,,,intact
184,207,34.45609144332798,34.27469803145824,1.0,24.7660229,2.0,690.3627723835955,49.96638894162999,2365,0.0359252629481948,2365,0,0,1.0,0.0,0.0,True,2453.0,27.943051923668584,0.8131159888369811,2453,0,0.0,,0.3090169943749474,,,intact
185,207,34.47833047738832,34.27469803145824,9.198039027185567,227.7988451823715,10.198039027185567,691.8841596331127,58.42542514791843,6952,0.1056035636430657,6952,0,0,1.0,0.0,0.0,True,1268.0,20.090219901261573,0.5844170165879029,1308,0,0.0,,0.2682079019934025,,,intact
186,199,35.797016024862344,36.47610216220237,11.24744871391589,278.5545724154165,12.24744871391589,688.1091021607855,72.67953455406649,9859,0.1497620158165974,9859,0,0,1.0,0.0,0.0,True,2461.0,27.98858034803317,0.7745225624717134,2461,0,0.0,,0.2640379757271236,,,intact
186,201,35.797016024862344,35.44632453087696,1.0,24.7660229,2.0,689.4778839492766,67.46660717406972,2850,0.043292600170129,2850,0,0,1.0,0.0,0.0,True,2622.0,28.88959192466898,0.8110117156021444,2622,0,0.0,,0.3090169943749474,,,intact
186,220,35.797016024862344,35.497110199705375,1.0,24.7660229,2.0,705.8756548506037,34.96576898611092,2857,0.0433989328723013,2857,0,0,1.0,0.0,0.0,True,2756.0,29.61860979726305,0.8308849933574635,2756,0,0.0,,0.3090169943749474,,,intact
187,206,33.336314026177305,35.595044964750244,1.0,24.7660229,2.0,692.9482345551106,61.0105105421061,2644,0.0401633806490601,2522,122,0,0.953857791225416,0.0461422087745839,0.0,True,1635.0,22.813080982420978,0.6619071875667949,3186,912,0.2225475841874085,,0.3090169943749474,0.4142135623730951,,intact
188,189,34.74312188546037,35.6855712812912,1.0,24.7660229,2.0,675.2870902037132,85.12934488860944,2930,0.0445078310520976,2930,0,0,1.0,0.0,0.0,True,2863.0,30.188097060666024,0.8572669945526524,2863,0,0.0,,0.3090169943749474,,,intact
188,197,34.74312188546037,34.43254843227857,1.0,24.7660229,2.0,682.6751531918799,72.95476904900593,2346,0.0356366456137273,2346,0,0,1.0,0.0,0.0,True,2461.0,27.98858034803317,0.8092030108121981,2464,0,0.0,,0.3090169943749474,,,intact
188,214,34.74312188546037,33.449995733868974,1.0,24.7660229,2.0,697.6726068908431,42.84410681578766,2466,0.0374594919366801,2466,0,0,1.0,0.0,0.0,True,2512.0,28.27710087851444,0.8293241859497944,2512,0,0.0,,0.3090169943749474,,,intact
188,218,34.74312188546037,35.42978623069442,8.22446323827975,203.68724489944444,9.22446323827975,701.5797118041972,41.91577656414132,7542,0.1145658913975837,7535,7,0,0.9990718642269956,0.0009281357730045,0.0,True,2499.0,28.20383671724989,0.803838332325206,2499,0,0.0,,0.2682079019934025,0.3304534425396664,,intact
189,199,35.6855712812912,36.47610216220237,1.0,24.7660229,2.0,689.3240082079433,72.56401411230254,2661,0.0404216172114784,2661,0,0,1.0,0.0,0.0,True,2426.0,27.78884279493977,0.7701828815458365,2426,0,0.0,,0.3090169943749474,,,intact
189,205,35.6855712812912,36.34344031854114,4.242640687119285,105.07333641366796,5.242640687119285,693.3232323293556,66.94811379451224,4891,0.0742961780463513,4884,7,0,0.9985687998364344,0.0014312001635657,0.0,True,2230.0,26.64265463856508,0.7397756555811767,2231,0,0.0,,0.2779262976266636,0.3305953784295673,,intact
189,220,35.6855712812912,35.497110199705375,1.414213562373095,35.02444547122265,2.414213562373095,707.0905608977614,38.06567333711671,3030,0.0460268696545583,3030,0,0,1.0,0.0,0.0,True,2148.0,26.148224328293928,0.7346793850488659,2148,0,0.0,,0.2989350844248255,,,intact
189,223,35.6855712812912,34.77572433137427,1.0,24.7660229,2.0,711.1033519643544,21.620170305088877,2777,0.0421837019903328,2777,0,0,1.0,0.0,0.0,True,2688.0,29.25093116572581,0.8302694667018847,2689,0,0.0,,0.3090169943749474,,,intact
191,214,33.91088145358886,33.449995733868974,1.0,24.7660229,2.0,699.9921262987901,47.407095342522965,2455,0.0372923976904094,2455,0,0,1.0,0.0,0.0,True,2350.0,27.350104799285653,0.8120471686606263,2350,0,0.0,,0.3090169943749474,,,intact
191,219,33.91088145358886,36.063917099310814,1.0,24.7660229,2.0,709.0767967432643,21.638046939944797,2809,0.0426697943431202,2809,0,0,1.0,0.0,0.0,True,3168.0,31.755404570407364,0.9076240368566652,3168,0,0.0,,0.3090169943749474,,,intact
192,193,36.3939177180965,36.62412830899529,1.0,24.7660229,2.0,690.7177185310499,83.9213324360096,2988,0.0453888734415248,2981,7,0,0.9976572958500668,0.002342704149933,0.0,True,3031.0,31.06118582770255,0.8507810744806278,3031,0,0.0,,0.3090169943749474,0.4880884817015155,,intact
192,207,36.3939177180965,34.27469803145824,1.0,24.7660229,2.0,699.8239418357969,68.82851084677883,2667,0.040512759527626,2667,0,0,1.0,0.0,0.0,True,2112.0,25.928179257714294,0.7337961549891449,2113,0,0.0,,0.3090169943749474,,,intact
190,201,36.01367551062082,35.44632453087696,1.0,24.7660229,2.0,691.0483644096373,70.44580152824882,2884,0.0438090732949657,2884,0,0,1.0,0.0,0.0,True,3492.0,33.33973788969849,0.9331020954474576,3492,0,0.0,,0.3090169943749474,,,intact
190,222,36.01367551062082,35.246900978721065,1.0,24.7660229,2.0,711.0090064106514,26.450490274890445,2774,0.0421381308322589,2774,0,0,1.0,0.0,0.0,True,5358.0,41.297752604382126,1.1590631072303728,5636,1,0.0001773993258825,,0.3090169943749474,,,intact
191,202,33.91088145358886,34.96792004601483,10.44948974278318,258.7923022630833,11.44948974278318,690.4831420092107,69.91118539132788,7928,0.1204293804030819,7928,0,0,1.0,0.0,0.0,True,1895.0,24.560073988452952,0.7131388309244685,1895,0,0.0,,0.2665513105273526,,,intact
191,204,33.91088145358886,36.29741331217675,1.0,24.7660229,2.0,695.1601319638562,59.955277848454905,2545,0.038659532432624,2545,0,0,1.0,0.0,0.0,True,3554.0,33.63440701866457,0.958132002233591,3554,0,0.0,,0.3090169943749474,,,intact
192,224,36.3939177180965,34.263381776367815,1.0,24.7660229,2.0,722.3074884642228,3.1119820246253647,2898,0.0440217386993102,2898,0,0,1.0,0.0,0.0,True,4217.0,36.637587120838695,1.0370503085448115,4217,0,0.0,,0.3090169943749474,,,intact
193,196,36.62412830899529,36.855054733267416,1.0,24.7660229,2.0,695.6976711830598,88.17544244970664,3105,0.0471661486064038,3105,0,0,1.0,0.0,0.0,True,2436.0,27.846056861676377,0.757930497013291,2436,0,0.0,,0.3021694792519622,,,intact
193,205,36.62412830899529,36.34344031854114,1.0,24.7660229,2.0,701.4352732022476,79.01749002530642,3046,0.046269915830952,2915,131,0,0.9569927774130008,0.0430072225869993,0.0,True,2616.0,28.856518540128786,0.7909409367174376,2616,0,0.0,,0.2989350844248255,0.4142135623730951,,intact
193,207,36.62412830899529,34.27469803145824,3.16227766016838,78.31704094788851,4.16227766016838,703.60322000987,76.01710755327908,4125,0.0626603423515026,4104,21,0,0.9949090909090909,0.005090909090909,0.0,True,2135.0,26.068977866467897,0.7353853148791388,2135,0,0.0,,0.2817290466902531,0.4541634565979919,,intact
193,227,36.62412830899529,36.413133285557926,1.0,24.7660229,2.0,726.521627042521,26.10685858407672,3215,0.0488370910691105,3215,0,0,1.0,0.0,0.0,True,3135.0,31.58957887003535,0.8650263764103433,3135,0,0.0,,0.3090169943749474,,,intact
193,232,36.62412830899529,34.38173076639547,8.16515138991168,202.21832630451948,9.16515138991168,728.9105569273131,30.89890656093112,6817,0.1035528615297438,6817,0,0,1.0,0.0,0.0,True,1625.0,22.74320920733615,0.6406009166986757,1625,0,0.0,,0.269128646713734,,,intact
194,203,33.78341923591968,33.3768657994337,1.0,24.7660229,2.0,694.4766681438575,80.04473914620837,2396,0.0363961649149576,2389,7,0,0.9970784641068448,0.0029215358931552,0.0,True,2503.0,28.226399790232332,0.840568195187792,2529,271,0.0967857142857142,,0.3090169943749474,0.4641016151377546,,intact
195,206,35.34660741847959,35.595044964750244,1.0,24.7660229,2.0,699.9990768014643,74.50567354306655,2786,0.0423204154645542,2786,0,0,1.0,0.0,0.0,True,2789.0,29.79540690386007,0.8399975445427746,3022,737,0.1960627826549614,,0.3090169943749474,,,intact
195,221,35.34660741847959,34.93561029927348,1.414213562373095,35.02444547122265,2.414213562373095,714.1453751828469,48.73371128303017,3000,0.04557115807382,2774,226,0,0.9246666666666666,0.0753333333333333,0.0,True,1296.0,20.310825007719227,0.5779790583525874,1415,904,0.3898231996550237,,0.2898979485566356,0.4112602696497038,,intact
195,228,35.34660741847959,34.40218343238775,1.414213562373095,35.02444547122265,2.414213562373095,724.2114248342039,22.958373045016483,2919,0.0443407368058269,2684,234,1,0.919492977046934,0.08016443987667,0.000342583076396,True,851.0,16.458484533589534,0.4719360531648519,1069,1027,0.4899809160305343,0.4083069769263126,0.2857142857142857,0.4142135623730951,0.1225926912120269,intact
196,213,36.855054733267416,35.307583970058175,1.0,24.7660229,2.0,711.3943187590878,66.13937668706437,2694,0.0409228999502904,2694,0,0,1.0,0.0,0.0,True,3137.0,31.599653684155328,0.8757898616780782,3137,0,0.0,,0.3090169943749474,,,intact
196,215,36.855054733267416,37.154856037951205,1.0,24.7660229,2.0,715.9070062026183,59.17260151644117,3237,0.0491712795616518,3237,0,0,1.0,0.0,0.0,True,3828.0,34.906879612929465,0.94330284279992,3828,0,0.0,,0.3090169943749474,,,intact
196,218,36.855054733267416,35.42978623069442,1.0,24.7660229,2.0,713.8782519106519,60.84763281600572,3314,0.0503409392855466,3277,37,0,0.9888352444176222,0.0111647555823777,0.0,True,3350.0,32.654833007009834,0.9035043190671236,3350,0,0.0,,0.3090169943749474,0.4211646096066227,,intact
196,227,36.855054733267416,36.413133285557926,1.8284271247461903,45.2828680424453,2.8284271247461903,727.7223015204576,35.55377576138043,3575,0.0543056300379689,3575,0,0,1.0,0.0,0.0,True,2405.0,27.668308157023564,0.7552611550845106,2405,0,0.0,,0.2898979485566356,,,intact
197,200,34.43254843227857,32.57371719424767,1.0,24.7660229,2.0,693.2426604653497,89.67355459945591,2343,0.0355910744556534,2341,2,0,0.9991463935125908,0.0008536064874093,0.0,True,2522.0,28.333329012940226,0.8456919288969809,2522,0,0.0,,0.3090169943749474,0.3821174702119381,,intact
197,204,34.43254843227857,36.29741331217675,1.0,24.7660229,2.0,703.214500299702,72.74345450452734,2926,0.0444470695079992,2926,0,0,1.0,0.0,0.0,True,2416.0,27.73151068766428,0.7841517230804445,2416,0,0.0,,0.3090169943749474,,,intact
197,218,34.43254843227857,35.42978623069442,1.414213562373095,35.02444547122265,2.414213562373095,711.95359954799,58.686451630725074,2726,0.0414089923030778,2726,0,0,1.0,0.0,0.0,True,2877.0,30.26181657717801,0.8663270909329277,2877,0,0.0,,0.3008613653919205,,,intact
197,226,34.43254843227857,35.919123705859974,1.0,24.7660229,2.0,726.8091051019248,16.244388839242205,2818,0.0428065078173416,2818,0,0,1.0,0.0,0.0,True,2360.0,27.408234736913396,0.7791779187023767,2360,0,0.0,,0.3090169943749474,,,intact
198,205,36.35379991223853,36.34344031854114,1.0,24.7660229,2.0,699.4245798792261,76.3281085493795,3664,0.0556575743941589,3664,0,0,1.0,0.0,0.0,True,1585.0,22.46154869107,0.6179477685745732,1585,0,0.0,,0.2989350844248255,,,intact
198,208,36.35379991223853,34.60153130984988,1.0,24.7660229,2.0,703.0414585764773,68.88643079863361,2984,0.0453281118974263,2952,32,0,0.9892761394101875,0.0107238605898123,0.0,True,2936.0,30.570538527078803,0.861684048275211,2936,0,0.0,,0.304845440523399,0.4334962735733844,,intact
199,233,36.47610216220237,37.25098893993899,1.0,24.7660229,2.0,737.5439856401994,12.902090250009197,2884,0.0438090732949657,2884,0,0,1.0,0.0,0.0,True,3438.0,33.08095205250103,0.8973893193933488,3438,0,0.0,,0.3090169943749474,,,intact
200,204,32.57371719424767,36.29741331217675,9.198039027185567,227.7988451823715,10.198039027185567,703.4081198293791,75.51587678541325,7290,0.1107379141193828,7290,0,0,1.0,0.0,0.0,True,1458.0,21.542883141677365,0.6255998118011961,1458,0,0.0,,0.2711339463896366,,,intact
200,215,32.57371719424767,37.154856037951205,1.0,24.7660229,2.0,714.1759733696335,52.30621171354311,3511,0.0533334453323941,3511,0,0,1.0,0.0,0.0,True,2408.0,27.685559519911603,0.7940951101270238,2417,0,0.0,,0.3090169943749474,,,intact
200,229,32.57371719424767,34.92569695254133,1.0,24.7660229,2.0,725.979365642361,17.26740331458977,4131,0.0627514846676502,4131,0,0,1.0,0.0,0.0,True,2316.0,27.151532118863187,0.8044968230336798,2340,0,0.0,,0.3279344228724749,,,intact
198,220,36.35379991223853,35.497110199705375,1.0,24.7660229,2.0,713.1919084476319,50.72624707490052,3863,0.0586804612130556,3847,16,0,0.9958581413409268,0.0041418586590732,0.0,True,2185.0,26.372468623767148,0.7340886450200498,2185,0,0.0,,0.3090169943749474,0.4453967436302943,,intact
198,225,36.35379991223853,35.40555287713517,1.0,24.7660229,2.0,723.1609909797312,24.394600315368745,3065,0.0465585331654195,3048,17,0,0.9944535073409462,0.0055464926590538,0.0,True,2810.0,29.907369997651948,0.8335462580169954,2810,0,0.0,,0.3090169943749474,0.4211646096066227,,intact
199,212,36.47610216220237,36.54171517940961,1.0,24.7660229,2.0,712.7112849983873,70.72671047683954,2986,0.0453584926694756,2930,56,0,0.9812458137977228,0.0187541862022772,0.0,True,3422.0,33.0038850822283,0.9039953886274216,3422,0,0.0,,0.304845440523399,0.4287759285839514,,intact
199,216,36.47610216220237,34.5867030397501,1.7320508075688772,42.89600996421431,2.732050807568877,715.7981550316197,65.66729240769644,3124,0.0474547659408713,3124,0,0,1.0,0.0,0.0,True,2880.0,30.277590264241923,0.8521360837978863,2880,0,0.0,,0.2898979485566356,,,intact
201,216,35.44632453087696,34.5867030397501,1.0,24.7660229,2.0,717.1669368201108,66.50589310896181,2797,0.0424875097108249,2797,0,0,1.0,0.0,0.0,True,3709.0,34.36002572548047,0.981252043996784,3881,738,0.1597748430396189,,0.3090169943749474,,,intact
201,230,35.44632453087696,35.194554971767246,1.0,24.7660229,2.0,731.7553320019952,36.53699924263428,2818,0.0428065078173416,2818,0,0,1.0,0.0,0.0,True,3860.0,35.0524772401243,0.9924133868919972,3860,0,0.0,,0.3090169943749474,,,intact
202,212,34.96792004601483,36.54171517940961,1.0,24.7660229,2.0,714.5367241473339,72.46390804813525,3113,0.0472876716946006,3113,0,0,1.0,0.0,0.0,True,3226.0,32.04477637352005,0.8962366056686834,3241,224,0.0646464646464646,,0.3090169943749474,,,intact
202,219,34.96792004601483,36.063917099310814,1.0,24.7660229,2.0,722.6196344884938,57.99715822980372,2872,0.0436267886626704,2872,0,0,1.0,0.0,0.0,True,3050.0,31.158388162107517,0.8773076810152005,3050,0,0.0,,0.3090169943749474,,,intact
202,235,34.96792004601483,33.21759712702452,1.0,24.7660229,2.0,737.5930002986361,14.64399940609411,2503,0.0380215362195905,2503,0,0,1.0,0.0,0.0,True,2816.0,29.93928254807644,0.8781713123066103,2852,148,0.0493333333333333,,0.3090169943749474,,,intact
204,219,36.29741331217675,36.063917099310814,9.634842514655627,238.61673035585488,10.634842514655627,727.2966244431393,70.63295322491864,8314,0.1262928694085801,8314,0,0,1.0,0.0,0.0,True,2588.0,28.701672171559103,0.79328757523791,2589,0,0.0,,0.2686398702901333,,,intact
204,226,36.29741331217675,35.919123705859974,6.158776208911124,152.5283926258681,7.158776208911124,736.9745644659542,53.208524551426926,6024,0.0915068854122307,6024,0,0,1.0,0.0,0.0,True,1803.0,23.9564756337274,0.6634623210399596,1803,0,0.0,,0.2742918851774318,,,intact
204,229,36.29741331217675,34.92569695254133,1.0,24.7660229,2.0,735.9512054767133,51.70496991683851,2724,0.0413786115310286,2724,0,0,1.0,0.0,0.0,True,2650.0,29.043436408025915,0.815562148299306,2650,0,0.0,,0.3090169943749474,,,intact
204,240,36.29741331217675,34.54414249352104,1.0,24.7660229,2.0,748.345248903147,17.087852845112675,2604,0.0395557652080758,2604,0,0,1.0,0.0,0.0,True,2814.0,29.928648812153,0.8449461187509897,2814,0,0.0,,0.3090169943749474,,,intact
205,220,36.34344031854114,35.497110199705375,1.0,24.7660229,2.0,722.1408782677777,67.53125673075725,3590,0.054533485828338,3590,0,0,1.0,0.0,0.0,True,1894.0,24.55359290271181,0.6835580386170769,1894,0,0.0,,0.3090169943749474,,,intact
205,225,36.34344031854114,35.40555287713517,2.6502815398728847,65.63693330793913,3.6502815398728847,732.109960799877,51.71744964600356,4036,0.0613083979953126,4036,0,0,1.0,0.0,0.0,True,2205.0,26.49289148121168,0.7384881738747011,2205,0,0.0,,0.2817290466902531,,,intact
205,232,36.34344031854114,34.38173076639547,7.555641990915946,187.1232025712259,8.555641990915946,735.8488334244375,45.79124561596974,5998,0.0911119353755909,5962,36,0,0.9939979993331112,0.0060020006668889,0.0,True,2032.0,25.43237481489809,0.7191887817239878,2032,0,0.0,,0.267982878680112,0.3168967825968823,,intact
205,236,36.34344031854114,34.13219180651974,1.0,24.7660229,2.0,739.9262893906432,26.30572996042,2871,0.0436115982766458,2871,0,0,1.0,0.0,0.0,True,2772.0,29.70446102021492,0.8429711128380818,2772,0,0.0,,0.3090169943749474,,,intact
206,228,35.595044964750244,34.40218343238775,1.0,24.7660229,2.0,733.753221777519,48.4951335619606,2735,0.0415457057772993,2578,149,8,0.9425959780621572,0.0544789762340036,0.0029250457038391,True,1603.0,22.588730543184948,0.6454178561192443,1863,588,0.2399020807833537,0.4223572182080777,0.2989350844248255,0.4211646096066227,0.1234221337832522,intact
206,234,35.595044964750244,33.849874942104606,1.0,24.7660229,2.0,737.1643217091237,38.80068036011387,2700,0.041014042266438,2503,188,9,0.927037037037037,0.0696296296296296,0.0033333333333333,True,976.0,17.625846048215095,0.5076208906816022,1474,1037,0.4129828753484667,0.4449944320643648,0.2989350844248255,0.407669683062202,0.1460593476395393,intact
207,217,34.27469803145824,37.1996495475928,1.0,24.7660229,2.0,726.744146963855,67.06693244595398,2827,0.0429432212915631,2827,0,0,1.0,0.0,0.0,True,4411.0,37.470854112986274,1.04851195938636,4694,0,0.0,,0.3090169943749474,,,intact
207,224,34.27469803145824,34.263381776367815,7.803118619434352,193.2522144203276,8.803118619434352,735.1929899430431,54.59750453902056,6694,0.1016844440487172,6694,0,0,1.0,0.0,0.0,True,2998.0,30.89163379912116,0.9014443907894186,3001,0,0.0,,0.2692803301885514,,,intact
207,232,34.27469803145824,34.38173076639547,1.0,24.7660229,2.0,738.01678023206,43.27285265527679,2556,0.0388266266788947,2555,1,0,0.9996087636932708,0.0003912363067292,0.0,True,3501.0,33.38267382235058,0.9724558765105524,3501,0,0.0,,0.3090169943749474,0.5,,intact
208,209,34.60153130984988,33.35685255510475,8.899494936611665,220.40509539855856,9.899494936611664,713.6646965844559,87.02587568498132,7807,0.1185913436941045,4145,1178,2484,0.530933777379275,0.1508902267196106,0.3181759959011144,True,279.0,9.423823971471329,0.2773410265375979,1459,537,0.2690380761523046,0.3460420308512751,0.1719206230413026,0.3238995402639343,0.1741214078099725,cohesive
208,211,34.60153130984988,35.188386372831125,8.222125139210444,203.62933948435156,9.222125139210444,717.3056013854118,87.46015218418594,6608,0.100378070850601,3343,795,2470,0.5059019370460048,0.1203087167070218,0.3737893462469733,True,2228.0,26.63070457981699,0.763167674187575,2232,992,0.3076923076923077,0.3528554231473851,0.1659768169303276,0.2860288452819985,0.1868786062170575,cohesive
208,217,34.60153130984988,37.1996495475928,6.834654549917682,169.2672110968505,7.834654549917682,728.1930788534836,71.71323907983233,6623,0.1006059266409701,6622,1,0,0.9998490110221954,0.0001509889778046,0.0,True,2445.0,27.897449197361546,0.7770749412255601,2445,0,0.0,,0.2696862318229452,0.3699677034698106,,intact
208,222,34.60153130984988,35.246900978721065,1.0,24.7660229,2.0,729.3206280647158,66.4038362713661,2722,0.0413482307589794,2722,0,0,1.0,0.0,0.0,True,4336.0,37.150930896720695,1.0637584747281312,4338,0,0.0,,0.3090169943749474,,,intact
208,225,34.60153130984988,35.40555287713517,12.602325267042628,312.1094761568263,13.602325267042628,735.7268394971281,60.32332572679333,11770,0.1787908435096208,11367,403,0,0.9657604078164824,0.0342395921835174,0.0,True,1463.0,21.579790626576656,0.6165030547176691,1463,0,0.0,,0.2671684912091873,0.2298198633201799,,intact
208,237,34.60153130984988,36.28206515807421,1.0,24.7660229,2.0,749.3643297373181,13.533159172808483,2948,0.0447812580005405,2948,0,0,1.0,0.0,0.0,True,3082.0,31.32141550470609,0.8837422779155825,3082,2,0.0006485084306095,,0.3090169943749474,,,intact
209,211,33.35685255510475,35.188386372831125,1.0,24.7660229,2.0,715.3629908759933,84.10156725303071,3402,0.0516776932557119,3402,0,0,1.0,0.0,0.0,True,2876.0,30.25655685408672,0.8828200857508585,2879,35,0.0120109814687714,,0.3266316347104093,,,intact
210,231,35.16504178515956,34.050987302627526,1.0,24.7660229,2.0,738.172147628155,48.04459290219564,2382,0.0361834995106131,2381,1,0,0.9995801847187238,0.0004198152812762,0.0,True,2839.0,30.06130015278417,0.8686225011451394,2883,163,0.0535128036769533,,0.3090169943749474,0.4211646096066227,,intact
210,239,35.16504178515956,35.91665636873129,1.0,24.7660229,2.0,748.8657043145249,12.218138532747528,3405,0.0517232644137858,3395,10,0,0.9970631424375918,0.0029368575624082,0.0,True,2582.0,28.668381993522893,0.8066318824138462,2625,931,0.2618110236220472,,0.3133921657949117,0.4303862075218683,,intact
212,235,36.54171517940961,33.21759712702452,1.0,24.7660229,2.0,748.1037446915298,47.91175449964582,2688,0.0408317576341428,2688,0,0,1.0,0.0,0.0,True,3373.0,32.766739936983754,0.9394226764463552,3408,617,0.1532919254658385,,0.3090169943749474,,,intact
212,241,36.54171517940961,36.93397710099976,1.0,24.7660229,2.0,754.2413862903372,37.845716349628034,3040,0.0461787735148043,3040,0,0,1.0,0.0,0.0,True,4362.0,37.26214867038259,1.014271455331839,4398,534,0.108272506082725,,0.3090169943749474,,,intact
213,227,35.307583970058175,36.413133285557926,5.19114712955712,128.56406868788088,6.19114712955712,742.218274618549,65.65954625009743,5179,0.0786710092214381,5117,62,0,0.9880285769453564,0.0119714230546437,0.0,True,2223.0,26.60080594618454,0.7417886201940224,2223,0,0.0,,0.2742918851774317,0.4188060834866739,,intact
