Repository: AmiraliKhosrozadeh/ice-bonded-granular-microCT

# Grain-scale kinematics, ice-bond failure and damage evolution in ice-bonded granular media under in-situ uniaxial compression

Analysis code, per-specimen tables and supplementary material for the paper of

## Results for every specimen

The paper shows one or two specimens per figure.  The same rendering for
every specimen and every scan is in [`supplementary/`](supplementary/README.md):
the void and crack classes (Fig. 11 of the paper), the crack orientation
classes (Fig. 12), the ice-path maps (Fig. 18) and the per-scan tables behind
Tables 2–4, each as one sheet per material, compiled with their text in
[`supplementary/supplementary.pdf`](supplementary/supplementary.pdf).

File: paper/data/bonds/Glass_75_1000_T6/Glass_75_1000_T6_throats_scan03_classified.csv (part 6 of 6)
bead_a,bead_b,r_a_vox,r_b_vox,gap_vox,gap_um,dsum_min,z_mid,axis_dip_deg,lens_vox,lens_mm3,binder_vox,pore_vox,crack_vox,binder_frac,pore_frac,crack_frac,connected,bond_area_vox,r_bond_vox,r_bond_over_R,neck_binder_vox,neck_crack_vox,neck_severed,q_crack_med,q_binder_med,q_pore_med,dq_paired,cls
263,283,37.64469028197925,36.94552405419165,1.0,24.7660229,2.0,874.5099780803516,46.069816038445886,2823,0.0428824597474647,2823,0,0,1.0,0.0,0.0,True,2117.0,25.9588526143026,0.6960390942787361,2117,0,0.0,,0.3090169943749474,,,intact
263,291,37.64469028197925,36.0759053566356,1.0,24.7660229,2.0,877.7707799243769,27.45572789360942,3285,0.049900418090833,3282,3,0,0.9990867579908675,0.0009132420091324,0.0,True,2014.0,25.31948085514698,0.6869038600628081,2014,0,0.0,,0.3090169943749474,0.3900959445746376,,intact
265,275,35.74265751179733,35.20675728629628,3.16227766016838,78.31704094788851,4.16227766016838,853.9865420735929,80.23202912907264,3794,0.0576323245773578,3787,7,0,0.9981549815498156,0.0018450184501845,0.0,True,1972.0,25.05408341078227,0.7062520101703633,1972,0,0.0,,0.2791745113185196,0.3699677034698106,,intact
265,276,35.74265751179733,33.7892750454354,1.0,24.7660229,2.0,857.4395018232167,73.98982197872436,2484,0.037732918885123,2484,0,0,1.0,0.0,0.0,True,4000.0,35.682482323055424,1.0263624499055786,4000,0,0.0,,0.3090169943749474,,,intact
265,278,35.74265751179733,34.43046758722946,1.0,24.7660229,2.0,863.0882846122028,64.18092022379238,2570,0.0390392920832392,2570,0,0,1.0,0.0,0.0,True,2438.0,27.857485574187805,0.793964513761527,2438,0,0.0,,0.3090169943749474,,,intact
265,290,35.74265751179733,35.928989666303764,1.0,24.7660229,2.0,880.5735498902251,20.381137513799494,2803,0.0425786520269725,2803,0,0,1.0,0.0,0.0,True,2217.0,26.564883166870207,0.741294060142292,2217,0,0.0,,0.3090169943749474,,,intact
265,302,35.74265751179733,34.34547517563598,13.213373913339504,327.2427209240288,14.213373913339504,880.2235681120391,34.8881793130873,11583,0.1759502413230194,11524,59,0,0.9949063282396616,0.0050936717603384,0.0,True,2509.0,28.26021062262507,0.8064192763889136,2509,0,0.0,,0.2644440706788691,0.2262749751207607,,intact
266,267,35.15712460087174,32.61132326142192,1.0,24.7660229,2.0,845.4701420521362,88.41602223934585,2442,0.0370949226720895,2442,0,0,1.0,0.0,0.0,True,2603.0,28.78472917601288,0.8495023889141984,2603,0,0.0,,0.3090169943749474,,,intact
266,284,35.15712460087174,34.553476154017815,1.0,24.7660229,2.0,872.6497835983855,43.23081168078584,2618,0.0397684306124203,2618,0,0,1.0,0.0,0.0,True,3074.0,31.280738324550025,0.8974456678270978,3074,0,0.0,,0.3090169943749474,,,intact
266,285,35.15712460087174,35.608982756620385,1.0,24.7660229,2.0,874.088862308619,38.49546946009964,2926,0.0444470695079992,2924,2,0,0.9993164730006836,0.0006835269993164,0.0,True,2113.0,25.934316831301917,0.7329586944860039,2113,0,0.0,,0.3090169943749474,0.4134228618609086,,intact
266,288,35.15712460087174,35.596991888683505,1.7320508075688772,42.89600996421431,2.732050807568877,874.7097091685886,38.18085218983718,3392,0.0515257893954659,3392,0,0,1.0,0.0,0.0,True,2195.0,26.43274863069334,0.7471720358375291,2195,0,0.0,,0.2898979485566356,,,intact
267,270,32.61132326142192,35.23280339589622,1.0,24.7660229,2.0,848.2308866224951,83.89518454656407,2529,0.0384164862562303,2529,0,0,1.0,0.0,0.0,True,4606.0,38.29014671899992,1.1287682104717514,4606,3,0.0006509004122369,,0.3090169943749474,,,intact
267,285,32.61132326142192,35.608982756620385,1.0,24.7660229,2.0,873.1514097578457,33.755075990012585,2526,0.0383709150981565,2526,0,0,1.0,0.0,0.0,True,2283.0,26.957401027502524,0.7903043126301155,2283,0,0.0,,0.3090169943749474,,,intact
267,286,32.61132326142192,35.44733787110621,1.0,24.7660229,2.0,872.636778745611,32.91561451585176,2628,0.0399203344726664,2628,0,0,1.0,0.0,0.0,True,2819.0,29.9552260741278,0.8802766782554563,2822,0,0.0,,0.3090169943749474,,,intact
269,287,34.56813315509284,35.79260633209271,1.0,24.7660229,2.0,878.4476105291533,48.50646372910157,2707,0.0411203749686103,2707,0,0,1.0,0.0,0.0,True,2798.0,29.84344252163692,0.8482981486308043,2798,0,0.0,,0.3090169943749474,,,intact
269,294,34.56813315509284,34.63300754863217,1.0,24.7660229,2.0,881.6269525911091,38.65593422274428,2720,0.0413178499869302,2717,3,0,0.9988970588235294,0.0011029411764705,0.0,True,2890.0,30.33010997459711,0.8765783241768003,2890,0,0.0,,0.3090169943749474,0.4641016151377545,,intact
269,297,34.56813315509284,34.92387019579372,1.0,24.7660229,2.0,882.1572451976541,38.31990049840656,2582,0.0392215767155345,2556,26,0,0.9899302865995352,0.0100697134004647,0.0,True,3136.0,31.594616678674356,0.9093022263048998,3136,0,0.0,,0.3090169943749474,0.4417737864205389,,intact
270,286,35.23280339589622,35.44733787110621,1.0,24.7660229,2.0,876.3349758667432,45.51203828594394,2869,0.0435812175045966,2869,0,0,1.0,0.0,0.0,True,2181.0,26.348318006408824,0.745564950326712,2181,39,0.0175675675675675,,0.3090169943749474,,,intact
272,304,35.53830225359631,32.86517269164816,1.0,24.7660229,2.0,888.4962737077728,36.01835293454399,3570,0.0542296781078459,3567,3,0,0.9991596638655462,0.0008403361344537,0.0,True,5362.0,41.313165089562986,1.2079259167062286,5390,0,0.0,,0.3203772410170408,0.3874258867227931,,intact
273,275,35.55108830889278,35.20675728629628,8.22446323827975,203.68724489944444,9.22446323827975,859.8132030375322,88.77941874714679,8220,0.124864973122267,7901,319,0,0.961192214111922,0.0388077858880778,0.0,True,2004.0,25.25654394235911,0.7138867423085121,2004,0,0.0,,0.2629461847989288,0.3588469929359252,,intact
273,289,35.55108830889278,31.95764687734984,1.0,24.7660229,2.0,881.7536023319799,46.00236553580197,2705,0.0410899941965611,2705,0,0,1.0,0.0,0.0,True,2896.0,30.361578193306386,0.899485914216733,2896,0,0.0,,0.3090169943749474,,,intact
273,291,35.55108830889278,36.0759053566356,1.0,24.7660229,2.0,884.385063650476,44.411274009299454,2991,0.0454344445995986,2990,1,0,0.9996656636576396,0.0003343363423604,0.0,True,2212.0,26.534910368014152,0.7409192822449702,2212,0,0.0,,0.3090169943749474,0.4641016151377545,,intact
270,292,35.23280339589622,35.386434615458526,1.0,24.7660229,2.0,878.8838884552229,39.50258271377225,2751,0.041788751953693,2751,0,0,1.0,0.0,0.0,True,3096.0,31.39247374172695,0.8890629416499624,3096,162,0.0497237569060773,,0.3090169943749474,,,intact
270,293,35.23280339589622,33.27461796563875,1.0,24.7660229,2.0,879.3958510824252,35.36685343425631,2554,0.0387962459068455,2549,5,0,0.9980422866092404,0.0019577133907595,0.0,True,2415.0,27.72577095652805,0.8094238669475103,2415,0,0.0,,0.3090169943749474,0.4068781988545112,,intact
271,278,36.93158516272734,34.43046758722946,1.0,24.7660229,2.0,867.7740729962852,71.84965740197441,3020,0.0458749657943122,3020,0,0,1.0,0.0,0.0,True,2276.0,26.916041702938184,0.7543516663470552,2276,0,0.0,,0.3090169943749474,,,intact
271,283,36.93158516272734,36.94552405419165,7.613903745752154,188.5661145256936,8.613903745752154,879.983389226594,54.51322736986594,7670,0.1165102608087333,7563,107,0,0.9860495436766624,0.0139504563233376,0.0,True,2403.0,27.65680127020565,0.7487245119188237,2403,0,0.0,,0.2659858398756301,0.367584210922717,,intact
271,294,36.93158516272734,34.63300754863217,1.0,24.7660229,2.0,882.5143687885477,44.72794463823989,2866,0.0435356463465228,2836,30,0,0.9895324494068388,0.0104675505931612,0.0,True,2911.0,30.440106417044845,0.8507029877140085,2911,0,0.0,,0.3090169943749474,0.4049287430560275,,intact
271,298,36.93158516272734,35.5283441745921,1.0,24.7660229,2.0,884.0694127848907,40.27404589704433,3084,0.046847150499887,3084,0,0,1.0,0.0,0.0,True,2621.0,28.88408232379411,0.7972429061952668,2621,0,0.0,,0.3090169943749474,,,intact
271,303,36.93158516272734,33.79582556955671,3.685557720282968,91.27660689979976,4.685557720282968,885.5293612916903,40.64179166497745,4425,0.0672174581588846,4421,4,0,0.99909604519774,0.0009039548022598,0.0,True,2281.0,26.945590555510684,0.761956086799348,2281,0,0.0,,0.2791745113185196,0.4338226126182659,,intact
272,302,35.53830225359631,34.34547517563598,1.0,24.7660229,2.0,887.1421879972177,39.308270387912856,3121,0.0474091947827975,3121,0,0,1.0,0.0,0.0,True,3933.0,35.3823795463342,1.0126063829953702,3933,0,0.0,,0.3090169943749474,,,intact
273,295,35.55108830889278,35.51465846757411,6.071067811865476,150.35620445611326,7.071067811865476,884.6579831712031,48.01415187840622,6406,0.0973096128736305,4173,1074,1159,0.6514205432407119,0.1676553231345613,0.1809241336247268,True,2643.0,29.00505178729662,0.8162878208690412,3000,92,0.0297542043984476,0.3780780313179009,0.2030752343103969,0.3203772410170407,0.1750027970075039,cohesive
274,297,35.97584063677203,34.92387019579372,1.0,24.7660229,2.0,885.5266212045527,47.5868346100278,2930,0.0445078310520976,2930,0,0,1.0,0.0,0.0,True,3721.0,34.415564596413134,0.970823835309786,3727,0,0.0,,0.3090169943749474,,,intact
274,300,35.97584063677203,35.51459537538122,5.422466567392307,134.29293118252227,6.422466567392307,887.1409147439351,49.14443711173806,5537,0.0841091674182473,5537,0,0,1.0,0.0,0.0,True,2907.0,30.41918537923525,0.851000135852131,3284,0,0.0,,0.2742918851774318,,,intact
275,276,35.20675728629628,33.7892750454354,9.103461590078702,225.45653820915956,10.103461590078702,864.1226680583395,84.95621407087653,7116,0.1080947869511012,6911,205,0,0.9711916807195052,0.0288083192804946,0.0,True,1400.0,21.11004122822376,0.6119204399095607,1400,0,0.0,,0.2640379757271236,0.3581925966928192,,intact
275,290,35.20675728629628,35.928989666303764,1.8284271247461903,45.2828680424453,2.8284271247461903,887.2567161253479,44.972948111901296,3088,0.0469079120439854,3088,0,0,1.0,0.0,0.0,True,1860.0,24.33220886606579,0.6841063715062723,1860,0,0.0,,0.2833003940990191,,,intact
275,291,35.20675728629628,36.0759053566356,1.0,24.7660229,2.0,885.2415689216596,47.86171294217631,2682,0.0407406153179951,2682,0,0,1.0,0.0,0.0,True,1957.0,24.95861469035648,0.7002716723806692,1957,0,0.0,,0.3090169943749474,,,intact
275,298,35.20675728629628,35.5283441745921,1.0,24.7660229,2.0,886.066790635931,43.417489977589085,2981,0.0452825407393525,2981,0,0,1.0,0.0,0.0,True,2683.0,29.223713395650293,0.8262860388150849,2683,0,0.0,,0.3090169943749474,,,intact
275,301,35.20675728629628,35.15525742811182,1.8284271247461903,45.2828680424453,2.8284271247461903,887.2709732785097,41.354952397768095,3428,0.0520726432923517,3428,0,0,1.0,0.0,0.0,True,2307.0,27.09872519927838,0.770265755159775,2307,0,0.0,,0.2898979485566356,,,intact
276,290,33.7892750454354,35.928989666303764,5.414213562373095,134.08853707122265,6.414213562373095,890.7096758749717,52.82047724983826,5045,0.0766354974941408,5030,15,0,0.9970267591674926,0.0029732408325074,0.0,True,1580.0,22.42609239636699,0.6433347843378231,1580,0,0.0,,0.2725338062053596,0.3483314773547883,,intact
276,301,33.7892750454354,35.15525742811182,1.0,24.7660229,2.0,890.7239330281334,48.472599068641415,2607,0.0396013363661496,2607,0,0,1.0,0.0,0.0,True,2929.0,30.53407369861288,0.8857576548315347,2963,0,0.0,,0.3090169943749474,,,intact
276,305,33.7892750454354,29.06020578266181,1.0,24.7660229,2.0,890.1528453248263,39.53523232482005,2269,0.0344669858898326,2254,15,0,0.99338915821948,0.00661084178052,0.0,True,3772.0,34.65061169280073,1.102653871957204,3798,0,0.0,,0.3090169943749474,0.4026997478492771,,intact
277,280,34.080953388304465,35.67213104614982,1.0,24.7660229,2.0,876.711205062969,77.9445655115973,2626,0.0398899537006171,1631,569,426,0.6210967250571211,0.2166793602437166,0.1622239146991622,True,243.0,8.79484521425256,0.2521707903115572,1333,1279,0.4896630934150076,0.4057077327363875,0.23166247903554,0.3740666961489728,0.1740452537008475,cohesive
278,290,34.43046758722946,35.928989666303764,3.898979485566356,96.5622152261666,4.898979485566356,896.3584586639578,62.50421022827111,4496,0.0682959755666317,4496,0,0,1.0,0.0,0.0,True,2365.0,27.43725352189364,0.7799165767588644,2365,0,0.0,,0.2817290466902531,,,intact
278,298,34.43046758722946,35.5283441745921,1.0,24.7660229,2.0,895.1685331745409,62.52385795647034,2761,0.0419406558139391,2761,0,0,1.0,0.0,0.0,True,2490.0,28.15300368695388,0.8048451075127536,2490,0,0.0,,0.3090169943749474,,,intact
278,303,34.43046758722946,33.79582556955671,1.0,24.7660229,2.0,896.6284816813404,58.294155720496384,2503,0.0380215362195905,2503,0,0,1.0,0.0,0.0,True,3030.0,31.05606148784623,0.9103839605202768,3030,0,0.0,,0.3090169943749474,,,intact
278,304,34.43046758722946,32.86517269164816,1.0,24.7660229,2.0,897.3625625963269,56.13071978899829,2435,0.0369885899699173,2423,12,0,0.9950718685831622,0.0049281314168377,0.0,True,3375.0,32.77645291776237,0.9741033083847502,3375,0,0.0,,0.3090169943749474,0.4350543397400872,,intact
281,282,35.77825177976559,34.018218006568794,1.0,24.7660229,2.0,891.6041798896343,79.4249720176192,2631,0.0399659056307402,2254,164,213,0.8567084758646902,0.0623337134169517,0.080957810718358,True,655.0,14.439285835884782,0.4137540445838389,3082,445,0.1261695491919478,0.4142135623730951,0.2817290466902531,0.3851040526300559,0.1324845156828419,cohesive
282,284,34.018218006568794,34.553476154017815,1.0,24.7660229,2.0,898.43487660081,89.231335117311,2615,0.0397228594543465,2615,0,0,1.0,0.0,0.0,True,3902.0,35.242661305428555,1.0279069734778463,3913,0,0.0,,0.3090169943749474,,,intact
282,285,34.018218006568794,35.608982756620385,8.43650317030929,208.9386307118025,9.43650317030929,899.8739553110436,87.27139566658694,7179,0.1090517812706515,7179,0,0,1.0,0.0,0.0,True,2523.0,28.33894569036936,0.8140193883925811,2523,0,0.0,,0.2703282642657088,,,intact
283,285,36.94552405419165,35.608982756620385,1.0,24.7660229,2.0,902.5309779304408,88.79114716438615,3056,0.046421819691198,3056,0,0,1.0,0.0,0.0,True,2325.0,27.20423653362309,0.7498979106717361,2325,0,0.0,,0.304845440523399,,,intact
283,291,36.94552405419165,36.0759053566356,1.0,24.7660229,2.0,906.5526276905782,85.19147683444527,2666,0.0404975691416014,2666,0,0,1.0,0.0,0.0,True,1681.0,23.13177292545801,0.6335612192775877,1681,0,0.0,,0.3090169943749474,,,intact
283,293,36.94552405419165,33.27461796563875,1.0,24.7660229,2.0,905.077222133888,87.14738871781428,2635,0.0400266671748386,2635,0,0,1.0,0.0,0.0,True,2104.0,25.87902626705061,0.7370827093953267,2104,0,0.0,,0.303832434700687,,,intact
283,294,36.94552405419165,34.63300754863217,1.0,24.7660229,2.0,905.8228054085066,86.09049668924446,2750,0.0417735615676684,2750,0,0,1.0,0.0,0.0,True,2704.0,29.33785834448333,0.8197390387183056,2705,0,0.0,,0.3090169943749474,,,intact
283,298,36.94552405419165,35.5283441745921,1.0,24.7660229,2.0,907.3778494048496,83.39202869749558,3117,0.047348433238699,3117,0,0,1.0,0.0,0.0,True,2837.0,30.05070959400816,0.8292839978996239,2838,0,0.0,,0.3090169943749474,,,intact
279,286,34.550476598799065,35.44733787110621,6.158776208911124,152.5283926258681,7.158776208911124,889.1500916762618,72.2840753453033,5904,0.0896840390892779,2637,1504,1763,0.4466463414634146,0.2547425474254742,0.2986111111111111,True,189.0,7.756324418739616,0.22161618837612,1031,629,0.3789156626506024,0.3811428388606529,0.1489097705208657,0.3422854855312455,0.2322330683397871,cohesive
279,292,34.550476598799065,35.386434615458526,1.0,24.7660229,2.0,891.6990042647415,67.23406605997573,2630,0.0399507152447156,2499,120,11,0.9501901140684412,0.0456273764258555,0.0041825095057034,True,1986.0,25.142860496789307,0.719015468663237,2013,112,0.0527058823529411,0.4211646096066227,0.2989350844248255,0.4211646096066227,0.1222295251817972,intact
280,284,35.67213104614982,34.553476154017815,1.0,24.7660229,2.0,891.4177256903282,77.62035997929446,2842,0.0431710770819322,2822,20,0,0.9929627023223082,0.0070372976776917,0.0,True,3040.0,31.10726690017501,0.8859237574552649,3058,166,0.0514888337468982,,0.3090169943749474,0.4211646096066227,,intact
280,287,35.67213104614982,35.79260633209271,3.16227766016838,78.31704094788851,4.16227766016838,892.9692898166719,76.2458269062159,4181,0.0635110039688806,4181,0,0,1.0,0.0,0.0,True,3176.0,31.79547449747714,0.8898227479433034,3182,0,0.0,,0.2801868778094689,,,intact
284,288,34.553476154017815,35.596991888683505,1.0,24.7660229,2.0,900.9518981640643,86.62233756743159,2898,0.0440217386993102,2898,0,0,1.0,0.0,0.0,True,2985.0,30.824584510721557,0.8788133670600261,2985,0,0.0,,0.3090169943749474,,,intact
285,286,35.608982756620385,35.44733787110621,1.0,24.7660229,2.0,901.2554990020938,89.16882291617881,2838,0.0431103155378338,2837,1,0,0.9996476391825228,0.000352360817477,0.0,True,2616.0,28.856518540128786,0.812215388728383,2616,0,0.0,,0.3090169943749474,0.304845440523399,,intact
285,288,35.608982756620385,35.596991888683505,1.0,24.7660229,2.0,902.390976874298,89.00973725788506,2742,0.0416520384794715,2737,5,0,0.9981765134938,0.0018234865061998,0.0,True,2625.0,28.90611442640554,0.8119013768267248,2625,0,0.0,,0.3090169943749474,0.420449861343358,,intact
285,293,35.608982756620385,33.27461796563875,1.0,24.7660229,2.0,904.3163742177758,85.89423427694483,2426,0.0368518764956958,2426,0,0,1.0,0.0,0.0,True,2627.0,28.9171241828232,0.8395938620984104,2627,0,0.0,,0.3090169943749474,,,intact
286,292,35.44733787110621,35.386434615458526,1.0,24.7660229,2.0,903.2897805783388,85.9902931845275,2927,0.0444622598940238,2927,0,0,1.0,0.0,0.0,True,1910.0,24.6570858499345,0.696195754775345,1915,21,0.0108471074380165,,0.3090169943749474,,,intact
286,293,35.44733787110621,33.27461796563875,4.977725364273731,123.27846036151404,5.977725364273731,903.801743205541,85.28715531002969,5264,0.0799621920335296,5264,0,0,1.0,0.0,0.0,True,1900.0,24.592453796829677,0.7157087861483805,1900,0,0.0,,0.2817290466902531,,,intact
287,288,35.79260633209271,35.596991888683505,1.0,24.7660229,2.0,902.5034622904082,89.18503081763006,2756,0.041864703883816,2756,0,0,1.0,0.0,0.0,True,2836.0,30.045412914740087,0.8417308309208582,2836,0,0.0,,0.3090169943749474,,,intact
287,299,35.79260633209271,33.071199016754534,8.22446323827975,203.68724489944444,9.22446323827975,905.5141665978912,84.85795316929209,7474,0.1135329451479104,7472,2,0,0.9997324056729996,0.0002675943270002,0.0,True,3275.0,32.28722467558825,0.9377124749940564,3275,0,0.0,,0.269128646713734,0.2198550030711382,,intact
302,304,34.34547517563598,32.86517269164816,1.0,24.7660229,2.0,914.4978460961632,87.81217540861883,2187,0.0332213742358148,2187,0,0,1.0,0.0,0.0,True,2185.0,26.372468623767148,0.784770552304239,2185,0,0.0,,0.3090169943749474,,,intact
302,305,34.34547517563598,29.06020578266181,1.0,24.7660229,2.0,912.9369116136488,89.65253085186357,1966,0.0298642989243767,1966,0,0,1.0,0.0,0.0,True,2904.0,30.40348515347752,0.9590145455097008,2905,0,0.0,,0.3203772410170407,,,intact
288,294,35.596991888683505,34.63300754863217,1.0,24.7660229,2.0,905.682804352364,85.63537683433192,2858,0.0434141232583259,2858,0,0,1.0,0.0,0.0,True,2918.0,30.4766836759563,0.8679106911615027,2918,0,0.0,,0.3090169943749474,,,intact
289,291,31.95764687734984,36.0759053566356,6.071067811865476,150.35620445611326,7.071067811865476,907.1819682161072,85.9114472301607,6106,0.0927524970662485,6103,3,0,0.9995086799868982,0.0004913200131018,0.0,True,2204.0,26.486883341553696,0.7786417869364892,2204,0,0.0,,0.2758872381516119,0.4772255750516611,,intact
289,292,31.95764687734984,35.386434615458526,1.0,24.7660229,2.0,905.1946000322148,88.98860938022774,3726,0.0565993783276845,3726,0,0,1.0,0.0,0.0,True,3231.0,32.06959997037424,0.9524103457792038,3246,0,0.0,,0.3090169943749474,,,intact
289,293,31.95764687734984,33.27461796563875,10.0,247.660229,11.0,905.7065626594172,88.25464139699193,7390,0.1122569527218435,7390,0,0,1.0,0.0,0.0,True,2266.0,26.85684646589152,0.8234221678653917,2266,0,0.0,,0.2640379757271236,,,intact
289,296,31.95764687734984,14.89773991324478,1.0,24.7660229,2.0,897.9826902719102,63.48743052720266,3141,0.0477130025032896,3120,21,0,0.9933142311365808,0.0066857688634192,0.0,True,2943.0,30.6069599117406,1.3064435920048534,2943,0,0.0,,0.3430703308172536,0.4772255750516612,,intact
290,298,35.928989666303764,35.5283441745921,1.0,24.7660229,2.0,912.6537984525633,88.08484159425214,2903,0.0440976906294332,2903,0,0,1.0,0.0,0.0,True,2066.0,25.64426300082948,0.7177503447841477,2066,0,0.0,,0.3090169943749474,,,intact
290,301,35.928989666303764,35.15525742811182,1.0,24.7660229,2.0,913.857981095142,89.97721567662154,2834,0.0430495539937353,2834,0,0,1.0,0.0,0.0,True,1959.0,24.97136494134924,0.7025850582107664,1959,0,0.0,,0.3090169943749474,,,intact
290,302,35.928989666303764,34.34547517563598,1.0,24.7660229,2.0,913.493742163794,89.4277305797499,2796,0.0424723193248003,2796,0,0,1.0,0.0,0.0,True,2039.0,25.476142917026294,0.7250469419959824,2039,0,0.0,,0.3090169943749474,,,intact
297,299,34.92387019579372,33.071199016754534,9.198039027185567,227.7988451823715,10.198039027185567,909.223801266392,89.72022682931613,7498,0.113897514412501,6804,694,0,0.9074419845292078,0.0925580154707922,0.0,True,2298.0,27.045815174447064,0.7955228368075798,2304,0,0.0,,0.2585688584788905,0.3464047759419222,,intact
297,303,34.92387019579372,33.79582556955671,1.0,24.7660229,2.0,911.899070080148,85.93370622573084,2544,0.0386443420465994,2544,0,0,1.0,0.0,0.0,True,2685.0,29.2346035444895,0.8508362331612666,2685,0,0.0,,0.303832434700687,,,intact
300,303,35.51459537538122,33.79582556955671,1.0,24.7660229,2.0,913.5133636195304,88.60634169416234,2290,0.0347859839963493,2290,0,0,1.0,0.0,0.0,True,2870.0,30.22497929440944,0.8721626238115326,2870,0,0.0,,0.3090169943749474,,,intact
300,304,35.51459537538122,32.86517269164816,1.0,24.7660229,2.0,914.2474445345168,87.36695764187189,2563,0.0389329593810669,2563,0,0,1.0,0.0,0.0,True,3960.0,35.50362163621919,1.038424745793718,3960,0,0.0,,0.3090169943749474,,,intact
290,305,35.928989666303764,29.06020578266181,1.0,24.7660229,2.0,913.2868933918348,89.05182913485821,2303,0.0349834590146692,2303,0,0,1.0,0.0,0.0,True,1953.0,24.93309462776218,0.767299685909838,1953,0,0.0,,0.3090169943749474,,,intact
291,293,36.0759053566356,33.27461796563875,1.0,24.7660229,2.0,908.3380239779132,87.51135641115515,2782,0.0422596539204558,2782,0,0,1.0,0.0,0.0,True,2127.0,26.02009085135797,0.7503934968289045,2127,0,0.0,,0.3090169943749474,,,intact
291,298,36.0759053566356,35.5283441745921,1.0,24.7660229,2.0,910.6386512488748,88.71467169890644,2877,0.0437027405927934,2875,2,0,0.9993048314216196,0.0006951685783802,0.0,True,1955.0,24.945857922495087,0.6967703198010843,1955,0,0.0,,0.3090169943749474,0.3660847414510209,,intact
291,301,36.0759053566356,35.15525742811182,1.0,24.7660229,2.0,911.8428338914536,86.69286786125869,3050,0.0463306773750504,3050,0,0,1.0,0.0,0.0,True,2486.0,28.130381743817548,0.7898335684572327,2486,0,0.0,,0.3090169943749474,,,intact
292,293,35.386434615458526,33.27461796563875,9.633758019665985,238.5898717281064,10.633758019665985,906.3506557940208,89.26455534951522,8260,0.1254725885632513,8260,0,0,1.0,0.0,0.0,True,1797.0,23.91658139183508,0.6966564156174743,1797,0,0.0,,0.2658626798938589,,,intact
294,297,34.63300754863217,34.92387019579372,1.0,24.7660229,2.0,908.8840775770054,89.13708774584842,2668,0.0405279499136506,2668,0,0,1.0,0.0,0.0,True,2029.0,25.41359398170419,0.7307284284691967,2029,0,0.0,,0.3090169943749474,,,intact
294,303,34.63300754863217,33.79582556955671,1.0,24.7660229,2.0,911.3687774736028,85.00357302458482,2493,0.0378696323593445,2493,0,0,1.0,0.0,0.0,True,2111.0,25.922040230930552,0.7576350216628284,2111,0,0.0,,0.3090169943749474,,,intact
295,301,35.51465846757411,35.15525742811182,6.894954260780955,170.7605951169537,7.894954260780955,912.1157534121804,87.45327915502227,6570,0.099800836181666,5576,989,5,0.8487062404870624,0.1505327245053272,0.0007610350076103,True,1721.0,23.405369343855774,0.6623856572407373,2178,136,0.0587726879861711,0.3377053396747006,0.2402530733520421,0.385289927928485,0.0974522663226584,intact
