Repository: AmiraliKhosrozadeh/ice-bonded-granular-microCT

# Grain-scale kinematics, ice-bond failure and damage evolution in ice-bonded granular media under in-situ uniaxial compression

Analysis code, per-specimen tables and supplementary material for the paper of
that title (Khosrozadeh et al., submitted to *Powder Technology*).  Twelve
ice-bonded columns, five of glass beads (G1–G5), four of γ-alumina beads
(A1–A4) and three of quartz sand (S1–S3), were compressed at −5 °C inside a
laboratory micro-CT and reconstructed at every load step at 24.77 µm per
voxel.  The reconstructions themselves are available from the corresponding
author on request; everything computed from them is here.

The repository is organised by what each analysis takes in, which is how
Fig. 1 of the paper draws it.

```
stage0_dragonfly/        per-scan segmentation run inside Dragonfly: phase classification,
                         watershed bead labels, histogram / porosity / PSD checks, ROI export
spam_pipeline/           first-generation SPAM pipeline (alignment, ddic, ldic, contacts,
                         bonds, crack analysis, tortuosity, plots) as first written; the
                         paper's numbers come from analysis/ and paper/, which supersede it
postprocessing/          first-generation post-processing (sparse graphs, permeability)

analysis/                the pipeline the paper reports, one folder per branch of Fig. 1
  kinematics/            branch A: bead DDIC (spam-ddic), composed 1->N fields, neighbourhood
                         gradient, Green-Lagrange strain, packing rotation, motion renders
  sand_tracking/         branch A for sand: predictor from column length, reciprocal
                         matching, grain strain, damage criteria and their nulls
  bonds/                 branch B: throat lens, neck, coverage pair, cohesive / adhesive
                         classification, survival census, breakage clustering null test;
                         _spec.py is the registry of every specimen's scans, frames and
                         thresholds that the other scripts import
  damage/                branch C: the pipeline's void / crack / separation classes and the
                         crack-orientation classification (the volumes the paper reports
                         come from paper/scripts/crack_split_tight.py, see below)
  structure/             branches C and D: fixed core, phase fractions, voxel-face specific
                         surface, 26-connected spanning air, Kozeny-Carman estimate, PuMA
                         ice-diffusion tortuosity
  sand_segmentation/     phase segmentation of the sand and, under dl/, the border-core 3D
                         U-Net (synthetic training data, training, inference, decoding) with
                         the five-way comparison against watershed, ParticleSeg3D and
                         Cellpose-SAM

paper/
  scripts/               the scripts that make every table and figure of the paper from the
                         outputs of analysis/; in particular
                           crack_split_tight.py   void / crack / separation inside the bead
                                                  envelope, the classes the paper reports
                           planar_test.py         breakage-clustering null test
                           ice_tortuosity.py      PuMA continuum diffusion on interior cubes
                           specimen_tables.py     Tables 2-4 of the paper
                           fig_*.py               the figures
  data/                  the tables behind the paper: bond geometry, failure mode at every
                         threshold, survival census, specimen summary, crack volumes, core
                         structure, ice tortuosity per cube, DIC summary, clustering sweeps,
                         loading rates, and under bonds/ the per-throat, per-pair and
                         per-bead tables of every bead specimen
supplementary/           supplementary.pdf and its figures: method settings and provenance,
                         crack classes, crack orientation and ice-path maps for every scan
data/                    the intermediate data the tables are built from: spam-ddic outputs,
                         composed kinematic fields, sand tracking outputs, crack-class masks,
                         Camsizer references (see data/README.md)
templates/               per-specimen template documenting how the scripts are adapted
```

## Results for every specimen

The paper shows one or two specimens per figure.  The same rendering for
every specimen and every scan is in [`supplementary/`](supplementary/README.md):
the void and crack classes (Fig. 11 of the paper), the crack orientation
classes (Fig. 12), the ice-path maps (Fig. 18) and the per-scan tables behind
Tables 2–4, each as one sheet per material, compiled with their text in
[`supplementary/supplementary.pdf`](supplementary/supplementary.pdf).

File: paper/data/bonds/Glass_75_1700_T5_HR/Glass_75_1700_T5_HR_throats_scan03_classified.csv (part 1 of 8)
bead_a,bead_b,r_a_vox,r_b_vox,gap_vox,gap_um,dsum_min,z_mid,axis_dip_deg,lens_vox,lens_mm3,binder_vox,pore_vox,crack_vox,binder_frac,pore_frac,crack_frac,connected,bond_area_vox,r_bond_vox,r_bond_over_R,neck_binder_vox,neck_crack_vox,neck_severed,q_crack_med,q_binder_med,q_pore_med,dq_paired,cls
4,10,32.6302432937921,33.37700866486862,18.027756377319943,446.4758272763268,19.027756377319943,71.5209382502815,44.12905982338679,130,0.0019747501831988,130,0,0,1.0,0.0,0.0,True,398.0,11.255546841497692,0.3410397041993768,408,0,0.0,,0.0697358853634202,,,intact
9,39,32.032817108073615,35.71522898711664,10.0,247.660229,11.0,108.14090463327828,6.017637038737911,6485,0.0985096533695744,3300,3185,0,0.5088666152659984,0.4911333847340015,0.0,False,1676.0,23.09734550211416,0.6818601224206802,1795,0,0.0,,0.2547778406202406,0.3574704445205464,,intact
11,16,35.50058335606696,35.09133206934256,1.0,24.7660229,2.0,128.40047089003218,87.83192498531767,2958,0.0449331618607866,2483,374,101,0.8394185260311021,0.1264367816091954,0.0341446923597025,True,1838.0,24.18788065965696,0.6852875577576564,2446,568,0.1884538818845388,0.4270509831248423,0.2817290466902531,0.407669683062202,0.1453219364345891,intact
13,57,35.11270941990711,35.35361230790185,1.0,24.7660229,2.0,155.92303491441874,31.218879229103475,2826,0.0429280309055385,2637,123,66,0.9331210191082804,0.0435244161358811,0.0233545647558386,True,2117.0,25.9588526143026,0.7367733117835821,2192,705,0.2433551950293407,0.4211646096066227,0.303832434700687,0.4211646096066227,0.1173321749059356,intact
14,16,35.2703292748547,35.09133206934256,1.0,24.7660229,2.0,129.88461522275634,89.74129809032728,2657,0.04036085566738,2597,51,9,0.977418140760256,0.0191945803537824,0.0033872788859616,True,4072.0,36.00219238519226,1.0233468538804298,4254,90,0.0207182320441988,0.4340578300578996,0.3090169943749474,0.4340578300578996,0.1250408356829522,intact
14,48,35.2703292748547,34.753798511171915,1.0,24.7660229,2.0,151.48206268545715,52.882387036127554,2525,0.0383557247121319,2508,17,0,0.9932673267326732,0.0067326732673267,0.0,True,4073.0,36.00661281523964,1.028405892473674,4073,134,0.0318516757784644,,0.3090169943749474,0.4211646096066227,,intact
14,64,35.2703292748547,31.39633860779166,1.0,24.7660229,2.0,164.0147392472441,6.004927048012981,2374,0.0360619764224163,2246,128,0,0.9460825610783488,0.0539174389216512,0.0,True,2816.0,29.93928254807644,0.8981784600597916,2847,0,0.0,,0.2958163163244892,0.4241077963657325,,intact
12,63,32.78474429199507,34.04542715074749,5.0,123.8301145,6.0,160.18466002972207,7.446087048573338,4256,0.0646502829207261,4237,19,0,0.9955357142857144,0.0044642857142857,0.0,True,2972.0,30.757389059187485,0.9204641674618236,3023,269,0.0817132442284325,,0.2779262976266636,0.3833180986057291,,intact
13,15,35.11270941990711,34.750306263080205,1.0,24.7660229,2.0,126.93301115022793,87.95142736019756,2588,0.0393127190316821,2581,7,0,0.9972952086553324,0.0027047913446676,0.0,True,3752.0,34.558626896356614,0.9893253693247644,3752,12,0.0031880977683315,,0.303832434700687,0.4340578300578996,,intact
13,25,35.11270941990711,36.72730441177014,1.0,24.7660229,2.0,122.83468645511972,85.61010701415896,2626,0.0398899537006171,2596,26,4,0.9885757806549884,0.0099009900990099,0.0015232292460015,True,2260.0,26.821266613927214,0.7466943610776591,2295,191,0.076830249396621,0.4415184401122529,0.303832434700687,0.430554406591371,0.1376860054115658,intact
13,43,35.11270941990711,35.686945990301986,1.0,24.7660229,2.0,140.61516191343307,64.52395684228965,2951,0.0448268291586143,2850,65,36,0.9657743137919348,0.0220264317180616,0.0121992544900033,True,3940.0,35.413852537730705,1.0003961836408637,4000,311,0.0721410345627464,0.4305008740430604,0.3008613653919205,0.4142135623730951,0.1296395086511399,intact
11,18,35.50058335606696,35.44486775278347,5.513233075965879,136.54085661240842,6.513233075965879,126.98942110838354,89.87601495519561,5540,0.0841547385763211,5151,385,4,0.9297833935018052,0.0694945848375451,0.0007220216606498,True,2469.0,28.034034832463544,0.790298303677043,2527,130,0.0489273616861121,0.4181390061939277,0.2598751755617592,0.4107012130722742,0.1582638306321684,intact
11,51,35.50058335606696,33.515016123006816,4.65685424949238,115.33175898489058,5.65685424949238,150.65334692644174,51.43798192656916,4655,0.0707112469445441,4655,0,0,1.0,0.0,0.0,True,2510.0,28.265841829340843,0.8191145782312976,2631,0,0.0,,0.2779262976266636,,,intact
11,60,35.50058335606696,34.6394418407235,1.0,24.7660229,2.0,162.50523918625422,11.332777379420504,2595,0.0394190517338543,2590,5,0,0.9980732177263968,0.001926782273603,0.0,True,2091.0,25.798952924688752,0.735641393121977,2769,501,0.1532110091743119,,0.3090169943749474,0.4285714285714285,,intact
12,43,32.78474429199507,35.686945990301986,5.928203230275509,146.8180169568572,6.928203230275509,139.20678919420078,63.91177633059732,5693,0.0864788676380859,5043,382,268,0.8858246969963113,0.0670999473037063,0.0470753556999824,True,3562.0,33.67224100927443,0.9835376013195976,3562,158,0.0424731182795698,0.3908712114635714,0.25,0.3900959445746376,0.1408712114635714,cohesive
17,28,35.8170633212898,33.90451377170122,5.0,123.8301145,6.0,130.76856778679831,83.02541584228898,2298,0.0349075070845461,1531,386,381,0.6662315056570931,0.1679721496953873,0.1657963446475195,True,1247.0,19.923163104065253,0.5715063810875296,1261,244,0.162126245847176,0.3908712114635714,0.2052130961576726,0.3375458469590383,0.1856581153058988,cohesive
17,29,35.8170633212898,34.4252307996975,1.0,24.7660229,2.0,128.80446869835782,85.72251648932902,2904,0.0441128810154578,2753,137,14,0.9480027548209368,0.0471763085399449,0.0048209366391184,True,944.0,17.334489682638438,0.4935627430613534,1190,498,0.2950236966824645,0.4176890859898589,0.3090169943749474,0.4285714285714285,0.1086720916149114,intact
17,35,35.8170633212898,32.74731308318247,1.0,24.7660229,2.0,129.3343988560204,84.40224232635391,2564,0.0389481497670915,2562,2,0,0.999219968798752,0.000780031201248,0.0,True,1884.0,24.48868770616877,0.7143268557335393,2008,206,0.0930442637759711,,0.3090169943749474,0.4836257084985633,,intact
17,67,35.8170633212898,34.63440074247107,6.348469228349534,157.22633428924988,7.348469228349534,163.6261011739459,20.46837859392061,6019,0.0914309334821077,5434,393,192,0.9028077753779696,0.0652932380794151,0.031898986542615,True,1782.0,23.816553427805523,0.6761123773453668,2031,775,0.2761938702779757,0.3711919688095944,0.2545320558182148,0.3860389103535211,0.1166599129913795,intact
15,27,34.750306263080205,34.56666801426126,2.863703305156273,70.92254163430594,3.863703305156273,133.58184502843633,81.65176067836096,3635,0.0552170531994453,3619,14,2,0.995598349381018,0.0038514442916093,0.0005502063273727,True,2614.0,28.84548565173464,0.8322776910694941,2617,31,0.0117069486404833,0.3457549835059216,0.2771863727725964,0.3968236053213279,0.0685686107333251,intact
15,48,34.750306263080205,34.753798511171915,1.0,24.7660229,2.0,150.5702598876685,50.50931146621567,2629,0.039935524858691,2617,12,0,0.99543552681628,0.00456447318372,0.0,True,3396.0,32.8782659743508,0.9460812733618746,3396,195,0.0543024227234753,,0.3090169943749474,0.4223572182080777,,intact
16,20,35.09133206934256,37.807394926395375,1.0,24.7660229,2.0,125.62460692514898,84.292851222895,2770,0.0420773692881605,2730,40,0,0.9855595667870036,0.0144404332129963,0.0,True,2588.0,28.701672171559103,0.787439598862602,2833,404,0.1248069199876428,,0.304845440523399,0.4415184401122529,,intact
16,27,35.09133206934256,34.56666801426126,1.0,24.7660229,2.0,134.33328731607168,82.38343124852697,2733,0.0415153250052501,2665,68,0,0.9751189169410904,0.0248810830589096,0.0,True,2743.0,29.548672014189364,0.8483927755239866,2744,26,0.0093862815884476,,0.304845440523399,0.4258327418248415,,intact
18,47,35.44486775278347,34.5101653925344,5.414213562373095,134.08853707122265,6.414213562373095,148.8053227782147,55.85735331370002,5149,0.0782152976406999,5014,135,0,0.973781316760536,0.0262186832394639,0.0,True,2363.0,27.425649692437503,0.7840936801635442,2643,120,0.0434310532030401,,0.2710027819719485,0.4178399102908763,,intact
18,51,35.44486775278347,33.515016123006816,7.0990195135927845,175.81447984118574,8.099019513592784,150.56608096736392,49.74082725853442,7318,0.1111632449280718,6872,431,15,0.9390543864443835,0.058895873189396,0.0020497403662202,True,2447.0,27.90885686465384,0.809422965819459,2710,602,0.1817632850241546,0.3017000572465459,0.2589348488084732,0.3756718036008188,0.0427652084380727,intact
19,34,33.92665193205848,33.63389748699761,1.8284271247461903,45.2828680424453,2.8284271247461903,131.21701833286403,88.68017751832862,3142,0.0477281928893142,3039,103,0,0.967218332272438,0.032781667727562,0.0,True,1475.0,21.668112103298046,0.6414427440161211,1935,492,0.2027194066749073,,0.2898979485566356,0.4198684153570663,,intact
19,56,33.92665193205848,33.375151318809685,3.2426406871192857,80.30731351366796,4.242640687119286,158.46167276604973,38.66007424229531,3720,0.0565082360115369,3625,46,49,0.974462365591398,0.0123655913978494,0.0131720430107526,True,2528.0,28.367012395961314,0.842979267293121,2568,228,0.0815450643776824,0.433030277982336,0.2766967754673748,0.3838174353585168,0.1563335025149612,intact
22,45,33.202084155162524,34.22001268029314,1.0,24.7660229,2.0,148.90717165727995,53.524747534070045,2687,0.0408165672481182,2659,28,0,0.9895794566430964,0.0104205433569036,0.0,True,3215.0,31.990096656322983,0.9489499187305062,3274,421,0.1139377537212449,,0.3090169943749474,0.4211646096066227,,intact
22,47,33.202084155162524,34.5101653925344,1.0,24.7660229,2.0,149.78992990499353,52.98712036381006,2375,0.0360771668084409,2375,0,0,1.0,0.0,0.0,True,3338.0,32.59629426915724,0.9627886973743564,3500,55,0.0154711673699015,,0.3090169943749474,,,intact
23,31,35.34718065008779,34.82467772811083,1.0,24.7660229,2.0,136.28002342367228,87.89147673601364,2661,0.0404216172114784,2658,3,0,0.9988726042841036,0.0011273957158962,0.0,True,1633.0,22.79912375812128,0.6498081790920515,1929,29,0.0148110316649642,,0.3090169943749474,0.393529818721632,,intact
23,40,35.34718065008779,35.94981371345634,1.0,24.7660229,2.0,142.68349190921475,77.8102485010764,2746,0.0417128000235699,2745,1,0,0.9996358339402768,0.0003641660597232,0.0,True,2073.0,25.68767007844421,0.7205821313437845,2082,253,0.1083511777301927,,0.3090169943749474,0.3660254037844386,,intact
21,33,35.90351208615431,33.01595501479054,1.0,24.7660229,2.0,133.3929759575207,77.23910821619887,2551,0.0387506747487716,2487,60,4,0.9749117992943944,0.0235201881615052,0.0015680125441003,True,1899.0,24.585981246698665,0.7134698592688802,2074,241,0.1041036717062635,0.459669602148235,0.3090169943749474,0.4211646096066227,0.1506526077732876,intact
21,42,35.90351208615431,35.10664115735828,1.0,24.7660229,2.0,138.04821096986694,67.18463420167753,2752,0.0418039423397176,2702,28,22,0.9818313953488372,0.0101744186046511,0.0079941860465116,True,2259.0,26.81533204883324,0.7552534623288696,2532,441,0.148335015136226,0.4340578300578996,0.304845440523399,0.4241077963657325,0.1292123895345006,intact
21,69,35.90351208615431,34.50568797903108,4.0,99.0640916,5.0,165.61208258603207,10.335829739111064,4512,0.0685390217430254,4504,8,0,0.99822695035461,0.00177304964539,0.0,True,3928.0,35.35988168715967,1.0044108342211877,3928,16,0.0040567951318458,,0.2817290466902531,0.4181390061939277,,intact
22,37,33.202084155162524,39.5353839422145,1.0,24.7660229,2.0,124.75197334848076,83.1187649042982,2824,0.0428976501334893,2804,20,0,0.9929178470254958,0.0070821529745042,0.0,True,2919.0,30.481905415680384,0.8381349038675046,3085,12,0.0038747174685179,,0.3090169943749474,0.4176890859898589,,intact
24,35,40.68545575459934,32.74731308318247,5.196152422706632,128.68802989264293,6.196152422706632,123.40097043185716,76.5419205244759,5114,0.0776836341298386,2540,1076,1498,0.496675791943684,0.2104028157997653,0.2929213922565507,False,972.0,17.58969042850512,0.4790692413454269,1004,477,0.3220796758946657,0.380665477567095,0.1454826884249362,0.337386354243376,0.2351827891421587,cohesive
25,27,36.72730441177014,34.56666801426126,1.0,24.7660229,2.0,129.48352033332813,75.10754311277708,2478,0.0376417765689754,2455,14,9,0.9907183212267958,0.0056497175141242,0.0036319612590799,True,2582.0,28.668381993522893,0.8042301759315427,2586,53,0.0200833649109511,0.4142135623730951,0.3090169943749474,0.4142135623730951,0.1051965679981477,intact
25,49,36.72730441177014,33.9620820039768,1.0,24.7660229,2.0,146.00361191238517,42.60696072030539,2722,0.0413482307589794,2652,42,28,0.9742836149889786,0.0154298310066127,0.0102865540044085,True,1590.0,22.496949104983702,0.6365014677782584,1936,1067,0.3553113553113553,0.4380497392704112,0.304845440523399,0.4176890859898589,0.1332042987470121,intact
25,57,36.72730441177014,35.35361230790185,1.0,24.7660229,2.0,153.1130692064149,32.54936465434691,2996,0.0455103965297216,2931,55,10,0.9783044058744992,0.0183578104138851,0.0033377837116154,True,1750.0,23.60174359706574,0.6548680197521535,1833,588,0.2428748451053283,0.4303862075218683,0.3090169943749474,0.4211646096066227,0.1213692131469209,intact
20,25,37.807394926395375,36.72730441177014,10.6619037896906,264.0529534130742,11.6619037896906,120.7748399424054,88.91469960204269,9273,0.1408604496061779,5102,2877,1294,0.5501995039361588,0.3102555807182142,0.1395449153456271,True,1.0,0.5641895835477563,0.0151389779138442,792,249,0.239193083573487,0.3714646446291267,0.1690342619244982,0.3322286592842691,0.2024303827046285,cohesive
20,49,37.807394926395375,33.9620820039768,1.0,24.7660229,2.0,146.75373110767467,43.67626689153702,2770,0.0420773692881605,2657,65,48,0.9592057761732852,0.0234657039711191,0.0173285198555956,True,2346.0,27.32681820093904,0.7615164376201432,2655,1191,0.3096723868954758,0.4340578300578996,0.304845440523399,0.4285714285714285,0.1292123895345006,intact
20,53,37.807394926395375,33.362716063067126,1.0,24.7660229,2.0,151.40147256792815,32.93854108372829,2571,0.0390544824692638,2571,0,0,1.0,0.0,0.0,True,3088.0,31.35188875547286,0.8810408841462912,4265,1821,0.2992113046335852,,0.3090169943749474,,,intact
21,29,35.90351208615431,34.4252307996975,1.414213562373095,35.02444547122265,2.414213562373095,128.7140818760398,85.68907271815448,2666,0.0404975691416014,2663,3,0,0.99887471867967,0.00112528132033,0.0,True,3156.0,31.695204697178458,0.9013442696856352,3272,186,0.0537883169462116,,0.2989350844248255,0.4457990551962238,,intact
27,66,34.56666801426126,35.10082915227047,1.0,24.7660229,2.0,173.24428845478263,7.420176808181479,2888,0.0438698348390641,2571,146,171,0.8902354570637119,0.0505540166204986,0.0592105263157894,True,2361.0,27.414040951306863,0.7869965784984901,2362,483,0.1697715289982425,0.4211646096066227,0.2857142857142857,0.4211646096066227,0.135450323892337,intact
28,34,33.90451377170122,33.63389748699761,8.43650317030929,208.9386307118025,9.43650317030929,133.68988156867067,87.55360671619894,8391,0.1274625291324748,5921,1742,728,0.7056369920152544,0.2076033845787153,0.0867596234060302,True,322.0,10.124020118074668,0.299800363360508,986,500,0.3364737550471063,0.385143668184907,0.2025519956555797,0.3693850293375195,0.1825916725293273,cohesive
28,46,33.90451377170122,33.72118046958565,1.0,24.7660229,2.0,152.08999640924395,59.09637192731639,2790,0.0423811770086526,2787,2,1,0.9989247311827956,0.0007168458781362,0.0003584229390681,True,2540.0,28.43425945768288,0.8409306485262871,2716,722,0.2100058173356602,0.4211646096066227,0.3090169943749474,0.427081728298996,0.1121476152316752,intact
28,50,33.90451377170122,34.418984854606705,1.414213562373095,35.02444547122265,2.414213562373095,153.87838201308512,58.97588352937907,2660,0.0404064268254538,2660,0,0,1.0,0.0,0.0,True,1813.0,24.022818811521944,0.7032080995416699,1827,345,0.1588397790055248,,0.2989350844248255,,,intact
23,44,35.34718065008779,34.0217246566022,1.0,24.7660229,2.0,147.73589240058652,67.84478747802655,2994,0.0454800157576724,2985,9,0,0.996993987975952,0.003006012024048,0.0,True,3248.0,32.15385684991696,0.927039477061375,3738,446,0.1065965583173996,,0.3090169943749474,0.4340578300578996,,intact
23,55,35.34718065008779,34.357950879620255,1.0,24.7660229,2.0,159.49785136661495,43.709050463593165,2752,0.0418039423397176,2752,0,0,1.0,0.0,0.0,True,3292.0,32.37091511398834,0.9287957544472027,3329,259,0.0721850613154961,,0.3090169943749474,,,intact
24,26,40.68545575459934,39.625850640457486,1.0,24.7660229,2.0,123.07786188904922,77.55799090479864,3383,0.0513890759212444,3159,138,86,0.9337865799586166,0.0407921962754951,0.0254212237658882,True,1510.0,21.923684182580352,0.5459675646349531,1679,1202,0.4172162443595973,0.4453967436302943,0.2898979485566356,0.4068781988545112,0.1554987950736587,intact
24,32,40.68545575459934,37.277980052643976,8.306623862918075,205.7220368107155,9.306623862918077,117.96596609560925,85.06326542163012,8178,0.1242269769092336,6085,1618,475,0.7440694546343849,0.1978478845683541,0.0580826607972609,True,1395.0,21.072311008201925,0.5405690703601385,1569,1387,0.4692151556156969,0.3706793556038632,0.2411715218551072,0.4263185712672803,0.1295078337487559,cohesive
28,58,33.90451377170122,34.49479031221268,1.0,24.7660229,2.0,161.9468916933106,39.72607810561133,2578,0.039160815171436,2441,105,32,0.9468580294802172,0.0407292474786656,0.0124127230411171,True,1100.0,18.712051592547777,0.5471415782122983,1830,955,0.3429084380610412,0.4276112198322612,0.3021694792519622,0.4340578300578996,0.1254417405802989,intact
29,35,34.4252307996975,32.74731308318247,1.0,24.7660229,2.0,131.95584492204455,89.11338975456091,2172,0.0329935184454457,2168,4,0,0.998158379373849,0.001841620626151,0.0,True,1652.0,22.93137440223813,0.6827603385758498,1732,320,0.1559454191033138,,0.3064247145378172,0.4509526540072415,,intact
29,36,34.4252307996975,33.67885841776392,8.43650317030929,208.9386307118025,9.43650317030929,137.669317723409,80.80410186940671,6418,0.0974918975059258,3792,646,1980,0.5908382673730134,0.1006544094733561,0.3085073231536304,True,902.0,16.94448338952177,0.4976054619985233,1136,1028,0.4750462107208872,0.3777135495558996,0.1784329590736898,0.3364432220266488,0.1992805904822097,cohesive
29,38,34.4252307996975,33.75976620877764,8.222125139210444,203.62933948435156,9.222125139210444,137.8526506272537,80.59822979047921,6228,0.0946057241612505,4217,578,1433,0.6771034039820167,0.0928066795118818,0.2300899165061014,True,1772.0,23.74963406702674,0.6966234541030999,1899,522,0.2156133828996282,0.3809802932482878,0.1959691289492877,0.3574587891065164,0.185011164299,cohesive
26,58,39.625850640457486,34.49479031221268,7.547442467302883,186.92013298165568,8.547442467302883,160.18961421972477,48.51628754120114,7752,0.1177558724627511,7281,424,47,0.9392414860681114,0.0546955624355005,0.006062951496388,True,2557.0,28.529254791738826,0.7698059386711515,2557,268,0.0948672566371681,0.3838359392541076,0.2565236958429578,0.3692144102211551,0.1273122434111497,intact
26,71,39.625850640457486,34.51450804187209,1.8284271247461903,45.2828680424453,2.8284271247461903,172.02868367931987,19.79981719690061,3705,0.0562803802211678,3266,107,332,0.8815114709851551,0.0288798920377867,0.089608636977058,True,2389.0,27.576118619071032,0.7438895389548056,2989,1040,0.2581285678828493,0.39564392373896,0.2612038749637415,0.4,0.1344400487752185,cohesive
27,48,34.56666801426126,34.753798511171915,1.0,24.7660229,2.0,155.93073477877252,59.01123641371208,2952,0.0448420195446389,2880,41,31,0.975609756097561,0.0138888888888888,0.0105013550135501,True,2525.0,28.35017570693472,0.8179453234502755,2582,336,0.1151473612063056,0.4449944320643648,0.3090169943749474,0.4142135623730951,0.1359774376894174,intact
27,57,34.56666801426126,35.35361230790185,7.0990195135927845,175.81447984118574,8.099019513592784,162.5718687926272,52.06533351307831,6313,0.095896906973342,5127,574,612,0.8121336923808016,0.0909234912086171,0.0969428164105813,True,14.0,2.111004122822376,0.0603831710369512,1622,312,0.1613236814891416,0.3574925441029853,0.2332995250031629,0.3414139560572061,0.1241930190998223,cohesive
26,32,39.625850640457486,37.277980052643976,8.196152422706632,202.9860985926429,9.196152422706632,126.72766220065128,83.04467655124957,2543,0.0386291516605748,495,2048,0,0.1946519858434919,0.805348014156508,0.0,True,624.0,14.093451279891855,0.3665214373035408,1208,1036,0.4616755793226381,,0.4211646096066226,0.4585074229755834,,intact
26,34,39.625850640457486,33.63389748699761,1.0,24.7660229,2.0,131.93260409508486,89.84155919913148,2875,0.0436723598207442,2619,227,29,0.9109565217391304,0.0789565217391304,0.0100869565217391,True,1730.0,23.466488938440666,0.6406379912094258,1892,438,0.1879828326180257,0.4449944320643648,0.2898979485566356,0.4142135623730951,0.1550964835077292,intact
26,40,39.625850640457486,35.94981371345634,14.0,346.7243206,15.0,141.11065230653713,77.05760572446619,30627,0.4652359527756294,10571,14661,5395,0.3451529696019851,0.4786952688803996,0.1761517615176151,True,18.0,2.393653682408596,0.0633445621119342,1479,285,0.1615646258503401,0.3567891723253309,0.1333333333333333,0.3560760456342907,0.2234558389919975,cohesive
26,54,39.625850640457486,33.860011693756185,1.0,24.7660229,2.0,157.35781516926028,50.86326651812283,2826,0.0429280309055385,2705,30,91,0.9571832979476292,0.0106157112526539,0.0322009907997169,True,2495.0,28.18125557934844,0.7669844153472706,2519,1161,0.3154891304347826,0.4142135623730951,0.304845440523399,0.3927409831932979,0.109368121849696,intact
29,61,34.4252307996975,34.086570446732345,1.0,24.7660229,2.0,163.7913644661045,17.33746345825835,2666,0.0404975691416014,2607,37,22,0.9778694673668415,0.0138784696174043,0.0082520630157539,True,2321.0,27.180824966004582,0.7934640301818361,2734,1168,0.2993336750384418,0.4248680190890256,0.3090169943749474,0.4142135623730951,0.1158510247140782,intact
30,32,34.113465564309394,37.277980052643976,9.0,222.8942061,10.0,125.27844667705564,84.43950407847062,11228,0.170557654284284,6141,3421,1666,0.5469362308514428,0.3046847167794799,0.1483790523690773,True,801.0,15.967661658277216,0.4473270297382902,1511,200,0.1168907071887784,0.3699708355423042,0.2,0.3757527116952358,0.1699708355423042,cohesive
30,40,34.113465564309394,35.94981371345634,10.051815009825804,248.9434807199096,11.051815009825804,139.6614367829415,74.28985527258826,8847,0.1343893451596954,8140,469,238,0.9200859048264948,0.053012320560642,0.0269017746128631,True,2105.0,25.885175495191827,0.738908477080272,2110,221,0.0948090948090948,0.4117637076468715,0.2517564787261065,0.3673677887146507,0.1600072289207649,cohesive
30,43,34.113465564309394,35.686945990301986,1.0,24.7660229,2.0,142.26339930532134,69.07303556694923,2599,0.0394798132779528,2583,16,0,0.993843786071566,0.006156213928434,0.0,True,2398.0,27.62801308579265,0.7916289451725276,2459,137,0.0527734976887519,,0.3090169943749474,0.4672514169971266,,intact
31,40,34.82467772811083,35.94981371345634,1.0,24.7660229,2.0,143.97827813344054,79.70535650563997,3041,0.0461939639008289,3039,1,1,0.9993423216047352,0.0003288391976323,0.0003288391976323,True,1267.0,20.08229632773261,0.5675009715700454,1325,33,0.024300441826215,0.4270509831248423,0.3090169943749474,0.3090169943749474,0.1180339887498949,intact
31,55,34.82467772811083,34.357950879620255,1.0,24.7660229,2.0,160.79263759084074,46.94012601591948,2816,0.0427761270452924,2816,0,0,1.0,0.0,0.0,True,1812.0,24.01619274083693,0.6942839040421529,1853,65,0.0338894681960375,,0.3090169943749474,,,intact
31,56,34.82467772811083,33.375151318809685,1.0,24.7660229,2.0,162.04488435517396,45.23742075542519,2552,0.0387658651347962,2456,79,17,0.962382445141066,0.0309561128526645,0.0066614420062695,True,1638.0,22.834000822655877,0.6696204709529816,1797,431,0.1934470377019748,0.4415184401122529,0.3090169943749474,0.4340578300578996,0.1325014457373055,intact
31,65,34.82467772811083,34.27300445686583,1.0,24.7660229,2.0,169.32524416832797,23.48143964853215,2599,0.0394798132779528,2599,0,0,1.0,0.0,0.0,True,1417.0,21.23782259843112,0.6147188133337613,1459,360,0.1979109400769653,,0.3090169943749474,,,intact
30,44,34.113465564309394,34.0217246566022,2.146264369941973,53.15443253543696,3.146264369941973,144.71383727431328,64.26936406894932,3148,0.0478193352054618,2818,244,86,0.8951715374841169,0.0775095298602287,0.0273189326556543,True,1654.0,22.945251180756117,0.6735213068712886,2004,526,0.2079051383399209,0.4271966572963435,0.2742918851774317,0.4253147834742252,0.1529047721189117,intact
30,52,34.113465564309394,34.21341964782566,1.0,24.7660229,2.0,155.5494757031169,39.64702372709042,2456,0.037307588076434,2422,29,5,0.9861563517915308,0.0118078175895765,0.0020358306188925,True,2025.0,25.38853125964903,0.7431490892882076,2040,223,0.098541758727353,0.4449944320643648,0.3090169943749474,0.4340578300578996,0.1359774376894174,intact
30,68,34.113465564309394,35.1236786136218,8.222125139210444,203.62933948435156,9.222125139210444,166.29416337427918,20.227869925322867,6251,0.0949551030398164,4711,1055,485,0.7536394176931691,0.1687729963205887,0.0775875859862422,True,971.0,17.58063990543179,0.507838389759452,1050,234,0.1822429906542056,0.3582711418945161,0.2178597088112806,0.3719210492142398,0.1404114330832354,cohesive
31,34,34.82467772811083,33.63389748699761,1.0,24.7660229,2.0,134.80022992198826,85.37038149374457,2625,0.0398747633145925,2623,2,0,0.9992380952380951,0.0007619047619047,0.0,True,1803.0,23.9564756337274,0.6998823904369057,1961,372,0.1594513501928847,,0.3090169943749474,0.3715374122164235,,intact
36,38,33.67885841776392,33.75976620877764,4.65685424949238,115.33175898489058,5.65685424949238,144.09605358628073,89.71770743649327,4406,0.0669288408244171,4406,0,0,1.0,0.0,0.0,True,2531.0,28.38383909782421,0.8417680299681941,2676,3,0.0011198208286674,,0.2798057840438667,,,intact
36,75,33.67885841776392,35.38795975311981,6.4031242374328485,158.57992149580696,7.403124237432848,180.96885542560491,20.47096196157037,5416,0.0822711307092698,5416,0,0,1.0,0.0,0.0,True,3635.0,34.015532279799466,0.9850036003001884,3635,54,0.01463811330984,,0.270658722346124,,,intact
39,82,35.71522898711664,33.3145312929986,10.360566425675607,256.5900253552532,11.360566425675607,184.2424731023928,24.9880659026532,9032,0.1371995665742477,7484,1548,0,0.8286093888396812,0.1713906111603188,0.0,True,2911.0,30.440106417044845,0.8819415363322199,2911,0,0.0,,0.2380067155369107,0.353219120813669,,intact
40,65,35.94981371345634,34.27300445686583,1.0,24.7660229,2.0,175.72871265387045,40.59269856213937,3231,0.0490801372455042,3231,0,0,1.0,0.0,0.0,True,2985.0,30.824584510721557,0.8779079311786651,3041,101,0.0321451304901336,,0.3090169943749474,,,intact
33,74,33.01595501479054,33.56439338560942,9.770329614269007,241.9722069675344,10.770329614269007,176.79117528035107,21.57953732190345,7072,0.1074264099660185,7005,67,0,0.9905260180995475,0.0094739819004524,0.0,True,2492.0,28.16430784468183,0.8460246460504445,2492,0,0.0,,0.2682079019934025,0.2977523907976221,,intact
34,58,33.63389748699761,34.49479031221268,1.0,24.7660229,2.0,160.28266032071835,33.3665812552962,2599,0.0394798132779528,2453,81,65,0.9438245479030396,0.0311658330126971,0.0250096190842631,True,1528.0,22.05396803500069,0.647420895585085,2034,1030,0.3361618798955613,0.4364916731037084,0.3021694792519622,0.4340578300578996,0.1343221938517462,intact
35,42,32.74731308318247,35.10664115735828,1.0,24.7660229,2.0,141.28997401587168,75.9393602781516,2256,0.0342695108715127,2248,7,1,0.99645390070922,0.0031028368794326,0.0004432624113475,True,2003.0,25.25024162312378,0.7442526203738176,2092,1211,0.3666363911595519,0.393529818721632,0.3090169943749474,0.439607805437114,0.0845128243466846,intact
35,54,32.74731308318247,33.860011693756185,1.0,24.7660229,2.0,157.68092371206825,40.9333896182761,2462,0.0373987303925816,2323,74,65,0.9435418359057676,0.0300568643379366,0.0264012997562956,True,3123.0,31.529062379842163,0.9467145688685104,3148,706,0.1831862999481058,0.4415184401122529,0.2989350844248255,0.4026997478492771,0.1425833556874273,intact
32,40,37.277980052643976,35.94981371345634,10.224972160321824,253.2318946743928,11.224972160321824,135.99875651309716,69.91412068744802,8170,0.1241054538210367,4837,1132,2201,0.5920440636474908,0.1385556915544675,0.2694002447980416,True,1.0,0.5641895835477563,0.0154091651415815,1801,719,0.2853174603174603,0.3813570972530608,0.1784329590736898,0.331713222674758,0.2029241381793709,cohesive
32,52,37.277980052643976,34.21341964782566,1.0,24.7660229,2.0,151.88679543327254,38.866174102189234,2608,0.0396165267521742,2554,52,2,0.9792944785276072,0.0199386503067484,0.0007668711656441,True,2683.0,29.223713395650293,0.8175448660423505,2728,793,0.2252201079238852,0.4647435872924699,0.304845440523399,0.436403720705399,0.1598981467690708,intact
33,37,33.01595501479054,39.5353839422145,1.0,24.7660229,2.0,130.70814011072093,72.86883218335187,3138,0.0476674313452158,3112,21,5,0.9917144678138942,0.0066921606118546,0.0015933715742511,True,3041.0,31.11238280628643,0.8576652961490916,3423,55,0.0158136860264519,0.4387496113528984,0.304845440523399,0.4387496113528984,0.1339041708294993,intact
33,39,33.01595501479054,35.71522898711664,1.0,24.7660229,2.0,144.2873191811811,84.14094970991106,2421,0.0367759245655728,2421,0,0,1.0,0.0,0.0,True,3459.0,33.181830816121824,0.9655538835239934,3553,38,0.0105820105820105,,0.3090169943749474,,,intact
40,68,35.94981371345634,35.1236786136218,1.7320508075688772,42.89600996421431,2.732050807568877,177.0144732103207,46.61723821930461,3162,0.0480320006098063,2998,112,52,0.948134092346616,0.0354206198608475,0.0164452877925363,True,2118.0,25.964982937357547,0.7306516701857693,2349,617,0.208024275118004,0.4492523313899211,0.2898979485566356,0.4211646096066227,0.1593543828332855,intact
40,71,35.94981371345634,34.51450804187209,8.899494936611665,220.40509539855856,9.899494936611664,181.29977799176572,40.207703683158506,8119,0.1233307441337818,7934,83,102,0.9772139426037688,0.0102229338588496,0.0125631235373814,True,2175.0,26.31205051777122,0.7468190954603642,2298,736,0.2425840474620962,0.3137904279843288,0.2658626798938589,0.3743554473886641,0.0479277480904699,intact
41,43,33.34776719762847,35.686945990301986,1.0,24.7660229,2.0,152.2343101272969,84.34678045164611,2682,0.0407406153179951,2682,0,0,1.0,0.0,0.0,True,3363.0,32.7181317809573,0.9478747798050532,3363,34,0.0100088313217544,,0.3090169943749474,,,intact
41,44,33.34776719762847,34.0217246566022,3.47213595499958,85.99099857343296,4.47213595499958,154.68474809628884,80.64026590125687,3794,0.0576323245773578,3792,2,0,0.999472851871376,0.0005271481286241,0.0,True,2843.0,30.08247008509303,0.8930591357341198,2976,176,0.0558375634517766,,0.2791745113185196,0.3713177643119593,,intact
41,76,33.34776719762847,35.16195257645013,3.0,74.2980687,4.0,183.81576520311864,15.779974927973631,3873,0.0588323650733017,3871,2,0,0.9994836044410018,0.0005163955589981,0.0,True,2781.0,29.75264347040649,0.8685670754024519,2901,57,0.0192697768762677,,0.2817290466902531,0.4217893051963033,,intact
42,45,35.10664115735828,34.22001268029314,1.0,24.7660229,2.0,159.5185734318664,75.08566462227934,2501,0.0379911554475413,2501,0,0,1.0,0.0,0.0,True,2481.0,28.10207870642285,0.8107149891362728,2581,1057,0.2905442550852116,,0.3164309725825327,,,intact
42,62,35.10664115735828,33.55471331877397,1.8284271247461903,45.2828680424453,2.8284271247461903,171.95259793874845,51.60691867011671,2937,0.0446141637542698,2936,1,0,0.9996595165134492,0.0003404834865509,0.0,True,4114.0,36.18738553363748,1.0540830663693583,4126,667,0.1391612768620905,,0.2898979485566356,0.4305008740430604,,intact
42,80,35.10664115735828,33.68194507415196,2.23606797749979,55.37851073671648,3.23606797749979,185.80369497663352,12.206923614287856,2980,0.0452673503533279,2980,0,0,1.0,0.0,0.0,True,2813.0,29.923330527115517,0.8700085920186691,2821,225,0.0738673670387393,,0.2817290466902531,,,intact
45,80,34.22001268029314,33.68194507415196,8.288221436384907,205.2662818937795,9.288221436384909,195.22809545646368,46.53690781664943,6402,0.0972488513295321,6225,177,0,0.9723523898781632,0.0276476101218369,0.0,True,2760.0,29.64009591528445,0.8730262541905607,2760,39,0.0139335476956055,,0.2653311931459037,0.3874258867227931,,intact
46,50,33.72118046958565,34.418984854606705,1.0,24.7660229,2.0,170.61426548106616,86.94882203616301,3016,0.0458142042502138,3016,0,0,1.0,0.0,0.0,True,2035.0,25.451141789397465,0.747023188696648,2051,117,0.0539667896678966,,0.3203772410170408,,,intact
46,84,33.72118046958565,34.296563981422736,2.0,49.5320458,3.0,200.2095070285984,26.17269040146858,3437,0.0522093567665732,3327,79,31,0.9679953447774222,0.0229851614780331,0.0090194937445446,True,2096.0,25.829779740470595,0.7595012139538144,2231,274,0.1093812375249501,0.4142135623730951,0.2898979485566356,0.4142135623730951,0.1243156138164594,intact
47,51,34.5101653925344,33.515016123006816,4.773112505913769,118.21101362573678,5.773112505913769,172.46924859627288,87.25859724808095,4892,0.0743113684323759,4892,0,0,1.0,0.0,0.0,True,3267.0,32.24776578559272,0.9481125979274396,3302,46,0.0137395459976105,,0.2812988957811848,,,intact
43,52,35.686945990301986,34.21341964782566,2.146264369941973,53.15443253543696,3.146264369941973,168.87174806153823,68.71582300122553,3469,0.0526954491193606,3446,23,0,0.9933698472182184,0.0066301527817814,0.0,True,2521.0,28.32771122186429,0.8105168252914758,2554,123,0.0459469555472543,,0.2898979485566356,0.4449944320643648,,intact
43,63,35.686945990301986,34.04542715074749,7.135175045001725,176.70990856002126,8.135175045001725,176.56354249926397,57.09955901111967,6849,0.1040389538825312,5475,1374,0,0.7993867717915024,0.2006132282084975,0.0,True,2652.0,29.054394128245264,0.833311497071129,2652,16,0.0059970014992503,,0.2316624790355399,0.3660254037844386,,intact
43,79,35.686945990301986,34.56213861171404,1.0,24.7660229,2.0,191.15497428611505,5.711804050300334,2593,0.0393886709618051,2547,46,0,0.9822599305823372,0.0177400694176629,0.0,True,3706.0,34.34612697520826,0.9778384208076238,3787,264,0.0651690940508516,,0.304845440523399,0.4195106216501436,,intact
44,68,34.0217246566022,35.1236786136218,1.0,24.7660229,2.0,182.0668737016925,51.8723593071175,2636,0.0400418575608632,2517,85,34,0.954855842185129,0.0322458270106221,0.0128983308042488,True,2133.0,26.05676471149144,0.7536803165254583,2326,671,0.2238905572238905,0.4340578300578996,0.2989350844248255,0.4142135623730951,0.1351227456330741,intact
44,76,34.0217246566022,35.16195257645013,9.071067811865476,224.65427315611325,10.071067811865476,189.6175647085564,41.53559631685997,6815,0.1035224807576946,5219,1091,505,0.7658107116654439,0.16008804108584,0.074101247248716,True,1738.0,23.52068413519105,0.6799489439093911,1910,326,0.1457960644007155,0.4121411919964289,0.2171292729553324,0.3874258867227931,0.1950119190410965,cohesive
45,53,34.22001268029314,33.362716063067126,1.0,24.7660229,2.0,175.11047995492896,79.67786688550581,2338,0.0355151225255304,2322,11,5,0.9931565440547476,0.0047048759623609,0.0021385799828913,True,2278.0,26.9278651349615,0.7968859984099727,2868,1322,0.3155131264916467,0.4285714285714285,0.3112045800849295,0.458039891549808,0.1173668484864989,intact
45,74,34.22001268029314,33.56439338560942,2.146264369941973,53.15443253543696,3.146264369941973,190.87081077252748,51.09502823715364,3204,0.0486699968228398,3204,0,0,1.0,0.0,0.0,True,3226.0,32.04477637352005,0.9454911013711592,3226,6,0.0018564356435643,,0.2898979485566356,,,intact
45,78,34.22001268029314,34.361860316496205,1.7320508075688772,42.89600996421431,2.732050807568877,192.89950065407535,47.326837700258615,3064,0.0465433427793949,3059,5,0,0.9983681462140992,0.0016318537859007,0.0,True,3133.0,31.57950084174568,0.9209285037527066,3147,145,0.0440461725394896,,0.2933997741163456,0.375,,intact
47,70,34.5101653925344,35.78937600850874,1.0,24.7660229,2.0,188.42162810760408,60.516054194554016,2589,0.0393279094177067,2589,0,0,1.0,0.0,0.0,True,2970.0,30.747038263316654,0.8747436370292001,2978,0,0.0,,0.3090169943749474,,,intact
47,78,34.5101653925344,34.361860316496205,1.0,24.7660229,2.0,193.7822589017889,48.0144032862704,2768,0.0420469885161113,2768,0,0,1.0,0.0,0.0,True,3337.0,32.59141129493029,0.9464339391619452,3337,6,0.0017947950942267,,0.3090169943749474,,,intact
48,59,34.753798511171915,33.30908115668958,1.0,24.7660229,2.0,182.1674726497797,74.40418676204202,2570,0.0390392920832392,2557,10,3,0.9949416342412452,0.0038910505836575,0.0011673151750972,True,3225.0,32.03980934622934,0.941476749223062,3306,326,0.0897577092511013,0.4449944320643648,0.3133921657949117,0.4142135623730951,0.1316022662694531,intact
48,64,34.753798511171915,31.39633860779166,1.0,24.7660229,2.0,185.45182619979164,67.09393009667615,2700,0.041014042266438,2574,126,0,0.9533333333333334,0.0466666666666666,0.0,True,2995.0,30.87617380959715,0.9335180592012932,3005,0,0.0,,0.3090169943749474,0.439607805437114,,intact
49,62,33.9620820039768,33.55471331877397,1.0,24.7660229,2.0,182.89676300155756,71.00771569853762,2392,0.0363354033708592,2387,5,0,0.9979096989966556,0.0020903010033444,0.0,True,2316.0,27.151532118863187,0.8042897175160825,2362,953,0.2874811463046757,,0.3090169943749474,0.4305008740430604,,intact
49,72,33.9620820039768,34.36145593324355,1.0,24.7660229,2.0,190.1021328343204,58.65052545380132,2577,0.0391456247854114,2505,56,16,0.9720605355064028,0.0217306946061311,0.006208769887466,True,2034.0,25.44488766919261,0.7448351896698575,2225,884,0.2843357992923769,0.439607805437114,0.2989350844248255,0.4350543397400872,0.1406727210122884,intact
49,85,33.9620820039768,34.9871732559816,1.0,24.7660229,2.0,205.66587263059571,14.342902201134484,2594,0.0394038613478297,2531,48,15,0.9757131842713956,0.0185042405551272,0.0057825751734772,True,2454.0,27.948747032649287,0.8107048271159573,2475,364,0.1282141599154632,0.4142135623730951,0.3090169943749474,0.4142135623730951,0.1051965679981477,intact
50,67,34.418984854606705,34.63440074247107,1.0,24.7660229,2.0,186.73591540023276,65.06519196853031,2748,0.0417431807956192,2414,99,235,0.8784570596797671,0.0360262008733624,0.0855167394468704,True,1190.0,19.46249635988947,0.5636941966452429,1356,1529,0.5299826689774697,0.4211646096066227,0.2898979485566356,0.4026997478492771,0.1312666610499871,cohesive
48,66,34.753798511171915,35.10082915227047,1.0,24.7660229,2.0,190.2327033140148,61.073814461450176,2599,0.0394798132779528,2572,20,7,0.9896113889957676,0.0076952674105425,0.0026933435936898,True,2421.0,27.76019154204375,0.7947989265877005,2450,251,0.0929285449833395,0.4211646096066227,0.3090169943749474,0.4495789443311784,0.1121476152316753,intact
48,73,34.753798511171915,34.45696278900919,8.281885242839627,205.10935957933825,9.281885242839628,192.9190149581214,59.20679626053086,6776,0.102930055702735,6528,248,0,0.9634002361275088,0.0365997638724911,0.0,True,1770.0,23.7362275550541,0.6859114712553231,1770,117,0.0620031796502384,,0.2632403810669918,0.3320167484004076,,intact
48,87,34.753798511171915,34.7709859562506,1.0,24.7660229,2.0,208.0581142188615,5.418475640062361,2723,0.041363421145004,2712,11,0,0.9959603378626516,0.0040396621373485,0.0,True,2326.0,27.210086278134018,0.7827449300726406,2326,0,0.0,,0.3090169943749474,0.4305008740430604,,intact
49,53,33.9620820039768,33.362716063067126,1.0,24.7660229,2.0,176.63024453790788,82.21092149088786,2438,0.0370341611279911,2157,118,163,0.8847415914684167,0.0484003281378178,0.0668580803937653,True,1471.0,21.638711666278937,0.6428154940689312,1576,1392,0.4690026954177897,0.4211646096066227,0.2898979485566356,0.4068781988545112,0.131266661049987,intact
50,84,34.418984854606705,34.296563981422736,1.8284271247461903,45.2828680424453,2.8284271247461903,201.9978926324396,33.7147214094003,3019,0.0458597754082876,3002,13,4,0.9943689963564094,0.0043060616098045,0.001324942033786,True,2033.0,25.43863201140436,0.740403953466386,2073,266,0.1137238135955536,0.4531252071117823,0.2898979485566356,0.45657137141714,0.1632272585551466,intact
