Repository: AmiraliKhosrozadeh/ice-bonded-granular-microCT

# Grain-scale kinematics, ice-bond failure and damage evolution in ice-bonded granular media under in-situ uniaxial compression

Analysis code, per-specimen tables and supplementary material for the paper of

## Results for every specimen

The paper shows one or two specimens per figure.  The same rendering for
every specimen and every scan is in [`supplementary/`](supplementary/README.md):
the void and crack classes (Fig. 11 of the paper), the crack orientation
classes (Fig. 12), the ice-path maps (Fig. 18) and the per-scan tables behind
Tables 2–4, each as one sheet per material, compiled with their text in
[`supplementary/supplementary.pdf`](supplementary/supplementary.pdf).

File: paper/data/bonds/Glass_75_1700_T5_HR/Glass_75_1700_T5_HR_throats_scan03_classified.csv (part 2 of 8)
bead_a,bead_b,r_a_vox,r_b_vox,gap_vox,gap_um,dsum_min,z_mid,axis_dip_deg,lens_vox,lens_mm3,binder_vox,pore_vox,crack_vox,binder_frac,pore_frac,crack_frac,connected,bond_area_vox,r_bond_vox,r_bond_over_R,neck_binder_vox,neck_crack_vox,neck_severed,q_crack_med,q_binder_med,q_pore_med,dq_paired,cls
50,89,34.418984854606705,34.155741283676406,10.180339887498947,252.1265307835824,11.180339887498947,205.4990626327244,33.14551521997228,8183,0.1243029288393566,7621,356,206,0.9313210314065746,0.0435048270805328,0.0251741415128925,True,3507.0,33.41126712422853,0.974448430369336,3550,129,0.0350638760532753,0.3983459486433729,0.2510489592449695,0.3851699132597318,0.1472969893984033,cohesive
51,60,33.515016123006816,34.6394418407235,1.0,24.7660229,2.0,186.0818990452346,69.97687055943497,2407,0.0365632591612283,2407,0,0,1.0,0.0,0.0,True,2778.0,29.736591328169585,0.872623514781512,2829,143,0.0481157469717362,,0.3090169943749474,,,intact
51,86,33.515016123006816,34.77532951609817,1.0,24.7660229,2.0,207.90843031626832,12.771241303653063,2631,0.0399659056307402,2619,12,0,0.9954389965792474,0.0045610034207525,0.0,True,3304.0,32.429860683500394,0.9497641395720258,3325,192,0.0545919818026727,,0.3090169943749474,0.4370648079258189,,intact
53,91,33.362716063067126,34.71659965261771,1.0,24.7660229,2.0,212.73680091500324,20.513457633114047,2637,0.0400570479468878,2525,74,38,0.9575274933636708,0.0280621918847174,0.0144103147516116,True,2915.0,30.461013086004705,0.894868368337221,3216,1231,0.2768158308972341,0.4285714285714285,0.3090169943749474,0.4211646096066227,0.1195544341964811,intact
54,67,33.860011693756185,34.63440074247107,11.544621651056168,285.91436418189284,12.544621651056168,191.9726260299937,76.87055553610924,8544,0.1297866581942396,8375,169,0,0.9802200374531836,0.0197799625468164,0.0,True,2805.0,29.88075017039453,0.8725018321228887,2805,0,0.0,,0.2640945837331134,0.4108934632172568,,intact
54,83,33.860011693756185,33.35585126234081,1.0,24.7660229,2.0,207.01885055579837,44.8450501625293,2378,0.0361227379665147,2315,48,15,0.973507148864592,0.0201850294365012,0.0063078216989066,True,1626.0,22.750206041591,0.676929672284372,1900,1371,0.4191378783246713,0.4449944320643648,0.3090169943749474,0.4449944320643648,0.1359774376894174,intact
54,90,33.860011693756185,33.45020909558081,1.0,24.7660229,2.0,211.1136220324757,32.98045679772432,2631,0.0399659056307402,2592,38,1,0.9851767388825542,0.0144431774990497,0.000380083618396,True,3446.0,33.119418288812724,0.9840828896540884,3446,638,0.1562193927522037,0.4285714285714285,0.3090169943749474,0.4377476530537126,0.1195544341964811,intact
52,68,34.21341964782566,35.1236786136218,1.0,24.7660229,2.0,192.9025121304961,72.18102718171708,2623,0.0398443825425433,2295,114,214,0.8749523446435379,0.0434616850934045,0.0815859702630575,True,1678.0,23.11112262561905,0.6666307995317192,2449,695,0.2210559796437659,0.4305008740430604,0.2898979485566356,0.3956439237389599,0.1406029254864248,cohesive
52,72,34.21341964782566,34.36145593324355,8.9498743710662,221.6527936259486,9.9498743710662,195.1897935251601,70.71970747909734,6462,0.0981602744910084,5249,607,606,0.8122872175796967,0.0939337666357165,0.0937790157845868,True,2056.0,25.582125126616702,0.7461078101811068,2140,503,0.1903140370790768,0.358994746481471,0.2391211523659686,0.343893334406777,0.1198735941155023,cohesive
52,97,34.21341964782566,33.59149612045886,4.0,99.0640916,5.0,218.07535054096667,11.242361376658028,4172,0.0633742904946591,3906,265,1,0.9362416107382552,0.0635186960690316,0.0002396931927133,True,2317.0,27.15739321598896,0.8010449657896845,2334,117,0.047735618115055,0.4431520702387858,0.2714970279031851,0.3827822185373187,0.1716550423356007,intact
53,85,33.362716063067126,34.9871732559816,9.680544149919662,239.74857810137135,10.680544149919662,210.31361409084923,42.52002409876376,7114,0.108064406179052,4063,1029,2022,0.5711273545122294,0.1446443632274388,0.2842282822603317,True,576.0,13.540550005146152,0.3962127851280215,829,862,0.5097575399172087,0.3534959180103599,0.1757340838011157,0.3277160324722686,0.1777618342092442,cohesive
55,56,34.357950879620255,33.375151318809685,6.817337799805944,168.8383440670296,7.817337799805943,185.26271229811664,88.11838776253451,6400,0.0972184705574828,6342,58,0,0.9909375,0.0090625,0.0,True,2077.0,25.71244122217362,0.7592282174481485,2110,189,0.0822096563723358,,0.2742918851774317,0.377504591736487,,intact
55,65,34.357950879620255,34.27300445686583,1.0,24.7660229,2.0,192.54307211127065,75.28163455448811,2727,0.0414241826891024,2727,0,0,1.0,0.0,0.0,True,2807.0,29.891400946056383,0.8710763473859238,3199,997,0.2376072449952335,,0.3090169943749474,,,intact
56,65,33.375151318809685,34.27300445686583,8.0,198.1281832,9.0,193.79531887560387,78.90127630524194,6705,0.1018515382949879,3938,1186,1581,0.5873228933631618,0.176882923191648,0.2357941834451901,True,2024.0,25.38226171238474,0.7504199167395935,2208,794,0.2644903397734843,0.4,0.179128784747792,0.3636363636363636,0.220871215252208,cohesive
56,77,33.375151318809685,34.34149453085117,4.55269276785519,112.752093345366,5.55269276785519,202.2606184019388,65.09295466553878,4160,0.0631920058623638,4142,18,0,0.9956730769230768,0.004326923076923,0.0,True,3903.0,35.247176990155324,1.0410195764393977,3967,241,0.0572718631178707,,0.2791745113185196,0.3965949279805674,,intact
58,67,34.49479031221268,34.63440074247107,1.0,24.7660229,2.0,194.8044250804582,79.75785022281399,2520,0.0382797727820088,2507,13,0,0.99484126984127,0.0051587301587301,0.0,True,3551.0,33.62020829558676,0.97267761368687,3575,463,0.1146607231302625,,0.3090169943749474,0.4340578300578996,,intact
58,77,34.49479031221268,34.34149453085117,2.863703305156273,70.92254163430594,3.863703305156273,203.27297409339303,65.25710720252162,3865,0.0587108419851048,3481,338,46,0.9006468305304011,0.0874514877102199,0.011901681759379,True,3658.0,34.12297706326789,0.9914241345552868,3658,170,0.0444096133751306,0.4407430525840366,0.2612038749637415,0.4072739409583566,0.1795391776202951,intact
59,73,33.30908115668958,34.45696278900919,1.0,24.7660229,2.0,202.16733796989644,71.06839073533948,2588,0.0393127190316821,2532,52,4,0.9783616692426584,0.0200927357032457,0.0015455950540958,True,1555.0,22.247963345344548,0.6566109529183064,2736,1644,0.3753424657534246,0.4341885094855435,0.3090169943749474,0.4211646096066227,0.1251715151105961,intact
60,86,34.6394418407235,34.77532951609817,8.126822193908446,201.2690645585648,9.126822193908446,219.7603225760808,55.75498373402434,7019,0.1066213195067144,6613,406,0,0.9421570024219974,0.0578429975780025,0.0,True,1789.0,23.86328532249492,0.6875564049567321,2312,583,0.2013816925734024,,0.2563347232703193,0.4007871454417938,,intact
57,66,35.35361230790185,35.10082915227047,1.0,24.7660229,2.0,196.87383732786944,71.86756266025291,2975,0.0451913984232049,2973,2,0,0.999327731092437,0.000672268907563,0.0,True,3900.0,35.233628199729644,1.0001818897293255,3932,236,0.0566218809980806,,0.3090169943749474,0.4276112198322612,,intact
57,72,35.35361230790185,34.36145593324355,1.0,24.7660229,2.0,197.2115901283502,72.02941190779754,2759,0.0419102750418898,2729,17,13,0.9891264951069229,0.0061616527727437,0.0047118521203334,True,3099.0,31.40767959088298,0.9010298744094573,3120,386,0.1100969766115231,0.4305008740430604,0.3090169943749474,0.4068781988545112,0.121483879668113,intact
57,73,35.35361230790185,34.45696278900919,1.0,24.7660229,2.0,199.56014897197605,68.05009117750019,2553,0.0387810555208209,2518,17,18,0.9862906384645516,0.0066588327457892,0.0070505287896592,True,2942.0,30.601759510732585,0.8767084204148504,2944,381,0.1145864661654135,0.4176890859898589,0.304845440523399,0.4211646096066227,0.1128436454664598,intact
57,92,35.35361230790185,33.25520100743982,1.0,24.7660229,2.0,217.04074855970248,24.48208539201043,2668,0.0405279499136506,2664,4,0,0.9985007496251874,0.0014992503748125,0.0,True,3216.0,31.99507140118726,0.9326810902305116,3255,237,0.0678694158075601,,0.3090169943749474,0.414472163417523,,intact
60,88,34.6394418407235,34.25863621190079,1.7320508075688772,42.89600996421431,2.732050807568877,217.53013857803208,57.14137666907041,3030,0.0460268696545583,2959,71,0,0.9765676567656766,0.0234323432343234,0.0,True,4292.0,36.961953837707625,1.072945860970929,4370,306,0.0654405474764756,,0.2898979485566356,0.4449944320643648,,intact
60,109,34.6394418407235,34.840353118062346,8.438793109825916,208.99534340631084,9.438793109825916,236.050275086669,16.837457551808985,7052,0.1071226022455264,6377,341,334,0.9042824730572888,0.0483550765740215,0.0473624503686897,True,2102.0,25.86672342524905,0.744582606802243,2302,523,0.1851327433628318,0.3804491183385134,0.2510489592449695,0.3546064745168128,0.1294001590935439,cohesive
61,67,34.086570446732345,34.63440074247107,6.89920048531124,170.8657572109093,7.89920048531124,198.6129969416926,86.33076057012279,5811,0.0882713331889895,3980,638,1193,0.6849079332300809,0.1097917742213044,0.2053002925486147,True,34.0,3.2897623212397704,0.0957426027109644,2116,600,0.2209131075110456,0.3946438965569824,0.2025519956555797,0.3443994633588381,0.1920919009014027,cohesive
61,75,34.086570446732345,35.38795975311981,6.117215614703381,151.4991019979815,7.117215614703381,207.0909021683005,73.11924442041901,6035,0.0916739796585014,5028,1007,0,0.8331400165700082,0.1668599834299917,0.0,True,3480.0,33.282403818227905,0.9581181397696944,3488,75,0.0210496772382823,,0.2372732414640341,0.4007871454417938,,intact
63,79,34.04542715074749,34.56213861171404,1.0,24.7660229,2.0,212.1328451216364,63.59497169488294,2574,0.0391000536273376,2572,2,0,0.9992229992229992,0.0007770007770007,0.0,True,3435.0,33.06651567736342,0.9639320477233922,3435,0,0.0,,0.3090169943749474,0.4521047795849457,,intact
63,100,34.04542715074749,33.46286368842224,2.0,49.5320458,3.0,230.5346532511486,22.6614657470565,3010,0.0457230619340661,3001,9,0,0.9970099667774086,0.0029900332225913,0.0,True,3983.0,35.60657631210895,1.054880100488317,4093,184,0.0430208089782557,,0.2898979485566356,0.4198684153570663,,intact
64,87,31.39633860779166,34.7709859562506,5.741657386773941,142.19801832479757,6.741657386773941,220.59079078064843,50.33523504297891,5246,0.0796887650850867,4718,528,0,0.8993518871521159,0.1006481128478841,0.0,True,3473.0,33.24891328624599,1.0049949429061444,3475,2,0.0005752085130859,,0.2542862710161889,0.380665477567095,,intact
64,88,31.39633860779166,34.25863621190079,1.0,24.7660229,2.0,217.55549430629785,53.85055923155468,2478,0.0376417765689754,2478,0,0,1.0,0.0,0.0,True,4936.0,39.63808267566925,1.2074662364741404,4941,0,0.0,,0.3203772410170408,,,intact
61,90,34.086570446732345,33.45020909558081,3.7320508075688767,92.42805576421428,4.732050807568877,217.7539929441745,53.9602525179823,3759,0.0571006610664965,3677,61,21,0.9781856876828944,0.0162277201383346,0.0055865921787709,True,2565.0,28.573849199249008,0.8461715051528897,2596,506,0.1631205673758865,0.3914563591869194,0.2742918851774318,0.4010304899342249,0.1171644740094876,intact
61,96,34.086570446732345,34.44636959909812,1.7320508075688772,42.89600996421431,2.732050807568877,225.144838751028,37.12399202263793,2972,0.0451458272651311,2965,6,1,0.9976446837146704,0.0020188425302826,0.0003364737550471,True,2636.0,28.96661630188228,0.8453341205706703,2737,296,0.0975931421035278,0.4527056075836185,0.2989350844248255,0.4223993250150105,0.1537705231587929,intact
62,80,33.55471331877397,33.68194507415196,1.0,24.7660229,2.0,207.66211996334573,65.31614850039601,2509,0.0381126785357382,2370,94,45,0.9445994420087684,0.0374651255480271,0.0179354324432044,True,2123.0,25.9956128677165,0.7732571335059547,2499,961,0.2777456647398844,0.4449944320643648,0.3021694792519622,0.4241077963657325,0.1428249528124026,intact
62,85,33.55471331877397,34.9871732559816,1.0,24.7660229,2.0,216.58013255449885,49.72664838709476,2377,0.0361075475804901,2372,5,0,0.997896508203618,0.0021034917963819,0.0,True,1979.0,25.09851120600028,0.732355424113588,2009,589,0.2267128560431101,,0.3090169943749474,0.4449944320643648,,intact
65,71,34.27300445686583,34.51450804187209,11.084925779295894,274.52952569484245,12.084925779295894,206.6467440266532,81.46284910208281,10174,0.1545469874143485,9277,619,278,0.9118340868881464,0.0608413603302535,0.0273245527816001,True,2542.0,28.44545184522819,0.8270527836211577,2568,221,0.0792398709214772,0.3098793264326118,0.2546019156965886,0.3607905828104921,0.0552774107360232,cohesive
65,95,34.27300445686583,34.36219729526964,1.0,24.7660229,2.0,227.7970418344645,40.29131118953857,2481,0.0376873477270492,2464,17,0,0.9931479242241033,0.0068520757758968,0.0,True,2639.0,28.98309489407616,0.8445548101903672,2771,1027,0.270405476566614,,0.3090169943749474,0.4211646096066227,,intact
66,87,35.10082915227047,34.7709859562506,5.19114712955712,128.56406868788088,6.19114712955712,225.3716678948716,62.51378828327647,5285,0.0802811901400464,5148,137,0,0.974077578051088,0.025922421948912,0.0,True,2398.0,27.62801308579265,0.79081996203712,2398,0,0.0,,0.2713447036381609,0.3874258867227931,,intact
66,98,35.10082915227047,34.66628087811726,1.0,24.7660229,2.0,231.28922536274192,44.63886460042763,3070,0.0466344850955425,3070,0,0,1.0,0.0,0.0,True,5970.0,43.592545469578056,1.249658913794506,5970,75,0.0124069478908188,,0.3090169943749474,,,intact
66,111,35.10082915227047,33.671981557992545,2.449489742783178,60.66411906308329,3.449489742783178,242.18979151395357,23.959373491015903,2985,0.045343302283451,2985,0,0,1.0,0.0,0.0,True,2730.0,29.47856830447755,0.8572739139212888,2730,75,0.0267379679144385,,0.2843646522044218,,,intact
67,84,34.63440074247107,34.296563981422736,5.477225575051661,135.6490940201951,6.477225575051661,216.33115694776492,65.7258492273253,5420,0.0823318922533683,4280,508,632,0.7896678966789668,0.0937269372693726,0.1166051660516605,True,2202.0,26.47486297182116,0.7681558811157644,2219,435,0.1639035418236624,0.4099627786406589,0.226969554074083,0.3915772955286299,0.1829932245665759,cohesive
68,97,35.1236786136218,33.59149612045886,10.06225774829855,249.2021058200643,11.06225774829855,228.82003821212896,50.63887074514152,7587,0.115249458768691,6437,550,600,0.8484249373929089,0.0724924212468696,0.0790826413602214,True,1487.0,21.756075031018277,0.6332247604757357,1581,722,0.313504125054277,0.3648238939805612,0.2437586564055321,0.3597870626648317,0.1210652375750291,cohesive
68,102,35.1236786136218,33.29322259157372,1.0,24.7660229,2.0,235.94800716951036,18.39521596525858,2568,0.03900891131119,2421,96,51,0.9427570093457944,0.0373831775700934,0.0198598130841121,True,2708.0,29.35954992478095,0.858254302887118,2841,1301,0.3140994688556253,0.4340578300578996,0.3090169943749474,0.4211646096066227,0.1250408356829522,intact
69,74,34.50568797903108,33.56439338560942,6.89920048531124,170.8657572109093,7.89920048531124,209.01028190886245,84.24560604643048,6043,0.0917955027466982,5809,234,0,0.9612775111699488,0.0387224888300513,0.0,True,1902.0,24.60539378919935,0.7229429815837065,1902,0,0.0,,0.2653311931459037,0.4114676548019733,,intact
69,80,34.50568797903108,33.68194507415196,2.863703305156273,70.92254163430594,3.863703305156273,213.36756659279865,76.85958104174925,3599,0.0546701993025595,3596,3,0,0.9991664351208668,0.000833564879133,0.0,True,3244.0,32.13405157741889,0.9425184637911066,3244,23,0.0070400979491888,,0.2817290466902531,0.473610906922796,,intact
69,81,34.50568797903108,36.39205513164819,5.0,123.8301145,6.0,215.89327196083252,72.8034203574202,5594,0.0849750194216498,5554,40,0,0.992849481587415,0.0071505184125849,0.0,True,3464.0,33.20580439833751,0.9367238769927996,3473,0,0.0,,0.2766967754673748,0.4256065988062745,,intact
69,82,34.50568797903108,33.3145312929986,4.55269276785519,112.752093345366,5.55269276785519,212.95796347706684,77.87607989707078,4834,0.0734303260429487,4832,2,0,0.9995862639635912,0.0004137360364087,0.0,True,2581.0,28.662829871461817,0.8452591330173685,2582,0,0.0,,0.280957962249861,0.2997049058197502,,intact
69,96,34.50568797903108,34.44636959909812,5.422466567392307,134.29293118252227,6.422466567392307,229.6773897592977,48.4380075147966,5152,0.0782608687987737,5134,18,0,0.9965062111801242,0.0034937888198757,0.0,True,3331.0,32.56209807242474,0.9444851746600544,3331,194,0.0550354609929078,,0.2766967754673748,0.3490131968783545,,intact
69,104,34.50568797903108,33.715090960557184,1.0,24.7660229,2.0,236.74109725446863,30.636373289799668,2284,0.0346948416802017,2272,12,0,0.9947460595446584,0.0052539404553415,0.0,True,2609.0,28.817884951076994,0.8448418619375829,2609,0,0.0,,0.3090169943749474,0.4541634565979919,,intact
70,74,35.78937600850874,33.56439338560942,1.0,24.7660229,2.0,209.46670672072145,84.53746333366486,2711,0.0411811365127087,2711,0,0,1.0,0.0,0.0,True,3030.0,31.05606148784623,0.8955839533786053,3030,0,0.0,,0.3090169943749474,,,intact
70,78,35.78937600850874,34.361860316496205,1.0,24.7660229,2.0,211.49539660226932,81.42052579866923,2591,0.0393582901897559,2591,0,0,1.0,0.0,0.0,True,2321.0,27.180824966004582,0.7749207680411517,2321,0,0.0,,0.3090169943749474,,,intact
70,99,35.78937600850874,35.39215320399297,1.0,24.7660229,2.0,233.3421528274129,40.82584816774168,2941,0.0446749252983683,2941,0,0,1.0,0.0,0.0,True,3374.0,32.77159678721972,0.9207893438025212,3374,0,0.0,,0.3090169943749474,,,intact
70,101,35.78937600850874,34.018149241498094,6.834654549917682,169.2672110968505,7.834654549917682,235.92030891980937,38.83617874334248,6871,0.1043731423750726,6871,0,0,1.0,0.0,0.0,True,2846.0,30.09833776272484,0.8623235863162731,2846,0,0.0,,0.27195617308673,,,intact
71,83,34.51450804187209,33.35585126234081,8.22446323827975,203.68724489944444,9.22446323827975,221.6897190658579,74.72918018725089,7428,0.1128341873907785,3829,886,2713,0.5154819601507808,0.1192784060312331,0.365239633817986,True,515.0,12.80349918517013,0.3772928069462977,1091,1741,0.6147598870056498,0.3690444308357147,0.1618942496983687,0.3107299704513743,0.2071501811373459,cohesive
71,93,34.51450804187209,33.72251006979314,1.0,24.7660229,2.0,230.132582143398,58.91877418579384,2520,0.0382797727820088,2518,2,0,0.9992063492063492,0.0007936507936507,0.0,True,2960.0,30.695231927842155,0.8996651019425115,3034,712,0.190069407367859,,0.3133921657949117,0.4105458806138031,,intact
71,95,34.51450804187209,34.36219729526964,4.766114533138578,118.03770167173282,5.766114533138578,233.3681071723598,54.38449196164538,5182,0.0787165803795119,3800,422,960,0.7333076032419915,0.0814357390968738,0.1852566576611347,True,4.0,1.1283791670955126,0.0327651899600091,2199,422,0.161007249141549,0.4045372666182638,0.2171292729553324,0.3726822671238252,0.1874079936629313,cohesive
71,103,34.51450804187209,34.06196498590772,1.0,24.7660229,2.0,239.81501143721871,38.66297999661225,2541,0.0385987708885256,2470,50,21,0.9720582447855176,0.0196772924045651,0.0082644628099173,True,2045.0,25.51359867297932,0.7440918888506836,2110,599,0.2211148025101513,0.4211646096066227,0.3090169943749474,0.4340578300578996,0.1121476152316753,intact
72,83,34.36145593324355,33.35585126234081,8.449489742783179,209.26025646308327,9.44948974278318,219.69169567907687,73.05296611264865,6172,0.0937550625438725,5375,790,7,0.8708684381075826,0.12799740764744,0.0011341542449773,True,2617.0,28.86203340277639,0.8524270854248732,2677,1000,0.2719608376393799,0.424807680927192,0.2417903343816373,0.3770559553986613,0.1830173465455547,intact
72,85,34.36145593324355,34.9871732559816,11.24744871391589,278.5545724154165,12.24744871391589,223.7855023872617,67.32478077952484,9262,0.1406933553599072,5053,835,3374,0.5455625134960052,0.0901533146188728,0.364284171885122,True,2272.0,26.89237924411993,0.7755706077690793,2277,221,0.088470776621297,0.3671528431744578,0.1683604963286917,0.325712032443019,0.198792346845766,cohesive
72,93,34.36145593324355,33.72251006979314,1.0,24.7660229,2.0,228.13455875661697,55.01034579420014,2502,0.0380063458335659,2502,0,0,1.0,0.0,0.0,True,2885.0,30.303861497179465,0.8901908415801701,2885,171,0.0559554973821989,,0.3090169943749474,,,intact
72,105,34.36145593324355,34.62716818366324,1.0,24.7660229,2.0,242.0178680017192,15.630412416170657,2498,0.0379455842894675,2496,2,0,0.99919935948759,0.0008006405124099,0.0,True,3107.0,31.44819257720605,0.9116921225712388,3324,124,0.0359628770301624,,0.3090169943749474,0.4091113463425369,,intact
73,87,34.45696278900919,34.7709859562506,6.348469228349534,157.22633428924988,7.348469228349534,228.05797953897823,66.98263967700093,5320,0.0808128536509076,4919,385,16,0.924624060150376,0.0723684210526315,0.0030075187969924,True,1859.0,24.325667070312107,0.7027701242405436,2158,1081,0.3337449830194504,0.4400138744147154,0.2588283628687876,0.3797958971132712,0.1811855115459278,intact
73,92,34.45696278900919,33.25520100743982,1.0,24.7660229,2.0,230.39947986596457,59.327140029889655,2398,0.0364265456870068,2397,1,0,0.999582985821518,0.000417014178482,0.0,True,3515.0,33.44935350550178,0.9879865486518672,3545,373,0.0952016334864726,,0.3090169943749474,0.4211646096066227,,intact
74,80,33.56439338560942,33.68194507415196,7.3484692283495345,181.9923571892499,8.348469228349535,217.15593231729457,83.31561896966276,5560,0.0844585462968132,5555,5,0,0.9991007194244604,0.0008992805755395,0.0,True,2312.0,27.128075067297424,0.8068268306840297,2312,0,0.0,,0.2696862318229452,0.2918256742691262,,intact
74,82,33.56439338560942,33.3145312929986,3.2426406871192857,80.30731351366796,4.242640687119286,216.7463292015628,83.47224561510308,4190,0.063647717443102,4190,0,0,1.0,0.0,0.0,True,3225.0,32.03980934622934,0.9581436753117424,3225,0,0.0,,0.2817290466902531,,,intact
74,99,33.56439338560942,35.39215320399297,1.0,24.7660229,2.0,236.6740937400498,46.38180438076745,2710,0.0411659461266841,2710,0,0,1.0,0.0,0.0,True,2269.0,26.87461872754702,0.7794653316237651,2269,0,0.0,,0.3090169943749474,,,intact
74,104,33.56439338560942,33.715090960557184,3.414213562373095,84.55649127122264,4.414213562373095,240.52946297896457,39.07319007247258,3600,0.0546853896885841,3583,17,0,0.9952777777777778,0.0047222222222222,0.0,True,2009.0,25.288031978452484,0.7517308500267458,2009,0,0.0,,0.2801868778094689,0.3820855257918398,,intact
74,106,33.56439338560942,34.13171365459868,2.146264369941973,53.15443253543696,3.146264369941973,242.0583444522574,34.09692376817998,3120,0.0473940043967729,3120,0,0,1.0,0.0,0.0,True,2287.0,26.9810064619971,0.7971213601979132,2287,0,0.0,,0.2916488613364906,,,intact
76,79,35.16195257645013,34.56213861171404,4.0197648378370845,99.553588026488,5.0197648378370845,222.7364293619368,83.69928823026784,4596,0.0698150141690923,4020,576,0,0.8746736292428199,0.1253263707571801,0.0,True,3779.0,34.68274873605817,0.9948569610598424,3779,185,0.046670030272452,,0.25,0.393529818721632,,intact
76,94,35.16195257645013,34.28715759470646,2.6502815398728847,65.63693330793913,3.6502815398728847,235.82528976461933,62.6955556372531,3121,0.0474091947827975,3121,0,0,1.0,0.0,0.0,True,3895.0,35.21103529698984,1.0140096888271892,4038,129,0.0309575233981281,,0.2817290466902531,,,intact
77,95,34.34149453085117,34.36219729526964,9.3166247903554,230.7357429086495,10.3166247903554,236.26234136079944,62.95391065151521,7102,0.1078821215467567,7102,0,0,1.0,0.0,0.0,True,2163.0,26.239365156488432,0.7638414897090685,2163,8,0.0036849378166743,,0.266978077589994,,,intact
77,107,34.34149453085117,34.778158827503084,7.135175045001725,176.70990856002126,8.135175045001725,244.91639986242225,45.43227381383361,6544,0.0994058861450262,6544,0,0,1.0,0.0,0.0,True,2568.0,28.59055416951505,0.8272771282947822,2568,0,0.0,,0.2742918851774317,,,intact
77,113,34.34149453085117,34.605518809892075,1.414213562373095,35.02444547122265,2.414213562373095,250.61097342339548,24.718225698725927,2601,0.039510194050002,2601,0,0,1.0,0.0,0.0,True,4258.0,36.81526171807802,1.0679291222125376,4258,0,0.0,,0.2933997741163456,,,intact
78,91,34.361860316496205,34.71659965261771,1.0,24.7660229,2.0,230.5258216141497,66.9018532327073,2613,0.0396924786822973,2582,21,10,0.9881362418675852,0.0080367393800229,0.0038270187523918,True,3519.0,33.468380443050414,0.9689961373781252,3548,668,0.1584440227703984,0.4376640331023073,0.3090169943749474,0.4211646096066227,0.1286470387273599,intact
78,101,34.361860316496205,34.018149241498094,2.863703305156273,70.92254163430594,3.863703305156273,241.28093971399423,45.81952179482747,4004,0.0608223056425252,4004,0,0,1.0,0.0,0.0,True,2952.0,30.653723819701742,0.8965697436384176,2955,8,0.0026999662504218,,0.2843646522044218,,,intact
80,104,33.68194507415196,33.715090960557184,1.0,24.7660229,2.0,244.8867476629008,43.686372521577496,2697,0.0409684711083642,2697,0,0,1.0,0.0,0.0,True,3271.0,32.26750126221706,0.9575347273609912,3271,0,0.0,,0.3090169943749474,,,intact
81,82,36.39205513164819,33.3145312929986,7.071067811865476,175.12222735611326,8.071067811865476,223.62931925353288,85.51841964546223,6721,0.1020945844713816,6708,13,0,0.9980657640232108,0.0019342359767891,0.0,True,3386.0,32.8298229452782,0.9419432116581244,3386,0,0.0,,0.2711923793731366,0.2811325038498516,,intact
81,96,36.39205513164819,34.44636959909812,5.324555320336759,131.868058995777,6.324555320336759,240.34874553576375,69.56712386199278,5165,0.0784583438170936,5161,4,0,0.9992255566311712,0.0007744433688286,0.0,True,3190.0,31.86547562686445,0.8996664098046703,3190,0,0.0,,0.2711923793731366,0.3572260579614433,,intact
81,116,36.39205513164819,34.00631751075385,8.288221436384907,205.2662818937795,9.288221436384909,257.1157058845786,41.35042018587731,6784,0.1030515787909318,6780,4,0,0.9994103773584906,0.0005896226415094,0.0,True,4086.0,36.06402910029561,1.02456996508961,4086,0,0.0,,0.269128646713734,0.3271362603446068,,intact
82,99,33.3145312929986,35.39215320399297,3.16227766016838,78.31704094788851,4.16227766016838,240.6217753082542,57.50597792492841,3808,0.0578449899817023,3808,0,0,1.0,0.0,0.0,True,3264.0,32.23295624828558,0.9382771555421788,3264,0,0.0,,0.2817290466902531,,,intact
82,116,33.3145312929986,34.00631751075385,5.6332495807108,139.51318811729905,6.6332495807108,254.1803974008129,17.78920755284953,5690,0.0864332964800121,5689,1,0,0.9998242530755712,0.0001757469244288,0.0,True,3237.0,32.09936294659024,0.9536232390700644,3237,0,0.0,,0.2727272727272727,0.2149851662190086,,intact
83,93,33.35585126234081,33.72251006979314,1.0,24.7660229,2.0,239.60449184470744,75.38673636970194,2323,0.0352872667351613,2319,2,2,0.998278088678433,0.0008609556607834,0.0008609556607834,True,2070.0,25.669076033243712,0.7653459483348147,2092,293,0.1228511530398322,0.4211646096066227,0.3090169943749474,0.4442703827964342,0.1121476152316753,intact
83,103,33.35585126234081,34.06196498590772,3.898979485566356,96.5622152261666,4.898979485566356,249.28692113852816,59.28247587376875,4181,0.0635110039688806,3422,351,408,0.8184644821812963,0.0839512078450131,0.0975843099736905,True,1480.0,21.70480664627101,0.6438893412491653,1566,888,0.3618581907090464,0.4068781988545112,0.2421017236931483,0.40369821609784,0.1647764751613628,cohesive
78,106,34.361860316496205,34.13171365459868,1.0,24.7660229,2.0,244.0870343338053,38.13177509400058,2731,0.0414849442332009,2731,0,0,1.0,0.0,0.0,True,3266.0,32.24283002895776,0.9414848184901148,3266,0,0.0,,0.3090169943749474,,,intact
79,97,34.56213861171404,33.59149612045886,1.0,24.7660229,2.0,240.3585767655435,66.29390908115526,2501,0.0379911554475413,2392,57,52,0.9564174330267892,0.0227908836465413,0.0207916833266693,True,2322.0,27.186679747971468,0.7978057180606278,3015,990,0.247191011235955,0.4211646096066227,0.303832434700687,0.4211646096066227,0.1173321749059356,intact
79,100,34.56213861171404,33.46286368842224,10.051815009825804,248.9434807199096,11.051815009825804,245.1260850379997,61.92243789740378,7675,0.1165862127388564,7401,183,91,0.964299674267101,0.023843648208469,0.0118566775244299,True,2679.0,29.201920914323004,0.8585643491926644,2693,317,0.1053156146179402,0.2508055891057786,0.266978077589994,0.2751325876546275,-0.0161724884842154,intact
79,115,34.56213861171404,33.772469002955425,7.0670198723450905,175.0219759932536,8.06701987234509,256.5734267476129,39.05982089180141,5779,0.0877852408362021,5603,94,82,0.9695449039626232,0.0162657899290534,0.0141893061083232,True,2859.0,30.16700125301581,0.8829201573271295,2918,560,0.1610120759056929,0.268679853898522,0.269128646713734,0.2819988957039004,-0.0004487928152119,intact
85,91,34.9871732559816,34.71659965261771,4.0197648378370845,99.553588026488,5.0197648378370845,241.77242900769107,86.26377512405713,4772,0.0724885221094231,4319,232,221,0.9050712489522212,0.0486169321039396,0.046311818943839,True,2006.0,25.269143865289227,0.7250437906259098,2232,1042,0.3182651191203421,0.4142135623730951,0.2588283628687876,0.3792326987316706,0.1553851995043075,cohesive
85,98,34.9871732559816,34.66628087811726,2.863703305156273,70.92254163430594,3.863703305156273,247.190717959498,77.64875490274518,3907,0.0593488381981383,3907,0,0,1.0,0.0,0.0,True,3045.0,31.132838024016426,0.893935222913097,3045,42,0.0136054421768707,,0.2801868778094689,,,intact
85,105,34.9871732559816,34.62716818366324,8.657737169873558,214.41771701126973,9.657737169873558,257.58160779799454,61.522891039576415,7425,0.1127886162327047,5128,626,1671,0.6906397306397306,0.0843097643097643,0.225050505050505,True,4.0,1.1283791670955126,0.0324180088114116,2400,388,0.1391678622668579,0.3383654224414442,0.2120964940782298,0.3254969626360192,0.1262689283632143,cohesive
85,108,34.9871732559816,33.271670923798865,1.0,24.7660229,2.0,256.11242937665133,60.90448201606621,2436,0.0370037803559419,2436,0,0,1.0,0.0,0.0,True,3773.0,34.655204523584075,1.0154055475158363,3789,115,0.0294569672131147,,0.3133921657949117,,,intact
83,108,33.35585126234081,33.271670923798865,10.09353999725628,249.97684271411492,11.09353999725628,252.01862266846643,57.816225050044594,6535,0.0992691726708047,4023,651,1861,0.6156082631981638,0.0996174445294567,0.2847742922723795,True,302.0,9.804569629897316,0.2943098980179974,1099,1260,0.5341246290801187,0.3867091286503619,0.1834956963966701,0.3183829106355874,0.2032134322536918,cohesive
83,120,33.35585126234081,34.11661082207794,3.16227766016838,78.31704094788851,4.16227766016838,265.2597263449149,20.494789164371493,3280,0.0498244661607099,3252,28,0,0.9914634146341464,0.0085365853658536,0.0,True,2370.0,27.46624164780438,0.814146714060612,2379,153,0.0604265402843601,,0.2817290466902531,0.4192504421102093,,intact
84,107,34.296563981422736,34.778158827503084,1.0,24.7660229,2.0,251.70982808169424,55.19562143893384,2563,0.0389329593810669,2474,32,57,0.9652750682793602,0.0124853687085446,0.0222395630120952,True,2996.0,30.881327999401787,0.8941426543201794,3051,567,0.1567164179104477,0.4142135623730951,0.304845440523399,0.4276542774851262,0.109368121849696,intact
84,118,34.296563981422736,34.271107454595,3.16227766016838,78.31704094788851,4.16227766016838,262.5710591009464,32.3005182392043,3704,0.0562651898351432,3704,0,0,1.0,0.0,0.0,True,4075.0,36.01545204768291,1.0505082437075282,4080,199,0.046506193035756,,0.2817290466902531,,,intact
85,121,34.9871732559816,33.035216642753895,1.0,24.7660229,2.0,271.2491335574176,18.65590699247764,2665,0.0404823787555768,2665,0,0,1.0,0.0,0.0,True,2808.0,29.896724911001275,0.8790260076280279,2808,50,0.0174947515745276,,0.3090169943749474,,,intact
87,111,34.7709859562506,33.671981557992545,1.0,24.7660229,2.0,260.01520241880024,60.94996983032845,2410,0.0366088303193021,2410,0,0,1.0,0.0,0.0,True,2896.0,30.361578193306386,0.8872081178241743,2896,451,0.1347475351060651,,0.3112045800849295,,,intact
87,117,34.7709859562506,35.41716618716948,1.0,24.7660229,2.0,267.34798725657595,46.64264812909244,2815,0.0427609366592678,2815,0,0,1.0,0.0,0.0,True,3930.0,35.3688825481142,1.007830565929208,3984,121,0.0294762484774665,,0.3090169943749474,,,intact
88,109,34.25863621190079,34.840353118062346,1.0,24.7660229,2.0,255.646622359654,57.56668813355655,2701,0.0410292326524626,2636,36,29,0.9759348389485376,0.0133283968900407,0.0107367641614216,True,1977.0,25.085825579106505,0.7260837190922164,2147,427,0.1658896658896659,0.4305008740430604,0.3090169943749474,0.4176890859898589,0.121483879668113,intact
90,119,33.45020909558081,33.47579276558451,1.0,24.7660229,2.0,270.1223523966812,19.46171111189863,2865,0.0435204559604981,2758,72,35,0.962652705061082,0.025130890052356,0.0122164048865619,True,1624.0,22.736210219877808,0.6794432533723724,1825,541,0.2286559594251901,0.4211646096066227,0.3090169943749474,0.4176890859898589,0.1121476152316753,intact
91,98,34.71659965261771,34.66628087811726,1.0,24.7660229,2.0,249.61390478365203,81.09793033695037,2592,0.0393734805757805,2581,11,0,0.995756172839506,0.0042438271604938,0.0,True,3376.0,32.78130832893156,0.9449393878771064,3376,179,0.050351617440225,,0.3090169943749474,0.4340578300578996,,intact
91,128,34.71659965261771,34.56233846333,11.372009928492815,281.63945830808046,12.372009928492815,280.93199125012325,21.2230428054283,9425,0.1431693882819181,6873,890,1662,0.7292307692307692,0.0944297082228116,0.1763395225464191,True,900.0,16.925687506432688,0.4886243342270995,2524,1655,0.396027757836803,0.3542869552791707,0.2142857142857142,0.3358984455685854,0.1400012409934564,cohesive
92,97,33.25520100743982,33.59149612045886,1.0,24.7660229,2.0,250.93647803814525,84.84397112912247,2760,0.0419254654279144,2760,0,0,1.0,0.0,0.0,True,3019.0,30.999637842866232,0.9274845033421536,3019,27,0.0088640840446487,,0.3164309725825327,,,intact
88,117,34.25863621190079,35.41716618716948,1.0,24.7660229,2.0,264.31269078222533,41.00876927987371,2682,0.0407406153179951,2682,0,0,1.0,0.0,0.0,True,3340.0,32.60605802383755,0.9359363480907004,3361,126,0.0361342127903642,,0.3090169943749474,,,intact
89,118,34.155741283676406,34.271107454595,1.414213562373095,35.02444547122265,2.414213562373095,266.0722291012312,39.30456991078667,2560,0.0388873882229931,2560,0,0,1.0,0.0,0.0,True,3735.0,34.48024687986526,1.0077987665850328,3735,33,0.0087579617834394,,0.2989350844248255,,,intact
90,110,33.45020909558081,34.24683439525637,1.0,24.7660229,2.0,256.9832507359208,58.645415511029086,2493,0.0378696323593445,2492,1,0,0.9995988768551946,0.0004011231448054,0.0,True,2240.0,26.702324712498186,0.7888771306862862,2471,329,0.1175,,0.3090169943749474,0.4698912153302855,,intact
90,114,33.45020909558081,35.18401563970633,1.0,24.7660229,2.0,262.0593790657729,48.73481736353275,2762,0.0419558461999637,2711,29,22,0.9815351194786388,0.0104996379435191,0.0079652425778421,True,2336.0,27.26851470332286,0.7946039984714275,2375,391,0.1413593637020969,0.4142135623730951,0.3090169943749474,0.4211646096066227,0.1051965679981477,intact
92,105,33.25520100743982,34.62716818366324,9.498655478055456,235.24391908873187,10.498655478055456,261.8470264330715,68.42475305197277,8315,0.1263080597946047,6655,770,890,0.8003607937462417,0.0926037282020445,0.1070354780517137,True,2023.0,25.375990616127847,0.7476459916915724,2046,700,0.2549162418062636,0.3633923863920358,0.2264672114362374,0.3550392228080413,0.1369251749557984,cohesive
92,111,33.25520100743982,33.671981557992545,3.1815405503520555,78.79410612729761,4.181540550352056,262.3567027457865,65.95910561757377,3381,0.0513586951491952,2888,312,181,0.8541851523217983,0.0922803904170363,0.0535344572611653,True,2306.0,27.092851410285725,0.8096217522319274,2577,463,0.1523026315789473,0.4099627786406589,0.2553967929896867,0.4198684153570663,0.1545659856509722,intact
92,123,33.25520100743982,33.746494843167824,1.0,24.7660229,2.0,280.9013674611744,13.04065570021966,2526,0.0383709150981565,2515,11,0,0.9956452889944576,0.0043547110055423,0.0,True,3596.0,33.83256346653194,1.009901705830483,3634,358,0.0896793587174348,,0.3090169943749474,0.4211646096066227,,intact
93,97,33.72251006979314,33.59149612045886,3.16227766016838,78.31704094788851,4.16227766016838,251.02011577242357,85.15399936808606,4079,0.0619615845943707,4048,31,0,0.9924000980632508,0.0075999019367492,0.0,True,2303.0,27.075222397632672,0.8044454320876102,2309,87,0.0363105175292153,,0.2817290466902531,0.4305008740430604,,intact
94,125,34.28715759470646,34.09266491584401,1.0,24.7660229,2.0,283.8760316910207,22.271381206015224,2909,0.0441888329455808,2909,0,0,1.0,0.0,0.0,True,4568.0,38.13187066074199,1.11529598237429,4576,656,0.1253822629969418,,0.3203772410170407,,,intact
95,103,34.36219729526964,34.06196498590772,1.414213562373095,35.02444547122265,2.414213562373095,260.96530924503,79.52056148916833,2708,0.0411355653546349,2681,21,6,0.990029542097489,0.0077548005908419,0.0022156573116691,True,2360.0,27.408234736913396,0.8011273743998195,2363,421,0.1512212643678161,0.4144171463344124,0.2989350844248255,0.407669683062202,0.1154820619095868,intact
95,107,34.36219729526964,34.778158827503084,2.6502815398728847,65.63693330793913,3.6502815398728847,263.1724634817939,76.01816814729362,4082,0.0620071557524445,4082,0,0,1.0,0.0,0.0,True,2424.0,27.77738584009497,0.8035071670955988,2424,0,0.0,,0.2825147203946361,,,intact
95,113,34.36219729526964,34.605518809892075,1.414213562373095,35.02444547122265,2.414213562373095,268.86703704276715,66.30049667589948,2855,0.0433685521002521,2855,0,0,1.0,0.0,0.0,True,3335.0,32.58164315105888,0.9448375266299528,3335,37,0.0109727164887307,,0.2989350844248255,,,intact
93,102,33.72251006979314,33.29322259157372,7.194052389321207,178.16806621772872,8.194052389321207,258.1480847298049,74.47956899466791,5844,0.0887726159278015,4514,439,891,0.7724161533196441,0.075119780971937,0.1524640657084189,True,1809.0,23.996303550890445,0.7161394078057675,1819,476,0.2074074074074074,0.3941023016858508,0.2225758785102318,0.3613020955135853,0.171526423175619,cohesive
93,105,33.72251006979314,34.62716818366324,7.79385036540706,193.0226766288446,8.79385036540706,261.9306641673498,69.54040034541482,6053,0.0919474066069443,6044,9,0,0.9985131339831488,0.0014868660168511,0.0,True,1626.0,22.750206041591,0.6657004574982193,1626,0,0.0,,0.2696862318229452,0.4298985930026737,,intact
93,120,33.72251006979314,34.11661082207794,5.0,123.8301145,6.0,273.70258942245505,45.75023713942251,4686,0.0711821489113069,4408,278,0,0.9406743491250532,0.0593256508749466,0.0,True,1997.0,25.212394624649004,0.7432995679538682,2002,262,0.1157243816254417,,0.2696862318229452,0.3660254037844386,,intact
93,124,33.72251006979314,33.82742751582512,1.0,24.7660229,2.0,278.13580448558383,26.87502469774976,2670,0.0405583306856998,2668,2,0,0.999250936329588,0.0007490636704119,0.0,True,2138.0,26.08728687811257,0.7723852252282967,2138,0,0.0,,0.3090169943749474,0.4176890859898589,,intact
97,102,33.59149612045886,33.29322259157372,2.449489742783178,60.66411906308329,3.449489742783178,261.12084557998094,78.12937751587835,3387,0.0514498374653428,3387,0,0,1.0,0.0,0.0,True,2871.0,30.230244511642027,0.9039507108281702,2871,567,0.1649214659685864,,0.2857142857142857,,,intact
97,124,33.59149612045886,33.82742751582512,1.0,24.7660229,2.0,281.10856533575986,37.51100490994602,2388,0.0362746418267608,2388,0,0,1.0,0.0,0.0,True,3307.0,32.44458034263651,0.9624769602573504,3307,1,0.0003022974607013,,0.3090169943749474,,,intact
98,109,34.66628087811726,34.840353118062346,1.0,24.7660229,2.0,264.5994763018749,74.36300436563161,2479,0.037656966955,2479,0,0,1.0,0.0,0.0,True,3306.0,32.439674531715205,0.9334267153117568,3306,80,0.0236266981689308,,0.3090169943749474,,,intact
98,111,34.66628087811726,33.671981557992545,11.04536101718726,273.549663890427,12.04536101718726,265.93275988667057,74.12732073717501,9143,0.138885699422979,9143,0,0,1.0,0.0,0.0,True,2654.0,29.065347717372667,0.8506317451236394,2654,0,0.0,,0.2645644554438015,,,intact
95,135,34.36219729526964,33.86708993428694,6.559265477474685,162.44691902231747,7.559265477474685,290.9644841823904,19.595863606659773,4781,0.0726252355836446,4781,0,0,1.0,0.0,0.0,True,2126.0,26.013973514762004,0.762545662458361,2144,244,0.1021775544388609,,0.2692803301885514,,,intact
96,114,34.44636959909812,35.18401563970633,1.0,24.7660229,2.0,269.45022487262634,64.27441007013961,2598,0.0394646228919282,2528,31,39,0.9730561970746728,0.0119322555812163,0.0150115473441108,True,2536.0,28.41186145542198,0.8160765263032979,2640,890,0.2521246458923513,0.4449944320643648,0.303832434700687,0.4068781988545112,0.1411619973636778,intact
