Repository: AmiraliKhosrozadeh/ice-bonded-granular-microCT

# Grain-scale kinematics, ice-bond failure and damage evolution in ice-bonded granular media under in-situ uniaxial compression

Analysis code, per-specimen tables and supplementary material for the paper of

## Results for every specimen

The paper shows one or two specimens per figure.  The same rendering for
every specimen and every scan is in [`supplementary/`](supplementary/README.md):
the void and crack classes (Fig. 11 of the paper), the crack orientation
classes (Fig. 12), the ice-path maps (Fig. 18) and the per-scan tables behind
Tables 2–4, each as one sheet per material, compiled with their text in
[`supplementary/supplementary.pdf`](supplementary/supplementary.pdf).

File: paper/data/bonds/Glass_75_1700_T5_HR/Glass_75_1700_T5_HR_throats_scan03_classified.csv (part 4 of 8)
bead_a,bead_b,r_a_vox,r_b_vox,gap_vox,gap_um,dsum_min,z_mid,axis_dip_deg,lens_vox,lens_mm3,binder_vox,pore_vox,crack_vox,binder_frac,pore_frac,crack_frac,connected,bond_area_vox,r_bond_vox,r_bond_over_R,neck_binder_vox,neck_crack_vox,neck_severed,q_crack_med,q_binder_med,q_pore_med,dq_paired,cls
146,149,35.06889337226733,33.94738025033483,1.0,24.7660229,2.0,346.744411905172,87.6563263623212,2497,0.0379303939034429,2470,23,4,0.9891870244293152,0.0092110532639167,0.0016019223067681,True,2880.0,30.277590264241923,0.8774043765331978,2958,905,0.2342738804038312,0.4396022505782154,0.3090169943749474,0.4142135623730951,0.130585256203268,intact
146,178,35.06889337226733,34.4235520049468,1.0,24.7660229,2.0,373.4505167343622,36.74403710677132,2748,0.0417431807956192,2748,0,0,1.0,0.0,0.0,True,3436.0,33.0713285026094,0.951796366442248,3521,454,0.1142138364779874,,0.3090169943749474,,,intact
147,148,34.04824177557416,33.98056192132769,6.817337799805944,168.8383440670296,7.817337799805943,347.62951922656964,88.98929572410196,5571,0.0846256405430839,4809,591,171,0.8632202477113624,0.106085083467959,0.0306946688206785,True,2752.0,29.59710808132768,0.8701346039596923,2755,283,0.0931533903884134,0.3916982318703404,0.2402530733520421,0.4022451379397936,0.1514451585182982,intact
147,175,34.04824177557416,34.51744706129705,4.773112505913769,118.21101362573678,5.773112505913769,372.202870922937,48.10789939884752,4801,0.0729290433041367,4296,445,60,0.8948135805040617,0.0926890231201832,0.012497396375755,True,3232.0,32.07456238432586,0.9355863822978984,3232,66,0.0200121285627653,0.4350626411841257,0.2577649871043577,0.4142135623730951,0.177297654079768,intact
147,177,34.04824177557416,34.06025018931318,1.0,24.7660229,2.0,372.9336434020765,39.65408291680921,2583,0.0392367671015591,2583,0,0,1.0,0.0,0.0,True,4106.0,36.15218378840543,1.061605762965456,4106,51,0.0122684628337743,,0.3090169943749474,,,intact
148,153,33.98056192132769,33.1179899603111,1.0,24.7660229,2.0,355.66284010670074,77.22876323998543,2518,0.0382493920099596,2518,0,0,1.0,0.0,0.0,True,2899.0,30.377300078295452,0.9054532244415862,2900,0,0.0,,0.3145198591387564,,,intact
148,167,33.98056192132769,34.21443935501828,1.0,24.7660229,2.0,365.283297209572,60.130167135175725,2404,0.0365176880031545,2404,0,0,1.0,0.0,0.0,True,2947.0,30.627752685817992,0.8982404021580829,2947,0,0.0,,0.3090169943749474,,,intact
148,175,33.98056192132769,34.51744706129705,1.0,24.7660229,2.0,372.8710140593156,44.65463770484003,2549,0.0387202939767224,2549,0,0,1.0,0.0,0.0,True,2666.0,29.130982760044088,0.8505643650878517,2668,0,0.0,,0.3090169943749474,,,intact
148,180,33.98056192132769,36.23654865143025,1.0,24.7660229,2.0,383.9468267662416,16.990751043200707,2567,0.0389937209251654,2567,0,0,1.0,0.0,0.0,True,1481.0,21.71213811300476,0.6184286973901315,1742,0,0.0,,0.3090169943749474,,,intact
149,162,33.94738025033483,34.27517220235347,1.0,24.7660229,2.0,359.71487027205603,70.77066178861169,2464,0.0374291111646309,2165,95,204,0.8786525974025974,0.0385551948051948,0.0827922077922077,True,714.0,15.07558485549488,0.4419531170707709,1244,2677,0.6827339964294823,0.4211646096066227,0.2958163163244892,0.4305008740430604,0.1253482932821334,cohesive
149,178,33.94738025033483,34.4235520049468,7.6602540378443855,189.7140269210715,8.660254037844386,374.85645296463656,45.15188466334919,6150,0.0934208740513312,6150,0,0,1.0,0.0,0.0,True,1922.0,24.734421384888822,0.7235361744823393,1945,699,0.2643721633888048,,0.268574925671901,,,intact
151,156,36.116398529423485,33.97711570073323,1.0,24.7660229,2.0,363.33984641836815,80.17329455675576,2976,0.0452065888092295,2976,0,0,1.0,0.0,0.0,True,3143.0,31.62985887220577,0.9025045817605044,3143,0,0.0,,0.3090169943749474,,,intact
151,160,36.116398529423485,34.16522016282205,1.0,24.7660229,2.0,363.98039785202536,79.29738357383127,2803,0.0425786520269725,2803,0,0,1.0,0.0,0.0,True,3078.0,31.301083522359217,0.8907331420302873,3078,25,0.0080567193038994,,0.3090169943749474,,,intact
151,165,36.116398529423485,34.31509097239035,1.0,24.7660229,2.0,367.31544247779607,74.05481731902776,2846,0.0432318386260306,2846,0,0,1.0,0.0,0.0,True,4510.0,37.88901670258673,1.075911271239293,4516,0,0.0,,0.3133921657949117,,,intact
151,185,36.116398529423485,33.93812473047359,1.0,24.7660229,2.0,389.6455503755725,23.267132073863955,2792,0.0424115577807019,2792,0,0,1.0,0.0,0.0,True,3764.0,34.61384710770804,0.988197349635604,3764,0,0.0,,0.3090169943749474,,,intact
152,164,34.19110683749544,32.69483963773666,7.14142842854285,176.86478000000324,8.14142842854285,369.8408176357601,78.7659761733513,5257,0.0798558593313574,5203,54,0,0.9897279817386342,0.0102720182613657,0.0,True,2347.0,27.33264171047791,0.8172910200380942,2347,31,0.013036164844407,,0.2696862318229452,0.3531371350164006,,intact
152,175,34.19110683749544,34.51744706129705,6.330293345472711,156.77618995769478,7.330293345472711,379.9632327619708,61.3133071989231,6274,0.0953044819183824,3480,535,2259,0.5546700669429391,0.0852725533949633,0.3600573796620975,True,1233.0,19.8110093045411,0.5766679163040649,2500,1723,0.4080037887757518,0.3660254037844386,0.1741123948954683,0.3405424265831667,0.1919130088889703,cohesive
152,186,34.19110683749544,34.7183162468444,1.0,24.7660229,2.0,393.6813384295932,22.93317688956001,2842,0.0431710770819322,2842,0,0,1.0,0.0,0.0,True,2778.0,29.736591328169585,0.8630631341021179,2971,297,0.0908812729498164,,0.3145198591387564,,,intact
153,164,33.1179899603111,32.69483963773666,10.764602927211008,266.5964026047148,11.764602927211008,370.1137766768575,79.44165470429321,7797,0.1184394398338584,3491,376,3930,0.4477363088367321,0.0482236757727331,0.5040400153905348,False,4.0,1.1283791670955126,0.0342905531941749,1055,1212,0.5346272606969563,0.3646252028363286,0.1431985666856504,0.2859917853015737,0.2214266361506781,cohesive
153,169,33.1179899603111,34.98008585668328,7.194052389321207,178.16806621772872,8.194052389321207,377.40740948745054,67.37587041842805,6549,0.0994818380751492,5467,515,567,0.8347839364788517,0.0786379599938922,0.086578103527256,True,1249.0,19.93913357805586,0.5856004986584334,1430,407,0.2215568862275449,0.3681968692274571,0.2380067155369107,0.3985284962787935,0.1301901536905464,cohesive
153,174,33.1179899603111,35.3146681564381,1.0,24.7660229,2.0,380.29921832234936,59.92998135587296,2570,0.0390392920832392,2570,0,0,1.0,0.0,0.0,True,2418.0,27.742986587467577,0.8108113100074761,2418,0,0.0,,0.3090169943749474,,,intact
153,175,33.1179899603111,34.51744706129705,9.259739418689833,229.3269184913051,10.259739418689833,380.2361918030681,64.28703447115086,6786,0.103081959562981,6786,0,0,1.0,0.0,0.0,True,1814.0,24.02944305508133,0.7105577819332908,1934,116,0.0565853658536585,,0.2674788903885893,,,intact
153,187,33.1179899603111,35.91388020919713,1.0,24.7660229,2.0,395.0922791163797,11.79154315649911,2892,0.0439305963831625,2892,0,0,1.0,0.0,0.0,True,2248.0,26.749964937194992,0.775003338936357,2499,305,0.1087731811697574,,0.3090169943749474,,,intact
154,182,32.39294319934577,33.94827790537653,10.194173437483135,252.4691327992791,11.194173437483135,390.3304594976176,41.65464517130152,8657,0.1315031718150202,8053,571,33,0.9302298717800624,0.0659581841284509,0.0038119440914866,True,2926.0,30.5184325772765,0.9200443425393668,3054,245,0.0742649287662928,0.4250788980013849,0.2538152453692837,0.375552935006838,0.1712636526321012,intact
155,161,34.28600681904952,36.089779765898456,1.0,24.7660229,2.0,371.46208879771575,87.51518921460885,2366,0.0359404533342194,2181,54,131,0.9218089602704987,0.0228233305156382,0.055367709213863,True,1272.0,20.12188299403865,0.5718410825788861,1350,748,0.3565300285986654,0.424807680927192,0.303832434700687,0.3761785115301142,0.120975246226505,intact
155,179,34.28600681904952,35.05348652480409,8.856089212204838,219.330108233908,9.856089212204838,390.55505376579504,57.44929723421741,7457,0.1132747085854921,5772,661,1024,0.7740378168164141,0.0886415448571811,0.1373206383264047,True,933.0,17.233198304710495,0.4970673269633309,1003,392,0.2810035842293907,0.3508003705504558,0.2393088228183756,0.3210915510376755,0.1114915477320802,cohesive
156,157,33.97711570073323,33.019969707309166,8.9498743710662,221.6527936259486,9.9498743710662,368.6197428761636,88.95596506946748,8239,0.1251535904567346,8239,0,0,1.0,0.0,0.0,True,1764.0,23.695962509005764,0.7073729361415259,1764,0,0.0,,0.2692803301885514,,,intact
156,172,33.97711570073323,34.45776706898681,1.0,24.7660229,2.0,380.7629783435223,70.40896920745026,2568,0.03900891131119,2568,0,0,1.0,0.0,0.0,True,3702.0,34.327586554437424,1.0032189773729294,3702,0,0.0,,0.3090169943749474,,,intact
156,185,33.97711570073323,33.93812473047359,1.0,24.7660229,2.0,395.60538625343577,39.14323543120123,2677,0.0406646633878721,2677,0,0,1.0,0.0,0.0,True,3000.0,30.90193616185517,0.910014776231458,3000,0,0.0,,0.3090169943749474,,,intact
156,190,33.97711570073323,34.336230566649874,3.1815405503520555,78.79410612729761,4.181540550352056,398.6289145636574,38.15467202993845,3537,0.0537283953690339,3537,0,0,1.0,0.0,0.0,True,2042.0,25.49487767351121,0.7464098618071647,2042,0,0.0,,0.2801868778094689,,,intact
157,166,33.019969707309166,33.9411644130377,4.0,99.0640916,5.0,374.4197774782784,79.49866161199003,4024,0.0611261133630173,2769,436,819,0.6881212723658051,0.1083499005964214,0.2035288270377733,True,451.0,11.98155910843366,0.3578660745769219,2287,3301,0.5907301360057265,0.3969657445959705,0.2155146893583885,0.3840883782110749,0.181451055237582,cohesive
157,172,33.019969707309166,34.45776706898681,1.0,24.7660229,2.0,380.0830389234545,69.30363615511132,2332,0.0354239802093828,2332,0,0,1.0,0.0,0.0,True,3436.0,33.0713285026094,0.9802145146701752,3441,359,0.0944736842105263,,0.3090169943749474,,,intact
157,190,33.019969707309166,34.336230566649874,1.0,24.7660229,2.0,397.9489751435897,26.495611414214995,2642,0.0401329998770109,2642,0,0,1.0,0.0,0.0,True,2650.0,29.043436408025915,0.8623834566052432,2695,833,0.2361111111111111,,0.3090169943749474,,,intact
158,181,34.111824329990974,34.74615418698383,6.483314773547883,160.56592214959517,7.483314773547883,391.05790515672703,55.27760489317944,5697,0.0865396291821843,2142,283,3272,0.3759873617693522,0.0496752676847463,0.5743373705459014,False,1.0,0.5641895835477563,0.0163870504391491,969,2613,0.7294807370184254,0.3660254037844386,0.1303639547600728,0.2412742924521226,0.2356614490243657,cohesive
159,192,34.99549240939351,33.61679485810901,1.0,24.7660229,2.0,400.730497496632,26.08353518427472,2962,0.044993923404885,2962,0,0,1.0,0.0,0.0,True,2574.0,28.623934862926816,0.8343676039053791,2574,0,0.0,,0.3203772410170407,,,intact
159,198,34.99549240939351,35.42560168511905,12.079635555517829,299.16453079160874,13.079635555517829,406.8053365496326,28.484048703261,9183,0.1394933148639633,9183,0,0,1.0,0.0,0.0,True,2312.0,27.128075067297424,0.7704530983539868,2312,0,0.0,,0.2635356853460478,,,intact
160,171,34.16522016282205,34.18518361144195,9.442387549448895,233.85038628032623,10.442387549448895,381.0258369737629,74.17851136573253,7211,0.1095378736234389,3747,335,3129,0.5196227985022882,0.0464568021078907,0.4339203993898211,True,1805.0,23.96975895919152,0.7013787084083578,1826,3438,0.6531155015197568,0.3673227581534789,0.1601526128622927,0.2817290466902531,0.2071701452911862,cohesive
160,184,34.16522016282205,34.758080498983844,1.0,24.7660229,2.0,393.8491460497312,47.82900221576597,2611,0.039662097910248,2611,0,0,1.0,0.0,0.0,True,4099.0,36.12135412006806,1.0481608911131224,4106,671,0.1404647268159933,,0.3090169943749474,,,intact
158,188,34.111824329990974,35.06332775432134,1.414213562373095,35.02444547122265,2.414213562373095,396.6768008595048,40.504777664390815,2850,0.043292600170129,2848,2,0,0.9992982456140352,0.0007017543859649,0.0,True,1531.0,22.07560725659395,0.6382525109503967,1842,1095,0.372829417773238,,0.3090169943749474,0.4112983876007893,,intact
159,162,34.99549240939351,34.27517220235347,1.0,24.7660229,2.0,371.02472892958,89.57794730409397,2590,0.0393430998037313,2590,0,0,1.0,0.0,0.0,True,2571.0,28.60724938505144,0.8259556782193828,2571,0,0.0,,0.3090169943749474,,,intact
159,163,34.99549240939351,35.296153929633334,6.158776208911124,152.5283926258681,7.158776208911124,372.5356038684022,87.45129599194952,5417,0.0822863210952944,5417,0,0,1.0,0.0,0.0,True,2186.0,26.378502823279536,0.7505444586132519,2186,0,0.0,,0.2755948398400295,,,intact
159,180,34.99549240939351,36.23654865143025,3.7320508075688767,92.42805576421428,4.732050807568877,395.1830283100146,50.39360654401961,4700,0.0713948143156514,4281,419,0,0.9108510638297872,0.0891489361702127,0.0,True,2435.0,27.8403407460744,0.781680275658591,2435,0,0.0,,0.2612038749637415,0.3811428388606529,,intact
161,164,36.089779765898456,32.69483963773666,13.0,321.9582977,14.0,375.1612488230485,87.09019817792382,9439,0.1433820536862626,9439,0,0,1.0,0.0,0.0,True,1520.0,21.996159369293583,0.6395662158197863,1520,0,0.0,,0.2658626798938588,,,intact
161,169,36.089779765898456,34.98008585668328,1.0,24.7660229,2.0,382.4548816336416,75.79358474640782,2584,0.0392519574875837,2584,0,0,1.0,0.0,0.0,True,2982.0,30.809090875909725,0.8670085585787415,3022,350,0.1037959667852906,,0.3090169943749474,,,intact
161,179,36.089779765898456,35.05348652480409,1.0,24.7660229,2.0,392.21592711091466,55.78113600445384,3070,0.0466344850955425,3070,0,0,1.0,0.0,0.0,True,3080.0,31.311251163856024,0.8802309142207034,3080,56,0.0178571428571428,,0.3090169943749474,,,intact
161,182,36.089779765898456,33.94827790537653,12.196189672380134,302.0511127189099,13.196189672380134,395.5289676169433,56.695670033351696,10009,0.1520405737202884,5293,628,4088,0.5288240583474872,0.0627435308222599,0.4084324108302528,True,1184.0,19.413369239820483,0.5543662941350406,1985,1003,0.3356760374832664,0.3529789313484475,0.1680743603534396,0.3180964585944436,0.1849045709950078,cohesive
162,163,34.27517220235347,35.296153929633334,4.123105625617661,102.1129283431658,5.123105625617661,372.79026734748777,87.64308498699003,4618,0.0701492026616337,4618,0,0,1.0,0.0,0.0,True,2887.0,30.314363615497584,0.8714614281747879,2900,224,0.0717029449423815,,0.2801868778094689,,,intact
162,183,34.27517220235347,33.98745226625546,1.0,24.7660229,2.0,394.25401084550913,48.94397176827936,2519,0.0382645823959842,2519,0,0,1.0,0.0,0.0,True,2952.0,30.653723819701742,0.8981114939053682,2952,366,0.1103074141048824,,0.3090169943749474,,,intact
162,191,34.27517220235347,35.14901061550133,10.015099296692402,248.0341785276579,11.015099296692402,400.57465700654063,42.01649814239925,9010,0.1368653780817063,8846,164,0,0.9817980022197558,0.0182019977802441,0.0,True,2403.0,27.65680127020565,0.7967483417923001,2403,467,0.1627177700348432,,0.2633618423437496,0.405117851294133,,intact
162,192,34.27517220235347,33.61679485810901,4.841619252963779,119.90765329198184,5.841619252963779,400.9851609757176,35.64058102601684,4627,0.0702859161358552,4627,0,0,1.0,0.0,0.0,True,2071.0,25.67527554451228,0.7563568020248015,2071,0,0.0,,0.2775144043792301,,,intact
163,191,35.296153929633334,35.14901061550133,1.0,24.7660229,2.0,402.0855319453628,35.218169481180745,3426,0.0520422625203025,3426,0,0,1.0,0.0,0.0,True,3349.0,32.64995878756228,0.9269609631373134,3349,9,0.0026801667659321,,0.3090169943749474,,,intact
163,194,35.296153929633334,35.17308405338773,1.0,24.7660229,2.0,406.0556854777757,29.50055687307672,2780,0.0422292731484066,2780,0,0,1.0,0.0,0.0,True,3677.0,34.2114812818416,0.9709621463505694,3678,0,0.0,,0.3090169943749474,,,intact
164,169,32.69483963773666,34.98008585668328,1.0,24.7660229,2.0,384.4931683138548,77.59066133091572,2406,0.0365480687752037,2406,0,0,1.0,0.0,0.0,True,2111.0,25.922040230930552,0.7660751760433907,2111,1,0.0004734848484848,,0.3090169943749474,,,intact
164,170,32.69483963773666,33.98290495211477,9.273618495495704,229.67064802531016,10.273618495495704,383.4068278776741,80.69413843851181,6515,0.0989653649503126,6515,0,0,1.0,0.0,0.0,True,1518.0,21.98168344843029,0.6593409415283663,1518,0,0.0,,0.2696862318229452,,,intact
164,179,32.69483963773666,35.05348652480409,1.0,24.7660229,2.0,394.25421379112777,60.73932677696107,2331,0.0354087898233582,2331,0,0,1.0,0.0,0.0,True,2018.0,25.344611859700866,0.7481989089706644,2018,0,0.0,,0.3090169943749474,,,intact
164,186,32.69483963773666,34.7183162468444,1.0,24.7660229,2.0,401.04005629709474,45.06417812429054,2461,0.037383540006557,2461,0,0,1.0,0.0,0.0,True,2469.0,28.034034832463544,0.8317081277269076,2470,43,0.0171110226820533,,0.3090169943749474,,,intact
164,195,32.69483963773666,33.73174439919677,1.0,24.7660229,2.0,409.81316888368286,18.22726301532953,2207,0.0335251819563069,2207,0,0,1.0,0.0,0.0,True,1860.0,24.33220886606579,0.7326045503871459,1860,0,0.0,,0.3090169943749474,,,intact
165,184,34.31509097239035,34.758080498983844,1.0,24.7660229,2.0,397.1841906755019,54.9495823460999,2702,0.0410444230384873,2699,2,1,0.9988897113249444,0.000740192450037,0.0003700962250185,True,3113.0,31.478543099866304,0.9114549811256856,3382,336,0.0903711672942442,0.4142135623730951,0.3090169943749474,0.377248971469978,0.1051965679981477,intact
166,188,33.9411644130377,35.06332775432134,1.0,24.7660229,2.0,402.38598398466456,51.2796374542012,2766,0.0420166077440621,2766,0,0,1.0,0.0,0.0,True,3481.0,33.287185429317624,0.9647831433520307,3506,894,0.2031818181818181,,0.3090169943749474,,,intact
166,196,33.9411644130377,35.360423492574384,7.4852813742385695,185.38064992733587,8.48528137423857,411.7955911929951,38.72982534339652,6112,0.0928436393823961,2811,425,2876,0.4599149214659686,0.0695353403141361,0.4705497382198952,True,517.0,12.828336258339183,0.3702176716588723,1946,1603,0.4516765285996055,0.3615739455446463,0.1451833834916405,0.296375092439239,0.2163905620530058,cohesive
167,171,34.21443935501828,34.18518361144195,1.0,24.7660229,2.0,386.8699104200878,82.28117590420449,2513,0.0381734400798366,2513,0,0,1.0,0.0,0.0,True,1871.0,24.404052881639814,0.7135727310545658,1871,0,0.0,,0.3090169943749474,,,intact
167,174,34.21443935501828,35.3146681564381,1.0,24.7660229,2.0,389.9196754252206,77.73219984046038,2698,0.0409836614943888,2698,0,0,1.0,0.0,0.0,True,1865.0,24.364891498481366,0.7008544297643039,1866,0,0.0,,0.3090169943749474,,,intact
167,180,34.21443935501828,36.23654865143025,1.0,24.7660229,2.0,400.93246161286527,59.85163980504161,2667,0.040512759527626,2667,0,0,1.0,0.0,0.0,True,2103.0,25.872875577417208,0.7344929094549819,2103,0,0.0,,0.3090169943749474,,,intact
167,183,34.21443935501828,33.98745226625546,1.0,24.7660229,2.0,399.7487806692741,60.063443518289,2354,0.0357581687019241,2354,0,0,1.0,0.0,0.0,True,2131.0,26.044545829360477,0.763748488795187,2131,0,0.0,,0.3090169943749474,,,intact
167,197,34.21443935501828,33.81107705539979,1.0,24.7660229,2.0,414.84362313680833,4.357491646472799,2927,0.0444622598940238,2927,0,0,1.0,0.0,0.0,True,2123.0,25.9956128677165,0.7642900558336748,2123,0,0.0,,0.3090169943749474,,,intact
168,189,33.20157883794777,34.31819938254321,1.0,24.7660229,2.0,405.76021663143126,46.059048226802325,2688,0.0408317576341428,2688,0,0,1.0,0.0,0.0,True,5796.0,42.952579670157775,1.2722962308878696,5805,137,0.0230562100302928,,0.3090169943749474,,,intact
169,174,34.98008585668328,35.3146681564381,9.29832572579834,230.2825478567808,10.29832572579834,394.67860995934666,85.77923524206633,8242,0.1251991616148084,3697,482,4063,0.4485561756855132,0.0584809512254307,0.492962873089056,True,1049.0,18.27312427054543,0.519900084354361,1278,796,0.3837994214079074,0.3637753569896289,0.1407800774583959,0.2877802408103251,0.2229952795312329,cohesive
169,193,34.98008585668328,34.39485287219608,1.0,24.7660229,2.0,413.6688539502396,51.0607579850539,2614,0.0397076690683219,2614,0,0,1.0,0.0,0.0,True,3839.0,34.95699719740774,1.0077701786237647,3839,30,0.0077539415869733,,0.3090169943749474,,,intact
169,195,34.98008585668328,33.73174439919677,1.0,24.7660229,2.0,417.10680169427593,41.80602112445416,2651,0.0402697133512323,2651,0,0,1.0,0.0,0.0,True,3001.0,30.90708605542677,0.8996146934328498,3001,0,0.0,,0.3090169943749474,,,intact
170,179,33.98290495211477,35.05348652480409,1.0,24.7660229,2.0,400.4615061655402,71.5060507314134,2962,0.044993923404885,2962,0,0,1.0,0.0,0.0,True,2400.0,27.63953195770684,0.8007235420741144,2400,0,0.0,,0.3154754158606446,,,intact
170,186,33.98290495211477,34.7183162468444,4.766114533138578,118.03770167173282,5.766114533138578,407.2473486715072,62.00223253544869,4536,0.0689035910076159,4536,0,0,1.0,0.0,0.0,True,2085.0,25.761912054294488,0.7499695523515608,2085,47,0.0220450281425891,,0.2798057840438667,,,intact
170,203,33.98290495211477,33.026026395685925,2.0,49.5320458,3.0,422.94070141202167,13.24279928263255,3174,0.0482142852421016,3174,0,0,1.0,0.0,0.0,True,3213.0,31.98014484502094,0.9545039504967592,3219,65,0.0197929354445797,,0.2898979485566356,,,intact
171,174,34.18518361144195,35.3146681564381,2.23606797749979,55.37851073671648,3.23606797749979,394.5206537891128,85.04713582707384,3325,0.0505080335318172,3325,0,0,1.0,0.0,0.0,True,2141.0,26.1055830488326,0.7512414022413072,2141,0,0.0,,0.2857142857142857,,,intact
171,183,34.18518361144195,33.98745226625546,1.0,24.7660229,2.0,404.3497590331663,67.71457645211017,2688,0.0408317576341428,2688,0,0,1.0,0.0,0.0,True,2364.0,27.431452220735256,0.8047643124712863,2380,425,0.1515151515151515,,0.3133921657949117,,,intact
171,196,34.18518361144195,35.360423492574384,1.0,24.7660229,2.0,417.08115983475454,41.065629476619904,2862,0.0434748848024243,2862,0,0,1.0,0.0,0.0,True,2329.0,27.22762797090574,0.7830150344415733,2335,705,0.2319078947368421,,0.3090169943749474,,,intact
172,190,34.45776706898681,34.336230566649874,1.0,24.7660229,2.0,410.0922106109483,59.23536624839536,2700,0.041014042266438,2700,0,0,1.0,0.0,0.0,True,2653.0,29.059871438903453,0.8448374113339752,2653,0,0.0,,0.3090169943749474,,,intact
172,199,34.45776706898681,34.909379855447135,1.0,24.7660229,2.0,418.030846212651,42.33732553046457,2763,0.0419710365859883,2763,0,0,1.0,0.0,0.0,True,3700.0,34.318312587888485,0.9894687646667554,4283,493,0.1032244556113902,,0.3090169943749474,,,intact
173,216,36.30647109014778,34.88245594871212,6.0,148.5961374,7.0,442.5689495212183,6.644945480484373,7713,0.1171634474077914,4106,1360,2247,0.5323479839232464,0.1763256839102813,0.2913263321664722,True,1008.0,17.91246396432554,0.5032373631519312,1654,1931,0.5386331938633194,0.3771527433992079,0.1733193566475737,0.3427512467048411,0.2038333867516341,cohesive
175,210,34.51744706129705,34.244934492409946,10.59110991546882,262.29967070291787,11.59110991546882,436.7316972043187,13.251828143434894,8002,0.1215534689689028,8002,0,0,1.0,0.0,0.0,True,1669.0,23.049060719273285,0.670397394577463,1669,21,0.0124260355029585,,0.2658626798938588,,,intact
176,177,34.33454305703572,34.06025018931318,1.0,24.7660229,2.0,398.47950893599295,89.29352983505345,2487,0.0377784900431968,2487,0,0,1.0,0.0,0.0,True,3907.0,35.26523394676505,1.0312256905213353,3907,0,0.0,,0.3090169943749474,,,intact
176,194,34.33454305703572,35.17308405338773,3.1815405503520555,78.79410612729761,4.181540550352056,417.9316679136328,57.64699265349786,3791,0.057586753419284,3791,0,0,1.0,0.0,0.0,True,3616.0,33.92651689225682,0.9761955141515444,3616,0,0.0,,0.2817290466902531,,,intact
176,198,34.33454305703572,35.42560168511905,1.0,24.7660229,2.0,420.44685740339736,49.88835790557604,2649,0.0402393325791831,2649,0,0,1.0,0.0,0.0,True,2943.0,30.6069599117406,0.8774912960650834,2943,0,0.0,,0.3090169943749474,,,intact
174,187,35.3146681564381,35.91388020919713,1.0,24.7660229,2.0,412.3634795882758,63.99351612051517,3224,0.048973804543332,3224,0,0,1.0,0.0,0.0,True,2537.0,28.41746261101221,0.7979233962522375,2544,37,0.014335528864781,,0.3090169943749474,,,intact
174,193,35.3146681564381,34.39485287219608,5.19114712955712,128.56406868788088,6.19114712955712,416.5606627851384,59.63600434516573,5498,0.0835167423632876,4058,449,991,0.738086576937068,0.0816660603855947,0.1802473626773372,True,1742.0,23.54773495969757,0.6755959476475245,1755,613,0.2588682432432432,0.4092698519760595,0.2171292729553324,0.3660254037844386,0.192140579020727,cohesive
174,196,35.3146681564381,35.360423492574384,1.0,24.7660229,2.0,420.1309248398873,50.83940132570386,2807,0.042639413571071,2807,0,0,1.0,0.0,0.0,True,2162.0,26.233298952464125,0.7423633515112865,2162,1,0.0004623208506703,,0.3090169943749474,,,intact
174,208,35.3146681564381,34.32684590956078,4.0,99.0640916,5.0,434.65572229330405,6.302397003679503,4553,0.0691618275700343,4547,6,0,0.998682187568636,0.0013178124313639,0.0,True,1763.0,23.68924501418361,0.6803196435888353,1763,7,0.003954802259887,,0.2857142857142857,0.3705995529066346,,intact
175,180,34.51744706129705,36.23654865143025,1.0,24.7660229,2.0,408.52017846260895,69.17287034656353,3455,0.0524827837150161,3455,0,0,1.0,0.0,0.0,True,2719.0,29.419119302482983,0.8315889161067138,2719,0,0.0,,0.3090169943749474,,,intact
175,186,34.51744706129705,34.7183162468444,10.366600265340756,256.73945956657525,11.366600265340756,411.1624714233054,69.57736838249112,9075,0.1378527531733058,4964,1070,3041,0.5469972451790633,0.1179063360881542,0.3350964187327823,True,2077.0,25.71244122217362,0.742750277995421,2131,658,0.2359268555037648,0.3476850412418142,0.1769126557527576,0.3224762768187194,0.1707723854890565,cohesive
175,187,34.51744706129705,35.91388020919713,1.0,24.7660229,2.0,412.30045306899456,65.27324684051715,2708,0.0411355653546349,2708,0,0,1.0,0.0,0.0,True,2322.0,27.186679747971468,0.7720053221078738,2328,81,0.0336239103362391,,0.3090169943749474,,,intact
175,200,34.51744706129705,33.99613012503144,4.65685424949238,115.33175898489058,5.65685424949238,421.9089552681684,48.97484999888675,4678,0.0710606258231101,3975,430,273,0.8497221034630184,0.0919196237708422,0.0583582727661393,True,3059.0,31.204325691099555,0.9108946568717832,3071,666,0.1782178217821782,0.4178399102908763,0.2421017236931483,0.4142135623730951,0.175738186597728,cohesive
179,195,35.05348652480409,33.73174439919677,3.685557720282968,91.27660689979976,4.685557720282968,426.867847171549,64.73587486283387,4277,0.0649692810272428,4277,0,0,1.0,0.0,0.0,True,2186.0,26.378502823279536,0.7669815880221295,2186,0,0.0,,0.2771863727725964,,,intact
179,203,35.05348652480409,33.026026395685925,1.0,24.7660229,2.0,433.7880873254754,47.76635494457325,2690,0.040862138406192,2690,0,0,1.0,0.0,0.0,True,3432.0,33.05207299675423,0.9709844145141198,3432,0,0.0,,0.3090169943749474,,,intact
179,206,35.05348652480409,36.16842372100485,1.0,24.7660229,2.0,441.2325461262832,34.511967543143264,2964,0.0450243041769342,2964,0,0,1.0,0.0,0.0,True,3863.0,35.06609602348091,0.9846996774575946,3900,39,0.0099009900990099,,0.3090169943749474,,,intact
180,187,36.23654865143025,35.91388020919713,1.0,24.7660229,2.0,423.3762657759205,84.1454686883651,2949,0.0447964483865651,2949,0,0,1.0,0.0,0.0,True,2061.0,25.613212907107,0.7099947515650645,2061,0,0.0,,0.3090169943749474,,,intact
177,198,34.06025018931318,35.42560168511905,1.0,24.7660229,2.0,420.8732591813665,52.81752321935627,2507,0.0380822977636889,2507,0,0,1.0,0.0,0.0,True,2713.0,29.38664188396871,0.8458309451850217,2713,0,0.0,,0.3090169943749474,,,intact
177,200,34.06025018931318,33.99613012503144,1.0,24.7660229,2.0,422.6397277473079,46.101419141440246,2495,0.0379000131313937,2495,0,0,1.0,0.0,0.0,True,3116.0,31.493707392885515,0.9255181438513096,3215,459,0.1249319542732716,,0.3090169943749474,,,intact
177,205,34.06025018931318,34.864265336321665,4.977725364273731,123.27846036151404,5.977725364273731,430.2637748462579,30.76596836881177,5272,0.0800837151217265,5272,0,0,1.0,0.0,0.0,True,3879.0,35.13864039069986,1.01962676480855,3879,162,0.0400890868596882,,0.2766967754673748,,,intact
178,204,34.4235520049468,35.285675211602886,3.898979485566356,96.5622152261666,4.898979485566356,431.0649965920467,39.1574666519448,4128,0.0627059135095764,4059,53,16,0.9832848837209304,0.0128391472868217,0.003875968992248,True,3981.0,35.597635552065405,1.0213177501303343,4052,564,0.1221837088388214,0.3281349200543257,0.2771863727725964,0.3820855257918398,0.0509485472817293,intact
181,212,34.74615418698383,34.62431414117056,1.0,24.7660229,2.0,446.48649700940734,6.100952630606099,2894,0.0439609771552117,2871,11,12,0.9920525224602628,0.0038009675190048,0.0041465100207325,True,2510.0,28.265841829340843,0.8149243477968274,2563,661,0.2050248138957816,0.3660254037844386,0.3090169943749474,0.3874258867227931,0.0570084094094912,intact
182,201,33.94827790537653,34.3615233311133,10.44948974278318,258.7923022630833,11.44948974278318,432.0655453178271,68.34710904009162,9517,0.1445669037961819,4031,372,5114,0.4235578438583587,0.0390879478827361,0.5373542082589051,True,1496.0,21.82181453800189,0.6389072766426113,2227,1104,0.3314320024016812,0.3383654224414442,0.1341386617298121,0.1999999999999999,0.2042267607116321,cohesive
183,184,33.98745226625546,34.758080498983844,1.0,24.7660229,2.0,417.1730681091346,89.90936514781735,2545,0.038659532432624,2062,81,402,0.8102161100196463,0.0318271119842829,0.1579567779960707,True,375.0,10.925484305920792,0.3178529241523367,885,3022,0.7734834911696954,0.4211646096066227,0.2612038749637414,0.3585701736362872,0.1599607346428813,cohesive
183,192,33.98745226625546,33.61679485810901,4.65685424949238,115.33175898489058,5.65685424949238,423.959779412561,79.41423405932024,4417,0.0670959350706878,4343,74,0,0.9832465474303826,0.0167534525696173,0.0,True,1979.0,25.09851120600028,0.7425128530705822,1979,0,0.0,,0.2766967754673748,0.4195022599487494,,intact
180,192,36.23654865143025,33.61679485810901,2.449489742783178,60.66411906308329,3.449489742783178,425.1434603561522,80.68478930614523,3952,0.0600324055692456,3889,63,0,0.9840587044534412,0.0159412955465587,0.0,True,2341.0,27.29768201800757,0.7815712361507726,2341,0,0.0,,0.2817290466902531,0.424807680927192,,intact
180,197,36.23654865143025,33.81107705539979,3.1815405503520555,78.79410612729761,4.181540550352056,433.507152693478,67.78665095244233,3756,0.0570550899084227,3756,0,0,1.0,0.0,0.0,True,1819.0,24.06253691879381,0.6870336196547937,1819,0,0.0,,0.2801868778094689,,,intact
180,198,36.23654865143025,35.42560168511905,6.032065437739018,149.39027076534305,7.032065437739018,431.2182994091529,72.72031387273174,6253,0.0949854838118657,4789,1464,0,0.7658723812569966,0.2341276187430033,0.0,True,1727.0,23.446133443265364,0.6543519370589501,1728,0,0.0,,0.221636875083904,0.3946438965569824,,intact
180,200,36.23654865143025,33.99613012503144,10.489125293076055,259.77391720929086,11.489125293076055,432.9847679750943,70.91504211745578,8182,0.124287738453332,7622,560,0,0.9315570765094108,0.0684429234905891,0.0,True,1723.0,23.41896526097324,0.6668965407260544,1723,0,0.0,,0.2547778406202406,0.3672859622992617,,intact
180,210,36.23654865143025,34.244934492409946,1.0,24.7660229,2.0,447.8075099112447,42.36573078073501,2579,0.0391760055574606,2579,0,0,1.0,0.0,0.0,True,1893.0,24.54711010579281,0.6965548683388663,1893,0,0.0,,0.3090169943749474,,,intact
180,222,36.23654865143025,33.9556644941954,1.0,24.7660229,2.0,454.2380326595206,15.619672802622544,2593,0.0393886709618051,2593,0,0,1.0,0.0,0.0,True,2211.0,26.528911744592182,0.7558932980088108,2214,0,0.0,,0.3090169943749474,,,intact
181,188,34.74615418698383,35.06332775432134,2.449489742783178,60.66411906308329,3.449489742783178,418.2533207660905,81.19489491921944,3825,0.0581032265441206,2219,160,1446,0.5801307189542484,0.0418300653594771,0.3780392156862745,True,251.0,8.938444016277748,0.2560810872022533,748,3356,0.817738791423002,0.3956439237389599,0.1983555576735248,0.3272830287914421,0.1972883660654351,cohesive
181,202,34.74615418698383,35.1584121906783,1.0,24.7660229,2.0,430.97624551269394,57.30517003483367,2875,0.0436723598207442,2875,0,0,1.0,0.0,0.0,True,3457.0,33.17223653203631,0.94907209216697,3523,372,0.0955070603337612,,0.3090169943749474,,,intact
183,197,33.98745226625546,33.81107705539979,1.0,24.7660229,2.0,432.3234717498868,63.77960612794406,2589,0.0393279094177067,2589,0,0,1.0,0.0,0.0,True,1854.0,24.29293166714853,0.7166211984303094,1854,0,0.0,,0.3090169943749474,,,intact
183,207,33.98745226625546,34.5941520109889,1.0,24.7660229,2.0,443.392450254921,40.46002820327478,2534,0.0384924381863533,2534,0,0,1.0,0.0,0.0,True,2044.0,25.507359866510456,0.7438542779896414,2058,239,0.1040487592511972,,0.3090169943749474,,,intact
183,213,33.98745226625546,33.42643808791979,1.414213562373095,35.02444547122265,2.414213562373095,448.6598900547428,24.899643440707063,2575,0.0391152440133622,2555,20,0,0.9922330097087378,0.0077669902912621,0.0,True,2700.0,29.3161507141752,0.8697362089668962,2724,274,0.0913942628418946,,0.3008613653919205,0.4411453641499662,,intact
184,204,34.758080498983844,35.285675211602886,2.449489742783178,60.66411906308329,3.449489742783178,438.84247116309166,53.116208839801125,3664,0.0556575743941589,3663,1,0,0.999727074235808,0.0002729257641921,0.0,True,4114.0,36.18738553363748,1.0332794170306874,4150,695,0.1434468524251806,,0.2898979485566356,0.4602771732156198,,intact
185,190,33.93812473047359,34.336230566649874,1.0,24.7660229,2.0,424.9346185208618,84.89625010716226,2620,0.0397988113844695,2620,0,0,1.0,0.0,0.0,True,3329.0,32.552321132383774,0.9535738855597884,3332,0,0.0,,0.3145198591387564,,,intact
185,214,33.93812473047359,34.6483265204269,1.0,24.7660229,2.0,451.31532356544574,29.3106834821588,2628,0.0399203344726664,2628,0,0,1.0,0.0,0.0,True,4337.0,37.15521465930591,1.0834563964648365,4338,0,0.0,,0.3090169943749474,,,intact
186,195,34.7183162468444,33.73174439919677,1.0,24.7660229,2.0,433.6536896775159,75.39654210152737,2697,0.0409684711083642,2697,0,0,1.0,0.0,0.0,True,2193.0,26.4207036318311,0.7719702037505541,2193,0,0.0,,0.3133921657949117,,,intact
186,203,34.7183162468444,33.026026395685925,10.194173437483135,252.4691327992791,11.194173437483135,440.5739298314424,66.05879888746082,8476,0.1287537119445664,8476,0,0,1.0,0.0,0.0,True,1913.0,24.676442455702396,0.7285166994951506,1913,14,0.007265179034769,,0.2674788903885893,,,intact
186,209,34.7183162468444,34.08273460728951,8.22446323827975,203.68724489944444,9.22446323827975,448.27272443285,52.06230132891589,8118,0.1233155537477571,5334,1322,1462,0.6570583887657059,0.1628479921162848,0.1800936191180093,True,1703.0,23.28264882205192,0.6768108490497855,1803,1088,0.3763403666551366,0.3834107666400886,0.1942770537447866,0.3688258185711807,0.1891337128953019,cohesive
186,220,34.7183162468444,34.56973134891167,1.0,24.7660229,2.0,457.713024486106,17.716926475784142,2794,0.0424419385527511,2794,0,0,1.0,0.0,0.0,True,2815.0,29.93396615230549,0.8640441516536241,2815,22,0.0077546704265068,,0.3090169943749474,,,intact
187,197,35.91388020919713,33.81107705539979,1.0,24.7660229,2.0,437.2874272998636,74.20108574720673,2606,0.039586145980125,2606,0,0,1.0,0.0,0.0,True,1938.0,24.837160856752256,0.7124324440242692,1938,0,0.0,,0.3090169943749474,,,intact
187,208,35.91388020919713,34.32684590956078,1.0,24.7660229,2.0,449.4487830873344,49.63529692157034,2932,0.0445382118241468,2932,0,0,1.0,0.0,0.0,True,2883.0,30.293355737981035,0.8625581599701355,2883,54,0.0183861082737487,,0.3090169943749474,,,intact
189,221,34.31819938254321,32.98789791675529,1.0,24.7660229,2.0,460.8287253923184,18.93552717994497,2717,0.0412722788288564,2717,0,0,1.0,0.0,0.0,True,3856.0,35.03431062722223,1.041044185682933,3858,116,0.0291897332662305,,0.3203772410170408,,,intact
190,211,34.336230566649874,34.11462800974301,1.0,24.7660229,2.0,452.047546179767,46.58390641563219,2502,0.0380063458335659,2502,0,0,1.0,0.0,0.0,True,4101.0,36.13016528110169,1.0556526545471894,4101,64,0.0153661464585834,,0.3090169943749474,,,intact
190,214,34.336230566649874,34.6483265204269,1.0,24.7660229,2.0,454.3388518756674,39.874703757148936,2600,0.0394950036639774,2600,0,0,1.0,0.0,0.0,True,3868.0,35.088782249586586,1.017293833032667,3868,295,0.0708623588758107,,0.3133921657949117,,,intact
191,192,35.14901061550133,33.61679485810901,8.851841083363698,219.22489897774616,9.851841083363698,430.2804255735926,89.40614162754044,6888,0.1046313789374909,6888,0,0,1.0,0.0,0.0,True,2162.0,26.233298952464125,0.7629751086833834,2162,0,0.0,,0.268246139844033,,,intact
187,210,35.91388020919713,34.244934492409946,1.0,24.7660229,2.0,451.5877845176303,43.74394770631052,2849,0.0432774097841044,2849,0,0,1.0,0.0,0.0,True,2634.0,28.955625363789064,0.8254308595987669,3020,227,0.0699106867878041,,0.3090169943749474,,,intact
188,193,35.06332775432134,34.39485287219608,7.0990195135927845,175.81447984118574,8.099019513592784,429.7115616224497,81.04877129208835,7067,0.1073504580358955,3781,537,2749,0.5350219329276921,0.075986981746144,0.3889910853261639,True,44.0,3.742410318509555,0.1077601021147621,1525,1607,0.5130906768837803,0.3753612022949537,0.1639607805437114,0.339714227381436,0.2114004217512422,cohesive
188,218,35.06332775432134,35.36615049534568,5.708203932499369,141.36950931014945,6.708203932499369,453.5647390294041,39.60216254452786,5872,0.0891979467364905,5472,374,26,0.9318801089918256,0.063692098092643,0.0044277929155313,True,2850.0,30.11948166260176,0.85530895332862,2999,1423,0.3218000904568068,0.2727421322752842,0.2597106754733818,0.4142135623730951,0.0130314568019024,intact
189,209,34.31819938254321,34.08273460728951,3.414213562373095,84.55649127122264,4.414213562373095,450.1225889865816,53.33588357031704,4042,0.0613995403114602,4042,0,0,1.0,0.0,0.0,True,4033.0,35.82937022861591,1.0476280991701568,4034,106,0.0256038647342995,,0.2791745113185196,,,intact
191,194,35.14901061550133,35.17308405338773,2.23606797749979,55.37851073671648,3.23606797749979,433.8400751368286,83.95096916757727,3204,0.0486699968228398,3204,0,0,1.0,0.0,0.0,True,3024.0,31.025297674958463,0.882376949123623,3024,0,0.0,,0.2898979485566356,,,intact
191,219,35.14901061550133,34.77973777790291,1.0,24.7660229,2.0,456.2322937572369,40.0947037652186,2768,0.0420469885161113,2768,0,0,1.0,0.0,0.0,True,2738.0,29.521728749706018,0.8443373985080659,2738,0,0.0,,0.3090169943749474,,,intact
191,223,35.14901061550133,34.65839915200262,1.0,24.7660229,2.0,460.5321641487876,27.76481893499182,2819,0.0428216982033662,2819,0,0,1.0,0.0,0.0,True,3517.0,33.458868326773874,0.958605066087105,3573,640,0.1519107524329456,,0.3090169943749474,,,intact
192,197,33.61679485810901,33.81107705539979,8.061187436893428,199.6435526632949,9.061187436893428,439.0546218800953,77.5112262616456,6086,0.0924486893457563,4649,1437,0,0.7638843246795926,0.2361156753204075,0.0,True,2.0,0.7978845608028654,0.0236663129996547,1120,0,0.0,,0.2185982630593474,0.3757527116952358,,intact
192,198,33.61679485810901,35.42560168511905,1.0,24.7660229,2.0,436.76576859577017,79.8888305184319,2603,0.0395405748220512,2603,0,0,1.0,0.0,0.0,True,2490.0,28.15300368695388,0.8155279971872655,2490,0,0.0,,0.3090169943749474,,,intact
192,213,33.61679485810901,33.42643808791979,1.0,24.7660229,2.0,455.3910401849513,43.12565569562213,2320,0.0352416955770875,2320,0,0,1.0,0.0,0.0,True,2114.0,25.94045295272489,0.7738425434706435,2114,0,0.0,,0.3133921657949117,,,intact
192,219,33.61679485810901,34.77973777790291,1.0,24.7660229,2.0,456.64279772641385,40.555641480793845,2526,0.0383709150981565,2526,0,0,1.0,0.0,0.0,True,2196.0,26.438769072322643,0.7731026136375277,2196,0,0.0,,0.3090169943749474,,,intact
192,222,33.61679485810901,33.9556644941954,6.817337799805944,168.8383440670296,7.817337799805943,459.785501846138,40.07483985130635,5639,0.0856585867927571,5639,0,0,1.0,0.0,0.0,True,1850.0,24.266711549775604,0.7182426622436687,1850,0,0.0,,0.2714970279031851,,,intact
193,196,34.39485287219608,35.360423492574384,7.547442467302883,186.92013298165568,8.547442467302883,439.1211688307802,84.84737599691631,6778,0.1029604364747842,5847,479,452,0.862643847742697,0.0706698141044556,0.0666863381528474,True,2728.0,29.467768315727287,0.8448900169682314,2734,226,0.0763513513513513,0.3497016338081773,0.2477202802355796,0.3470920764022717,0.1019813535725976,cohesive
193,201,34.39485287219608,34.3615233311133,10.403124237432849,257.64401309580694,11.403124237432849,440.8735121603171,82.3201719705255,7879,0.1196850514878761,7879,0,0,1.0,0.0,0.0,True,1951.0,24.920324796129275,0.7248876736156381,1952,12,0.0061099796334012,,0.2665513105273526,,,intact
