Repository: AmiraliKhosrozadeh/ice-bonded-granular-microCT

# Grain-scale kinematics, ice-bond failure and damage evolution in ice-bonded granular media under in-situ uniaxial compression

Analysis code, per-specimen tables and supplementary material for the paper of

## Results for every specimen

The paper shows one or two specimens per figure.  The same rendering for
every specimen and every scan is in [`supplementary/`](supplementary/README.md):
the void and crack classes (Fig. 11 of the paper), the crack orientation
classes (Fig. 12), the ice-path maps (Fig. 18) and the per-scan tables behind
Tables 2–4, each as one sheet per material, compiled with their text in
[`supplementary/supplementary.pdf`](supplementary/supplementary.pdf).

File: paper/data/bonds/Glass_75_1700_T5_HR/Glass_75_1700_T5_HR_throats_scan03_classified.csv (part 5 of 8)
bead_a,bead_b,r_a_vox,r_b_vox,gap_vox,gap_um,dsum_min,z_mid,axis_dip_deg,lens_vox,lens_mm3,binder_vox,pore_vox,crack_vox,binder_frac,pore_frac,crack_frac,connected,bond_area_vox,r_bond_vox,r_bond_over_R,neck_binder_vox,neck_crack_vox,neck_severed,q_crack_med,q_binder_med,q_pore_med,dq_paired,cls
193,208,34.39485287219608,34.32684590956078,7.0670198723450905,175.0219759932536,8.06701987234509,453.64596628419696,62.15056637790771,5859,0.0890004717181706,4185,422,1252,0.7142857142857143,0.0720259429936849,0.2136883427206007,True,4.0,1.1283791670955126,0.0328390941172442,1683,366,0.178623718887262,0.3827822185373187,0.2120964940782298,0.3383654224414442,0.1706857244590888,cohesive
193,217,34.39485287219608,33.87659232958073,1.0,24.7660229,2.0,458.5509860868182,45.810079656192734,2833,0.0430343636077107,2833,0,0,1.0,0.0,0.0,True,2700.0,29.3161507141752,0.8588114878052188,2700,0,0.0,,0.3090169943749474,,,intact
193,218,34.39485287219608,35.36615049534568,1.0,24.7660229,2.0,459.4040841829857,47.20710956948017,2390,0.03630502259881,2390,0,0,1.0,0.0,0.0,True,2625.0,28.90611442640554,0.8287184252242255,2625,69,0.0256124721603563,,0.3090169943749474,,,intact
194,198,35.17308405338773,35.42560168511905,1.0,24.7660229,2.0,440.3254181590062,85.87692647320925,3030,0.0460268696545583,3030,0,0,1.0,0.0,0.0,True,2374.0,27.48941013918485,0.7787513280630732,2374,0,0.0,,0.3090169943749474,,,intact
194,219,35.17308405338773,34.77973777790291,1.0,24.7660229,2.0,460.20244728964985,49.66868142530144,2931,0.0445230214381222,2931,0,0,1.0,0.0,0.0,True,3150.0,31.665061842335643,0.9053262188251432,3150,0,0.0,,0.3090169943749474,,,intact
194,224,35.17308405338773,34.50943037450914,1.0,24.7660229,2.0,464.159017952438,42.713102565149406,2591,0.0393582901897559,2591,0,0,1.0,0.0,0.0,True,3161.0,31.720301862166483,0.9104235724727952,3161,0,0.0,,0.3090169943749474,,,intact
196,207,35.360423492574384,34.5941520109889,1.0,24.7660229,2.0,456.12385105650935,67.8600458319499,2810,0.0426849847291448,2810,0,0,1.0,0.0,0.0,True,2063.0,25.6256374593328,0.7326364937495046,2064,698,0.2527154236060825,,0.3090169943749474,,,intact
196,208,35.360423492574384,34.32684590956078,1.0,24.7660229,2.0,457.2162283389459,65.36131286025453,3026,0.0459661081104598,3026,0,0,1.0,0.0,0.0,True,2248.0,26.749964937194992,0.7677145385861651,2248,18,0.0079435127978817,,0.3090169943749474,,,intact
196,227,35.360423492574384,32.96316227146749,1.0,24.7660229,2.0,477.327259011008,11.355985004686271,2381,0.0361683091245885,2381,0,0,1.0,0.0,0.0,True,1702.0,23.275812043510143,0.6813404707385838,1769,1526,0.4631259484066767,,0.3090169943749474,,,intact
197,207,33.81107705539979,34.5941520109889,1.0,24.7660229,2.0,458.4872927224553,71.47428482591177,2312,0.0351201724888906,2312,0,0,1.0,0.0,0.0,True,2244.0,26.72615543987624,0.7814067960780585,2244,0,0.0,,0.3090169943749474,,,intact
195,206,33.73174439919677,36.16842372100485,1.0,24.7660229,2.0,456.79150121883833,65.30215709765672,2826,0.0429280309055385,2826,0,0,1.0,0.0,0.0,True,3041.0,31.11238280628643,0.8901947918861942,3041,0,0.0,,0.3090169943749474,,,intact
195,217,33.73174439919677,33.87659232958073,1.0,24.7660229,2.0,461.9889338308546,55.0638594552255,2524,0.0383405343261073,2524,0,0,1.0,0.0,0.0,True,2831.0,30.01891549983629,0.8880240796416082,2831,0,0.0,,0.3133921657949117,,,intact
195,220,33.73174439919677,34.56973134891167,1.414213562373095,35.02444547122265,2.414213562373095,466.4861370726941,45.87917425647496,2938,0.0446293541402944,2938,0,0,1.0,0.0,0.0,True,2947.0,30.627752685817992,0.8968401443849099,2947,0,0.0,,0.299898224908373,,,intact
195,226,33.73174439919677,35.07309877207666,11.24744871391589,278.5545724154165,12.24744871391589,475.30831763364006,35.10534951039893,7882,0.11973062264595,7882,0,0,1.0,0.0,0.0,True,2008.0,25.281737508665252,0.7348824979001066,2008,0,0.0,,0.2663346240702891,,,intact
197,208,33.81107705539979,34.32684590956078,1.0,24.7660229,2.0,459.5796700048919,69.03563125171245,2665,0.0404823787555768,2665,0,0,1.0,0.0,0.0,True,2187.0,26.38453564275768,0.7744449638221502,2187,0,0.0,,0.3090169943749474,,,intact
197,213,33.81107705539979,33.42643808791979,6.5630027024141775,162.5394752207514,7.5630027024141775,463.7547325222771,64.35926688550673,5107,0.0775773014276664,4656,451,0,0.9116898374779714,0.0883101625220285,0.0,True,1425.0,21.29768972944957,0.6335061515599633,1429,0,0.0,,0.2592192604530755,0.3660254037844386,,intact
197,222,33.81107705539979,33.9556644941954,3.7320508075688767,92.42805576421428,4.732050807568877,468.1491941834637,54.9353558056439,4424,0.06720226777286,4207,217,0,0.9509493670886076,0.0490506329113924,0.0,True,2054.0,25.56967943134028,0.754638008162959,2054,0,0.0,,0.2696862318229452,0.4068781988545112,,intact
197,228,33.81107705539979,34.69691270712925,1.0,24.7660229,2.0,481.2227309417896,9.818455068310042,2532,0.0384620574143041,2532,0,0,1.0,0.0,0.0,True,2149.0,26.15431026444716,0.763540438278995,2149,0,0.0,,0.3090169943749474,,,intact
198,219,35.42560168511905,34.77973777790291,8.486832980505138,210.1850999436655,9.486832980505138,462.7176367794145,61.02679334232975,6670,0.1013198747841266,6670,0,0,1.0,0.0,0.0,True,1477.0,21.68279737242081,0.6176965324365796,1477,0,0.0,,0.2708131845707603,,,intact
198,224,35.42560168511905,34.50943037450914,1.0,24.7660229,2.0,466.67420744220266,46.681866810150055,2766,0.0420166077440621,2766,0,0,1.0,0.0,0.0,True,2859.0,30.16700125301581,0.8627150189134037,2859,0,0.0,,0.3090169943749474,,,intact
198,225,35.42560168511905,36.10071286145922,1.0,24.7660229,2.0,468.3862460703096,39.42742888597921,3717,0.0564626648534631,3717,0,0,1.0,0.0,0.0,True,3029.0,31.050936302319485,0.8682381162557723,3029,0,0.0,,0.3090169943749474,,,intact
199,211,34.909379855447135,34.11462800974301,1.7320508075688772,42.89600996421431,2.732050807568877,459.9861817814696,63.21524158041601,3249,0.0493535641939471,3249,0,0,1.0,0.0,0.0,True,4923.0,39.58585062472198,1.1470168670018863,4936,219,0.0424830261881668,,0.2958163163244892,,,intact
200,233,33.99613012503144,34.91936772932247,9.055385138137416,224.2658756994309,10.055385138137416,485.20891350136327,10.49100683732472,7132,0.1083378331274949,7132,0,0,1.0,0.0,0.0,True,2067.0,25.65046850920847,0.7444034885569049,2173,243,0.1005794701986755,,0.2711923793731366,,,intact
201,202,34.3615233311133,35.1584121906783,8.486832980505138,210.1850999436655,9.486832980505138,447.757091753339,87.74526303946139,7200,0.1093707793771682,2532,247,4421,0.3516666666666667,0.0343055555555555,0.6140277777777777,False,284.0,9.507891862878784,0.2735299390460008,842,2347,0.7359673878958921,0.3567891723253309,0.1139189007235634,0.2240092377397958,0.2428702716017675,cohesive
201,206,34.3615233311133,36.16842372100485,1.0,24.7660229,2.0,458.67615885908776,69.20124224224476,2717,0.0412722788288564,2717,0,0,1.0,0.0,0.0,True,3406.0,32.926637732115786,0.9336923989971132,3408,0,0.0,,0.3090169943749474,,,intact
201,217,34.3615233311133,33.87659232958073,1.0,24.7660229,2.0,463.8735914711041,57.7854221142022,2691,0.0408773287922166,2691,0,0,1.0,0.0,0.0,True,2102.0,25.86672342524905,0.7581312342758196,2102,0,0.0,,0.3090169943749474,,,intact
200,205,33.99613012503144,34.864265336321665,1.0,24.7660229,2.0,453.99759187960376,77.16819514209662,2607,0.0396013363661496,2607,0,0,1.0,0.0,0.0,True,2193.0,26.4207036318311,0.7673700813019388,2329,960,0.2918820310124658,,0.3090169943749474,,,intact
200,209,33.99613012503144,34.08273460728951,9.198039027185567,227.7988451823715,10.198039027185567,459.019208277713,71.1527584634905,7303,0.1109353891377027,6783,406,114,0.9287963850472408,0.0555935916746542,0.0156100232781048,True,2584.0,28.679483013103894,0.8425370524572834,2687,1436,0.3482900800388067,0.2889554466836112,0.2575788209514777,0.4017987758573644,0.0313766257321334,intact
200,210,33.99613012503144,34.244934492409946,8.449489742783179,209.26025646308327,9.44948974278318,461.19628671680414,67.66410337961698,6222,0.0945145818451028,5431,791,0,0.8728704596592736,0.1271295403407264,0.0,True,1844.0,24.22732816723524,0.7100512954495466,1844,1,0.0005420054200542,,0.2474401533514073,0.331713222674758,,intact
200,225,33.99613012503144,36.10071286145922,1.0,24.7660229,2.0,470.1527146362511,45.37024455327259,3036,0.0461180119707059,3036,0,0,1.0,0.0,0.0,True,2821.0,29.96585037879742,0.8549843074836496,2821,0,0.0,,0.3090169943749474,,,intact
201,218,34.3615233311133,35.36615049534568,1.0,24.7660229,2.0,464.7266895672715,58.87829885383536,2675,0.0406342826158229,2675,0,0,1.0,0.0,0.0,True,1758.0,23.65562892656004,0.6785147884162925,1765,368,0.1725269573370839,,0.3090169943749474,,,intact
201,230,34.3615233311133,32.992650520883835,6.0,148.5961374,7.0,482.4004179777896,1.892372341995815,5696,0.0865244387961597,5696,0,0,1.0,0.0,0.0,True,1846.0,24.24046307097448,0.7197909701703132,1862,1,0.0005367686527106,,0.2727272727272727,,,intact
202,212,35.1584121906783,34.62431414117056,1.0,24.7660229,2.0,464.82831745878855,63.72596414478684,2781,0.0422444635344312,2781,0,0,1.0,0.0,0.0,True,3133.0,31.57950084174568,0.9050807413734646,3135,1,0.0003188775510204,,0.3090169943749474,,,intact
203,220,33.026026395685925,34.56973134891167,1.0,24.7660229,2.0,473.4063772266205,60.10450131850425,2341,0.0355606936836042,2341,0,0,1.0,0.0,0.0,True,2306.0,27.092851410285725,0.8016139566820981,2306,5,0.0021635655560363,,0.3090169943749474,,,intact
203,221,33.026026395685925,32.98789791675529,9.198039027185567,227.7988451823715,10.198039027185567,474.67221357910125,60.71940874464313,7316,0.1111328641560226,7127,188,1,0.9741662110442864,0.0256971022416621,0.0001366867140513,True,2391.0,27.58765915886021,0.835813336237638,2497,186,0.0693253820350354,0.2538152453692837,0.2601150730041542,0.4253150682319052,-0.0062998276348705,intact
203,229,33.026026395685925,34.36280384040698,1.0,24.7660229,2.0,485.853806851425,28.040984991422487,2742,0.0416520384794715,2742,0,0,1.0,0.0,0.0,True,3562.0,33.67224100927443,0.9993419055147764,3564,0,0.0,,0.3203772410170407,,,intact
204,215,35.285675211602886,34.52799668965514,1.0,24.7660229,2.0,471.14267748078055,72.98298425216491,3091,0.0469534832020593,3091,0,0,1.0,0.0,0.0,True,5803.0,42.978509391608,1.231234748757959,5803,1,0.0001722949689869,,0.3090169943749474,,,intact
205,216,34.864265336321665,34.88245594871212,1.0,24.7660229,2.0,471.1133348022004,74.55020039960841,2648,0.0402241421931585,2466,121,61,0.9312688821752266,0.0456948640483383,0.023036253776435,True,1501.0,21.858251054507303,0.6267893501453419,1863,1043,0.3589125946317963,0.4211646096066227,0.304845440523399,0.4211646096066227,0.1163191690832236,intact
205,225,34.864265336321665,36.10071286145922,1.0,24.7660229,2.0,477.776761735201,62.127912917599495,2946,0.0447508772284913,2946,0,0,1.0,0.0,0.0,True,2925.0,30.513217088461644,0.8599514257136998,2925,0,0.0,,0.3090169943749474,,,intact
205,232,34.864265336321665,34.02124339449471,1.0,24.7660229,2.0,494.9448096071949,14.231079589665365,2677,0.0406646633878721,2677,0,0,1.0,0.0,0.0,True,2912.0,30.445334430207836,0.8839401781637104,2982,338,0.1018072289156626,,0.3090169943749474,,,intact
206,217,36.16842372100485,33.87659232958073,3.47213595499958,85.99099857343296,4.47213595499958,476.3536327855888,82.10088526176119,4148,0.0630097212300686,4148,0,0,1.0,0.0,0.0,True,2261.0,26.827199866209494,0.7659988212961574,2261,0,0.0,,0.2817290466902531,,,intact
206,229,36.16842372100485,34.36280384040698,2.146264369941973,53.15443253543696,3.146264369941973,493.2982656522329,52.81569363678007,3338,0.0507055085501371,3338,0,0,1.0,0.0,0.0,True,3866.0,35.07970951970006,0.9947284552549722,3891,0,0.0,,0.2898979485566356,,,intact
206,240,36.16842372100485,34.2696845650615,1.0,24.7660229,2.0,506.7608980818629,3.8134867911972767,2806,0.0426242231850464,2806,0,0,1.0,0.0,0.0,True,3455.0,33.162639472228335,0.9416107354146072,3455,0,0.0,,0.3090169943749474,,,intact
207,213,34.5941520109889,33.42643808791979,5.0990195135927845,126.28243404118577,6.0990195135927845,474.8237110273113,81.81711803526996,5183,0.0787317707655365,5032,151,0,0.9708662936523248,0.029133706347675,0.0,True,2198.0,26.450805844661367,0.7777293847700901,2212,367,0.1423032183016673,,0.2711923793731366,0.4107012130722742,,intact
207,227,34.5941520109889,32.96316227146749,1.0,24.7660229,2.0,490.7596791819882,51.0254786778268,2515,0.0382038208518858,2515,0,0,1.0,0.0,0.0,True,1681.0,23.13177292545801,0.6848043967154858,1686,362,0.1767578125,,0.3090169943749474,,,intact
207,228,34.5941520109889,34.69691270712925,6.894954260780955,170.7605951169537,7.894954260780955,492.2917094468238,54.30560666712761,5710,0.0867371042005042,5710,0,0,1.0,0.0,0.0,True,1637.0,22.827029672799423,0.6588736878459492,1637,0,0.0,,0.269128646713734,,,intact
207,236,34.5941520109889,33.25124292019768,1.0,24.7660229,2.0,502.7335795509644,8.648263448982464,2497,0.0379303939034429,2497,0,0,1.0,0.0,0.0,True,1962.0,24.990478120528174,0.7366890013942794,1981,2,0.0010085728693898,,0.3090169943749474,,,intact
208,226,34.32684590956078,35.07309877207666,3.16227766016838,78.31704094788851,4.16227766016838,489.9654293977694,60.21339207763418,4217,0.0640578578657664,4049,132,36,0.9601612520749347,0.031301873369694,0.0085368745553711,True,3008.0,30.9431113115802,0.8917330252503054,3008,69,0.0224244393890152,0.4211058502357858,0.2742918851774318,0.4211646096066227,0.146813965058354,intact
208,227,34.32684590956078,32.96316227146749,10.015099296692402,248.0341785276579,11.015099296692402,491.8520564644248,59.31025803473111,6788,0.1031123403350302,6788,0,0,1.0,0.0,0.0,True,1339.0,20.64502210219441,0.613613303379418,1339,0,0.0,,0.2670956320609225,,,intact
208,228,34.32684590956078,34.69691270712925,1.0,24.7660229,2.0,493.38408672926033,50.597403320645135,2633,0.0399962864027894,2633,0,0,1.0,0.0,0.0,True,3166.0,31.745379185920605,0.9198391922471904,3166,0,0.0,,0.3090169943749474,,,intact
208,231,34.32684590956078,35.04376936489279,1.8284271247461903,45.2828680424453,2.8284271247461903,496.0573059665373,46.04454899563893,3545,0.0538499184572307,3426,68,51,0.9664315937940762,0.019181946403385,0.0143864598025387,True,2927.0,30.523647174935626,0.8800166195491785,2927,162,0.0524441566850113,0.4305008740430604,0.2857142857142857,0.436403720705399,0.1447865883287747,intact
209,221,34.08273460728951,32.98789791675529,1.0,24.7660229,2.0,482.37100818050897,71.59415236691811,2403,0.0365024976171299,2403,0,0,1.0,0.0,0.0,True,2275.0,26.910128038865288,0.8024414568989794,2309,84,0.0351023819473464,,0.3090169943749474,,,intact
209,233,34.08273460728951,34.91936772932247,11.0,272.4262519,12.0,497.8545769984225,49.22742352952844,8725,0.1325361180646934,4196,1000,3529,0.4809169054441261,0.1146131805157593,0.4044699140401146,True,1164.0,19.248706645328987,0.5579165269900993,1216,1482,0.5492957746478874,0.358322635787424,0.1494299295637924,0.31277123391682,0.2088927062236315,cohesive
209,237,34.08273460728951,33.734681534881766,6.713293552551451,166.2615818569116,7.713293552551451,502.0109300296143,35.44423037071578,6254,0.0950006741978903,6254,0,0,1.0,0.0,0.0,True,3335.0,32.58164315105888,0.960863595355956,3357,629,0.1578023080782739,,0.2714970279031851,,,intact
209,243,34.08273460728951,33.59826497474524,4.841619252963779,119.90765329198184,5.841619252963779,506.3123470091279,22.768949914579665,4076,0.0619160134362969,4076,0,0,1.0,0.0,0.0,True,1775.0,23.769729657196955,0.7024048050113725,1853,282,0.1320843091334894,,0.2801868778094689,,,intact
210,222,34.244934492409946,33.9556644941954,2.863703305156273,70.92254163430594,3.863703305156273,482.4495514012305,79.50161327369428,3766,0.0572069937686688,3612,154,0,0.9591078066914498,0.0408921933085501,0.0,True,3008.0,30.9431113115802,0.907414649471259,3008,0,0.0,,0.2791745113185196,0.4005152449671125,,intact
210,226,34.244934492409946,35.07309877207666,5.6332495807108,139.51318811729905,6.6332495807108,492.10443082806535,65.52002566043583,5444,0.0826964615179588,4295,471,678,0.7889419544452608,0.0865172667156502,0.1245407788390889,True,2320.0,27.17496892263898,0.784066357421061,2323,475,0.1697641172265904,0.4224352469906015,0.2277299991964413,0.3969657445959705,0.1947052477941602,cohesive
210,233,34.244934492409946,34.91936772932247,9.681145747868609,239.7634772899516,10.681145747868609,500.0316554375136,53.27056469081487,7379,0.1120898584755728,6977,402,0,0.9455210733161676,0.0544789266838324,0.0,True,2279.0,26.933774904622243,0.7788345733114117,2279,17,0.0074041811846689,,0.2586614385690867,0.3542851602986172,,intact
210,248,34.244934492409946,34.39054723368282,5.0,123.8301145,6.0,513.5386089706445,5.198532805814154,4614,0.0700884411175353,4614,0,0,1.0,0.0,0.0,True,3120.0,31.5139150994196,0.9182980670313888,3144,123,0.0376492194674012,,0.2857142857142857,,,intact
211,235,34.11462800974301,34.29960810920266,1.0,24.7660229,2.0,501.778859270523,41.1443081384126,2657,0.04036085566738,2657,0,0,1.0,0.0,0.0,True,3509.0,33.420792788605745,0.9770128173469634,3509,0,0.0,,0.3164309725825327,,,intact
211,247,34.11462800974301,35.49742596927803,6.164414002968976,152.66801836261033,7.164414002968976,512.0498349473903,16.66017658927437,5722,0.0869193888327995,5720,2,0,0.999650471862985,0.000349528137015,0.0,True,3600.0,33.851375012865375,0.9725722221346078,3601,0,0.0,,0.2711923793731366,0.3984575181081441,,intact
212,218,34.62431414117056,35.36615049534568,4.0,99.0640916,5.0,481.797915272721,87.74510585734252,5275,0.0801292862798003,2938,1148,1189,0.5569668246445497,0.2176303317535545,0.2254028436018957,True,1112.0,18.81384047546846,0.5376115324616001,1776,533,0.2308358596795149,0.4104853285971832,0.1785513305751338,0.3660254037844386,0.2319339980220493,cohesive
213,219,33.42643808791979,34.77973777790291,1.0,24.7660229,2.0,481.3429083685956,87.90568766534787,2431,0.0369278284258188,2431,0,0,1.0,0.0,0.0,True,1852.0,24.279825147895533,0.7119538616461816,1852,0,0.0,,0.3090169943749474,,,intact
213,223,33.42643808791979,34.65839915200262,1.0,24.7660229,2.0,485.6427787601463,80.84487464865825,2378,0.0361227379665147,2378,0,0,1.0,0.0,0.0,True,2968.0,30.736683981742253,0.9028936611372084,3111,507,0.1401326699834162,,0.3090169943749474,,,intact
213,242,33.42643808791979,33.98159565120991,1.0,24.7660229,2.0,510.895927365577,21.453536219213365,2651,0.0402697133512323,2651,0,0,1.0,0.0,0.0,True,2917.0,30.471461041409174,0.9040898940721004,2917,0,0.0,,0.3090169943749474,,,intact
214,215,34.6483265204269,34.52799668965514,1.414213562373095,35.02444547122265,2.414213562373095,481.2187382457729,89.18790907823345,2937,0.0446141637542698,2937,0,0,1.0,0.0,0.0,True,4314.0,37.05656283301074,1.0713654936667685,4344,158,0.0350955131052865,,0.3090169943749474,,,intact
214,235,34.6483265204269,34.29960810920266,1.0,24.7660229,2.0,504.0701649664235,47.00828779941631,2846,0.0432318386260306,2846,0,0,1.0,0.0,0.0,True,3634.0,34.01085306768849,0.9865662619304256,3635,0,0.0,,0.3090169943749474,,,intact
214,239,34.6483265204269,36.31510196578464,1.0,24.7660229,2.0,509.0224456385673,35.54449824984154,3183,0.0483509987163231,3183,0,0,1.0,0.0,0.0,True,3324.0,32.52786592561707,0.9167501238172944,3327,0,0.0,,0.3090169943749474,,,intact
215,239,34.52799668965514,36.31510196578464,1.0,24.7660229,2.0,509.52162696408885,33.60998156915507,3164,0.0480623813818556,3164,0,0,1.0,0.0,0.0,True,2948.0,30.632948674096244,0.8648110897318593,2948,0,0.0,,0.3090169943749474,,,intact
215,251,34.52799668965514,33.86806122660582,6.6212327846342935,163.98160277048368,7.621232784634293,517.5100686981202,23.69925725225241,5680,0.086281392619766,5678,2,0,0.9996478873239436,0.0003521126760563,0.0,True,2910.0,30.434877505829245,0.8899599898898104,2910,0,0.0,,0.2696862318229452,0.3496196759869349,,intact
216,232,34.88245594871212,34.02124339449471,6.483314773547883,160.56592214959517,7.483314773547883,504.4365054308416,49.62587548566744,6163,0.0936183490696511,2920,633,2610,0.473795229595976,0.1027097192925523,0.4234950511114717,True,1.0,0.5641895835477563,0.0163761768649763,806,1296,0.6165556612749762,0.3699677034698106,0.1492341944601806,0.3203772410170407,0.2207335090096299,cohesive
216,241,34.88245594871212,35.867114556499125,1.0,24.7660229,2.0,513.5025893003819,24.650899076438854,3012,0.0457534427061153,3012,0,0,1.0,0.0,0.0,True,3065.0,31.23491317665728,0.8829711036721161,3379,880,0.2066212725992016,,0.3090169943749474,,,intact
217,218,33.87659232958073,35.36615049534568,2.6502815398728847,65.63693330793913,3.6502815398728847,482.4041634937726,88.66599570989365,3554,0.0539866319314522,3554,0,0,1.0,0.0,0.0,True,1628.0,22.764193258431348,0.6575185305986048,1628,0,0.0,,0.2817290466902531,,,intact
217,226,33.87659232958073,35.07309877207666,1.0,24.7660229,2.0,494.8704492003907,67.56541702969432,2653,0.0403000941232815,2653,0,0,1.0,0.0,0.0,True,2558.0,28.534832903981343,0.8277000940268298,2558,0,0.0,,0.3164309725825327,,,intact
217,230,33.87659232958073,32.992650520883835,1.0,24.7660229,2.0,500.0778919042908,55.84222919971069,2595,0.0394190517338543,2595,0,0,1.0,0.0,0.0,True,1901.0,24.598924643882015,0.7357321122624652,1901,0,0.0,,0.3090169943749474,,,intact
217,231,33.87659232958073,35.04376936489279,1.0,24.7660229,2.0,500.96232576915855,56.48902424501778,2428,0.036882257267745,2428,0,0,1.0,0.0,0.0,True,2082.0,25.74337163299812,0.7470469103780804,2082,0,0.0,,0.3090169943749474,,,intact
217,246,33.87659232958073,34.55694165824956,1.0,24.7660229,2.0,515.7493525530199,6.003310381522236,2669,0.0405431402996752,2669,0,0,1.0,0.0,0.0,True,1979.0,25.09851120600028,0.7335149814260247,1979,0,0.0,,0.3090169943749474,,,intact
218,230,35.36615049534568,32.992650520883835,1.0,24.7660229,2.0,500.9309900004582,59.18462865040417,2774,0.0421381308322589,2774,0,0,1.0,0.0,0.0,True,2231.0,26.64862765839992,0.7796692528902927,2237,16,0.0071016422547714,,0.3164309725825327,,,intact
218,231,35.36615049534568,35.04376936489279,10.190632664367213,252.38144193120635,11.190632664367213,501.815423865326,62.05276678909941,8909,0.135331149093221,8909,0,0,1.0,0.0,0.0,True,2345.0,27.32099345011065,0.7760552349538812,2345,89,0.0365653245686113,,0.2656344619433038,,,intact
218,245,35.36615049534568,34.858306729645726,1.0,24.7660229,2.0,514.8979745065728,26.397335244800885,3093,0.0469838639741085,3093,0,0,1.0,0.0,0.0,True,2377.0,27.50677370137891,0.7833958363893152,2629,136,0.0491862567811934,,0.3145198591387564,,,intact
219,223,34.77973777790291,34.65839915200262,1.0,24.7660229,2.0,486.8945363016088,82.76550788133235,2675,0.0406342826158229,2675,0,0,1.0,0.0,0.0,True,3165.0,31.7403653062106,0.9142055564725468,3166,0,0.0,,0.3090169943749474,,,intact
219,234,34.77973777790291,34.722804998621854,1.0,24.7660229,2.0,503.9305495767409,52.000795947791765,2888,0.0438698348390641,2888,0,0,1.0,0.0,0.0,True,2255.0,26.79158064288944,0.7709525313061951,2255,0,0.0,,0.3090169943749474,,,intact
220,229,34.56973134891167,34.36280384040698,1.0,24.7660229,2.0,502.9929015060888,68.28248795435354,2766,0.0420166077440621,2766,0,0,1.0,0.0,0.0,True,2740.0,29.53250900522315,0.8568525421011737,2740,0,0.0,,0.3090169943749474,,,intact
220,243,34.56973134891167,33.59826497474524,4.155870949147037,102.92439509602023,5.155870949147037,515.7526470623839,46.055626635043865,4762,0.0723366182491771,3130,379,1253,0.6572868542629148,0.0795884082318353,0.2631247375052499,True,2034.0,25.44488766919261,0.7465347095837189,2034,566,0.2176923076923076,0.4099627786406589,0.2038684096809352,0.3690444308357147,0.2060943689597237,cohesive
220,252,34.56973134891167,33.399280712164014,1.0,24.7660229,2.0,522.6342566085775,24.29832428453227,2375,0.0360771668084409,2375,0,0,1.0,0.0,0.0,True,2290.0,26.998696993760284,0.7944413542306532,2290,0,0.0,,0.3090169943749474,,,intact
221,237,32.98789791675529,33.734681534881766,1.0,24.7660229,2.0,512.7170664353511,54.53317944685325,2512,0.038158249693812,2512,0,0,1.0,0.0,0.0,True,3866.0,35.07970951970006,1.051509393311963,3866,0,0.0,,0.3090169943749474,,,intact
219,238,34.77973777790291,36.364875735706406,1.0,24.7660229,2.0,508.9320017067356,42.89262270712796,3014,0.0457838234781645,3014,0,0,1.0,0.0,0.0,True,3963.0,35.51706743167801,0.9984471255827096,3963,0,0.0,,0.3090169943749474,,,intact
219,242,34.77973777790291,33.98159565120991,5.19114712955712,128.56406868788088,6.19114712955712,512.1476849070395,37.505112783263804,5431,0.0824989864996389,5431,0,0,1.0,0.0,0.0,True,2005.0,25.26284468935556,0.7347979868773031,2005,0,0.0,,0.2801868778094689,,,intact
220,221,34.56973134891167,32.98789791675529,11.265805313308377,279.00919237633696,12.265805313308377,491.811308233765,88.17542466311424,8554,0.1299385620544857,4026,868,3660,0.4706570025718962,0.1014729950900163,0.4278700023380874,True,1048.0,18.26441241104166,0.5407061381392703,1147,677,0.3711622807017544,0.3757527116952358,0.1463924816619788,0.2765092460972355,0.2293602300332569,cohesive
220,226,34.56973134891167,35.07309877207666,1.0,24.7660229,2.0,499.3676524422302,75.49007485216578,2841,0.0431558866959076,2841,0,0,1.0,0.0,0.0,True,3130.0,31.564377766008075,0.90646453371215,3130,0,0.0,,0.3090169943749474,,,intact
222,249,33.9556644941954,34.40803218889515,1.0,24.7660229,2.0,523.0476703270168,9.017280365687936,2444,0.0371253034441387,2444,0,0,1.0,0.0,0.0,True,2743.0,29.548672014189364,0.8644550674655981,2743,0,0.0,,0.3090169943749474,,,intact
223,250,34.65839915200262,35.68594621243446,1.0,24.7660229,2.0,526.2434536486359,10.57892409580686,2680,0.0407102345459459,2680,0,0,1.0,0.0,0.0,True,3856.0,35.03431062722223,0.9960803656844888,3856,0,0.0,,0.3090169943749474,,,intact
224,225,34.50943037450914,36.10071286145922,7.4852813742385695,185.38064992733587,8.48528137423857,492.2198458637414,87.46490618641843,7628,0.1158722645956999,7628,0,0,1.0,0.0,0.0,True,1876.0,24.43663942690957,0.6921566309601168,1876,0,0.0,,0.266978077589994,,,intact
224,234,34.50943037450914,34.722804998621854,1.0,24.7660229,2.0,507.887120239529,61.28593582773468,2332,0.0354239802093828,2332,0,0,1.0,0.0,0.0,True,1989.0,25.161843406625827,0.7268823047822931,1989,0,0.0,,0.3090169943749474,,,intact
221,253,32.98789791675529,34.672570440744025,6.713293552551451,166.2615818569116,7.713293552551451,525.1566844459742,30.917387349951607,5721,0.0869041984467749,4656,563,502,0.8138437336130048,0.098409368991435,0.0877468973955602,True,2765.0,29.666931679871805,0.876935451381149,2810,464,0.1417226634086744,0.3856157588603989,0.23582845781094,0.3892672660195336,0.1497873010494589,cohesive
222,225,33.9556644941954,36.10071286145922,1.0,24.7660229,2.0,491.4059793206774,86.19985816858495,2453,0.0372620169183602,2453,0,0,1.0,0.0,0.0,True,2843.0,30.08247008509303,0.8588074696575762,2843,0,0.0,,0.3090169943749474,,,intact
222,228,33.9556644941954,34.69691270712925,4.55269276785519,112.752093345366,5.55269276785519,501.95361090783217,69.24099159373021,4968,0.075465837770246,4072,896,0,0.8196457326892109,0.180354267310789,0.0,True,2258.0,26.809396170055734,0.7810164530731835,2258,0,0.0,,0.2402530733520421,0.3963048341674653,,intact
222,234,33.9556644941954,34.722804998621854,1.0,24.7660229,2.0,507.0732536964649,58.04078559028352,2410,0.0366088303193021,2410,0,0,1.0,0.0,0.0,True,2427.0,27.79456950139829,0.8094114416543657,2427,0,0.0,,0.3090169943749474,,,intact
225,234,36.10071286145922,34.722804998621854,1.0,24.7660229,2.0,509.599158867636,61.47094247644664,3403,0.0516928836417365,3403,0,0,1.0,0.0,0.0,True,2316.0,27.151532118863187,0.7667377430334299,2316,0,0.0,,0.3090169943749474,,,intact
225,244,36.10071286145922,34.64554226035852,1.0,24.7660229,2.0,519.2761556299292,47.7476621642266,2677,0.0406646633878721,2677,0,0,1.0,0.0,0.0,True,2188.0,26.390567083147985,0.7460625877003993,2188,0,0.0,,0.3090169943749474,,,intact
225,256,36.10071286145922,34.83851740011424,7.071067811865476,175.12222735611326,8.071067811865476,533.1996594997634,6.765258371969567,5523,0.0838965020139028,5523,0,0,1.0,0.0,0.0,True,1902.0,24.60539378919935,0.6937034331630648,1902,0,0.0,,0.2725338062053596,,,intact
226,246,35.07309877207666,34.55694165824956,1.0,24.7660229,2.0,529.0687363558054,54.4451925727338,2596,0.0394342421198789,2596,0,0,1.0,0.0,0.0,True,1932.0,24.79868343495444,0.7122984068857089,1932,0,0.0,,0.3090169943749474,,,intact
224,238,34.50943037450914,36.364875735706406,1.0,24.7660229,2.0,512.8885723695237,49.62720038287418,2956,0.0449027810887374,2956,0,0,1.0,0.0,0.0,True,3575.0,33.7336307430293,0.9519283530076657,3575,0,0.0,,0.3090169943749474,,,intact
224,244,34.50943037450914,34.64554226035852,1.0,24.7660229,2.0,517.5641170018223,39.72268769639113,2495,0.0379000131313937,2495,0,0,1.0,0.0,0.0,True,3709.0,34.36002572548047,0.9937109195863172,3709,0,0.0,,0.3090169943749474,,,intact
225,232,36.10071286145922,34.02124339449471,2.449489742783178,60.66411906308329,3.449489742783178,511.09993236384224,62.88959252167851,3559,0.0540625838615752,3559,0,0,1.0,0.0,0.0,True,1945.0,24.88197597915955,0.7096771769554522,1945,0,0.0,,0.2898979485566356,,,intact
225,233,36.10071286145922,34.91936772932247,1.0,24.7660229,2.0,508.9880833569605,63.88790428772284,3021,0.0458901561803368,3021,0,0,1.0,0.0,0.0,True,3010.0,30.95339654081939,0.8716801299951524,3010,0,0.0,,0.3090169943749474,,,intact
226,248,35.07309877207666,34.39054723368282,6.6212327846342935,163.98160277048368,7.621232784634293,529.6240111457554,56.6547683522039,5816,0.0883472851191125,3811,689,1316,0.6552613480055021,0.1184662998624484,0.2262723521320495,True,1911.0,24.663539739810748,0.7101135963339963,2073,457,0.1806324110671937,0.4049672318665477,0.1951941016011038,0.356789172325331,0.2097731302654439,cohesive
226,252,35.07309877207666,33.399280712164014,1.0,24.7660229,2.0,531.4564371695235,47.21063698561089,2607,0.0396013363661496,2607,0,0,1.0,0.0,0.0,True,2649.0,29.03795599729536,0.8481655294009058,2649,0,0.0,,0.3090169943749474,,,intact
226,257,35.07309877207666,35.376136495886755,3.47213595499958,85.99099857343296,4.47213595499958,541.0381105138935,28.41952112650952,4183,0.0635413847409298,3544,263,376,0.8472388238106622,0.0628735357398996,0.0898876404494382,True,2287.0,26.9810064619971,0.7659701729726691,2303,228,0.0900829711576452,0.4068781988545112,0.25,0.4099627786406589,0.1568781988545111,cohesive
227,228,32.96316227146749,34.69691270712925,6.211102550927978,153.82430801053073,7.211102550927978,513.4951174013224,87.61751314699359,5705,0.0866611522703812,5705,0,0,1.0,0.0,0.0,True,1478.0,21.690136278494027,0.6411502288566893,1478,0,0.0,,0.2714970279031851,,,intact
227,231,32.96316227146749,35.04376936489279,5.477225575051661,135.6490940201951,6.477225575051661,516.1683366385994,83.52645686762038,4735,0.0719264778265127,3797,257,681,0.8019007391763464,0.0542766631467793,0.1438225976768743,True,2890.0,30.33010997459711,0.8919711342595246,2911,321,0.099319306930693,0.3577747210701756,0.238450422231985,0.3704152082810797,0.1193242988381905,cohesive
227,236,32.96316227146749,33.25124292019768,1.0,24.7660229,2.0,523.9369875054631,69.02793725158755,2463,0.0374139207786063,2463,0,0,1.0,0.0,0.0,True,2006.0,25.269143865289227,0.7632521591682294,2382,431,0.1532172058300746,,0.3164309725825327,,,intact
227,254,32.96316227146749,33.50353524597762,1.0,24.7660229,2.0,538.8734174454344,33.53260091392777,2531,0.0384468670282795,2531,0,0,1.0,0.0,0.0,True,2569.0,28.59612032437544,0.8604646053572916,2755,1241,0.3105605605605606,,0.3133921657949117,,,intact
228,236,34.69691270712925,33.25124292019768,1.0,24.7660229,2.0,525.4690177702986,72.24951252958533,2474,0.0375810150248769,2474,0,0,1.0,0.0,0.0,True,2406.0,27.67405980621926,0.8145639730974389,2406,0,0.0,,0.3090169943749474,,,intact
228,249,34.69691270712925,34.40803218889515,3.1815405503520555,78.79410612729761,4.181540550352056,536.1212070853426,54.20855315379188,4411,0.0670047927545401,4326,85,0,0.9807299931988211,0.0192700068011788,0.0,True,2863.0,30.188097060666024,0.8736884778965432,2863,0,0.0,,0.2801868778094689,0.4186324688633523,,intact
228,254,34.69691270712925,33.50353524597762,1.0,24.7660229,2.0,540.4054477102699,42.83419479976855,2739,0.0416064673213977,2739,0,0,1.0,0.0,0.0,True,2700.0,29.3161507141752,0.859705517897253,2700,0,0.0,,0.3090169943749474,,,intact
229,240,34.36280384040698,34.2696845650615,1.0,24.7660229,2.0,528.9029635605233,66.65654360256929,2599,0.0394798132779528,2599,0,0,1.0,0.0,0.0,True,3241.0,32.11918960873181,0.93597625133384,3241,0,0.0,,0.3090169943749474,,,intact
229,252,34.36280384040698,33.399280712164014,6.032065437739018,149.39027076534305,7.032065437739018,535.081686233382,57.75618692856815,5733,0.0870864830790702,5733,0,0,1.0,0.0,0.0,True,1895.0,24.560073988452952,0.7248913356376698,1895,0,0.0,,0.2742918851774317,,,intact
229,253,34.36280384040698,34.672570440744025,1.0,24.7660229,2.0,536.3382777182981,53.98798291047497,2649,0.0402393325791831,2649,0,0,1.0,0.0,0.0,True,3967.0,35.5349872448422,1.029471850188678,3967,0,0.0,,0.3090169943749474,,,intact
230,240,32.992650520883835,34.2696845650615,1.0,24.7660229,2.0,530.4851572005648,69.20152555682523,2657,0.04036085566738,2657,0,0,1.0,0.0,0.0,True,2791.0,29.806088175722756,0.8862638544331721,2791,0,0.0,,0.3133921657949117,,,intact
230,246,32.992650520883835,34.55694165824956,1.0,24.7660229,2.0,534.2761790597056,62.174988468489445,2627,0.0399051440866418,2627,0,0,1.0,0.0,0.0,True,2286.0,26.97510703993861,0.7986756446553777,2286,0,0.0,,0.3133921657949117,,,intact
231,245,35.04376936489279,34.858306729645726,1.0,24.7660229,2.0,533.4561367819588,68.60184454619124,2760,0.0419254654279144,2760,0,0,1.0,0.0,0.0,True,4020.0,35.77157729900708,1.0234768206491631,4032,166,0.0395426393520724,,0.3090169943749474,,,intact
232,241,34.02124339449471,35.867114556499125,8.719749027788248,215.9535041044565,9.719749027788248,537.3340641053765,76.70620279483617,6479,0.0984185110534268,5437,540,502,0.8391727118382466,0.0833461954005247,0.0774810927612285,True,577.0,13.552298857686369,0.3878270789303513,2490,560,0.1836065573770491,0.4086202938267307,0.2354394495141286,0.3706793556038632,0.173180844312602,cohesive
232,244,34.02124339449471,34.64554226035852,2.0,49.5320458,3.0,536.4442035019232,76.5479266857267,3369,0.0511764105168999,3369,0,0,1.0,0.0,0.0,True,2955.0,30.6692959435508,0.8932789164679112,2956,0,0.0,,0.2898979485566356,,,intact
232,260,34.02124339449471,34.576388899754335,1.0,24.7660229,2.0,560.767445116994,15.905234584415746,2661,0.0404216172114784,2661,0,0,1.0,0.0,0.0,True,3530.0,33.52064883364851,0.9773121232482757,3587,4,0.0011138958507379,,0.3090169943749474,,,intact
233,243,34.91936772932247,33.59826497474524,7.4852813742385695,185.38064992733587,8.48528137423857,532.5020522327782,76.85607230452618,7389,0.1122417623358189,6481,569,339,0.8771146298551902,0.0770063608066044,0.0458790093382054,True,1905.0,24.62479102815131,0.7187869766168791,1905,269,0.123735050597976,0.3618162034940812,0.25,0.3752132863597027,0.1118162034940812,cohesive
231,246,35.04376936489279,34.55694165824956,1.0,24.7660229,2.0,535.1606129245733,64.52112767067676,3269,0.0496573719144393,3269,0,0,1.0,0.0,0.0,True,2499.0,28.20383671724989,0.8104467986791706,2502,3,0.0011976047904191,,0.3090169943749474,,,intact
231,254,35.04376936489279,33.50353524597762,6.483314773547883,160.56592214959517,7.483314773547883,543.0786669475468,52.92984987371937,6051,0.0919170258348951,4468,521,1062,0.7383903487026938,0.0861014708312675,0.1755081804660386,True,2485.0,28.12472341493725,0.8205931239629563,2485,305,0.1093189964157706,0.3950373634538136,0.2139387691339813,0.3577747210701756,0.1810985943198323,cohesive
231,270,35.04376936489279,34.337512963030974,10.099504938362076,250.1245705821383,11.099504938362076,559.5968456684171,9.257887652661502,8322,0.1264143924967769,8314,8,0,0.999038692621966,0.0009613073780341,0.0,True,2204.0,26.486883341553696,0.7635166849861915,2204,16,0.0072072072072072,,0.2658626798938588,0.2007254062978034,,intact
232,233,34.02124339449471,34.91936772932247,1.0,24.7660229,2.0,526.1561312289545,86.56323364716889,2504,0.0380367266056151,2504,0,0,1.0,0.0,0.0,True,4049.0,35.900372270467734,1.0414869170797094,4069,509,0.1111839231105286,,0.3090169943749474,,,intact
233,248,34.91936772932247,34.39054723368282,5.741657386773941,142.19801832479757,6.741657386773941,537.5512357552036,69.21865018167908,4940,0.075040506961557,4691,249,0,0.9495951417004048,0.0504048582995951,0.0,True,2335.0,27.26267749578444,0.7866891053130308,2335,0,0.0,,0.2642788416911127,0.392280956059262,,intact
233,256,34.91936772932247,34.83851740011424,6.5630027024141775,162.5394752207514,7.5630027024141775,548.2558583648756,52.1806602935936,5686,0.0863725349359137,5686,0,0,1.0,0.0,0.0,True,2408.0,27.685559519911603,0.793761435529207,2408,0,0.0,,0.2725338062053596,,,intact
233,259,34.91936772932247,34.18947304908834,1.0,24.7660229,2.0,556.9694721186586,14.56460479530946,2757,0.0418798942698406,2757,0,0,1.0,0.0,0.0,True,3018.0,30.994503327246274,0.8969765077271785,3019,104,0.0333013128402177,,0.3090169943749474,,,intact
234,238,34.722804998621854,36.364875735706406,1.0,24.7660229,2.0,530.2678853734183,81.50421321992746,3243,0.0492624218777995,3243,0,0,1.0,0.0,0.0,True,2545.0,28.46223217419441,0.8007641234087973,2545,0,0.0,,0.3090169943749474,,,intact
234,242,34.722804998621854,33.98159565120991,2.146264369941973,53.15443253543696,3.146264369941973,533.4835685737222,76.99191395203418,2810,0.0426849847291448,2810,0,0,1.0,0.0,0.0,True,2030.0,25.41985580118611,0.7399775141258976,2030,0,0.0,,0.2898979485566356,,,intact
234,249,34.722804998621854,34.40803218889515,2.6502815398728847,65.63693330793913,3.6502815398728847,541.2408498739753,64.15439424634158,3465,0.0526346875752622,3465,0,0,1.0,0.0,0.0,True,1801.0,23.943184938871585,0.6926918843446327,1801,0,0.0,,0.2817290466902531,,,intact
234,256,34.722804998621854,34.83851740011424,1.0,24.7660229,2.0,548.866933875551,47.60451768054176,2641,0.0401178094909862,2641,0,0,1.0,0.0,0.0,True,2185.0,26.372468623767148,0.7582509277956546,2185,0,0.0,,0.3090169943749474,,,intact
234,261,34.722804998621854,34.64620522001264,1.0,24.7660229,2.0,558.3381183742648,17.80426319756578,2801,0.0425482712549233,2801,0,0,1.0,0.0,0.0,True,2024.0,25.38226171238474,0.7318040615654148,2024,0,0.0,,0.3090169943749474,,,intact
236,258,33.25124292019768,34.9634289182945,2.863703305156273,70.92254163430594,3.863703305156273,555.202667897182,56.9805610307913,3963,0.0601994998155163,3963,0,0,1.0,0.0,0.0,True,2680.0,29.20737055903114,0.8563369073498939,2680,189,0.0658766120599512,,0.2898979485566356,,,intact
236,265,33.25124292019768,34.984897798553995,2.146264369941973,53.15443253543696,3.146264369941973,563.5388785554776,38.09320961297088,3377,0.0512979336050968,3376,1,0,0.9997038791827064,0.0002961208172934,0.0,True,2409.0,27.69130758589691,0.8116317040857262,2440,293,0.1072081961214782,,0.2898979485566356,0.3704152082810797,,intact
237,241,33.734681534881766,35.867114556499125,9.055385138137416,224.2658756994309,10.055385138137416,539.3785681296865,79.76462721581946,7593,0.1153406010848386,7217,254,122,0.9504807059133412,0.0334518635585407,0.016067430528118,True,3063.0,31.224720677388788,0.8972389343629449,3566,816,0.1862163395709721,0.4088756155145231,0.2598751755617592,0.3578565153895721,0.1490004399527638,intact
237,243,33.734681534881766,33.59826497474524,1.0,24.7660229,2.0,536.65840526397,82.69622835429983,2505,0.0380519169916397,2505,0,0,1.0,0.0,0.0,True,2641.0,28.99407541915057,0.8612151085651689,2641,46,0.0171194640863416,,0.3090169943749474,,,intact
235,239,34.29960810920266,36.31510196578464,1.0,24.7660229,2.0,532.3730536847395,82.01164096910213,2896,0.043991357927261,2896,0,0,1.0,0.0,0.0,True,2424.0,27.77738584009497,0.7867308613346301,2502,148,0.0558490566037735,,0.3090169943749474,,,intact
235,247,34.29960810920266,35.49742596927803,1.0,24.7660229,2.0,537.6917486894629,72.75224769523018,2761,0.0419406558139391,2761,0,0,1.0,0.0,0.0,True,4191.0,36.52446759360452,1.0465908208230148,4389,1174,0.2110372101384145,,0.3090169943749474,,,intact
235,262,34.29960810920266,33.492330262871896,1.0,24.7660229,2.0,558.2292178030425,25.305381655590963,2523,0.0383253439400827,2523,0,0,1.0,0.0,0.0,True,3377.0,32.78616302104687,0.9672584619457476,3385,171,0.0480877390326209,,0.3090169943749474,,,intact
236,254,33.25124292019768,33.50353524597762,12.164414002968975,301.2641557626103,13.164414002968975,550.8473178144104,67.14174204825174,8682,0.1318829314656353,8680,2,0,0.9997696383321816,0.0002303616678184,0.0,True,1319.0,20.49025963418765,0.6138964190152932,1346,545,0.2882072977260708,,0.2648713914878122,0.4683416752431306,,intact
