Repository: AmiraliKhosrozadeh/ice-bonded-granular-microCT

# Grain-scale kinematics, ice-bond failure and damage evolution in ice-bonded granular media under in-situ uniaxial compression

Analysis code, per-specimen tables and supplementary material for the paper of

## Results for every specimen

The paper shows one or two specimens per figure.  The same rendering for
every specimen and every scan is in [`supplementary/`](supplementary/README.md):
the void and crack classes (Fig. 11 of the paper), the crack orientation
classes (Fig. 12), the ice-path maps (Fig. 18) and the per-scan tables behind
Tables 2–4, each as one sheet per material, compiled with their text in
[`supplementary/supplementary.pdf`](supplementary/supplementary.pdf).

File: paper/data/bonds/Glass_75_1700_T5_HR/Glass_75_1700_T5_HR_throats_scan03_classified.csv (part 6 of 8)
bead_a,bead_b,r_a_vox,r_b_vox,gap_vox,gap_um,dsum_min,z_mid,axis_dip_deg,lens_vox,lens_mm3,binder_vox,pore_vox,crack_vox,binder_frac,pore_frac,crack_frac,connected,bond_area_vox,r_bond_vox,r_bond_over_R,neck_binder_vox,neck_crack_vox,neck_severed,q_crack_med,q_binder_med,q_pore_med,dq_paired,cls
237,266,33.734681534881766,33.78195496630892,1.0,24.7660229,2.0,565.2819191433118,8.544831533321483,2557,0.0388418170649193,2557,0,0,1.0,0.0,0.0,True,4799.0,39.08412905254525,1.1577629182358926,4846,39,0.0079836233367451,,0.3090169943749474,,,intact
238,264,36.364875735706406,35.413359383768665,1.0,24.7660229,2.0,563.5626868990245,40.88391812040928,2633,0.0399962864027894,2633,0,0,1.0,0.0,0.0,True,3113.0,31.478543099866304,0.8771055194508526,3113,0,0.0,,0.3090169943749474,,,intact
238,267,36.364875735706406,35.355585911805655,1.0,24.7660229,2.0,567.8026237440359,22.845848887587405,3264,0.0495814199843162,3264,0,0,1.0,0.0,0.0,True,3662.0,34.141628596261214,0.952074981448354,3662,0,0.0,,0.3090169943749474,,,intact
239,251,36.31510196578464,33.86806122660582,1.0,24.7660229,2.0,545.3137760909146,76.65597856244052,2832,0.0430191732216861,2832,0,0,1.0,0.0,0.0,True,2954.0,30.66410611426522,0.8738308368976435,2958,166,0.0531370038412291,,0.3133921657949117,,,intact
239,262,36.31510196578464,33.492330262871896,1.0,24.7660229,2.0,563.1814984751863,39.71751638830275,2960,0.0449635426328358,2960,0,0,1.0,0.0,0.0,True,2795.0,29.82743924448921,0.854563426621637,2795,60,0.021015761821366,,0.3090169943749474,,,intact
239,273,36.31510196578464,37.51463747676039,4.766114533138578,118.03770167173282,5.766114533138578,573.2076249450456,22.59433764626512,6193,0.0940740606503892,6176,17,0,0.9972549652833844,0.0027450347166155,0.0,True,2443.0,27.88603686340174,0.7554147440843376,2443,196,0.0742705570291777,,0.2779262976266636,0.387425886722793,,intact
240,246,34.2696845650615,34.55694165824956,1.0,24.7660229,2.0,546.156617849294,83.71211929546962,2713,0.0412115172847579,2713,0,0,1.0,0.0,0.0,True,2221.0,26.588837079011167,0.772632294738449,2221,0,0.0,,0.3145198591387564,,,intact
240,252,34.2696845650615,33.399280712164014,6.082762530298219,150.64583612062765,7.082762530298219,548.5443186630121,80.51772868834851,4186,0.0635869558990036,4186,0,0,1.0,0.0,0.0,True,2085.0,25.761912054294488,0.7614099594623135,2085,0,0.0,,0.2727272727272727,,,intact
240,269,34.2696845650615,34.29263964167059,1.0,24.7660229,2.0,570.4711643610165,36.57807240012063,2395,0.036380974528933,2395,0,0,1.0,0.0,0.0,True,3255.0,32.18848675424551,0.9389555306552734,3255,0,0.0,,0.3090169943749474,,,intact
240,271,34.2696845650615,34.799725419400566,1.0,24.7660229,2.0,572.7872397581864,26.836334284558408,2629,0.039935524858691,2629,0,0,1.0,0.0,0.0,True,3147.0,31.649979649604663,0.9164688002032934,3147,0,0.0,,0.3145198591387564,,,intact
241,275,35.867114556499125,34.063611028218084,9.680544149919662,239.74857810137135,10.680544149919662,577.8105461972649,38.51949240377788,7608,0.1155684568752077,3905,814,2889,0.5132754994742377,0.1069926393270241,0.3797318611987382,True,2847.0,30.103625129961543,0.8609556065164136,3235,1286,0.2844503428445034,0.3538893678645229,0.1581551149106257,0.3041291760771312,0.1957342529538972,cohesive
242,249,33.98159565120991,34.40803218889515,1.0,24.7660229,2.0,549.4579852042741,76.97953597033569,2704,0.0410748038105365,2704,0,0,1.0,0.0,0.0,True,2272.0,26.89237924411993,0.7864461349897769,2274,0,0.0,,0.3090169943749474,,,intact
242,250,33.98159565120991,35.68594621243446,1.0,24.7660229,2.0,551.4966022540666,73.47086312590226,2852,0.0433229809421783,2852,0,0,1.0,0.0,0.0,True,2867.0,30.2091781366016,0.8672382383098288,2867,0,0.0,,0.3090169943749474,,,intact
242,258,33.98159565120991,34.9634289182945,1.0,24.7660229,2.0,558.0975759119729,62.14130927993569,2441,0.0370797322860649,2441,0,0,1.0,0.0,0.0,True,2480.0,28.096414677602564,0.8150382091539671,2480,0,0.0,,0.3145198591387564,,,intact
242,261,33.98159565120991,34.64620522001264,3.898979485566356,96.5622152261666,4.898979485566356,566.5552537045635,45.11864982979663,4530,0.0688124486914683,4530,0,0,1.0,0.0,0.0,True,2572.0,28.61281229213077,0.8338548497516807,2572,0,0.0,,0.2771863727725964,,,intact
242,265,33.98159565120991,34.984897798553995,6.358898943540674,157.48463685451412,7.358898943540674,566.4337865702685,50.665882581995184,5361,0.0814356594779165,5361,0,0,1.0,0.0,0.0,True,1769.0,23.72952145870468,0.6881463815755566,1769,0,0.0,,0.2714970279031851,,,intact
244,256,34.64554226035852,34.83851740011424,1.0,24.7660229,2.0,558.5439306378444,66.07702059363248,2825,0.0429128405195139,2825,0,0,1.0,0.0,0.0,True,2075.0,25.700058634784583,0.73973969743177,2075,0,0.0,,0.3133921657949117,,,intact
244,260,34.64554226035852,34.576388899754335,1.0,24.7660229,2.0,568.9436683830811,45.69602540198707,2539,0.0385683901164764,2539,0,0,1.0,0.0,0.0,True,2933.0,30.55491607216518,0.882810275878913,2933,0,0.0,,0.3090169943749474,,,intact
244,264,34.64554226035852,35.413359383768665,1.0,24.7660229,2.0,568.2382315313231,45.25678073645207,2981,0.0452825407393525,2981,0,0,1.0,0.0,0.0,True,3825.0,34.89319868760959,0.9961103548226858,3825,0,0.0,,0.3090169943749474,,,intact
245,263,34.858306729645726,33.64289928956633,1.0,24.7660229,2.0,567.9420551966533,51.81985575579847,2677,0.0406646633878721,2677,0,0,1.0,0.0,0.0,True,3216.0,31.99507140118726,0.9341462219574304,3224,0,0.0,,0.3090169943749474,,,intact
243,248,33.59826497474524,34.39054723368282,10.04987562112089,248.8954497748317,11.04987562112089,546.009005765909,82.41191133645742,9803,0.1489113541992194,4967,1027,3809,0.5066816280730388,0.1047638478016933,0.3885545241252677,True,1871.0,24.404052881639814,0.7178843721177594,1899,809,0.2987444608567208,0.3616577385879102,0.1601526128622927,0.3333333333333333,0.2015051257256175,cohesive
243,253,33.59826497474524,34.672570440744025,3.1815405503520555,78.79410612729761,4.181540550352056,549.0980232745932,76.39704212357114,4202,0.0638300020753973,4068,112,22,0.968110423607806,0.0266539742979533,0.0052356020942408,True,2528.0,28.367012395961314,0.8310140698681244,2528,78,0.0299309286262471,0.3773979485566356,0.2742918851774317,0.3987945679840713,0.1031060633792038,intact
243,259,33.59826497474524,34.18947304908834,7.6602540378443855,189.7140269210715,8.660254037844386,565.427242129364,49.3762233207683,6758,0.102656628754292,4896,742,1120,0.7244746966558153,0.1097957975732465,0.1657295057709381,True,1651.0,22.92443286298351,0.6763592806393238,1822,405,0.181859003143242,0.3916982318703404,0.2089454172900136,0.3751066431798513,0.1827528145803267,cohesive
243,276,33.59826497474524,35.38370174832421,8.43650317030929,208.9386307118025,9.43650317030929,574.6602297145874,31.85381440293829,6296,0.0956386704109237,4688,655,953,0.7445997458703939,0.1040343074968233,0.1513659466327827,True,1825.0,24.10218957450584,0.698796822400409,1829,272,0.1294621608757734,0.3597752501562547,0.2198638402446113,0.3597752501562546,0.1399114099116434,cohesive
246,270,34.55694165824956,34.337512963030974,1.0,24.7660229,2.0,574.3838724522784,46.24169112917856,2365,0.0359252629481948,2365,0,0,1.0,0.0,0.0,True,1957.0,24.95861469035648,0.7245464044256215,1957,0,0.0,,0.3090169943749474,,,intact
246,271,34.55694165824956,34.799725419400566,7.613903745752154,188.5661145256936,8.613903745752154,576.578261617327,46.272197825139045,6459,0.0981147033329346,6459,0,0,1.0,0.0,0.0,True,1664.0,23.014509567006368,0.6636567337135694,1664,0,0.0,,0.2690005236784504,,,intact
246,272,34.55694165824956,34.41233345339169,1.0,24.7660229,2.0,580.3368389697364,24.978751757521312,2726,0.0414089923030778,2726,0,0,1.0,0.0,0.0,True,1985.0,25.136529674456348,0.7289196423702466,1986,0,0.0,,0.3090169943749474,,,intact
248,249,34.39054723368282,34.40803218889515,2.23606797749979,55.37851073671648,3.23606797749979,554.1367278964309,85.02194969548806,3483,0.0529081145237051,3408,75,0,0.9784668389319552,0.0215331610680447,0.0,True,3401.0,32.902460742489644,0.9564866315158792,3401,0,0.0,,0.2801868778094689,0.407669683062202,,intact
245,274,34.858306729645726,34.923674460521575,1.0,24.7660229,2.0,581.0286026594904,7.175176132956288,3030,0.0460268696545583,3030,0,0,1.0,0.0,0.0,True,2877.0,30.26181657717801,0.8673246606372386,2878,938,0.2458071278825996,,0.3090169943749474,,,intact
246,252,34.55694165824956,33.399280712164014,1.0,24.7660229,2.0,552.3353405221527,86.05171662509454,2189,0.033251755007864,2189,0,0,1.0,0.0,0.0,True,1934.0,24.811515872260838,0.73022057456399,1934,0,0.0,,0.3090169943749474,,,intact
246,257,34.55694165824956,35.376136495886755,7.194052389321207,178.16806621772872,8.194052389321207,561.9170138665227,71.75705460090106,6688,0.1015933017325696,4441,627,1620,0.6640251196172249,0.09375,0.2422248803827751,True,1404.0,21.14017691983778,0.6045830521929458,1404,146,0.0941935483870967,0.3944308031686672,0.1951941016011037,0.3597752501562547,0.1992367015675634,cohesive
246,263,34.55694165824956,33.64289928956633,11.048281249692016,273.62198643551307,12.048281249692016,569.6465313392678,60.300271701779,9077,0.137883133945355,9025,52,0,0.994271234989534,0.005728765010466,0.0,True,1790.0,23.869953838853256,0.7000002788017556,1790,0,0.0,,0.2648342180349795,0.3556250366214818,,intact
248,257,34.39054723368282,35.376136495886755,1.0,24.7660229,2.0,562.4722886564728,71.05566184191825,3033,0.0460724408126321,3028,2,3,0.9983514671941972,0.0006594131223211,0.0009891196834817,True,2661.0,29.103652814295785,0.834313780116243,2661,12,0.0044893378226711,0.4899959967967964,0.3090169943749474,0.4585651935319721,0.180979002421849,intact
248,259,34.39054723368282,34.18947304908834,2.146264369941973,53.15443253543696,3.146264369941973,570.4764256517896,56.79317547351773,3604,0.0547461512326825,3600,4,0,0.9988901220865704,0.0011098779134295,0.0,True,2266.0,26.85684646589152,0.7832265535983972,2266,3,0.001322168356104,,0.2933997741163456,0.3877578289433402,,intact
248,277,34.39054723368282,34.41495400927894,1.0,24.7660229,2.0,583.7943782951413,21.39044860806393,2607,0.0396013363661496,2607,0,0,1.0,0.0,0.0,True,2366.0,27.443053596690888,0.7976994019645512,2366,100,0.040551500405515,,0.3090169943749474,,,intact
248,278,34.39054723368282,35.22106816912488,10.051815009825804,248.9434807199096,11.051815009825804,583.6704078411578,35.6950241219237,7534,0.1144443683093868,7128,406,0,0.946110963631537,0.0538890363684629,0.0,True,1686.0,23.16614918595387,0.6655828643510977,1686,0,0.0,,0.2585688584788905,0.3820344916041042,,intact
249,256,34.40803218889515,34.83851740011424,10.80391513507249,267.5700096448619,11.80391513507249,564.8413505061028,78.87960398881296,9409,0.1429263421055244,9409,0,0,1.0,0.0,0.0,True,1781.0,23.809869955405706,0.6876839379498769,1781,0,0.0,,0.2658626798938588,,,intact
249,261,34.40803218889515,34.64620522001264,1.0,24.7660229,2.0,574.3125350048167,59.681840390229496,2722,0.0413482307589794,2722,0,0,1.0,0.0,0.0,True,2108.0,25.903614421069328,0.7502396780571162,2108,0,0.0,,0.3090169943749474,,,intact
249,265,34.40803218889515,34.984897798553995,1.0,24.7660229,2.0,574.1910678705217,61.325343773242366,2471,0.0375354438668031,2471,0,0,1.0,0.0,0.0,True,2844.0,30.087760240780646,0.8671707693052451,2844,0,0.0,,0.3090169943749474,,,intact
249,278,34.40803218889515,35.22106816912488,1.0,24.7660229,2.0,586.7489464492542,31.78305088977006,2811,0.0427001751151694,2811,0,0,1.0,0.0,0.0,True,2467.0,28.022678123537936,0.8049128303956387,2470,0,0.0,,0.3090169943749474,,,intact
250,258,35.68594621243446,34.9634289182945,1.0,24.7660229,2.0,567.8934742620186,79.2488780612216,2741,0.0416368480934469,2741,0,0,1.0,0.0,0.0,True,2656.0,29.076297180076903,0.8231154805339577,2704,39,0.0142180094786729,,0.3090169943749474,,,intact
250,267,35.68594621243446,35.355585911805655,3.685557720282968,91.27660689979976,4.685557720282968,580.8142052943856,58.15985910596533,4613,0.0700732507315107,4613,0,0,1.0,0.0,0.0,True,3810.0,34.82471344261489,0.980404346621132,3815,0,0.0,,0.2771863727725964,,,intact
250,280,35.68594621243446,35.00874289082228,1.0,24.7660229,2.0,592.4814104598493,31.097065898410545,2922,0.0443863079639007,2922,0,0,1.0,0.0,0.0,True,4091.0,36.086087961676974,1.020899544772581,4091,0,0.0,,0.3090169943749474,,,intact
251,273,33.86806122660582,37.51463747676039,1.0,24.7660229,2.0,581.1960666790769,34.12026890250867,3118,0.0473636236247236,3118,0,0,1.0,0.0,0.0,True,3702.0,34.327586554437424,0.9617901025873832,3862,1525,0.2830889177649898,,0.3090169943749474,,,intact
252,253,33.399280712164014,34.672570440744025,7.246211251235321,179.4598337863316,8.246211251235321,555.9796328207867,88.11948028695821,5748,0.0873143388694393,5740,8,0,0.998608211551844,0.0013917884481558,0.0,True,1532.0,22.08281561833924,0.6488090229465092,1532,0,0.0,,0.2687959533979827,0.4353846570206697,,intact
252,269,33.399280712164014,34.29263964167059,3.1815405503520555,78.79410612729761,4.181540550352056,576.6498870338751,52.45196011687175,3757,0.0570702802944473,3757,0,0,1.0,0.0,0.0,True,2093.0,25.81128806903433,0.7626106020959464,2093,0,0.0,,0.2843646522044218,,,intact
252,272,33.399280712164014,34.41233345339169,1.0,24.7660229,2.0,582.7245397834545,37.25747816460392,2435,0.0369885899699173,2435,0,0,1.0,0.0,0.0,True,2322.0,27.186679747971468,0.801829600504649,2322,0,0.0,,0.3090169943749474,,,intact
252,276,33.399280712164014,35.38370174832421,1.0,24.7660229,2.0,581.541839260781,39.05532283371863,2549,0.0387202939767224,2549,0,0,1.0,0.0,0.0,True,2427.0,27.79456950139829,0.8081815736142187,2427,0,0.0,,0.3090169943749474,,,intact
254,283,33.50353524597762,33.02748550656999,1.0,24.7660229,2.0,599.3690521766958,13.816067040858693,2008,0.0305022951374102,2008,0,0,1.0,0.0,0.0,True,3356.0,32.684063058818154,0.982521016185269,3363,546,0.1396776669224865,,0.3090169943749474,,,intact
255,279,35.849971643717346,33.67092872951251,7.4852813742385695,185.38064992733587,8.48528137423857,591.8350642218145,49.54558137900066,7128,0.1082770715833965,6807,314,7,0.95496632996633,0.0440516273849607,0.0009820426487093,True,1773.0,23.756334485855785,0.6834300004262759,1869,33,0.0173501577287066,0.2393461226828726,0.2612038749637414,0.2939767624753528,-0.0218577522808688,intact
255,289,35.849971643717346,34.83550115772572,10.0,247.660229,11.0,605.4378654067311,2.522937480755987,9509,0.1444453807079851,6021,1794,1694,0.6331896098433063,0.1886633715427489,0.1781470186139447,True,2725.0,29.451560906865865,0.8333129776070367,2885,753,0.2069818581638262,0.3629773449415502,0.1999999999999999,0.3437840689977869,0.1629773449415502,cohesive
256,259,34.83851740011424,34.18947304908834,6.817337799805944,168.8383440670296,7.817337799805943,581.1810482614615,76.83049384476918,6203,0.0942259645106353,6203,0,0,1.0,0.0,0.0,True,2059.0,25.600782325007668,0.7417507639555923,2059,0,0.0,,0.2714970279031851,,,intact
253,276,34.672570440744025,35.38370174832421,1.0,24.7660229,2.0,582.798430745697,40.24316820801082,3121,0.0474091947827975,3121,0,0,1.0,0.0,0.0,True,3616.0,33.92651689225682,0.9685504475800756,3616,67,0.0181916915557969,,0.3090169943749474,,,intact
254,257,33.50353524597762,35.376136495886755,1.0,24.7660229,2.0,569.8350678894963,82.68567272897761,4374,0.0664427484716297,4374,0,0,1.0,0.0,0.0,True,3364.0,32.722995845769866,0.950149587483622,3364,0,0.0,,0.3203772410170408,,,intact
254,265,33.50353524597762,34.984897798553995,3.1815405503520555,78.79410612729761,4.181540550352056,578.4753084954489,70.10390674507278,3889,0.0590754112496954,3807,82,0,0.978914888146053,0.021085111853947,0.0,True,2830.0,30.013613209677494,0.8764578739934802,2848,447,0.1356600910470409,,0.2791745113185196,0.4013498739246386,,intact
254,270,33.50353524597762,34.337512963030974,8.0,198.1281832,9.0,582.301926475252,65.33380984713567,5140,0.0780785841664784,4481,659,0,0.8717898832684825,0.1282101167315175,0.0,True,2155.0,26.190796183508223,0.7721223912348204,2155,58,0.0262087663804789,,0.25,0.3366585397732337,,intact
256,260,34.83851740011424,34.576388899754335,1.0,24.7660229,2.0,582.8671722529152,72.47245825771637,2666,0.0404975691416014,2666,0,0,1.0,0.0,0.0,True,2510.0,28.265841829340843,0.8144026502674789,2510,0,0.0,,0.3090169943749474,,,intact
256,261,34.83851740011424,34.64620522001264,1.0,24.7660229,2.0,581.9386190063922,74.79103493498467,2499,0.0379607746754921,2499,0,0,1.0,0.0,0.0,True,1652.0,22.93137440223813,0.6600407553644273,1652,0,0.0,,0.3090169943749474,,,intact
256,264,34.83851740011424,35.413359383768665,7.0990195135927845,175.81447984118574,8.099019513592784,582.1617354011571,75.95024004277964,5973,0.0907321757249758,5973,0,0,1.0,0.0,0.0,True,1405.0,21.147704132794797,0.6020537842099749,1405,0,0.0,,0.2692803301885514,,,intact
256,278,34.83851740011424,35.22106816912488,1.0,24.7660229,2.0,594.3750304508296,51.76155271734659,2708,0.0411355653546349,2708,0,0,1.0,0.0,0.0,True,2020.0,25.357168021907675,0.7238743368485234,2020,0,0.0,,0.3090169943749474,,,intact
256,286,34.83851740011424,33.803348570228785,5.81864367245563,144.10466243897622,6.81864367245563,605.3257127296235,29.16571932843132,5206,0.0790811496441024,5206,0,0,1.0,0.0,0.0,True,1399.0,21.102500581000424,0.6148580107107764,1399,0,0.0,,0.2762920068094934,,,intact
256,287,34.83851740011424,34.368463896086006,1.8284271247461903,45.2828680424453,2.8284271247461903,605.8840521612472,23.953756913239207,2923,0.0444014983499253,2923,0,0,1.0,0.0,0.0,True,1805.0,23.96975895919152,0.692697716624943,1805,0,0.0,,0.2898979485566356,,,intact
257,270,35.376136495886755,34.337512963030974,3.898979485566356,96.5622152261666,4.898979485566356,586.3532466103666,70.1499026407105,4752,0.072184714388931,4248,303,201,0.8939393939393939,0.0637626262626262,0.0422979797979798,True,2027.0,25.40106571178744,0.728725749087524,2027,54,0.0259490629505045,0.3987945679840713,0.2572842744474721,0.414213562373095,0.1415102935365992,cohesive
257,272,35.376136495886755,34.41233345339169,4.449489742783178,110.1961648630833,5.449489742783178,592.3062131278245,59.61672991423011,5185,0.0787621515375857,4716,259,210,0.9095467695274831,0.0499517839922854,0.0405014464802314,True,1916.0,24.69578388972788,0.7077324924210697,1917,60,0.0303490136570561,0.3642970411490392,0.2592192604530755,0.3660254037844386,0.1050777806959638,cohesive
257,277,35.376136495886755,34.41495400927894,1.0,24.7660229,2.0,595.2084776632794,51.97768276582164,2812,0.042715365501194,2812,0,0,1.0,0.0,0.0,True,2226.0,26.61874915628302,0.7628122433281879,2226,0,0.0,,0.3090169943749474,,,intact
257,282,35.376136495886755,34.44496115286034,1.0,24.7660229,2.0,601.803984969457,36.3310889042874,2884,0.0438090732949657,2884,0,0,1.0,0.0,0.0,True,2905.0,30.40871946274476,0.8710467319125691,2905,0,0.0,,0.3090169943749474,,,intact
258,265,34.9634289182945,34.984897798553995,1.0,24.7660229,2.0,582.8306585782204,76.39069806464784,2864,0.0435052655744735,2864,0,0,1.0,0.0,0.0,True,2400.0,27.63953195770684,0.7902842928492609,2410,562,0.1890982503364737,,0.3090169943749474,,,intact
258,268,34.9634289182945,34.6642280005678,1.7320508075688772,42.89600996421431,2.732050807568877,586.6604751420803,70.1921051087894,3057,0.0464370100772226,2815,174,68,0.9208374223094538,0.056918547595682,0.0222440300948642,True,468.0,12.205286835384658,0.3505873204840882,1274,2978,0.7003762935089369,0.4364916731037084,0.2742918851774317,0.4340578300578996,0.1621997879262766,intact
258,280,34.9634289182945,35.00874289082228,2.863703305156273,70.92254163430594,3.863703305156273,599.0823841177555,48.05784098006837,3780,0.0574196591730133,3732,48,0,0.9873015873015872,0.0126984126984126,0.0,True,3440.0,33.090572803628525,0.9458209441861888,3460,511,0.1286829513976328,,0.2801868778094689,0.4186324688633523,,intact
259,275,34.18947304908834,34.063611028218084,1.0,24.7660229,2.0,599.5578032174288,73.77692625861656,2379,0.0361379283525393,2379,0,0,1.0,0.0,0.0,True,2995.0,30.87617380959715,0.9047554180738688,2996,82,0.0266406757634827,,0.3090169943749474,,,intact
259,277,34.18947304908834,34.41495400927894,7.4852813742385695,185.38064992733587,8.48528137423857,603.2126146585963,69.98630265766876,6024,0.0915068854122307,5960,64,0,0.9893758300132802,0.0106241699867197,0.0,True,1509.0,21.91642348220485,0.6389215513325049,1509,55,0.0351662404092071,,0.2677768736123398,0.3045853676005105,,intact
259,278,34.18947304908834,35.22106816912488,1.414213562373095,35.02444547122265,2.414213562373095,603.0886442046128,68.85049403894384,2432,0.0369430188118434,2432,0,0,1.0,0.0,0.0,True,1882.0,24.47568601281472,0.7052440618743465,1882,0,0.0,,0.2933997741163456,,,intact
259,286,34.18947304908834,33.803348570228785,1.0,24.7660229,2.0,614.0393264834065,44.2485240010231,2426,0.0368518764956958,2426,0,0,1.0,0.0,0.0,True,1830.0,24.135183689301744,0.709933287500009,1830,0,0.0,,0.3090169943749474,,,intact
259,292,34.18947304908834,34.94629997264993,1.0,24.7660229,2.0,623.2115211076955,16.376561515934764,2662,0.040436807597503,2662,0,0,1.0,0.0,0.0,True,2537.0,28.41746261101221,0.8220769471132389,2537,99,0.0375569044006069,,0.3090169943749474,,,intact
260,275,34.576388899754335,34.063611028218084,1.0,24.7660229,2.0,601.2439272088825,76.1699736258612,2920,0.0443559271918515,2920,0,0,1.0,0.0,0.0,True,3889.0,35.18390466347876,1.025172048379927,3889,0,0.0,,0.3090169943749474,,,intact
260,286,34.576388899754335,33.803348570228785,1.0,24.7660229,2.0,615.7254504748603,49.24133554241505,2529,0.0384164862562303,2529,0,0,1.0,0.0,0.0,True,1923.0,24.74085510105561,0.7236311812959558,1923,0,0.0,,0.3090169943749474,,,intact
260,293,34.576388899754335,35.26028324496813,1.0,24.7660229,2.0,624.8327514141693,25.146849796990978,2967,0.045069875335008,2967,0,0,1.0,0.0,0.0,True,3716.0,34.39243429969688,0.9849390941316756,3716,0,0.0,,0.3090169943749474,,,intact
261,264,34.64620522001264,35.413359383768665,1.0,24.7660229,2.0,591.632919899871,89.65395206189234,2579,0.0391760055574606,2579,0,0,1.0,0.0,0.0,True,1909.0,24.650630270337032,0.7037049233676389,1909,0,0.0,,0.3090169943749474,,,intact
261,267,34.64620522001264,35.355585911805655,1.0,24.7660229,2.0,595.8728567448825,82.66168280000156,2701,0.0410292326524626,2701,0,0,1.0,0.0,0.0,True,2582.0,28.668381993522893,0.8190756702078755,2582,0,0.0,,0.3090169943749474,,,intact
261,278,34.64620522001264,35.22106816912488,9.198039027185567,227.7988451823715,10.198039027185567,603.8462149495435,71.56779629520473,8260,0.1254725885632513,8109,151,0,0.981719128329298,0.0182808716707021,0.0,True,1075.0,18.4981925508298,0.5295238143272316,1075,0,0.0,,0.2653311931459037,0.3436748035887967,,intact
261,280,34.64620522001264,35.00874289082228,3.47213595499958,85.99099857343296,4.47213595499958,607.5400619103461,64.20853250493148,3961,0.0601691190434671,3961,0,0,1.0,0.0,0.0,True,2357.0,27.39080870903951,0.7864712975007969,2357,0,0.0,,0.2801868778094689,,,intact
261,287,34.64620522001264,34.368463896086006,1.0,24.7660229,2.0,615.3552366599611,44.090234906782,2738,0.0415912769353731,2738,0,0,1.0,0.0,0.0,True,2313.0,27.133941231290155,0.7863238809605705,2313,0,0.0,,0.3090169943749474,,,intact
261,288,34.64620522001264,36.07761731453599,1.0,24.7660229,2.0,618.4708131196672,43.51653289552538,2750,0.0417735615676684,2750,0,0,1.0,0.0,0.0,True,2389.0,27.576118619071032,0.7798254571322155,2389,0,0.0,,0.3090169943749474,,,intact
262,273,33.492330262871896,37.51463747676039,1.0,24.7660229,2.0,599.0637890633486,74.60351042953506,2849,0.0432774097841044,2849,0,0,1.0,0.0,0.0,True,3011.0,30.958537874056542,0.8719859151731428,3234,501,0.1341365461847389,,0.3090169943749474,,,intact
262,281,33.492330262871896,32.91034682777117,1.0,24.7660229,2.0,604.8292178106185,60.53531417070764,2524,0.0383405343261073,2524,0,0,1.0,0.0,0.0,True,4901.0,39.49730056835224,1.18962976490952,4901,103,0.0205835331734612,,0.3184041067997867,,,intact
263,270,33.64289928956633,34.337512963030974,1.0,24.7660229,2.0,594.0827640831117,81.96747516774751,2576,0.0391304343993868,2576,0,0,1.0,0.0,0.0,True,2642.0,28.999564122544584,0.8531741177087848,2643,0,0.0,,0.3145198591387564,,,intact
263,271,33.64289928956633,34.799725419400566,1.0,24.7660229,2.0,596.2771532481602,78.2553090647875,2853,0.0433381713282029,2853,0,0,1.0,0.0,0.0,True,2983.0,30.814256286437413,0.9004405198505,3126,0,0.0,,0.3203772410170407,,,intact
263,274,33.64289928956633,34.923674460521575,1.0,24.7660229,2.0,602.431970432938,67.47301345779326,2810,0.0426849847291448,2810,0,0,1.0,0.0,0.0,True,3496.0,33.35882734897215,0.9730346880262302,3503,75,0.0209614309670206,,0.3203772410170407,,,intact
264,267,35.413359383768665,35.355585911805655,5.477225575051661,135.6490940201951,6.477225575051661,596.0959731396474,83.5546015514925,5692,0.0864636772520613,5692,0,0,1.0,0.0,0.0,True,2225.0,26.612769430462027,0.7521030395270369,2225,0,0.0,,0.2758067637633262,,,intact
264,287,35.413359383768665,34.368463896086006,1.0,24.7660229,2.0,615.578353054726,48.6217987901194,2536,0.0385228189584025,2536,0,0,1.0,0.0,0.0,True,2050.0,25.544769849751454,0.7321324851976453,2050,0,0.0,,0.3090169943749474,,,intact
264,294,35.413359383768665,35.211250744385694,1.0,24.7660229,2.0,622.6446439826291,25.855494084351378,3097,0.0470446255182069,3097,0,0,1.0,0.0,0.0,True,3069.0,31.25528820372728,0.885110392737373,3071,0,0.0,,0.3090169943749474,,,intact
265,282,34.984897798553995,34.44496115286034,4.449489742783178,110.1961648630833,5.449489742783178,610.4442255754096,58.41289374312742,5282,0.0802356189819725,5237,45,0,0.9914804998106778,0.0085195001893222,0.0,True,2837.0,30.05070959400816,0.8656422481006929,2837,0,0.0,,0.2779262976266636,0.3214835140128368,,intact
265,288,34.984897798553995,36.07761731453599,1.0,24.7660229,2.0,618.3493459853722,39.09370762367744,2859,0.0434293136443505,2859,0,0,1.0,0.0,0.0,True,3359.0,32.69866828620629,0.9202789469010246,3360,53,0.0155288602402578,,0.3090169943749474,,,intact
266,275,33.78195496630892,34.063611028218084,5.81864367245563,144.10466243897622,6.81864367245563,603.7138972108903,81.37371343754059,5571,0.0846256405430839,5566,5,0,0.9991024950637228,0.0008975049362771,0.0,True,3090.0,31.36203992580701,0.9245125887323852,3114,108,0.0335195530726257,,0.2742918851774317,0.4406653925083386,,intact
266,291,33.78195496630892,34.42261180835793,1.0,24.7660229,2.0,624.9776289905014,35.54003364573307,2790,0.0423811770086526,2790,0,0,1.0,0.0,0.0,True,3937.0,35.40036753913134,1.038064435071819,3939,0,0.0,,0.3090169943749474,,,intact
266,302,33.78195496630892,33.78327978713968,7.194052389321207,178.16806621772872,8.194052389321207,631.8735602265833,27.9407971948698,5422,0.0823622730254175,5422,0,0,1.0,0.0,0.0,True,2507.0,28.24894484158237,0.8361976375769349,2507,41,0.0160910518053375,,0.2696862318229452,,,intact
267,280,35.355585911805655,35.00874289082228,1.0,24.7660229,2.0,612.0031151501225,70.71709724326962,2822,0.0428672693614401,2822,0,0,1.0,0.0,0.0,True,2164.0,26.24542995840844,0.7459867920300046,2164,0,0.0,,0.3090169943749474,,,intact
267,294,35.355585911805655,35.211250744385694,1.0,24.7660229,2.0,626.8845808276405,40.79174943196586,2935,0.0445837829822206,2935,0,0,1.0,0.0,0.0,True,2799.0,29.84877504066842,0.8459717469296412,2799,0,0.0,,0.3090169943749474,,,intact
267,297,35.355585911805655,34.37109114548263,1.0,24.7660229,2.0,633.5139770047232,18.29674565714835,2768,0.0420469885161113,2768,0,0,1.0,0.0,0.0,True,2877.0,30.26181657717801,0.8680125844033707,2878,0,0.0,,0.3090169943749474,,,intact
268,273,34.6642280005678,37.51463747676039,8.222125139210444,203.62933948435156,9.222125139210444,603.9582089487217,82.63396851624736,7504,0.1139886567286486,2831,259,4414,0.3772654584221748,0.0345149253731343,0.5882196162046909,False,3.0,0.9772050238058398,0.0270773173655046,353,3123,0.8984464902186421,0.3516287047744073,0.1238993430992954,0.2598751755617592,0.2277293616751118,cohesive
268,298,34.6642280005678,34.02193090762314,2.146264369941973,53.15443253543696,3.146264369941973,629.8815243475265,30.62317402623717,3084,0.046847150499887,2601,194,289,0.8433852140077821,0.062905317769131,0.0937094682230869,True,562.0,13.374982468597496,0.3894520433578214,1663,2864,0.6326485531256903,0.4026997478492772,0.2572842744474721,0.4047889733518942,0.1454154734018051,cohesive
269,271,34.29263964167059,34.799725419400566,1.0,24.7660229,2.0,600.8928081290494,86.29113841150621,2655,0.0403304748953307,2655,0,0,1.0,0.0,0.0,True,2970.0,30.747038263316654,0.8900270886989949,2970,0,0.0,,0.3090169943749474,,,intact
269,272,34.29263964167059,34.41233345339169,9.954451150103322,246.53216514039025,10.954451150103322,604.6513854814589,81.12776095019677,7152,0.1086416408479871,7152,0,0,1.0,0.0,0.0,True,1601.0,22.57463461011604,0.6571470329776882,1601,0,0.0,,0.2687959533979826,,,intact
269,276,34.29263964167059,35.38370174832421,2.863703305156273,70.92254163430594,3.863703305156273,603.4686849587854,82.54849411853594,3731,0.0566753302578076,3731,0,0,1.0,0.0,0.0,True,2719.0,29.419119302482983,0.8444507480040401,2719,0,0.0,,0.2791745113185196,,,intact
269,295,34.29263964167059,35.338070436641885,1.0,24.7660229,2.0,630.9459842053654,23.23480144610762,2788,0.0423507962366034,2788,0,0,1.0,0.0,0.0,True,3846.0,34.988852828620416,1.0049833698168251,3846,0,0.0,,0.3090169943749474,,,intact
270,272,34.337512963030974,34.41233345339169,1.0,24.7660229,2.0,604.7730717135803,80.46522299696466,2359,0.0358341206320472,2359,0,0,1.0,0.0,0.0,True,2097.0,25.835940689810563,0.7515926809005639,2099,28,0.0131640808650681,,0.3090169943749474,,,intact
270,274,34.337512963030974,34.923674460521575,1.0,24.7660229,2.0,607.1693115459487,76.12541685122243,2553,0.0387810555208209,2553,0,0,1.0,0.0,0.0,True,3204.0,31.935323316554435,0.9221708291329322,3204,44,0.0135467980295566,,0.3090169943749474,,,intact
270,283,34.337512963030974,33.02748550656999,5.422466567392307,134.29293118252227,6.422466567392307,615.8872308975662,62.42642305187292,5139,0.0780633937804538,4183,956,0,0.8139715898034637,0.1860284101965363,0.0,True,2329.0,27.22762797090574,0.8083612733456067,2330,0,0.0,,0.2330240281039237,0.3911637853252454,,intact
270,296,34.337512963030974,33.97746035425201,3.1815405503520555,78.79410612729761,4.181540550352056,628.4753624715313,34.970390310608295,3863,0.0586804612130556,3782,81,0,0.9790318405384416,0.0209681594615583,0.0,True,2222.0,26.594822185913987,0.7785942347484098,2222,9,0.004034065441506,,0.2791745113185196,0.4270509831248423,,intact
271,272,34.799725419400566,34.41233345339169,1.0,24.7660229,2.0,606.9674608786288,83.80275904062172,2535,0.0385076285723779,2535,0,0,1.0,0.0,0.0,True,2320.0,27.17496892263898,0.7852668845637143,2320,0,0.0,,0.3133921657949117,,,intact
271,295,34.799725419400566,35.338070436641885,4.449489742783178,110.1961648630833,5.449489742783178,633.2620596025354,35.99833821640829,5301,0.0805242363164401,5301,0,0,1.0,0.0,0.0,True,2978.0,30.78842056772852,0.8779409216372192,2978,0,0.0,,0.2779262976266636,,,intact
271,300,34.799725419400566,34.3772871687096,1.0,24.7660229,2.0,633.4624286944404,27.15894390974795,2755,0.0418495134977914,2755,0,0,1.0,0.0,0.0,True,2830.0,30.013613209677494,0.867733719245231,2830,0,0.0,,0.3133921657949117,,,intact
272,277,34.41233345339169,34.41495400927894,7.0,173.3621603,8.0,613.6283027664931,85.64290198042784,6277,0.0953500530764562,4826,1451,0,0.7688386171738092,0.2311613828261908,0.0,True,1982.0,25.117527633433056,0.7298712054301392,1991,0,0.0,,0.2222222222222222,0.3850786724304072,,intact
272,296,34.41233345339169,33.97746035425201,2.6502815398728847,65.63693330793913,3.6502815398728847,634.4283289889893,48.24925992385912,3583,0.0544271531261658,3578,5,0,0.9986045213508232,0.0013954786491766,0.0,True,2568.0,28.59055416951505,0.8361058742165584,2568,17,0.0065764023210831,,0.2843646522044218,0.3577747210701756,,intact
272,299,34.41233345339169,34.80419319815187,1.0,24.7660229,2.0,638.0889544371837,40.846515509245705,2519,0.0382645823959842,2519,0,0,1.0,0.0,0.0,True,2670.0,29.15282826949593,0.8423661134069867,2670,0,0.0,,0.3090169943749474,,,intact
273,303,37.51463747676039,33.23713006840151,1.0,24.7660229,2.0,640.2423947143482,16.990548602775938,3783,0.0574652303310871,3783,0,0,1.0,0.0,0.0,True,5015.0,39.95402456839248,1.1294141745049475,5042,240,0.0454373343430518,,0.3090169943749474,,,intact
274,279,34.923674460521575,33.67092872951251,8.0,198.1281832,9.0,616.370811648917,88.72381743316473,7217,0.1096290159395865,2568,859,3790,0.3558265207149785,0.1190245254260773,0.5251489538589441,False,2589.0,28.707216781322323,0.8370109439015783,2714,930,0.2552140504939627,0.3501496858404574,0.1139189007235634,0.331802507650613,0.236230785116894,cohesive
274,290,34.923674460521575,33.03492496746054,2.449489742783178,60.66411906308329,3.449489742783178,630.3205756731593,65.43126193293811,3316,0.0503713200575958,3316,0,0,1.0,0.0,0.0,True,4446.0,37.61922053914905,1.10712171397868,4604,1268,0.2159400544959128,,0.2843646522044218,,,intact
274,304,34.923674460521575,35.535592696227965,1.0,24.7660229,2.0,643.9423292903964,38.47105138073362,2724,0.0413786115310286,2724,0,0,1.0,0.0,0.0,True,3078.0,31.301083522359217,0.8884873427004065,3078,1,0.0003247807729782,,0.3090169943749474,,,intact
275,286,34.063611028218084,33.803348570228785,1.0,24.7660229,2.0,623.7024676855908,65.26126742498117,2464,0.0374291111646309,2464,0,0,1.0,0.0,0.0,True,1958.0,24.96499062983726,0.7357038175144237,1958,0,0.0,,0.3090169943749474,,,intact
276,301,35.38370174832421,33.896966355948706,1.0,24.7660229,2.0,636.7284938245427,37.391186543587736,2721,0.0413330403729548,2721,0,0,1.0,0.0,0.0,True,2696.0,29.294426998176625,0.8456739174075569,2696,0,0.0,,0.3090169943749474,,,intact
277,278,34.41495400927894,35.22106816912488,3.2426406871192857,80.30731351366796,4.242640687119286,616.4065968479645,89.80315486685494,4298,0.0652882791337595,4297,1,0,0.9997673336435552,0.0002326663564448,0.0,True,2106.0,25.891323262882167,0.743618674729868,2106,0,0.0,,0.2817290466902531,0.4708313008125245,,intact
277,282,34.41495400927894,34.44496115286034,1.0,24.7660229,2.0,623.1260746081257,79.11099551920249,2577,0.0391456247854114,2577,0,0,1.0,0.0,0.0,True,2055.0,25.575903036015948,0.7428386449734737,2055,0,0.0,,0.3090169943749474,,,intact
277,292,34.41495400927894,34.94629997264993,1.0,24.7660229,2.0,636.5294737510474,55.36963168387455,2691,0.0408773287922166,2691,0,0,1.0,0.0,0.0,True,2383.0,27.541467985130588,0.7941456188870559,2383,0,0.0,,0.3090169943749474,,,intact
275,302,34.063611028218084,33.78327978713968,1.0,24.7660229,2.0,637.3806074353063,33.241258260124084,2781,0.0422444635344312,2781,0,0,1.0,0.0,0.0,True,2401.0,27.645289593840054,0.8149316574896691,2580,3,0.0011614401858304,,0.3145198591387564,,,intact
276,277,35.38370174832421,34.41495400927894,3.16227766016838,78.31704094788851,4.16227766016838,612.4456022438196,83.66267074589443,3687,0.0560069532727249,3620,67,0,0.9818280444806076,0.0181719555193924,0.0,True,2762.0,29.650833135674784,0.8496104348670047,2762,39,0.0139235987147447,,0.2771863727725964,0.3699677034698106,,intact
276,291,35.38370174832421,34.42261180835793,2.146264369941973,53.15443253543696,3.146264369941973,630.0545225822634,52.1842179665348,3871,0.0588019843012525,3726,131,14,0.9625419788168432,0.0338413846551278,0.0036166365280289,True,3330.0,32.557209969406514,0.9327869732863155,3330,12,0.0035906642728904,0.455695514421598,0.2898979485566356,0.4437410968480305,0.1657975658649624,intact
276,299,35.38370174832421,34.80419319815187,1.7320508075688772,42.89600996421431,2.732050807568877,636.9062539145102,35.11827481043068,3509,0.0533030645603449,3509,0,0,1.0,0.0,0.0,True,2730.0,29.47856830447755,0.8399900959262943,2731,0,0.0,,0.2958163163244892,,,intact
278,287,35.22106816912488,34.368463896086006,1.7320508075688772,42.89600996421431,2.732050807568877,627.7916481043985,71.37798187811543,2940,0.0446597349123437,2940,0,0,1.0,0.0,0.0,True,1700.0,23.26213245840639,0.6685526333646831,1700,0,0.0,,0.2898979485566356,,,intact
278,288,35.22106816912488,36.07761731453599,1.0,24.7660229,2.0,630.9072245641047,65.69518439107692,2974,0.0451762080371803,2974,0,0,1.0,0.0,0.0,True,2504.0,28.2320377409108,0.7919371177573978,2505,0,0.0,,0.3090169943749474,,,intact
278,306,35.22106816912488,34.66906180829361,1.0,24.7660229,2.0,649.6435733202804,13.79203761706931,2749,0.0417583711816438,2749,0,0,1.0,0.0,0.0,True,2370.0,27.46624164780438,0.7859834187367722,2370,0,0.0,,0.3090169943749474,,,intact
279,289,33.67092872951251,34.83550115772572,1.0,24.7660229,2.0,630.8259065869754,66.1815531170246,3010,0.0457230619340661,3010,0,0,1.0,0.0,0.0,True,2993.0,30.86586284794393,0.9011084915313564,3208,788,0.1971971971971972,,0.3203772410170407,,,intact
277,299,34.41495400927894,34.80419319815187,2.146264369941973,53.15443253543696,3.146264369941973,640.9912189726385,46.56789901705199,3608,0.0548069127767809,3608,0,0,1.0,0.0,0.0,True,2159.0,26.215091918030804,0.7574520338851145,2160,0,0.0,,0.2933997741163456,,,intact
277,307,34.41495400927894,34.7731578718143,1.0,24.7660229,2.0,649.4171928064034,18.720318844149336,2622,0.0398291921565187,2622,0,0,1.0,0.0,0.0,True,2018.0,25.344611859700866,0.732629093947762,2018,0,0.0,,0.3090169943749474,,,intact
278,282,35.22106816912488,34.44496115286034,3.0,74.2980687,4.0,623.0021041541421,79.52963834484044,3990,0.0606096402381807,3990,0,0,1.0,0.0,0.0,True,2487.0,28.13603893477345,0.8077405647660266,2487,0,0.0,,0.2817290466902531,,,intact
278,286,35.22106816912488,33.803348570228785,2.146264369941973,53.15443253543696,3.146264369941973,627.2333086727748,72.10419583088868,3304,0.0501890354253005,3304,0,0,1.0,0.0,0.0,True,1657.0,22.96605062710045,0.6654471478932923,1657,0,0.0,,0.2933997741163456,,,intact
282,283,34.44496115286034,33.02748550656999,1.7320508075688772,42.89600996421431,2.732050807568877,631.3379692566566,87.3611536885781,2962,0.044993923404885,2962,0,0,1.0,0.0,0.0,True,2662.0,29.10912085620675,0.8628446809743278,2662,0,0.0,,0.2989350844248255,,,intact
282,288,34.44496115286034,36.07761731453599,2.146264369941973,53.15443253543696,3.146264369941973,637.6267023242658,77.53849628418412,3688,0.0560221436587495,3688,0,0,1.0,0.0,0.0,True,2437.0,27.85177180414018,0.7898682211971726,2437,0,0.0,,0.2898979485566356,,,intact
282,296,34.44496115286034,33.97746035425201,1.414213562373095,35.02444547122265,2.414213562373095,643.9261008306216,65.81725671085827,2596,0.0394342421198789,2596,0,0,1.0,0.0,0.0,True,2255.0,26.79158064288944,0.7831228434411522,2255,0,0.0,,0.2989350844248255,,,intact
282,307,34.44496115286034,34.7731578718143,1.0,24.7660229,2.0,656.012700112581,41.61457359007763,2531,0.0384468670282795,2531,0,0,1.0,0.0,0.0,True,2288.0,26.986904594423443,0.7797641708467473,2288,0,0.0,,0.3090169943749474,,,intact
280,288,35.00874289082228,36.07761731453599,1.0,24.7660229,2.0,634.6010715249073,72.27650581252978,2984,0.0453281118974263,2984,0,0,1.0,0.0,0.0,True,2560.0,28.54598585844434,0.803135391261533,2560,0,0.0,,0.3090169943749474,,,intact
280,297,35.00874289082228,34.37109114548263,1.0,24.7660229,2.0,645.1811821701868,50.56005396983081,2737,0.0415760865493485,2737,0,0,1.0,0.0,0.0,True,3583.0,33.771353573650586,0.9735207367598716,3583,0,0.0,,0.3090169943749474,,,intact
280,312,35.00874289082228,33.34426049964825,8.917213725368399,220.84391932666807,9.9172137253684,656.1294393590449,32.30493026216891,8283,0.1258219674418172,8283,0,0,1.0,0.0,0.0,True,2637.0,28.97211020734693,0.8477201811262646,2645,794,0.2308810700785112,,0.266978077589994,,,intact
281,284,32.91034682777117,34.28884977153511,1.0,24.7660229,2.0,628.2804074769931,77.97770107963031,2525,0.0383557247121319,2290,91,144,0.906930693069307,0.036039603960396,0.057029702970297,True,2299.0,27.05169917651264,0.805119720041174,2382,3024,0.5593784683684795,0.4494897427831781,0.3145198591387564,0.4449944320643648,0.1349698836444216,intact
282,313,34.44496115286034,34.09814123138656,1.0,24.7660229,2.0,660.2219124389721,29.15627731556537,2374,0.0360619764224163,2374,0,0,1.0,0.0,0.0,True,2485.0,28.12472341493725,0.8206434327198209,2485,0,0.0,,0.3090169943749474,,,intact
283,296,33.02748550656999,33.97746035425201,1.0,24.7660229,2.0,645.542488172975,68.84004508275618,2270,0.0344821762758572,2270,0,0,1.0,0.0,0.0,True,2113.0,25.934316831301917,0.7741015681191913,2113,0,0.0,,0.3133921657949117,,,intact
283,304,33.02748550656999,35.535592696227965,1.414213562373095,35.02444547122265,2.414213562373095,652.6602486420138,54.41797114840068,2901,0.044067309857384,2901,0,0,1.0,0.0,0.0,True,3061.0,31.214524849957005,0.9105345228996206,3062,39,0.0125765881973556,,0.2989350844248255,,,intact
