Repository: AmiraliKhosrozadeh/ice-bonded-granular-microCT

# Grain-scale kinematics, ice-bond failure and damage evolution in ice-bonded granular media under in-situ uniaxial compression

Analysis code, per-specimen tables and supplementary material for the paper of

## Results for every specimen

The paper shows one or two specimens per figure.  The same rendering for
every specimen and every scan is in [`supplementary/`](supplementary/README.md):
the void and crack classes (Fig. 11 of the paper), the crack orientation
classes (Fig. 12), the ice-path maps (Fig. 18) and the per-scan tables behind
Tables 2–4, each as one sheet per material, compiled with their text in
[`supplementary/supplementary.pdf`](supplementary/supplementary.pdf).

File: paper/data/bonds/Glass_75_1700_T5_HR/Glass_75_1700_T5_HR_throats_scan03_classified.csv (part 7 of 8)
bead_a,bead_b,r_a_vox,r_b_vox,gap_vox,gap_um,dsum_min,z_mid,axis_dip_deg,lens_vox,lens_mm3,binder_vox,pore_vox,crack_vox,binder_frac,pore_frac,crack_frac,connected,bond_area_vox,r_bond_vox,r_bond_over_R,neck_binder_vox,neck_crack_vox,neck_severed,q_crack_med,q_binder_med,q_pore_med,dq_paired,cls
283,305,33.02748550656999,34.6416302818491,1.0,24.7660229,2.0,652.2518116278613,55.72273286671752,2499,0.0379607746754921,2487,12,0,0.9951980792316928,0.0048019207683073,0.0,True,3727.0,34.44330044880989,1.0179917395848264,3751,649,0.1475,,0.3090169943749474,0.4423321653205262,,intact
283,313,33.02748550656999,34.09814123138656,9.633758019665985,238.5898717281064,10.633758019665985,661.8382997813255,42.884255739039794,6253,0.0949854838118657,6249,4,0,0.9993603070526148,0.0006396929473852,0.0,True,2165.0,26.251493359195905,0.7821600969679099,2165,0,0.0,,0.2665513105273526,0.2852740873786491,,intact
284,290,34.28884977153511,33.03492496746054,1.0,24.7660229,2.0,640.5313376883907,82.12365611879653,2428,0.036882257267745,2428,0,0,1.0,0.0,0.0,True,5228.0,40.79367702192164,1.2118654124808868,5300,347,0.0614485567557995,,0.3090169943749474,,,intact
284,305,34.28884977153511,34.6416302818491,1.0,24.7660229,2.0,653.7446542914754,58.19594641995677,2697,0.0409684711083642,2674,11,12,0.9914720059325176,0.0040786058583611,0.0044493882091212,True,2348.0,27.33846397952051,0.7932184414891015,2493,1110,0.3080766028309742,0.4574428236973252,0.3090169943749474,0.4211646096066227,0.1484258293223777,intact
284,315,34.28884977153511,34.032789929220975,1.0,24.7660229,2.0,670.063620497983,12.616749516766482,2383,0.0361986898966377,2383,0,0,1.0,0.0,0.0,True,3002.0,30.91223509104024,0.904903196891457,3759,1191,0.2406060606060606,,0.3090169943749474,,,intact
286,287,33.803348570228785,34.368463896086006,1.0,24.7660229,2.0,638.7423303831922,89.02846393841963,2794,0.0424419385527511,2794,0,0,1.0,0.0,0.0,True,1652.0,22.93137440223813,0.6727523758758515,1652,0,0.0,,0.3133921657949117,,,intact
286,292,33.803348570228785,34.94629997264993,1.0,24.7660229,2.0,647.3561855758576,74.49329770507656,2654,0.0403152845093061,2654,0,0,1.0,0.0,0.0,True,2170.0,26.28178938007886,0.7645650541380462,2170,0,0.0,,0.3090169943749474,,,intact
286,293,33.803348570228785,35.26028324496813,1.0,24.7660229,2.0,647.2912918908776,74.25429523227547,2816,0.0427761270452924,2816,0,0,1.0,0.0,0.0,True,2202.0,26.47486297182116,0.766680299775245,2202,0,0.0,,0.3090169943749474,,,intact
286,306,33.803348570228785,34.66906180829361,1.0,24.7660229,2.0,660.5942555990741,49.756952493008704,2389,0.0362898322127854,2389,0,0,1.0,0.0,0.0,True,2220.0,26.582850624566497,0.7764543551954376,2220,0,0.0,,0.3090169943749474,,,intact
286,309,33.803348570228785,34.666545747833375,1.0,24.7660229,2.0,662.1330532948205,45.05173862701147,2804,0.0425938424129971,2804,0,0,1.0,0.0,0.0,True,2580.0,28.65727667372076,0.8370767023708127,2580,0,0.0,,0.3090169943749474,,,intact
287,293,34.368463896086006,35.26028324496813,1.0,24.7660229,2.0,647.8496313225013,75.50526602920033,2588,0.0393127190316821,2588,0,0,1.0,0.0,0.0,True,3297.0,32.39548880242368,0.9305205143730876,3297,0,0.0,,0.3090169943749474,,,intact
287,294,34.368463896086006,35.211250744385694,1.0,24.7660229,2.0,646.3669607427191,78.13105795884222,2892,0.0439305963831625,2892,0,0,1.0,0.0,0.0,True,2513.0,28.28272872231154,0.8129590317652904,2513,0,0.0,,0.3090169943749474,,,intact
287,306,34.368463896086006,34.66906180829361,1.0,24.7660229,2.0,661.1525950306979,51.991904302953536,2452,0.0372468265323356,2452,0,0,1.0,0.0,0.0,True,2237.0,26.684437700523876,0.7730415430815782,2237,0,0.0,,0.3090169943749474,,,intact
288,313,36.07761731453599,34.09814123138656,4.65685424949238,115.33175898489058,5.65685424949238,668.1270328489347,55.73528933860529,4347,0.0660326080489653,4347,0,0,1.0,0.0,0.0,True,2147.0,26.14213697532393,0.7450475069169844,2147,0,0.0,,0.2798057840438667,,,intact
288,319,36.07761731453599,33.10492506183569,1.0,24.7660229,2.0,679.333683273966,12.226241324165974,2586,0.0392823382596329,2586,0,0,1.0,0.0,0.0,True,2107.0,25.89746957116172,0.7486706524970564,2107,0,0.0,,0.3090169943749474,,,intact
289,316,34.83550115772572,36.16501681690876,1.0,24.7660229,2.0,677.1597867286973,18.28902525798836,2976,0.0452065888092295,2716,176,84,0.9126344086021504,0.0591397849462365,0.0282258064516129,True,788.0,15.837556323903858,0.4461250924834649,2698,2816,0.5107000362713094,0.4211646096066227,0.2958163163244892,0.4072739409583566,0.1253482932821334,intact
290,304,33.03492496746054,35.535592696227965,4.766114533138578,118.03770167173282,5.766114533138578,658.7443870677805,68.30680907888792,5252,0.0797799074012343,4096,703,453,0.7798933739527799,0.1338537699923838,0.0862528560548362,True,2105.0,25.885175495191827,0.754994314674667,2118,235,0.0998725031874203,0.420449861343358,0.2290162883342605,0.4010304899342249,0.1914335730090974,cohesive
290,318,33.03492496746054,35.3688224619995,1.0,24.7660229,2.0,678.8798828660354,5.729544000186039,2722,0.0413482307589794,2722,0,0,1.0,0.0,0.0,True,4764.0,38.94134432424719,1.1385734199549418,4798,576,0.1071827316710085,,0.3090169943749474,,,intact
291,301,34.42261180835793,33.896966355948706,4.0,99.0640916,5.0,658.4223792211149,79.23130453615285,4943,0.0750860781196309,4930,13,0,0.9973700182075662,0.0026299817924337,0.0,True,3634.0,34.01085306768849,0.9956400194946566,3634,3,0.0008248556502612,,0.2817290466902531,0.3874258867227931,,intact
291,302,34.42261180835793,33.78327978713968,4.123105625617661,102.1129283431658,5.123105625617661,658.6443392149174,79.00440198083675,4732,0.0718809066684389,4732,0,0,1.0,0.0,0.0,True,3410.0,32.94596654959035,0.9660739205633424,3410,0,0.0,,0.2817290466902531,,,intact
291,326,34.42261180835793,34.557408115356345,5.324555320336759,131.868058995777,6.324555320336759,687.5624874674673,22.878576675960318,4847,0.0736278010612686,4847,0,0,1.0,0.0,0.0,True,2988.0,30.8400703617415,0.8941740056279442,2988,15,0.0049950049950049,,0.2771863727725964,,,intact
287,310,34.368463896086006,34.07300414195759,1.0,24.7660229,2.0,662.45657393118,47.93129277730864,2347,0.0356518359997519,2347,0,0,1.0,0.0,0.0,True,2355.0,27.379185195378387,0.8000759183061212,2355,0,0.0,,0.3090169943749474,,,intact
288,306,36.07761731453599,34.66906180829361,13.560219778561036,335.8327135648755,14.560219778561036,664.268171490404,62.98132982266953,10602,0.1610484726328802,10600,2,0,0.9998113563478588,0.0001886436521411,0.0,True,1214.0,19.657777133417756,0.5557229647285109,1214,0,0.0,,0.2624875174198633,0.4457044926950874,,intact
288,310,36.07761731453599,34.07300414195759,1.0,24.7660229,2.0,665.5721503908862,54.99128153445374,2887,0.0438546444530395,2887,0,0,1.0,0.0,0.0,True,2459.0,27.977205187901475,0.7976324259722357,2459,0,0.0,,0.3090169943749474,,,intact
288,312,36.07761731453599,33.34426049964825,1.0,24.7660229,2.0,667.060190568366,51.03093192728921,2777,0.0421837019903328,2777,0,0,1.0,0.0,0.0,True,2887.0,30.314363615497584,0.8733374714131912,2887,3,0.001038062283737,,0.3090169943749474,,,intact
292,302,34.94629997264993,33.78327978713968,1.0,24.7660229,2.0,661.0343253255729,82.64050604509224,2362,0.035879691790121,2362,0,0,1.0,0.0,0.0,True,2880.0,30.277590264241923,0.8810643210699767,2883,59,0.0200543847722637,,0.3090169943749474,,,intact
292,306,34.94629997264993,34.66906180829361,6.348469228349534,157.22633428924988,7.348469228349534,669.7664502233631,69.55000170029149,5703,0.086630771498332,5666,37,0,0.9935121865684728,0.0064878134315272,0.0,True,1704.0,23.28948359361322,0.6690903558584527,1704,0,0.0,,0.2711923793731366,0.3918303921912176,,intact
292,307,34.94629997264993,34.7731578718143,4.449489742783178,110.1961648630833,5.449489742783178,669.4160992555027,70.21344986815458,4253,0.0646047117626523,4253,0,0,1.0,0.0,0.0,True,1859.0,24.325667070312107,0.6978157266965489,1859,0,0.0,,0.2771863727725964,,,intact
292,323,34.94629997264993,34.62411500436796,1.0,24.7660229,2.0,687.003245141196,31.82510632760017,2535,0.0385076285723779,2535,0,0,1.0,0.0,0.0,True,2734.0,29.50015642037316,0.8480661335746907,2734,0,0.0,,0.3090169943749474,,,intact
292,324,34.94629997264993,33.309798381788774,3.47213595499958,85.99099857343296,4.47213595499958,688.2529280532035,29.870878388435877,3659,0.0555816224640359,3659,0,0,1.0,0.0,0.0,True,2273.0,26.898296810314147,0.7881580535306102,2273,0,0.0,,0.2817290466902531,,,intact
293,309,35.26028324496813,34.666545747833375,1.0,24.7660229,2.0,671.2403542341294,65.54865104031873,2560,0.0388873882229931,2560,0,0,1.0,0.0,0.0,True,2833.0,30.02951727148938,0.8588839992896208,2833,0,0.0,,0.3090169943749474,,,intact
293,325,35.26028324496813,35.71597759673222,1.0,24.7660229,2.0,692.3599572724472,7.265236423655504,2775,0.0421533212182835,2775,0,0,1.0,0.0,0.0,True,3264.0,32.23295624828558,0.908274283994062,3264,0,0.0,,0.3090169943749474,,,intact
294,297,35.211250744385694,34.37109114548263,1.0,24.7660229,2.0,660.0626478477049,78.87127652817982,3032,0.0460572504266075,3032,0,0,1.0,0.0,0.0,True,2430.0,27.81174254566965,0.7993908164139911,2430,0,0.0,,0.3090169943749474,,,intact
294,310,35.211250744385694,34.07300414195759,1.0,24.7660229,2.0,669.5228648590831,61.85071261626506,2799,0.0425178904828741,2799,0,0,1.0,0.0,0.0,True,2013.0,25.313194205551596,0.7307055332290543,2013,0,0.0,,0.3164309725825327,,,intact
294,322,35.211250744385694,34.05517337916273,1.0,24.7660229,2.0,683.3643902681232,30.59483583782738,2681,0.0407254249319705,2681,0,0,1.0,0.0,0.0,True,3274.0,32.28229495196602,0.932119576272194,3274,0,0.0,,0.3145198591387564,,,intact
294,331,35.211250744385694,34.33312542075766,10.180339887498947,252.1265307835824,11.180339887498947,690.0583729728677,24.602140732522013,8165,0.1240295018909137,8164,1,0,0.9998775260257196,0.0001224739742804,0.0,True,1848.0,24.2535908613064,0.6974997030302689,1848,0,0.0,,0.2668873591593924,0.4822611653836068,,intact
295,299,35.338070436641885,34.80419319815187,10.180339887498947,252.1265307835824,11.180339887498947,664.3835531610903,88.45341193458793,9208,0.1398730745145784,9177,31,0,0.9966333622936576,0.0033666377063423,0.0,True,2122.0,25.989489769558844,0.7410507851550681,2122,0,0.0,,0.2663346240702891,0.2273064955953337,,intact
295,300,35.338070436641885,34.3772871687096,1.0,24.7660229,2.0,663.5156047707565,89.66871613727886,3082,0.0468167697278378,3082,0,0,1.0,0.0,0.0,True,3198.0,31.905407316249114,0.9153049890918152,3198,17,0.0052877138413685,,0.3145198591387564,,,intact
295,301,35.338070436641885,33.896966355948706,1.8284271247461903,45.2828680424453,2.8284271247461903,664.2057930711228,88.59329635106735,3090,0.0469382928160347,3090,0,0,1.0,0.0,0.0,True,3162.0,31.725318912709863,0.9164527205423556,3162,14,0.0044080604534005,,0.2898979485566356,,,intact
295,317,35.338070436641885,34.492048097229414,7.613903745752154,188.5661145256936,8.613903745752154,685.0631377128316,56.40195899615158,6265,0.0951677684441609,6257,8,0,0.9987230646448524,0.0012769353551476,0.0,True,1930.0,24.78584435387901,0.7098897975336119,1930,0,0.0,,0.2696862318229452,0.3397705375105277,,intact
295,327,35.338070436641885,35.42991301967603,1.0,24.7660229,2.0,694.6265325656112,26.925315440995984,3103,0.0471357678343545,3103,0,0,1.0,0.0,0.0,True,3743.0,34.51715376426522,0.9755019735886976,3833,677,0.1501108647450111,,0.3090169943749474,,,intact
296,304,33.97746035425201,35.535592696227965,2.6502815398728847,65.63693330793913,3.6502815398728847,665.2483802159788,78.48030747102048,4113,0.0624780577192073,4113,0,0,1.0,0.0,0.0,True,3051.0,31.163495675978737,0.896622844441834,3051,10,0.0032669062397909,,0.2817290466902531,,,intact
296,307,33.97746035425201,34.7731578718143,4.55269276785519,112.752093345366,5.55269276785519,670.2172190288995,70.74814570829962,5006,0.0760430724391811,5006,0,0,1.0,0.0,0.0,True,1972.0,25.05408341078227,0.7288395088579201,1972,0,0.0,,0.2817290466902531,,,intact
296,317,33.97746035425201,34.492048097229414,1.7320508075688772,42.89600996421431,2.732050807568877,682.470829746876,46.96313333986723,2906,0.044143261787507,2906,0,0,1.0,0.0,0.0,True,2688.0,29.25093116572581,0.8544221165675077,2688,0,0.0,,0.2989350844248255,,,intact
296,329,33.97746035425201,33.69687930517439,1.0,24.7660229,2.0,690.9723865930468,19.10740728625552,2477,0.0376265861829508,2477,0,0,1.0,0.0,0.0,True,2394.0,27.604960922341384,0.8158176662310814,2395,20,0.0082815734989648,,0.3090169943749474,,,intact
297,310,34.37109114548263,34.07300414195759,1.0,24.7660229,2.0,676.1522610361658,74.17855410623011,2546,0.0386747228186486,2546,0,0,1.0,0.0,0.0,True,2352.0,27.36174066656352,0.7995354618000046,2352,0,0.0,,0.3090169943749474,,,intact
297,320,34.37109114548263,35.407012892082825,1.0,24.7660229,2.0,689.9954360486327,49.7725957169154,2553,0.0387810555208209,2553,0,0,1.0,0.0,0.0,True,4314.0,37.05656283301074,1.0621258156587667,4935,26,0.0052408788550695,,0.3090169943749474,,,intact
297,331,34.37109114548263,34.33312542075766,1.0,24.7660229,2.0,696.6877691499503,29.69473375117159,2769,0.0420621789021359,2769,0,0,1.0,0.0,0.0,True,2967.0,30.731505532715232,0.8946031864896049,3429,14,0.0040662213186174,,0.3090169943749474,,,intact
299,301,34.80419319815187,33.896966355948706,1.0,24.7660229,2.0,665.2741105533617,89.69626659249967,2756,0.041864703883816,2756,0,0,1.0,0.0,0.0,True,2926.0,30.5184325772765,0.8884401013128153,2926,0,0.0,,0.3090169943749474,,,intact
299,307,34.80419319815187,34.7731578718143,3.47213595499958,85.99099857343296,4.47213595499958,673.877844477094,76.44032880749637,4780,0.07261004519762,4779,1,0,0.9997907949790796,0.0002092050209205,0.0,True,2421.0,27.76019154204375,0.7979663242461883,2421,0,0.0,,0.2801868778094689,0.2989350844248255,,intact
299,317,34.80419319815187,34.492048097229414,2.146264369941973,53.15443253543696,3.146264369941973,686.1314551950704,54.94872867375017,3503,0.0532119222441972,3503,0,0,1.0,0.0,0.0,True,3066.0,31.240008179248324,0.9016364407438796,3066,0,0.0,,0.2933997741163456,,,intact
299,323,34.80419319815187,34.62411500436796,1.0,24.7660229,2.0,691.4649903627873,44.00562680583483,2561,0.0389025786090177,2561,0,0,1.0,0.0,0.0,True,3212.0,31.97516777786061,0.9210988602686448,3212,0,0.0,,0.3090169943749474,,,intact
300,314,34.3772871687096,33.97256561883531,1.0,24.7660229,2.0,679.1200730502558,63.69519323274229,2657,0.04036085566738,2657,0,0,1.0,0.0,0.0,True,4235.0,36.715696479685,1.0743460295023648,4238,373,0.0808935155063977,,0.3203772410170408,,,intact
300,317,34.3772871687096,34.492048097229414,1.0,24.7660229,2.0,685.2635068047366,50.99644022883458,2545,0.038659532432624,2545,0,0,1.0,0.0,0.0,True,2718.0,29.413708889691947,0.8541888425700895,2718,0,0.0,,0.3090169943749474,,,intact
300,337,34.3772871687096,33.573291294404,4.841619252963779,119.90765329198184,5.841619252963779,699.0048657756042,15.419513023429143,4614,0.0700884411175353,4614,0,0,1.0,0.0,0.0,True,3068.0,31.25019569237719,0.91979189579206,3072,256,0.0769230769230769,,0.2817290466902531,,,intact
301,308,33.896966355948706,33.41468243856815,2.0,49.5320458,3.0,672.8203903085789,76.87436367585705,3139,0.0476826217312404,2276,637,226,0.7250716788786238,0.2029308697037273,0.0719974514176489,True,4278.0,36.90162182200474,1.0964408830529409,4592,216,0.0449251247920133,0.4068781988545112,0.23166247903554,0.392280956059262,0.1752157198189712,cohesive
301,326,33.896966355948706,34.557408115356345,1.0,24.7660229,2.0,694.2364587097468,34.43534100258535,2425,0.0368366861096712,2425,0,0,1.0,0.0,0.0,True,2537.0,28.41746261101221,0.8302599455619698,2537,0,0.0,,0.3090169943749474,,,intact
301,327,33.896966355948706,35.42991301967603,1.0,24.7660229,2.0,695.5170899578827,33.808625050175905,2453,0.0372620169183602,2453,0,0,1.0,0.0,0.0,True,2587.0,28.696126490477184,0.8278499407133768,2587,1,0.0003863987635239,,0.3090169943749474,,,intact
302,309,33.78327978713968,34.666545747833375,1.0,24.7660229,2.0,675.8111930445358,72.31094884296019,2785,0.0423052250785296,2785,0,0,1.0,0.0,0.0,True,3793.0,34.74693365313144,1.0152526578867085,4156,0,0.0,,0.3090169943749474,,,intact
302,332,33.78327978713968,34.85745533381016,1.0,24.7660229,2.0,696.8974568382702,23.993607534795498,2561,0.0389025786090177,2555,6,0,0.9976571651698556,0.0023428348301444,0.0,True,4741.0,38.84722860639291,1.1319001330024028,4741,119,0.0244855967078189,,0.3090169943749474,0.4515171618070864,,intact
304,314,35.535592696227965,33.97256561883531,1.0,24.7660229,2.0,683.4451564614337,70.54452194558469,3044,0.0462395350589027,3044,0,0,1.0,0.0,0.0,True,3526.0,33.501651581437685,0.9639631488891705,3526,0,0.0,,0.3090169943749474,,,intact
305,315,34.6416302818491,34.032789929220975,1.0,24.7660229,2.0,687.8682328632203,61.18901071757535,2781,0.0422444635344312,2781,0,0,1.0,0.0,0.0,True,3017.0,30.98936796090712,0.9025010437849096,3022,143,0.0451816745655608,,0.3090169943749474,,,intact
305,328,34.6416302818491,33.04819098246518,1.0,24.7660229,2.0,696.8425134550819,42.66274761502144,2410,0.0366088303193021,2410,0,0,1.0,0.0,0.0,True,3033.0,31.071431972077452,0.918053302305236,3033,1,0.0003295978905735,,0.3090169943749474,,,intact
305,330,34.6416302818491,34.607113552636065,1.0,24.7660229,2.0,698.7998501887478,38.535758284403606,2583,0.0392367671015591,2575,8,0,0.9969028261711188,0.0030971738288811,0.0,True,2238.0,26.69040136976819,0.7708558998142184,2328,787,0.2526484751203852,,0.3090169943749474,0.4565941008042993,,intact
306,307,34.66906180829361,34.7731578718143,2.863703305156273,70.92254163430594,3.863703305156273,682.6541692787193,89.4640861783274,3581,0.0543967723541165,3581,0,0,1.0,0.0,0.0,True,2365.0,27.43725352189364,0.7902182173405723,2365,0,0.0,,0.2791745113185196,,,intact
304,318,35.535592696227965,35.3688224619995,4.155870949147037,102.92439509602023,5.155870949147037,692.5016364832724,57.61956895411811,5169,0.078519105361192,4972,197,0,0.9618881795318244,0.0381118204681756,0.0,True,2724.0,29.44615645486938,0.8305873869535068,2724,0,0.0,,0.2696862318229452,0.3896054962258803,,intact
304,328,35.535592696227965,33.04819098246518,1.0,24.7660229,2.0,697.2509504692342,45.96049652514797,2295,0.0348619359264723,2289,6,0,0.9973856209150328,0.0026143790849673,0.0,True,2770.0,29.693743191606885,0.8659114909938049,2770,20,0.007168458781362,,0.3090169943749474,0.4084042666727913,,intact
304,334,35.535592696227965,34.644149962492534,1.0,24.7660229,2.0,703.472051923934,29.413686519831263,2695,0.040938090336315,2695,0,0,1.0,0.0,0.0,True,2518.0,28.3108511601256,0.8068097740910626,2518,0,0.0,,0.3090169943749474,,,intact
305,313,34.6416302818491,34.09814123138656,7.840676900366725,194.1823836659833,8.840676900366725,681.1357548101769,75.57312647995066,6363,0.0966564262745724,3679,412,2272,0.5781863900675782,0.0647493320760647,0.3570642778563571,True,2.0,0.7978845608028654,0.0232146410509739,2372,446,0.1582682753726046,0.3753612022949537,0.1757340838011157,0.3182100179442925,0.199627118493838,cohesive
306,319,34.66906180829361,33.10492506183569,1.0,24.7660229,2.0,698.0700320301418,63.6489716374157,2701,0.0410292326524626,2701,0,0,1.0,0.0,0.0,True,2042.0,25.49487767351121,0.7523499457797965,2042,0,0.0,,0.3133921657949117,,,intact
306,324,34.66906180829361,33.309798381788774,1.0,24.7660229,2.0,701.49099807642,57.39800962403252,2453,0.0372620169183602,2453,0,0,1.0,0.0,0.0,True,2726.0,29.45696436731072,0.866650728916113,2726,0,0.0,,0.3090169943749474,,,intact
306,333,34.66906180829361,34.009413816912414,1.0,24.7660229,2.0,707.6874027133987,42.66483774627179,2777,0.0421837019903328,2777,0,0,1.0,0.0,0.0,True,2866.0,30.203909247028676,0.87957424715884,2866,0,0.0,,0.3090169943749474,,,intact
306,341,34.66906180829361,35.04616676501287,1.0,24.7660229,2.0,712.2266259236515,35.317162254770096,2552,0.0387658651347962,2552,0,0,1.0,0.0,0.0,True,2027.0,25.40106571178744,0.7287092427754973,2027,0,0.0,,0.3090169943749474,,,intact
307,323,34.7731578718143,34.62411500436796,5.324555320336759,131.868058995777,6.324555320336759,699.8909641965521,62.55655435392124,5046,0.0766506878801654,5046,0,0,1.0,0.0,0.0,True,2175.0,26.31205051777122,0.7583021472534476,2175,0,0.0,,0.2758872381516119,,,intact
307,329,34.7731578718143,33.69687930517439,1.0,24.7660229,2.0,703.0589858750061,52.13821175955694,2616,0.0397380498403711,2616,0,0,1.0,0.0,0.0,True,2793.0,29.8167656212294,0.8709434622959479,2793,0,0.0,,0.3090169943749474,,,intact
307,341,34.7731578718143,35.04616676501287,1.0,24.7660229,2.0,711.876274955791,29.578919548105763,3080,0.0467863889557886,3080,0,0,1.0,0.0,0.0,True,2773.0,29.70981848459616,0.8510485782878887,2774,0,0.0,,0.3090169943749474,,,intact
308,338,33.41468243856815,33.951039623183405,1.0,24.7660229,2.0,710.13982302193,33.664204944922766,2270,0.0344821762758572,2270,0,0,1.0,0.0,0.0,True,3202.0,31.925354431243168,0.9478219324058734,3314,268,0.0748185371300949,,0.3090169943749474,,,intact
308,342,33.41468243856815,32.844899649806145,1.0,24.7660229,2.0,711.4077662155423,24.608021783699183,2486,0.0377632996571722,2486,0,0,1.0,0.0,0.0,True,2033.0,25.43863201140436,0.7678476443595845,2141,49,0.0223744292237442,,0.3203772410170408,,,intact
309,324,34.666545747833375,33.309798381788774,1.0,24.7660229,2.0,703.0297957721664,59.67160872588709,2721,0.0413330403729548,2721,0,0,1.0,0.0,0.0,True,3645.0,34.06228904727216,1.002180669861261,3645,0,0.0,,0.3090169943749474,,,intact
309,325,34.666545747833375,35.71597759673222,1.0,24.7660229,2.0,707.2017186763901,53.610454813481525,2673,0.0406039018437737,2673,0,0,1.0,0.0,0.0,True,3407.0,32.9314710000658,0.9357854602298374,4109,0,0.0,,0.3090169943749474,,,intact
310,319,34.07300414195759,33.10492506183569,1.0,24.7660229,2.0,699.3740109306239,66.12215787181844,2426,0.0368518764956958,2426,0,0,1.0,0.0,0.0,True,1799.0,23.92988686234516,0.7124330013135902,1799,0,0.0,,0.3090169943749474,,,intact
310,322,34.07300414195759,34.05517337916273,11.696440508742777,289.6743134880112,12.696440508742777,699.4540034565841,69.66785505462991,9427,0.1431997690539673,9387,40,0,0.995756868569004,0.004243131430996,0.0,True,1344.0,20.683531783305643,0.6071946303537495,1344,0,0.0,,0.2624839027492867,0.3491103478906412,,intact
310,331,34.07300414195759,34.33312542075766,2.146264369941973,53.15443253543696,3.146264369941973,706.1479861613286,54.3424832644296,3086,0.0468775312719362,3086,0,0,1.0,0.0,0.0,True,2032.0,25.43237481489809,0.7435700565862742,2032,0,0.0,,0.2898979485566356,,,intact
310,333,34.07300414195759,34.009413816912414,1.0,24.7660229,2.0,708.9913816138808,47.45694355376603,2525,0.0383557247121319,2525,0,0,1.0,0.0,0.0,True,2415.0,27.72577095652805,0.8144766824608893,2415,0,0.0,,0.3090169943749474,,,intact
310,340,34.07300414195759,33.97208296289707,1.0,24.7660229,2.0,712.8358801999202,38.45536548034597,2496,0.0379152035174183,2496,0,0,1.0,0.0,0.0,True,2219.0,26.57686282166937,0.7811544948341539,2219,0,0.0,,0.3090169943749474,,,intact
311,314,34.28627759674208,33.97256561883531,3.685557720282968,91.27660689979976,4.685557720282968,691.9744980125458,85.80834794433264,4500,0.0683567371107301,2345,188,1967,0.5211111111111111,0.0417777777777777,0.4371111111111111,True,55.0,4.1841419359420025,0.1225963329828928,1472,4895,0.7688079158159259,0.3874258867227931,0.1768425813511119,0.3333333333333333,0.2105833053716811,cohesive
311,339,34.28627759674208,32.924080466021984,5.414213562373095,134.08853707122265,6.414213562373095,713.8207024164442,48.43252216225255,5258,0.079871049717382,5160,98,0,0.9813617344998098,0.0186382655001901,0.0,True,3219.0,32.00999099696253,0.9525314823369978,3901,2573,0.3974358974358974,,0.2714970279031851,0.427897377591212,,intact
312,319,33.34426049964825,33.10492506183569,4.39834563766817,108.929528784605,5.39834563766817,700.8620511081037,69.97258265982508,4080,0.0619767749803953,4080,0,0,1.0,0.0,0.0,True,1918.0,24.708669767927827,0.7436861583522479,1918,0,0.0,,0.2799963309266677,,,intact
312,320,33.34426049964825,35.407012892082825,3.414213562373095,84.55649127122264,4.414213562373095,700.9436932374906,70.48881307667844,3869,0.0587716035292033,3869,0,0,1.0,0.0,0.0,True,2340.0,27.29185104880338,0.7939300525620767,2468,1269,0.3395772009633396,,0.2791745113185196,,,intact
312,330,33.34426049964825,34.607113552636065,9.071067811865476,224.65427315611325,10.071067811865476,707.3194960616432,60.8956232216103,6949,0.1055579924849919,3114,817,3018,0.4481220319470427,0.1175708735069794,0.4343070945459778,True,1420.0,21.260292528114064,0.6257501875313252,1782,1801,0.5026514094334357,0.3681391489461634,0.1387956486132114,0.3254969626360192,0.229343500332952,cohesive
312,340,33.34426049964825,33.97208296289707,1.0,24.7660229,2.0,714.3239203774001,38.364676032356826,2889,0.0438850252250887,2889,0,0,1.0,0.0,0.0,True,2632.0,28.944630252185583,0.8599584815027964,2641,68,0.0251015134736064,,0.3090169943749474,,,intact
313,319,34.09814123138656,33.10492506183569,1.0,24.7660229,2.0,701.9288933886723,70.86289353264954,2349,0.0356822167718011,2349,0,0,1.0,0.0,0.0,True,2449.0,27.920259870998752,0.830922200757219,2449,0,0.0,,0.303832434700687,,,intact
313,328,34.09814123138656,33.04819098246518,9.3166247903554,230.7357429086495,10.3166247903554,706.429001608546,65.94572607573475,7385,0.1121810007917204,3759,566,3060,0.5090047393364929,0.0766418415707515,0.4143534190927556,False,1.0,0.5641895835477563,0.0168047774151204,1970,309,0.1355857832382624,0.3706793556038632,0.1557104466440276,0.3325232780040457,0.2149689089598356,cohesive
313,329,34.09814123138656,33.69687930517439,1.0,24.7660229,2.0,707.2681982013971,61.19029599091648,2524,0.0383405343261073,2524,0,0,1.0,0.0,0.0,True,2534.0,28.400655830274864,0.8378389918757757,2534,0,0.0,,0.3090169943749474,,,intact
313,343,34.09814123138656,34.4385881707698,1.0,24.7660229,2.0,723.8899834842753,12.794794521917376,2628,0.0399203344726664,2628,0,0,1.0,0.0,0.0,True,3037.0,31.091914131171983,0.9073066194545826,3037,18,0.0058919803600654,,0.3090169943749474,,,intact
314,334,33.97256561883531,34.644149962492534,1.0,24.7660229,2.0,714.5510677003502,53.52007159695935,2772,0.0421077500602097,2772,0,0,1.0,0.0,0.0,True,3259.0,32.20825855387053,0.9387875324838524,3259,0,0.0,,0.3090169943749474,,,intact
315,321,34.032789929220975,33.714110834070496,7.4852813742385695,185.38064992733587,8.48528137423857,708.5312949958092,83.13824098832175,7504,0.1139886567286486,2954,220,4330,0.3936567164179104,0.0293176972281449,0.5770255863539445,False,1015.0,17.974552413802897,0.5306383675500141,2332,3794,0.6193274567417565,0.3683260446735303,0.1323199648643333,0.2416880080726355,0.236006079809197,cohesive
315,345,34.032789929220975,34.26934576442317,1.0,24.7660229,2.0,738.8623799358605,4.529482004136698,2435,0.0369885899699173,2435,0,0,1.0,0.0,0.0,True,3766.0,34.62304191384916,1.013820184749245,3974,536,0.1188470066518847,,0.3090169943749474,,,intact
317,327,34.492048097229414,35.42991301967603,11.36931687685298,281.5727621294974,12.36931687685298,716.3744345995915,76.20197957622639,9340,0.1418782054698265,9340,0,0,1.0,0.0,0.0,True,1786.0,23.84326858306659,0.6819965630884419,1786,0,0.0,,0.2674788903885893,,,intact
317,329,34.492048097229414,33.69687930517439,3.414213562373095,84.55649127122264,4.414213562373095,715.3125965929826,76.41169310653179,3648,0.0554145282177652,3639,9,0,0.997532894736842,0.0024671052631578,0.0,True,2193.0,26.4207036318311,0.774926506056164,2193,0,0.0,,0.2801868778094689,0.4494897427831781,,intact
317,334,34.492048097229414,34.644149962492534,1.0,24.7660229,2.0,720.6945014548312,66.86351801701916,2640,0.0401026191049616,2640,0,0,1.0,0.0,0.0,True,2505.0,28.237674565912748,0.8168709115742866,2505,0,0.0,,0.3164309725825327,,,intact
319,341,33.10492506183569,35.04616676501287,2.449489742783178,60.66411906308329,3.449489742783178,727.2921377072134,66.00697372094285,3637,0.0552474339714945,3637,0,0,1.0,0.0,0.0,True,1933.0,24.8051004834342,0.7279443312942514,1933,0,0.0,,0.2898979485566356,,,intact
319,343,33.10492506183569,34.4385881707698,1.0,24.7660229,2.0,735.0966339093068,49.5480711712282,2668,0.0405279499136506,2668,0,0,1.0,0.0,0.0,True,2268.0,26.86869594648831,0.7955966357260168,2268,0,0.0,,0.3090169943749474,,,intact
319,347,33.10492506183569,34.87329758068675,1.0,24.7660229,2.0,745.8016321159134,17.0678034552603,2565,0.0389633401531161,2565,0,0,1.0,0.0,0.0,True,1679.0,23.11800810845486,0.6801592395266258,1679,0,0.0,,0.3090169943749474,,,intact
320,335,35.407012892082825,33.081600366681336,2.23606797749979,55.37851073671648,3.23606797749979,723.0353008033109,74.43123694932409,3196,0.048548473734643,2536,125,535,0.7934918648310388,0.0391113892365456,0.1673967459324155,True,1686.0,23.16614918595387,0.676496371694003,2626,3407,0.5647273330018233,0.4068781988545112,0.25,0.375,0.1568781988545112,cohesive
317,337,34.492048097229414,33.573291294404,1.0,24.7660229,2.0,720.5523987176794,65.76743119341246,2807,0.042639413571071,2807,0,0,1.0,0.0,0.0,True,2575.0,28.62949452790358,0.8412356357521583,2577,0,0.0,,0.3090169943749474,,,intact
317,344,34.492048097229414,34.55040993610072,1.0,24.7660229,2.0,732.6705405376724,44.26836427384545,2418,0.036730353407499,2418,0,0,1.0,0.0,0.0,True,2750.0,29.586351363515988,0.8570480312051817,2750,0,0.0,,0.3090169943749474,,,intact
317,359,34.492048097229414,33.54502766358516,9.198039027185567,227.7988451823715,10.198039027185567,744.6636705864945,11.859591165831608,7423,0.1127582354606555,7423,0,0,1.0,0.0,0.0,True,1453.0,21.5059123178964,0.6321821470840626,1453,0,0.0,,0.2701351138446443,,,intact
318,328,35.3688224619995,33.04819098246518,1.0,24.7660229,2.0,717.3864462674891,82.29942319502095,2583,0.0392367671015591,2583,0,0,1.0,0.0,0.0,True,2716.0,29.40288507740653,0.8595196895366787,2718,0,0.0,,0.3203772410170408,,,intact
322,333,34.05517337916273,34.009413816912414,1.0,24.7660229,2.0,722.8329070229208,73.53962268597175,2580,0.0391911959434852,2580,0,0,1.0,0.0,0.0,True,2324.0,27.19838553096727,0.7991934323385019,2324,0,0.0,,0.3090169943749474,,,intact
322,348,34.05517337916273,34.744901778773794,1.0,24.7660229,2.0,746.9300787712148,15.310560954501478,2470,0.0375202534807785,2470,0,0,1.0,0.0,0.0,True,3164.0,31.735350634355903,0.9225382548348866,3244,122,0.0362448009506833,,0.3090169943749474,,,intact
323,324,34.62411500436796,33.309798381788774,5.708203932499369,141.36950931014945,6.708203932499369,718.7277929942529,88.06978112079929,4847,0.0736278010612686,4847,0,0,1.0,0.0,0.0,True,1905.0,24.62479102815131,0.7249631237398798,1905,0,0.0,,0.2742918851774318,,,intact
323,326,34.62411500436796,34.557408115356345,1.0,24.7660229,2.0,720.4273385191723,84.94094653446429,2704,0.0410748038105365,2704,0,0,1.0,0.0,0.0,True,3313.0,32.473999644745,0.9388055706303567,3320,0,0.0,,0.3090169943749474,,,intact
318,346,35.3688224619995,34.91851930854206,1.0,24.7660229,2.0,744.0655761159238,23.073202402614083,2955,0.0448875907027127,2955,0,0,1.0,0.0,0.0,True,3999.0,35.6780217339608,1.0152047533803297,4164,302,0.0676220331392745,,0.3090169943749474,,,intact
318,349,35.3688224619995,36.75448079357758,6.834654549917682,169.2672110968505,7.834654549917682,744.6393365070026,35.46762095818028,6685,0.1015477305744957,6685,0,0,1.0,0.0,0.0,True,3806.0,34.80642795254215,0.9651922854726064,3809,171,0.042964824120603,,0.2711923793731366,,,intact
319,333,33.10492506183569,34.009413816912414,6.6212327846342935,163.98160277048368,7.621232784634293,722.7529144969607,75.06177806801111,5555,0.0843825943666902,5555,0,0,1.0,0.0,0.0,True,1387.0,21.011801734666108,0.6261494066901861,1387,0,0.0,,0.2696862318229452,,,intact
319,340,33.10492506183569,33.97208296289707,1.0,24.7660229,2.0,726.5974130830001,66.2970030927246,2498,0.0379455842894675,2498,0,0,1.0,0.0,0.0,True,2180.0,26.34227689249097,0.7854338667812374,2180,0,0.0,,0.3090169943749474,,,intact
320,340,35.407012892082825,33.97208296289707,1.0,24.7660229,2.0,726.6790552123871,67.3874073086688,2919,0.0443407368058269,2919,0,0,1.0,0.0,0.0,True,2244.0,26.72615543987624,0.7704382742531196,2288,240,0.0949367088607595,,0.3090169943749474,,,intact
320,351,35.407012892082825,35.66781552093881,4.449489742783178,110.1961648630833,5.449489742783178,745.5883187670777,29.744232443099133,5367,0.0815268017940641,5367,0,0,1.0,0.0,0.0,True,4601.0,38.26935832139887,1.0768751518895692,4872,1164,0.1928429423459244,,0.2791745113185196,,,intact
322,325,34.05517337916273,35.71597759673222,1.0,24.7660229,2.0,720.808425290166,77.51434443781297,2898,0.0440217386993102,2898,0,0,1.0,0.0,0.0,True,2667.0,29.136445672939757,0.8352003733751225,2685,0,0.0,,0.3090169943749474,,,intact
322,331,34.05517337916273,34.33312542075766,1.0,24.7660229,2.0,719.9895115703687,78.9535264876031,2666,0.0404975691416014,2666,0,0,1.0,0.0,0.0,True,3246.0,32.1439557390279,0.9400425600019552,3344,43,0.0126956008266902,,0.3164309725825327,,,intact
323,332,34.62411500436796,34.85745533381016,1.0,24.7660229,2.0,722.8663766538932,81.38220046949378,2343,0.0355910744556534,2343,0,0,1.0,0.0,0.0,True,2406.0,27.67405980621926,0.7965870567267005,2406,0,0.0,,0.3090169943749474,,,intact
323,341,34.62411500436796,35.04616676501287,11.091589177747522,274.69455157348733,12.091589177747522,729.4634208414843,72.62095000292553,8520,0.129422088929649,8315,205,0,0.9759389671361502,0.0240610328638497,0.0,True,1868.0,24.384480051691096,0.6999965963223003,1868,0,0.0,,0.2680748568360903,0.2201003599827302,,intact
323,344,34.62411500436796,34.55040993610072,2.146264369941973,53.15443253543696,3.146264369941973,738.0040757053891,54.34318371952776,3649,0.0554297186037898,3649,0,0,1.0,0.0,0.0,True,3527.0,33.50640190426644,0.9687497509553386,3527,0,0.0,,0.2898979485566356,,,intact
323,356,34.62411500436796,34.335218080786525,1.0,24.7660229,2.0,749.9144534392731,20.86817451236089,2720,0.0413178499869302,2720,0,0,1.0,0.0,0.0,True,2569.0,28.59612032437544,0.8293618585047364,2570,0,0.0,,0.3090169943749474,,,intact
324,332,33.309798381788774,34.85745533381016,4.123105625617661,102.1129283431658,5.123105625617661,724.1160595659007,83.7528682827971,4149,0.0630249116160932,3981,168,0,0.9595083152566884,0.0404916847433116,0.0,True,2576.0,28.63505311343852,0.8401410223421063,2576,0,0.0,,0.2779262976266636,0.3333333333333333,,intact
324,341,33.309798381788774,35.04616676501287,7.0990195135927845,175.81447984118574,8.099019513592784,730.7131037534919,73.41042891560893,5907,0.0897296102473517,5907,0,0,1.0,0.0,0.0,True,1742.0,23.54773495969757,0.688973812574406,1742,0,0.0,,0.2711923793731366,,,intact
324,352,33.309798381788774,35.11967887793686,1.0,24.7660229,2.0,749.8693395745761,30.323630934442804,2544,0.0386443420465994,2544,0,0,1.0,0.0,0.0,True,2595.0,28.740461976922653,0.8400023828280193,2595,0,0.0,,0.3090169943749474,,,intact
325,333,35.71597759673222,34.009413816912414,1.0,24.7660229,2.0,730.3458034474627,86.70794331261332,2506,0.0380671073776643,2506,0,0,1.0,0.0,0.0,True,2684.0,29.22915897724897,0.8384078851231543,2684,0,0.0,,0.3090169943749474,,,intact
325,348,35.71597759673222,34.744901778773794,1.0,24.7660229,2.0,754.4429751957566,43.639230110524224,2782,0.0422596539204558,2782,0,0,1.0,0.0,0.0,True,3008.0,30.9431113115802,0.8783061348603267,3167,397,0.111391694725028,,0.3090169943749474,,,intact
325,355,35.71597759673222,34.58876512970605,1.0,24.7660229,2.0,755.5601895238899,37.714758678044014,3075,0.0467104370256656,3075,0,0,1.0,0.0,0.0,True,3871.0,35.10238694757742,0.9985780641901728,4204,125,0.0288750288750288,,0.3090169943749474,,,intact
326,327,34.557408115356345,35.42991301967603,9.198039027185567,227.7988451823715,10.198039027185567,724.6571982042351,88.14896270754048,7778,0.1181508224993909,7778,0,0,1.0,0.0,0.0,True,2247.0,26.744014550081623,0.764253128033924,2247,0,0.0,,0.266756504300101,,,intact
326,332,34.557408115356345,34.85745533381016,3.16227766016838,78.31704094788851,4.16227766016838,725.8156050908201,86.08744400398712,3633,0.0551866724273961,3633,0,0,1.0,0.0,0.0,True,2875.0,30.25129621649952,0.8716086069564332,2880,23,0.00792283844299,,0.2843646522044218,,,intact
326,342,34.557408115356345,32.844899649806145,7.613903745752154,188.5661145256936,8.613903745752154,732.8238346167102,74.6387248465613,6956,0.1056643251871642,4795,2161,0,0.6893329499712478,0.3106670500287521,0.0,True,2624.0,28.900607975374268,0.8575554438304208,2769,472,0.1456340635606294,,0.2277299991964413,0.3192840717722345,,intact
326,361,34.557408115356345,34.8101046715734,1.0,24.7660229,2.0,754.3775645230614,29.617843478373043,2591,0.0393582901897559,2591,0,0,1.0,0.0,0.0,True,2652.0,29.054394128245264,0.837694562222208,2657,42,0.0155613190070396,,0.3090169943749474,,,intact
326,362,34.557408115356345,34.945713513815825,1.414213562373095,35.02444547122265,2.414213562373095,754.4601731625428,32.160288565303134,2761,0.0419406558139391,2761,0,0,1.0,0.0,0.0,True,2798.0,29.84344252163692,0.8587655294351813,2798,0,0.0,,0.304845440523399,,,intact
327,338,35.42991301967603,33.951039623183405,8.306623862918075,205.7220368107155,9.306623862918077,732.8365226712339,79.34182232153852,7989,0.1213559939505829,6714,1275,0,0.8404055576417574,0.1595944423582425,0.0,True,3790.0,34.73318972735684,1.0012312718202931,4088,1537,0.2732444444444444,,0.2437586564055321,0.3585701736362871,,intact
327,344,35.42991301967603,34.55040993610072,3.1815405503520555,78.79410612729761,4.181540550352056,742.233935390452,64.29538034191974,3762,0.0571462322245704,3762,0,0,1.0,0.0,0.0,True,2436.0,27.846056861676377,0.7958253316228153,2436,0,0.0,,0.2817290466902531,,,intact
327,362,35.42991301967603,34.945713513815825,1.0,24.7660229,2.0,755.7408044106787,33.99899102266371,2665,0.0404823787555768,2665,0,0,1.0,0.0,0.0,True,2691.0,29.267249678105745,0.8317439181639802,2691,0,0.0,,0.3090169943749474,,,intact
327,363,35.42991301967603,34.7959794855267,1.0,24.7660229,2.0,755.6041344777609,34.67814104698816,2931,0.0445230214381222,2931,0,0,1.0,0.0,0.0,True,3230.0,32.0646367884254,0.913185597065922,3398,1224,0.264820424058849,,0.3090169943749474,,,intact
328,334,33.04819098246518,34.644149962492534,11.698409766224884,289.7230841639091,12.698409766224884,728.3568617081507,80.89797260930521,8943,0.1358476222180577,8902,41,0,0.9954154086995416,0.0045845913004584,0.0,True,1446.0,21.45404613171514,0.6338692334236141,1448,62,0.0410596026490066,,0.2627262603753391,0.4262841395466984,,intact
328,346,33.04819098246518,34.91851930854206,7.803118619434352,193.2522144203276,8.803118619434352,748.8148901018857,46.42678398274277,5766,0.0875877658178822,5766,0,0,1.0,0.0,0.0,True,2102.0,25.86672342524905,0.7611586117526571,2102,0,0.0,,0.2692803301885514,,,intact
328,350,33.04819098246518,35.15821905821953,1.0,24.7660229,2.0,749.7802828272161,37.49838663221012,2502,0.0380063458335659,2502,0,0,1.0,0.0,0.0,True,2570.0,28.60168539601018,0.8386802759139338,2570,104,0.0388930441286462,,0.3090169943749474,,,intact
328,353,33.04819098246518,34.00948261731259,1.0,24.7660229,2.0,750.1192383507171,35.06326250864249,2482,0.0377025381130738,2469,8,5,0.9947622884770346,0.0032232070910556,0.0020145044319097,True,2352.0,27.36174066656352,0.8160659085749791,2352,128,0.0516129032258064,0.4,0.3090169943749474,0.4453890236293401,0.0909830056250526,intact
329,334,33.69687930517439,34.644149962492534,3.47213595499958,85.99099857343296,4.47213595499958,729.196058301002,81.25980429211376,4129,0.062721103895601,4129,0,0,1.0,0.0,0.0,True,2162.0,26.233298952464125,0.7677174088121455,2162,0,0.0,,0.2801868778094689,,,intact
329,343,33.69687930517439,34.4385881707698,1.7320508075688772,42.89600996421431,2.732050807568877,740.4359387220316,61.35188373720202,3060,0.0464825812352965,3060,0,0,1.0,0.0,0.0,True,1919.0,24.71511018763004,0.7254697473487189,1919,0,0.0,,0.2989350844248255,,,intact
329,353,33.69687930517439,34.00948261731259,1.0,24.7660229,2.0,750.9584349435684,37.52415916911358,2384,0.0362138802826623,2384,0,0,1.0,0.0,0.0,True,1882.0,24.47568601281472,0.7229951608044007,1882,0,0.0,,0.3090169943749474,,,intact
329,360,33.69687930517439,33.23014121130519,1.0,24.7660229,2.0,753.8081853439456,26.903556724367224,2708,0.0411355653546349,2708,0,0,1.0,0.0,0.0,True,2088.0,25.780439141949365,0.770404507566608,2088,0,0.0,,0.3090169943749474,,,intact
330,350,34.607113552636065,35.15821905821953,1.0,24.7660229,2.0,751.737619560882,40.77404835798358,2798,0.0425027000968495,2798,0,0,1.0,0.0,0.0,True,3455.0,33.162639472228335,0.9506910733789916,3551,562,0.136639922197909,,0.3090169943749474,,,intact
