Repository: AmiraliKhosrozadeh/ice-bonded-granular-microCT

# Grain-scale kinematics, ice-bond failure and damage evolution in ice-bonded granular media under in-situ uniaxial compression

Analysis code, per-specimen tables and supplementary material for the paper of

## Results for every specimen

The paper shows one or two specimens per figure.  The same rendering for
every specimen and every scan is in [`supplementary/`](supplementary/README.md):
the void and crack classes (Fig. 11 of the paper), the crack orientation
classes (Fig. 12), the ice-path maps (Fig. 18) and the per-scan tables behind
Tables 2–4, each as one sheet per material, compiled with their text in
[`supplementary/supplementary.pdf`](supplementary/supplementary.pdf).

File: paper/data/bonds/Glass_75_1700_T5_HR/Glass_75_1700_T5_HR_throats_scan03_classified.csv (part 8 of 8)
bead_a,bead_b,r_a_vox,r_b_vox,gap_vox,gap_um,dsum_min,z_mid,axis_dip_deg,lens_vox,lens_mm3,binder_vox,pore_vox,crack_vox,binder_frac,pore_frac,crack_frac,connected,bond_area_vox,r_bond_vox,r_bond_over_R,neck_binder_vox,neck_crack_vox,neck_severed,q_crack_med,q_binder_med,q_pore_med,dq_paired,cls
332,361,34.85745533381016,34.8101046715734,1.0,24.7660229,2.0,756.8166026577824,32.29921259384586,2929,0.044492640666073,2929,0,0,1.0,0.0,0.0,True,2932.0,30.549706811864404,0.8770138299519511,3004,10,0.0033178500331785,,0.3090169943749474,,,intact
332,364,34.85745533381016,34.19906932093915,1.0,24.7660229,2.0,757.1396645654102,31.78756808224197,2694,0.0409228999502904,2694,0,0,1.0,0.0,0.0,True,4046.0,35.88707008798039,1.0393534938921165,4083,0,0.0,,0.3090169943749474,,,intact
333,347,34.009413816912414,34.87329758068675,1.0,24.7660229,2.0,755.4190027991704,48.74234148264528,2590,0.0393430998037313,2590,0,0,1.0,0.0,0.0,True,1887.0,24.508177313476683,0.7115915391893499,1887,0,0.0,,0.3090169943749474,,,intact
333,348,34.009413816912414,34.744901778773794,9.74165738677394,241.2621099247976,10.74165738677394,756.4674569285114,52.18356629557301,7855,0.1193204822232856,7855,0,0,1.0,0.0,0.0,True,1525.0,22.03230756026887,0.6408996255545949,1525,0,0.0,,0.266978077589994,,,intact
330,358,34.607113552636065,35.50108848583673,7.613903745752154,188.5661145256936,8.613903745752154,753.7206079360028,44.387843372883374,7285,0.1106619621892598,4900,952,1433,0.6726149622512011,0.1306794783802333,0.1967055593685655,True,2111.0,25.922040230930552,0.7394866642480858,2176,2363,0.5205992509363296,0.3733092656309694,0.1970711383008123,0.3761785115301143,0.1762381273301571,cohesive
331,340,34.33312542075766,33.97208296289707,8.0,198.1281832,9.0,733.3713883137048,79.76079718410593,7139,0.1084441658296672,7139,0,0,1.0,0.0,0.0,True,1841.0,24.207612448656697,0.7088072204593265,1841,0,0.0,,0.2701351138446443,,,intact
331,351,34.33312542075766,35.66781552093881,1.0,24.7660229,2.0,752.2806518683954,45.63249195712121,2499,0.0379607746754921,2499,0,0,1.0,0.0,0.0,True,4650.0,38.47260025985541,1.099202374776622,4770,854,0.1518492176386913,,0.3090169943749474,,,intact
331,354,34.33312542075766,35.40453714353992,1.0,24.7660229,2.0,752.9597875261652,39.531589280282425,3059,0.0464673908492718,3059,0,0,1.0,0.0,0.0,True,3594.0,33.82315376993316,0.970011110961698,3594,0,0.0,,0.3090169943749474,,,intact
334,357,34.644149962492534,34.29933754194671,3.7320508075688767,92.42805576421428,4.732050807568877,757.9261818441114,49.46971648222998,4435,0.0673693620191307,4435,0,0,1.0,0.0,0.0,True,2475.0,28.068077388821663,0.8142343361151949,2475,0,0.0,,0.2766967754673748,,,intact
334,359,34.644149962492534,33.54502766358516,1.0,24.7660229,2.0,758.5471322945139,45.76738397158018,2431,0.0369278284258188,2431,0,0,1.0,0.0,0.0,True,2361.0,27.414040951306863,0.8040584123666824,2361,0,0.0,,0.3090169943749474,,,intact
335,336,33.081600366681336,34.196347521520906,4.0,99.0640916,5.0,732.9933611708211,89.64890769832394,4089,0.0621134884546168,4089,0,0,1.0,0.0,0.0,True,3955.0,35.48120065410544,1.0547646522472889,4011,608,0.1316302229919896,,0.2857142857142857,,,intact
335,365,33.081600366681336,34.761241905204294,2.863703305156273,70.92254163430594,3.863703305156273,763.6265372013011,31.7086651236897,3182,0.0483358083302985,3182,0,0,1.0,0.0,0.0,True,3802.0,34.7881328511717,1.02555057206346,4027,798,0.1653886010362694,,0.2817290466902531,,,intact
333,352,34.009413816912414,35.11967887793686,1.0,24.7660229,2.0,756.0657442115546,46.92251093878297,2614,0.0397076690683219,2614,0,0,1.0,0.0,0.0,True,2590.0,28.712760320387485,0.8306997589895125,2590,0,0.0,,0.3090169943749474,,,intact
333,354,34.009413816912414,35.40453714353992,1.0,24.7660229,2.0,755.8031829787174,48.70987402671161,2550,0.038735484362747,2550,0,0,1.0,0.0,0.0,True,2409.0,27.69130758589691,0.7978600037238527,2409,0,0.0,,0.3090169943749474,,,intact
334,349,34.644149962492534,36.75448079357758,4.855156433186538,120.24291540738012,5.855156433186538,755.6097519476641,58.21069031696364,4852,0.0737037529913917,4282,246,324,0.8825226710634789,0.0507007419620774,0.0667765869744435,True,3007.0,30.93796741472617,0.8666263508728679,3012,67,0.021760311789542,0.4088162308514305,0.25,0.3968778087727223,0.1588162308514304,cohesive
334,353,34.644149962492534,34.00948261731259,2.146264369941973,53.15443253543696,3.146264369941973,756.340339805417,53.14759114895482,3406,0.0517384547998104,3406,0,0,1.0,0.0,0.0,True,2467.0,28.022678123537936,0.8163494652948916,2476,48,0.0190174326465927,,0.2933997741163456,,,intact
336,365,34.196347521520906,34.761241905204294,1.7320508075688772,42.89600996421431,2.732050807568877,763.8481248379783,30.522068603291704,2780,0.0422292731484066,2780,0,0,1.0,0.0,0.0,True,5749.0,42.77807307103269,1.24070674240981,5863,886,0.1312787079567343,,0.2933997741163456,,,intact
337,357,33.573291294404,34.29933754194671,1.0,24.7660229,2.0,757.7840791069596,46.24627793634966,2569,0.0390241016972146,2569,0,0,1.0,0.0,0.0,True,3554.0,33.63440701866457,0.9911037069084586,3823,739,0.161990355107409,,0.3090169943749474,,,intact
337,359,33.573291294404,33.54502766358516,11.12435565298214,275.50604684950014,12.12435565298214,758.405029557362,52.433484412489655,7854,0.119305291837261,7600,254,0,0.967659791189203,0.032340208810797,0.0,True,1485.0,21.74143925739345,0.6478541058515456,1485,0,0.0,,0.260205226099576,0.4090448958609373,,intact
337,363,33.573291294404,34.7959794855267,1.0,24.7660229,2.0,759.7820985958488,42.0003214781562,2463,0.0374139207786063,2463,0,0,1.0,0.0,0.0,True,3756.0,34.57704343211429,1.0114790764234427,3967,976,0.1974509407242565,,0.3090169943749474,,,intact
338,342,33.951039623183405,32.844899649806145,1.0,24.7660229,2.0,741.0031590837089,87.84678152349069,2372,0.036031595650367,2372,0,0,1.0,0.0,0.0,True,2166.0,26.25755535982149,0.7862021447893414,2167,0,0.0,,0.3203772410170407,,,intact
338,366,33.951039623183405,34.168560384650064,1.0,24.7660229,2.0,769.821523933965,27.277556365494338,2881,0.0437635021368919,2881,0,0,1.0,0.0,0.0,True,2342.0,27.30351174194334,0.8016345292339812,2386,407,0.1457214464733261,,0.3203772410170408,,,intact
340,347,33.97208296289707,34.87329758068675,7.840676900366725,194.1823836659833,8.840676900366725,759.2635013852098,59.9682034385043,6810,0.1034465288275716,6810,0,0,1.0,0.0,0.0,True,1577.0,22.404791686419177,0.6508727676284807,1577,0,0.0,,0.2694832810057483,,,intact
340,351,33.97208296289707,35.66781552093881,1.0,24.7660229,2.0,758.9685459069871,56.86876960996696,2909,0.0441888329455808,2909,0,0,1.0,0.0,0.0,True,2629.0,28.928129749038145,0.8307918414255775,2629,7,0.0026555386949924,,0.3090169943749474,,,intact
341,352,35.04616676501287,35.11967887793686,1.0,24.7660229,2.0,760.6049674218075,57.52753890123846,2898,0.0440217386993102,2898,0,0,1.0,0.0,0.0,True,2172.0,26.29389801439097,0.7494785468186823,2172,0,0.0,,0.3090169943749474,,,intact
341,356,35.04616676501287,34.335218080786525,3.2426406871192857,80.30731351366796,4.242640687119286,761.899764198512,56.316370711289736,3799,0.0577082765074808,3799,0,0,1.0,0.0,0.0,True,2491.0,28.158656333067857,0.8117063790424668,2491,0,0.0,,0.2817290466902531,,,intact
341,360,35.04616676501287,33.23014121130519,1.0,24.7660229,2.0,762.6254744247306,51.71808419228709,2821,0.0428520789754155,2821,0,0,1.0,0.0,0.0,True,3135.0,31.58957887003535,0.925345256834694,3135,0,0.0,,0.3090169943749474,,,intact
342,366,32.844899649806145,34.168560384650064,1.0,24.7660229,2.0,771.0894671275771,32.293552906513376,2478,0.0376417765689754,2478,0,0,1.0,0.0,0.0,True,1639.0,22.840969844891283,0.6816830479472982,1645,0,0.0,,0.3145198591387564,,,intact
342,367,32.844899649806145,33.50218820773052,1.0,24.7660229,2.0,772.2619939041992,27.187485723119597,3005,0.0456471100039431,2994,11,0,0.9963394342762064,0.0036605657237936,0.0,True,2916.0,30.46623751157884,0.918389593134736,2955,161,0.0516688061617458,,0.3244997998398398,0.4211646096066227,,intact
343,347,34.4385881707698,34.87329758068675,2.23606797749979,55.37851073671648,3.23606797749979,767.7627222115163,72.68742282674481,3124,0.0474547659408713,3124,0,0,1.0,0.0,0.0,True,2904.0,30.40348515347752,0.8772949927376233,2904,0,0.0,,0.2857142857142857,,,intact
343,353,34.4385881707698,34.00948261731259,2.0,49.5320458,3.0,767.5802202264465,72.34278303609237,3418,0.0519207394321057,3418,0,0,1.0,0.0,0.0,True,2916.0,30.46623751157884,0.8902000351742089,2916,0,0.0,,0.2898979485566356,,,intact
343,358,34.4385881707698,35.50108848583673,1.0,24.7660229,2.0,769.2242530780661,70.67431616450968,2511,0.0381430593077874,2511,0,0,1.0,0.0,0.0,True,3565.0,33.68641780072814,0.9632992147253828,3565,6,0.0016802016241949,,0.3090169943749474,,,intact
340,354,33.97208296289707,35.40453714353992,1.0,24.7660229,2.0,759.6476815647568,54.42735317319763,2800,0.0425330808688987,2800,0,0,1.0,0.0,0.0,True,2622.0,28.88959192466898,0.8328336514620294,2622,0,0.0,,0.3090169943749474,,,intact
340,358,33.97208296289707,35.50108848583673,1.0,24.7660229,2.0,760.7250322517596,53.00319953098495,2782,0.0422596539204558,2782,0,0,1.0,0.0,0.0,True,3804.0,34.79728160421644,1.0017473185283998,3895,493,0.1123518687329079,,0.3090169943749474,,,intact
341,343,35.04616676501287,34.4385881707698,1.0,24.7660229,2.0,749.2532278028165,77.80414885181044,2343,0.0355910744556534,2343,0,0,1.0,0.0,0.0,True,1783.0,23.82323502519544,0.6857111332467881,1783,0,0.0,,0.304845440523399,,,intact
341,347,35.04616676501287,34.87329758068675,1.0,24.7660229,2.0,759.9582260094232,57.72717786805157,2664,0.0404671883695522,2664,0,0,1.0,0.0,0.0,True,2327.0,27.215934765311317,0.7784938005459769,2327,0,0.0,,0.3090169943749474,,,intact
343,360,34.4385881707698,33.23014121130519,1.0,24.7660229,2.0,770.4299706268238,67.12120920341886,2654,0.0403152845093061,2654,0,0,1.0,0.0,0.0,True,2525.0,28.35017570693472,0.8379106853584426,2525,0,0.0,,0.3090169943749474,,,intact
344,356,34.55040993610072,34.335218080786525,9.273618495495704,229.67064802531016,10.273618495495704,770.4404190624168,72.72626034211955,7098,0.1078213600026583,7098,0,0,1.0,0.0,0.0,True,3087.0,31.346811937569694,0.9101118140313696,3087,0,0.0,,0.266756504300101,,,intact
344,359,34.55040993610072,33.54502766358516,1.0,24.7660229,2.0,770.5231713773551,69.10555138721038,2955,0.0448875907027127,2955,0,0,1.0,0.0,0.0,True,3105.0,31.43806922507599,0.923353174111066,3105,0,0.0,,0.3090169943749474,,,intact
344,360,34.55040993610072,33.23014121130519,1.7320508075688772,42.89600996421431,2.732050807568877,771.1661292886354,68.90314155435456,2865,0.0435204559604981,2865,0,0,1.0,0.0,0.0,True,3189.0,31.860480646721395,0.9401068627321352,3189,0,0.0,,0.2989350844248255,,,intact
344,362,34.55040993610072,34.945713513815825,2.0,49.5320458,3.0,772.0369103487596,68.31290157847252,3120,0.0473940043967729,3120,0,0,1.0,0.0,0.0,True,4064.0,35.96680938658481,1.0350738314923378,4064,0,0.0,,0.2898979485566356,,,intact
344,363,34.55040993610072,34.7959794855267,11.456583568967652,283.7340110248166,12.456583568967652,771.9002404158418,70.79198067240813,8288,0.1258979193719403,8288,0,0,1.0,0.0,0.0,True,1720.0,23.39856842279288,0.6748316276577607,1720,0,0.0,,0.2648342180349795,,,intact
345,346,34.26934576442317,34.91851930854206,1.0,24.7660229,2.0,774.5157903761567,88.36679178374202,2600,0.0394950036639774,2600,0,0,1.0,0.0,0.0,True,4816.0,39.15329375494655,1.1317965574933018,4855,17,0.0034893267651888,,0.3090169943749474,,,intact
345,350,34.26934576442317,35.15821905821953,2.23606797749979,55.37851073671648,3.23606797749979,775.4811831014871,86.86236770022569,3519,0.0534549684205909,3519,0,0,1.0,0.0,0.0,True,4076.0,36.01987085047822,1.037624492303406,4099,189,0.0440764925373134,,0.2833003940990191,,,intact
346,349,34.91851930854206,36.75448079357758,1.0,24.7660229,2.0,776.0677803413992,89.03613979483775,3077,0.0467408177977148,3077,0,0,1.0,0.0,0.0,True,4111.0,36.174188893485415,1.0094230419249777,4928,338,0.0641853399164451,,0.3090169943749474,,,intact
346,350,34.91851930854206,35.15821905821953,1.0,24.7660229,2.0,776.4594126756508,88.44936561203083,2569,0.0390241016972146,2569,0,0,1.0,0.0,0.0,True,2944.0,30.612159429303247,0.8736753491319179,2944,0,0.0,,0.3090169943749474,,,intact
347,352,34.87329758068675,35.11967887793686,1.0,24.7660229,2.0,779.1144618305075,88.95228535355788,2719,0.0413026596009056,2719,0,0,1.0,0.0,0.0,True,3076.0,31.29091257699814,0.894115785903055,3076,0,0.0,,0.3090169943749474,,,intact
347,354,34.87329758068675,35.40453714353992,1.0,24.7660229,2.0,778.8519005976701,89.35735804993878,3074,0.0466952466396409,3074,0,0,1.0,0.0,0.0,True,3340.0,32.60605802383755,0.9279186859351932,3340,0,0.0,,0.3090169943749474,,,intact
348,354,34.744901778773794,35.40453714353992,1.0,24.7660229,2.0,779.9003547270113,88.95145684512006,2610,0.0396469075242234,2610,0,0,1.0,0.0,0.0,True,4737.0,38.83083736996431,1.1070890363917842,4737,64,0.0133305561341387,,0.3090169943749474,,,intact
349,357,36.75448079357758,34.29933754194671,4.0,99.0640916,5.0,778.9579706289251,86.60849592921477,4470,0.0679010255299919,4464,6,0,0.9986577181208054,0.0013422818791946,0.0,True,4954.0,39.71029055741722,1.1177524723555508,4964,161,0.0314146341463414,,0.2857142857142857,0.3033377020185919,,intact
350,353,35.15821905821953,34.00948261731259,2.0,49.5320458,3.0,777.7637609244822,89.44873169434342,3387,0.0514498374653428,3343,30,14,0.9870091526424564,0.0088573959255978,0.0041334514319456,True,2621.0,28.88408232379411,0.8351898826793538,2621,116,0.0423821702594081,0.4322857486870784,0.2857142857142857,0.4241077963657325,0.1465714629727927,intact
351,354,35.66781552093881,35.40453714353992,1.0,24.7660229,2.0,778.5569451194474,88.9288808020689,2701,0.0410292326524626,2701,0,0,1.0,0.0,0.0,True,3392.0,32.85889733292062,0.9246604650346176,3392,0,0.0,,0.3090169943749474,,,intact
356,361,34.335218080786525,34.8101046715734,2.0,49.5320458,3.0,783.8646794431622,87.55654713824327,3513,0.0533638261044433,3513,0,0,1.0,0.0,0.0,True,3271.0,32.26750126221706,0.9333241925207666,3271,0,0.0,,0.2857142857142857,,,intact
356,364,34.335218080786525,34.19906932093915,6.032065437739018,149.39027076534305,7.032065437739018,784.18774135079,87.25961809529917,5550,0.0843066424365671,5550,0,0,1.0,0.0,0.0,True,2399.0,27.63377312194109,0.8064218413758623,2399,0,0.0,,0.2766967754673748,,,intact
357,359,34.29933754194671,33.54502766358516,1.0,24.7660229,2.0,781.8953509757747,88.98255027286723,2307,0.0350442205587676,2307,0,0,1.0,0.0,0.0,True,3185.0,31.84049289027061,0.9386333793178276,3185,0,0.0,,0.303832434700687,,,intact
359,360,33.54502766358516,33.23014121130519,7.3484692283495345,181.9923571892499,8.348469228349535,783.1592593374576,89.02286761073422,5723,0.0869345792188241,5723,0,0,1.0,0.0,0.0,True,2438.0,27.857485574187805,0.8343666079341998,2438,0,0.0,,0.2705042601214877,,,intact
352,355,35.11967887793686,34.58876512970605,1.0,24.7660229,2.0,781.2801302879818,87.50398620380695,2585,0.0392671478736083,2585,0,0,1.0,0.0,0.0,True,3479.0,33.27762152007574,0.9547658678603456,3479,0,0.0,,0.3090169943749474,,,intact
352,356,35.11967887793686,34.335218080786525,4.0197648378370845,99.553588026488,5.0197648378370845,781.0560000195962,87.93283625514813,4870,0.0739771799398346,4870,0,0,1.0,0.0,0.0,True,3173.0,31.78045419532528,0.915139337524673,3173,0,0.0,,0.2817290466902531,,,intact
353,360,34.00948261731259,33.23014121130519,2.6502815398728847,65.63693330793913,3.6502815398728847,780.9524668483606,85.40235948604142,3217,0.0488674718411597,3217,0,0,1.0,0.0,0.0,True,2374.0,27.48941013918485,0.8176550841286866,2374,0,0.0,,0.2817290466902531,,,intact
355,364,34.58876512970605,34.19906932093915,1.7320508075688772,42.89600996421431,2.732050807568877,784.4118716191755,87.35248633362572,3321,0.0504472719877188,3321,0,0,1.0,0.0,0.0,True,4464.0,37.69529588588531,1.0959872828365147,4631,0,0.0,,0.2958163163244892,,,intact
362,363,34.945713513815825,34.7959794855267,8.018397960625059,198.5838275141535,9.01839796062506,785.4071094360686,89.80402218807781,6345,0.0963829993261295,6345,0,0,1.0,0.0,0.0,True,2848.0,30.10891156869401,0.8634407991494516,2848,3,0.0010522623640827,,0.2692803301885514,,,intact
362,366,34.945713513815825,34.168560384650064,1.0,24.7660229,2.0,792.7258056734098,78.25261224788542,2564,0.0389481497670915,2505,59,0,0.9769890795631824,0.0230109204368174,0.0,True,2905.0,30.40871946274476,0.8799548269122375,2907,39,0.0132382892057026,,0.3021694792519622,0.4211646096066227,,intact
366,367,34.168560384650064,33.50218820773052,1.0,24.7660229,2.0,801.0803587544553,87.97994339492425,2257,0.0342847012575373,2257,0,0,1.0,0.0,0.0,True,1389.0,21.0269453775218,0.6214485819915796,1389,0,0.0,,0.3090169943749474,,,intact
359,363,33.54502766358516,34.7959794855267,1.0,24.7660229,2.0,783.8933704646639,87.73808602523533,2419,0.0367455437935236,2419,0,0,1.0,0.0,0.0,True,3035.0,31.08167473878788,0.9096054048770866,3035,0,0.0,,0.3090169943749474,,,intact
361,362,34.8101046715734,34.945713513815825,3.16227766016838,78.31704094788851,4.16227766016838,785.461170729505,89.86964926473523,4402,0.0668680792803187,4402,0,0,1.0,0.0,0.0,True,3175.0,31.79046851862261,0.9114786220164018,3175,0,0.0,,0.2791745113185196,,,intact
361,364,34.8101046715734,34.19906932093915,1.0,24.7660229,2.0,785.7016239976514,89.48121590019304,2508,0.0380974881497136,2508,0,0,1.0,0.0,0.0,True,2749.0,29.580971537784905,0.8573054806015913,2850,3,0.0010515247108307,,0.3090169943749474,,,intact
361,367,34.8101046715734,33.50218820773052,7.4852813742385695,185.38064992733587,8.48528137423857,793.8157238105505,77.19720003018365,6031,0.091613218114403,5753,278,0,0.9539048250704693,0.0460951749295307,0.0,True,1969.0,25.03501879160237,0.7329579417231668,3174,1065,0.251238499646143,,0.260205226099576,0.370836142742568,,intact
