Repository: AmiraliKhosrozadeh/ice-bonded-granular-microCT

# Grain-scale kinematics, ice-bond failure and damage evolution in ice-bonded granular media under in-situ uniaxial compression

Analysis code, per-specimen tables and supplementary material for the paper of
that title (Khosrozadeh et al., submitted to *Powder Technology*).  Twelve
ice-bonded columns, five of glass beads (G1–G5), four of γ-alumina beads
(A1–A4) and three of quartz sand (S1–S3), were compressed at −5 °C inside a
laboratory micro-CT and reconstructed at every load step at 24.77 µm per
voxel.  The reconstructions themselves are available from the corresponding
author on request; everything computed from them is here.

The repository is organised by what each analysis takes in, which is how
Fig. 1 of the paper draws it.

```
stage0_dragonfly/        per-scan segmentation run inside Dragonfly: phase classification,
                         watershed bead labels, histogram / porosity / PSD checks, ROI export
spam_pipeline/           first-generation SPAM pipeline (alignment, ddic, ldic, contacts,
                         bonds, crack analysis, tortuosity, plots) as first written; the
                         paper's numbers come from analysis/ and paper/, which supersede it
postprocessing/          first-generation post-processing (sparse graphs, permeability)

analysis/                the pipeline the paper reports, one folder per branch of Fig. 1
  kinematics/            branch A: bead DDIC (spam-ddic), composed 1->N fields, neighbourhood
                         gradient, Green-Lagrange strain, packing rotation, motion renders
  sand_tracking/         branch A for sand: predictor from column length, reciprocal
                         matching, grain strain, damage criteria and their nulls
  bonds/                 branch B: throat lens, neck, coverage pair, cohesive / adhesive
                         classification, survival census, breakage clustering null test;
                         _spec.py is the registry of every specimen's scans, frames and
                         thresholds that the other scripts import
  damage/                branch C: the pipeline's void / crack / separation classes and the
                         crack-orientation classification (the volumes the paper reports
                         come from paper/scripts/crack_split_tight.py, see below)
  structure/             branches C and D: fixed core, phase fractions, voxel-face specific
                         surface, 26-connected spanning air, Kozeny-Carman estimate, PuMA
                         ice-diffusion tortuosity
  sand_segmentation/     phase segmentation of the sand and, under dl/, the border-core 3D
                         U-Net (synthetic training data, training, inference, decoding) with
                         the five-way comparison against watershed, ParticleSeg3D and
                         Cellpose-SAM

paper/
  scripts/               the scripts that make every table and figure of the paper from the
                         outputs of analysis/; in particular
                           crack_split_tight.py   void / crack / separation inside the bead
                                                  envelope, the classes the paper reports
                           planar_test.py         breakage-clustering null test
                           ice_tortuosity.py      PuMA continuum diffusion on interior cubes
                           specimen_tables.py     Tables 2-4 of the paper
                           fig_*.py               the figures
  data/                  the tables behind the paper: bond geometry, failure mode at every
                         threshold, survival census, specimen summary, crack volumes, core
                         structure, ice tortuosity per cube, DIC summary, clustering sweeps,
                         loading rates, and under bonds/ the per-throat, per-pair and
                         per-bead tables of every bead specimen
supplementary/           supplementary.pdf and its figures: method settings and provenance,
                         crack classes, crack orientation and ice-path maps for every scan
data/                    the intermediate data the tables are built from: spam-ddic outputs,
                         composed kinematic fields, sand tracking outputs, crack-class masks,
                         Camsizer references (see data/README.md)
templates/               per-specimen template documenting how the scripts are adapted
```

## Results for every specimen

The paper shows one or two specimens per figure.  The same rendering for
every specimen and every scan is in [`supplementary/`](supplementary/README.md):
the void and crack classes (Fig. 11 of the paper), the crack orientation
classes (Fig. 12), the ice-path maps (Fig. 18) and the per-scan tables behind
Tables 2–4, each as one sheet per material, compiled with their text in
[`supplementary/supplementary.pdf`](supplementary/supplementary.pdf).

File: paper/data/planar_sweep/Alumina_100_1800_T5_planar_sweep.csv
specimen,eps_d,clusters,clusters_null,p_clusters,biggest,biggest_null,p_biggest,rms_R,rms_null,p_rms,frac_in
Alumina_100_1800_T5,0.6,0,0.0,1.0,0,0.0,1.0,,0.3490243781073199,,0.0
Alumina_100_1800_T5,0.8,0,1.0,1.0,0,6.0,1.0,,0.35537235318550686,,0.0
Alumina_100_1800_T5,1.0,5,4.0,0.2625,14,22.0,0.8575,0.3015880133952152,0.36054139618907405,0.3075,0.3963963963963964
Alumina_100_1800_T5,1.25,6,2.0,0.005,22,66.0,1.0,0.3843318027884005,0.9874840626933248,0.1925,0.7837837837837838
Alumina_100_1800_T5,1.5,1,1.0,1.0,109,105.0,0.065,2.4752772256108004,2.089957597975232,1.0,0.9819819819819819
Alumina_100_1800_T5,2.0,1,1.0,1.0,111,111.0,0.8025,2.462972806953774,2.212172875638017,0.9975,1.0

File: paper/data/planar_sweep/Alumina_175_1800_T5_planar_sweep.csv
specimen,eps_d,clusters,clusters_null,p_clusters,biggest,biggest_null,p_biggest,rms_R,rms_null,p_rms,frac_in
Alumina_175_1800_T5,0.6,0,1.0,1.0,0,6.0,1.0,,0.3222628994741526,,0.0
Alumina_175_1800_T5,0.8,2,2.0,0.75,15,11.0,0.2425,0.36954297406802666,0.3308290350462534,0.6062992125984252,0.18032786885245902
Alumina_175_1800_T5,1.0,9,3.0,0.0,20,45.0,0.995,0.2123589153308353,0.38985520047722744,0.155,0.6721311475409836
Alumina_175_1800_T5,1.25,5,1.0,0.0075,67,96.0,0.8975,0.2123589153308353,1.669167555637304,0.065,0.8524590163934426
Alumina_175_1800_T5,1.5,2,1.0,0.0575,88,114.0,0.995,0.933174994766678,2.1253971981700035,0.0525,0.9098360655737705
Alumina_175_1800_T5,2.0,1,1.0,1.0,121,121.0,0.5325,2.6650710836509277,2.285931401000381,1.0,0.9918032786885246

File: paper/data/planar_sweep/Alumina_75_1000_T5_planar_sweep.csv
specimen,eps_d,clusters,clusters_null,p_clusters,biggest,biggest_null,p_biggest,rms_R,rms_null,p_rms,frac_in
Alumina_75_1000_T5,0.6,51,33.0,0.0,22,19.0,0.32,0.24645668545870994,0.2183592677092361,0.83,0.23391812865497075
Alumina_75_1000_T5,0.8,70,68.0,0.425,139,95.5,0.1825,0.22027620676144932,0.17116996458899347,0.8425,0.6120857699805068
Alumina_75_1000_T5,1.0,6,5.0,0.4375,1849,1876.0,0.78,0.07069800944254805,0.2775247872882638,0.015,0.9346978557504874
Alumina_75_1000_T5,1.25,1,1.0,1.0,2032,2033.0,0.6475,4.878570159024423,4.873851816154209,0.535,0.9902534113060428
Alumina_75_1000_T5,1.5,1,1.0,1.0,2042,2048.0,0.975,4.89320058324992,4.902970564814288,0.4275,0.9951267056530214
Alumina_75_1000_T5,2.0,1,1.0,1.0,2052,2052.0,0.5175,4.910537800273901,4.907654091535516,0.5425,1.0

File: paper/data/planar_sweep/Alumina_75_1800_T7_planar_sweep.csv
specimen,eps_d,clusters,clusters_null,p_clusters,biggest,biggest_null,p_biggest,rms_R,rms_null,p_rms,frac_in
Alumina_75_1800_T7,0.6,0,0.0,1.0,0,0.0,1.0,,,,0.0
Alumina_75_1800_T7,0.8,0,0.0,1.0,0,0.0,1.0,,,,0.0
Alumina_75_1800_T7,1.0,0,0.0,1.0,0,0.0,1.0,,,,0.0
Alumina_75_1800_T7,1.25,0,0.0,1.0,0,0.0,1.0,,,,0.0
Alumina_75_1800_T7,1.5,0,0.0,1.0,0,0.0,1.0,,,,0.0
Alumina_75_1800_T7,2.0,1,0.0,0.1475,7,0.0,0.0875,0.4443446487349245,0.7754999613958597,0.03389830508474576,0.5384615384615384

File: paper/data/planar_sweep/Glass_100_1700_T5_HR_planar_sweep.csv
specimen,eps_d,clusters,clusters_null,p_clusters,biggest,biggest_null,p_biggest,rms_R,rms_null,p_rms,frac_in
Glass_100_1700_T5_HR,0.6,1,0.0,0.225,7,0.0,0.12,0.2513888302650557,0.32204007244891103,0.14444444444444443,0.05737704918032787
Glass_100_1700_T5_HR,0.8,3,2.0,0.175,13,9.0,0.22,0.2850034931164491,0.3498461644372408,0.276536312849162,0.2540983606557377
Glass_100_1700_T5_HR,1.0,5,3.0,0.205,20,38.0,0.9225,0.28181013491934626,0.319864896451832,0.36,0.6639344262295082
Glass_100_1700_T5_HR,1.25,4,4.0,0.7,63,52.0,0.0375,0.34377236487246166,0.34307461604151357,0.5,0.8360655737704918
Glass_100_1700_T5_HR,1.5,1,3.0,1.0,114,58.0,0.0,2.425131448660155,0.5799351103808835,1.0,0.9344262295081968
Glass_100_1700_T5_HR,2.0,1,1.0,1.0,122,122.0,0.5675,2.433630554769209,2.412615966201236,0.5625,1.0

File: paper/data/planar_sweep/Glass_100_1700_T7_planar_sweep.csv
specimen,eps_d,clusters,clusters_null,p_clusters,biggest,biggest_null,p_biggest,rms_R,rms_null,p_rms,frac_in
Glass_100_1700_T7,0.6,0,0.0,1.0,0,0.0,1.0,,,,0.0
Glass_100_1700_T7,0.8,1,0.0,0.0025,12,0.0,0.0,0.4219186640463554,0.27083196695519784,1.0,0.2857142857142857
Glass_100_1700_T7,1.0,2,0.0,0.0025,16,0.0,0.0,0.6208023945912251,0.4123986595215849,0.864406779661017,0.6190476190476191
Glass_100_1700_T7,1.25,1,1.0,0.675,27,7.0,0.0,1.1679243431061845,0.5308783242130888,0.9962962962962963,0.6428571428571429
Glass_100_1700_T7,1.5,1,2.0,0.995,28,16.0,0.08,1.2347008309932546,0.7664938014206771,0.8090452261306532,0.6666666666666666
Glass_100_1700_T7,2.0,1,1.0,1.0,33,40.0,0.9375,1.2092673250340984,2.0495760685315823,0.0575,0.7857142857142857

File: paper/data/planar_sweep/Glass_100_1800_T5_planar_sweep.csv
specimen,eps_d,clusters,clusters_null,p_clusters,biggest,biggest_null,p_biggest,rms_R,rms_null,p_rms,frac_in
Glass_100_1800_T5,0.6,0,0.0,1.0,0,0.0,1.0,,0.3171148525059587,,0.0
Glass_100_1800_T5,0.8,5,2.0,0.04,15,14.0,0.4725,0.21888829544028127,0.3800635356317361,0.09296482412060302,0.3644067796610169
Glass_100_1800_T5,1.0,4,3.0,0.4325,58,54.0,0.4025,0.29496259076962345,0.36028310637127914,0.31,0.7796610169491526
Glass_100_1800_T5,1.25,4,3.0,0.1675,70,78.0,0.855,0.29496259076962345,0.48762550922721926,0.135,0.9152542372881356
Glass_100_1800_T5,1.5,1,2.0,1.0,115,105.0,0.1125,1.7683056494238718,1.0869750725121359,0.54,0.9745762711864406
Glass_100_1800_T5,2.0,1,1.0,1.0,118,118.0,0.8425,1.864263551949675,2.111963346705208,0.0075,1.0

File: paper/data/planar_sweep/Glass_75_1000_T6_planar_sweep.csv
specimen,eps_d,clusters,clusters_null,p_clusters,biggest,biggest_null,p_biggest,rms_R,rms_null,p_rms,frac_in
Glass_75_1000_T6,0.6,0,0.0,1.0,0,0.0,1.0,,0.30268390235435916,,0.0
Glass_75_1000_T6,0.8,3,3.0,0.5075,10,10.0,0.5725,0.1054167678821927,0.27947306745821,0.007614213197969543,0.20869565217391303
Glass_75_1000_T6,1.0,7,4.0,0.05,20,29.0,0.8925,0.20538657268677207,0.3355684242780879,0.105,0.6782608695652174
Glass_75_1000_T6,1.25,2,3.0,0.92,81,71.0,0.225,0.7918581367461242,0.5648665631661167,0.7625,0.8434782608695652
Glass_75_1000_T6,1.5,1,1.0,1.0,112,109.0,0.115,2.1411616475765305,1.995699701530444,0.96,0.9739130434782609
Glass_75_1000_T6,2.0,1,1.0,1.0,115,115.0,0.9625,2.1874046629548447,2.0695226884740343,0.9625,1.0
