Repository: AmiraliKhosrozadeh/ice-bonded-granular-microCT

# Grain-scale kinematics, ice-bond failure and damage evolution in ice-bonded granular media under in-situ uniaxial compression

Analysis code, per-specimen tables and supplementary material for the paper of
that title (Khosrozadeh et al., submitted to *Powder Technology*).  Twelve
ice-bonded columns, five of glass beads (G1–G5), four of γ-alumina beads
(A1–A4) and three of quartz sand (S1–S3), were compressed at −5 °C inside a
laboratory micro-CT and reconstructed at every load step at 24.77 µm per
voxel.  The reconstructions themselves are available from the corresponding
author on request; everything computed from them is here.

The repository is organised by what each analysis takes in, which is how
Fig. 1 of the paper draws it.

```
stage0_dragonfly/        per-scan segmentation run inside Dragonfly: phase classification,
                         watershed bead labels, histogram / porosity / PSD checks, ROI export
spam_pipeline/           first-generation SPAM pipeline (alignment, ddic, ldic, contacts,
                         bonds, crack analysis, tortuosity, plots) as first written; the
                         paper's numbers come from analysis/ and paper/, which supersede it
postprocessing/          first-generation post-processing (sparse graphs, permeability)

analysis/                the pipeline the paper reports, one folder per branch of Fig. 1
  kinematics/            branch A: bead DDIC (spam-ddic), composed 1->N fields, neighbourhood
                         gradient, Green-Lagrange strain, packing rotation, motion renders
  sand_tracking/         branch A for sand: predictor from column length, reciprocal
                         matching, grain strain, damage criteria and their nulls
  bonds/                 branch B: throat lens, neck, coverage pair, cohesive / adhesive
                         classification, survival census, breakage clustering null test;
                         _spec.py is the registry of every specimen's scans, frames and
                         thresholds that the other scripts import
  damage/                branch C: the pipeline's void / crack / separation classes and the
                         crack-orientation classification (the volumes the paper reports
                         come from paper/scripts/crack_split_tight.py, see below)
  structure/             branches C and D: fixed core, phase fractions, voxel-face specific
                         surface, 26-connected spanning air, Kozeny-Carman estimate, PuMA
                         ice-diffusion tortuosity
  sand_segmentation/     phase segmentation of the sand and, under dl/, the border-core 3D
                         U-Net (synthetic training data, training, inference, decoding) with
                         the five-way comparison against watershed, ParticleSeg3D and
                         Cellpose-SAM

paper/
  scripts/               the scripts that make every table and figure of the paper from the
                         outputs of analysis/; in particular
                           crack_split_tight.py   void / crack / separation inside the bead
                                                  envelope, the classes the paper reports
                           planar_test.py         breakage-clustering null test
                           ice_tortuosity.py      PuMA continuum diffusion on interior cubes
                           specimen_tables.py     Tables 2-4 of the paper
                           fig_*.py               the figures
  data/                  the tables behind the paper: bond geometry, failure mode at every
                         threshold, survival census, specimen summary, crack volumes, core
                         structure, ice tortuosity per cube, DIC summary, clustering sweeps,
                         loading rates, and under bonds/ the per-throat, per-pair and
                         per-bead tables of every bead specimen
supplementary/           supplementary.pdf and its figures: method settings and provenance,
                         crack classes, crack orientation and ice-path maps for every scan
data/                    the intermediate data the tables are built from: spam-ddic outputs,
                         composed kinematic fields, sand tracking outputs, crack-class masks,
                         Camsizer references (see data/README.md)
templates/               per-specimen template documenting how the scripts are adapted
```

## Results for every specimen

The paper shows one or two specimens per figure.  The same rendering for
every specimen and every scan is in [`supplementary/`](supplementary/README.md):
the void and crack classes (Fig. 11 of the paper), the crack orientation
classes (Fig. 12), the ice-path maps (Fig. 18) and the per-scan tables behind
Tables 2–4, each as one sheet per material, compiled with their text in
[`supplementary/supplementary.pdf`](supplementary/supplementary.pdf).

File: paper/data/bond_geometry.csv
id,specimen,which,scan,grains,throats,bonded,z_bar,gap_med_um,gap_p90_um,neck_over_R_med,neck_over_R_p10,neck_um_med,bridge_mm3_med,cracked
G1,Glass_75_1700_T5_HR,last,3,355,984,976,5.5,25.0,194.0,0.83,0.68,708.0,0.0438,187
G1,Glass_75_1700_T5_HR,first,1,365,1364,1364,7.47,25.0,169.0,0.79,0.68,680.0,0.0431,0
G2,Glass_75_1000_T6,last,2,252,709,706,5.6,25.0,171.0,0.81,0.68,710.0,0.0445,46
G2,Glass_75_1000_T6,first,1,302,1023,1023,6.77,25.0,169.0,0.81,0.67,707.0,0.0449,0
G3,Glass_100_1700_T7,last,4,351,943,910,5.19,25.0,164.0,0.74,0.44,656.0,0.0455,115
G3,Glass_100_1700_T7,first,1,375,1367,1367,7.29,25.0,165.0,0.77,0.66,678.0,0.0466,0
G4,Glass_100_1700_T5_HR,last,2,318,998,993,6.25,25.0,161.0,0.79,0.63,684.0,0.0456,77
G4,Glass_100_1700_T5_HR,first,1,354,1284,1284,7.25,25.0,139.0,0.79,0.68,683.0,0.0439,0
G5,Glass_100_1800_T5,last,2,277,760,748,5.4,25.0,164.0,0.76,0.45,667.0,0.0446,176
G5,Glass_100_1800_T5,first,1,280,973,973,6.95,25.0,181.0,0.8,0.68,698.0,0.0452,0
A1,Alumina_100_1800_T5,last,3,258,707,704,5.46,35.0,177.0,0.78,0.64,697.0,0.0539,200
A1,Alumina_100_1800_T5,first,1,290,888,888,6.12,25.0,177.0,0.78,0.65,695.0,0.0535,0
A2,Alumina_175_1800_T5,last,2,265,717,706,5.33,25.0,185.0,0.72,0.41,638.0,0.0507,281
A2,Alumina_175_1800_T5,first,1,299,973,972,6.5,25.0,161.0,0.73,0.6,642.0,0.0525,0
A3,Alumina_75_1000_T5,last,2,2185,8175,7960,7.29,45.0,209.0,0.75,0.54,354.0,0.0095,945
A3,Alumina_75_1000_T5,first,1,2407,11121,11103,9.23,25.0,193.0,0.74,0.59,352.0,0.0093,0
A4,Alumina_75_1800_T7,last,3,295,842,834,5.65,25.0,169.0,0.74,0.58,654.0,0.0511,251
A4,Alumina_75_1800_T7,first,1,330,1044,1044,6.33,25.0,168.0,0.74,0.61,659.0,0.0522,0

File: paper/data/crack_at_face.csv
specimen,bead_a,bead_b,share,cohesive
Alumina_75_1800_T7,3,71,0.1806,False
Alumina_75_1800_T7,4,112,0.8244,False
Alumina_75_1800_T7,1,140,0.5626,False
Alumina_75_1800_T7,2,243,0.0864,True
Alumina_75_1800_T7,15,270,0.3312,False
Alumina_75_1800_T7,33,142,0.4842,False
Alumina_75_1800_T7,16,267,0.7211,False
Alumina_75_1800_T7,42,208,0.4333,False
Alumina_75_1800_T7,51,91,0.8697,False
Alumina_75_1800_T7,44,74,0.1354,False
Alumina_75_1800_T7,46,279,0.7666,False
Alumina_75_1800_T7,61,161,0.6976,False
Alumina_75_1800_T7,65,78,0.1669,True
Alumina_75_1800_T7,68,195,0.1104,True
Alumina_75_1800_T7,71,212,0.2629,False
Alumina_75_1800_T7,77,103,0.0731,True
Alumina_75_1800_T7,82,218,0.5737,False
Alumina_75_1800_T7,87,257,0.3931,False
Alumina_75_1800_T7,98,121,0.071,True
Alumina_75_1800_T7,115,261,0.2678,False
Alumina_75_1800_T7,123,231,0.2024,False
Alumina_75_1800_T7,141,281,0.8142,False
Alumina_75_1800_T7,152,303,0.7385,False
Alumina_75_1800_T7,161,198,0.297,False
Alumina_75_1800_T7,166,263,0.4202,False
Alumina_75_1800_T7,161,216,0.2235,False
Alumina_75_1800_T7,175,244,0.035,True
Alumina_75_1800_T7,181,235,0.1649,True
Alumina_75_1800_T7,189,259,0.3396,False
Alumina_75_1800_T7,184,299,0.455,False
Alumina_75_1800_T7,258,282,0.6631,False
Alumina_75_1800_T7,208,284,0.1067,True
Alumina_100_1800_T5,22,212,0.5795,False
Alumina_100_1800_T5,22,73,0.0389,True
Alumina_100_1800_T5,3,153,0.0481,True
Alumina_100_1800_T5,22,25,0.0385,True
Alumina_100_1800_T5,11,68,0.1878,False
Alumina_100_1800_T5,25,81,0.0514,True
Alumina_100_1800_T5,56,111,0.3283,False
Alumina_100_1800_T5,34,60,0.0411,True
Alumina_100_1800_T5,29,82,0.066,True
Alumina_100_1800_T5,47,87,0.2344,False
Alumina_100_1800_T5,64,119,0.0766,True
Alumina_100_1800_T5,74,170,0.2357,False
Alumina_100_1800_T5,83,101,0.1766,True
Alumina_100_1800_T5,81,171,0.4279,False
Alumina_100_1800_T5,74,112,0.3612,False
Alumina_100_1800_T5,84,160,0.1832,True
Alumina_100_1800_T5,87,175,0.0255,True
Alumina_100_1800_T5,100,255,0.1418,False
Alumina_100_1800_T5,109,194,0.6106,False
Alumina_100_1800_T5,113,246,0.7393,False
Alumina_100_1800_T5,115,218,0.6879,False
Alumina_100_1800_T5,135,202,0.1292,True
Alumina_100_1800_T5,130,207,0.0573,True
Alumina_100_1800_T5,142,257,0.5382,False
Alumina_100_1800_T5,214,277,0.7556,False
Alumina_100_1800_T5,203,253,0.3164,False
Alumina_100_1800_T5,271,277,0.3079,False
Alumina_175_1800_T5,2,259,0.1404,True
Alumina_175_1800_T5,8,212,0.012,True
Alumina_175_1800_T5,10,209,0.5621,False
Alumina_175_1800_T5,8,180,0.2407,False
Alumina_175_1800_T5,13,179,0.9284,False
Alumina_175_1800_T5,15,237,0.3543,False
Alumina_175_1800_T5,15,220,0.4804,False
Alumina_175_1800_T5,14,15,0.0892,True
Alumina_175_1800_T5,19,36,0.028,True
Alumina_175_1800_T5,37,140,0.038,True
Alumina_175_1800_T5,38,262,0.5186,False
Alumina_175_1800_T5,32,117,0.1585,True
Alumina_175_1800_T5,28,39,0.4461,False
Alumina_175_1800_T5,39,129,0.6607,False
Alumina_175_1800_T5,40,88,0.0355,True
Alumina_175_1800_T5,39,206,0.1861,True
Alumina_175_1800_T5,44,95,0.401,False
Alumina_175_1800_T5,47,122,0.2578,False
Alumina_175_1800_T5,54,154,0.887,False
Alumina_175_1800_T5,55,187,0.6814,False
Alumina_175_1800_T5,61,62,0.1539,False
Alumina_175_1800_T5,68,154,0.8584,False
Alumina_175_1800_T5,72,274,0.3336,False
Alumina_175_1800_T5,76,176,0.0992,False
Alumina_175_1800_T5,83,248,0.2386,False
Alumina_175_1800_T5,87,206,0.0928,True
Alumina_175_1800_T5,91,255,0.1576,True
Alumina_175_1800_T5,89,239,0.1341,True
Alumina_175_1800_T5,92,101,0.4671,False
Alumina_175_1800_T5,94,133,0.0954,True
Alumina_175_1800_T5,95,191,0.2706,False
Alumina_175_1800_T5,99,223,0.8168,False
Alumina_175_1800_T5,101,167,0.2573,False
Alumina_175_1800_T5,103,156,0.0446,True
Alumina_175_1800_T5,101,157,0.5887,False
Alumina_175_1800_T5,108,222,0.7632,False
Alumina_175_1800_T5,111,197,0.0661,True
Alumina_175_1800_T5,120,144,0.7687,False
Alumina_175_1800_T5,123,144,0.0403,True
Alumina_175_1800_T5,121,207,0.8007,False
Alumina_175_1800_T5,136,207,0.6178,False
Alumina_175_1800_T5,131,179,0.1641,True
Alumina_175_1800_T5,148,237,0.7592,False
Alumina_175_1800_T5,179,282,0.0371,True
Alumina_175_1800_T5,160,224,0.8546,False
Alumina_175_1800_T5,226,266,0.6949,False
Alumina_175_1800_T5,236,243,0.5274,False
Alumina_175_1800_T5,235,239,0.2197,False
Alumina_175_1800_T5,236,272,0.4566,False
Alumina_175_1800_T5,244,294,0.3797,False
Alumina_75_1000_T5,66,2223,0.6818,False
Alumina_75_1000_T5,66,1048,0.4542,False
Alumina_75_1000_T5,66,1915,0.5187,False
Alumina_75_1000_T5,56,889,0.4422,False
Alumina_75_1000_T5,119,1267,0.2556,False
Alumina_75_1000_T5,95,1265,0.5443,False
Alumina_75_1000_T5,102,809,0.1482,False
Alumina_75_1000_T5,123,1287,0.3058,False
Alumina_75_1000_T5,145,653,0.2586,False
Alumina_75_1000_T5,151,2292,0.1138,True
Alumina_75_1000_T5,180,1543,0.7045,False
Alumina_75_1000_T5,155,1414,0.2638,False
Alumina_75_1000_T5,185,485,0.4508,False
Alumina_75_1000_T5,180,2143,0.2137,False
Alumina_75_1000_T5,194,1695,0.3775,False
Alumina_75_1000_T5,188,327,0.3667,False
Alumina_75_1000_T5,246,1684,0.6397,False
Alumina_75_1000_T5,268,280,0.2114,False
Alumina_75_1000_T5,264,650,0.4675,False
Alumina_75_1000_T5,275,889,0.6497,False
Alumina_75_1000_T5,281,1842,0.1982,False
Alumina_75_1000_T5,293,1543,0.3681,False
Alumina_75_1000_T5,293,1580,0.3821,False
Alumina_75_1000_T5,327,1842,0.1795,False
Alumina_75_1000_T5,335,1525,0.4086,False
Alumina_75_1000_T5,329,984,0.7125,False
Alumina_75_1000_T5,335,1564,0.28,False
Alumina_75_1000_T5,329,2021,0.6213,False
Alumina_75_1000_T5,346,352,0.6369,False
Alumina_75_1000_T5,352,2181,0.7786,False
Alumina_75_1000_T5,352,2021,0.3442,False
Alumina_75_1000_T5,348,1070,0.1987,False
Alumina_75_1000_T5,352,2260,0.2806,False
Alumina_75_1000_T5,352,2305,0.343,False
Alumina_75_1000_T5,381,2274,0.6549,False
Alumina_75_1000_T5,365,2021,0.2718,False
Alumina_75_1000_T5,372,1554,0.7707,False
Alumina_75_1000_T5,396,1719,0.3362,False
Alumina_75_1000_T5,404,422,0.6308,False
Alumina_75_1000_T5,422,1731,0.5428,False
Alumina_75_1000_T5,404,935,0.5031,False
Alumina_75_1000_T5,421,1564,0.3362,False
Alumina_75_1000_T5,421,1908,0.3117,False
Alumina_75_1000_T5,422,935,0.6232,False
Alumina_75_1000_T5,445,872,0.3594,False
Alumina_75_1000_T5,422,2156,0.4688,False
Alumina_75_1000_T5,452,1736,0.1923,False
Alumina_75_1000_T5,454,1009,0.3072,False
Alumina_75_1000_T5,454,1856,0.5011,False
Alumina_75_1000_T5,456,1844,0.4151,False
Alumina_75_1000_T5,456,2048,0.1901,False
Alumina_75_1000_T5,488,884,0.4203,False
Alumina_75_1000_T5,492,1453,0.2902,False
Alumina_75_1000_T5,485,1528,0.3796,False
Alumina_75_1000_T5,503,1980,0.4474,False
Alumina_75_1000_T5,519,2241,0.3017,False
Alumina_75_1000_T5,500,2274,0.7851,False
Alumina_75_1000_T5,503,1545,0.2868,False
Alumina_75_1000_T5,519,1085,0.4332,False
Alumina_75_1000_T5,558,869,0.3759,False
Alumina_75_1000_T5,523,592,0.2537,False
Alumina_75_1000_T5,526,729,0.3813,False
Alumina_75_1000_T5,537,1149,0.2324,False
Alumina_75_1000_T5,564,1145,0.4169,False
Alumina_75_1000_T5,584,1065,0.7294,False
Alumina_75_1000_T5,617,2118,0.1402,True
Alumina_75_1000_T5,584,1980,0.5195,False
Alumina_75_1000_T5,590,1554,0.41,False
Alumina_75_1000_T5,619,2061,0.4717,False
Alumina_75_1000_T5,642,949,0.38,False
Alumina_75_1000_T5,657,1193,0.4339,False
Alumina_75_1000_T5,659,1501,0.4424,False
Alumina_75_1000_T5,642,1287,0.6496,False
Alumina_75_1000_T5,660,1509,0.5736,False
Alumina_75_1000_T5,669,1398,0.3252,False
Alumina_75_1000_T5,674,2219,0.8496,False
Alumina_75_1000_T5,674,2048,0.8115,False
Alumina_75_1000_T5,674,1405,0.4481,False
Alumina_75_1000_T5,682,2018,0.2645,False
Alumina_75_1000_T5,728,897,0.1804,False
Alumina_75_1000_T5,742,1758,0.6702,False
Alumina_75_1000_T5,722,2180,0.1517,False
Alumina_75_1000_T5,722,2203,0.4742,False
Alumina_75_1000_T5,742,2204,0.6998,False
Alumina_75_1000_T5,742,2056,0.778,False
Alumina_75_1000_T5,807,1942,0.6299,False
Alumina_75_1000_T5,814,2143,0.659,False
Alumina_75_1000_T5,798,1054,0.4852,False
Alumina_75_1000_T5,849,2093,0.3388,False
Alumina_75_1000_T5,849,1395,0.271,False
Alumina_75_1000_T5,867,1085,0.1509,True
Alumina_75_1000_T5,876,1691,0.3425,False
Alumina_75_1000_T5,876,2236,0.1779,False
Alumina_75_1000_T5,893,2250,0.7203,False
Alumina_75_1000_T5,884,1909,0.2288,False
Alumina_75_1000_T5,898,2274,0.7022,False
Alumina_75_1000_T5,918,1915,0.3627,False
Alumina_75_1000_T5,939,1650,0.3397,False
Alumina_75_1000_T5,971,2297,0.6332,False
Alumina_75_1000_T5,975,1694,0.2573,False
Alumina_75_1000_T5,977,1145,0.293,False
Alumina_75_1000_T5,1012,1579,0.2676,False
Alumina_75_1000_T5,1009,2059,0.495,False
Alumina_75_1000_T5,1035,1856,0.4753,False
Alumina_75_1000_T5,1038,2230,0.3398,False
Alumina_75_1000_T5,1040,1253,0.7558,False
Alumina_75_1000_T5,1040,1697,0.2752,False
Alumina_75_1000_T5,1055,1581,0.1567,False
Alumina_75_1000_T5,1065,1787,0.5064,False
Alumina_75_1000_T5,1065,1900,0.3631,False
Alumina_75_1000_T5,1145,1149,0.5473,False
Alumina_75_1000_T5,1106,1455,0.4618,False
Alumina_75_1000_T5,1109,1177,0.3335,False
Alumina_75_1000_T5,1197,2103,0.5171,False
Alumina_75_1000_T5,1216,2147,0.632,False
Alumina_75_1000_T5,1233,2203,0.6285,False
Alumina_75_1000_T5,1221,1863,0.6281,False
Alumina_75_1000_T5,1230,1611,0.1565,False
Alumina_75_1000_T5,1266,1664,0.6716,False
Alumina_75_1000_T5,1253,1301,0.347,False
Alumina_75_1000_T5,1285,1574,0.4158,False
Alumina_75_1000_T5,1330,1863,0.3918,False
Alumina_75_1000_T5,1350,1517,0.633,False
Alumina_75_1000_T5,1396,1833,0.4465,False
Alumina_75_1000_T5,1396,1694,0.3361,False
Alumina_75_1000_T5,1405,1844,0.4194,False
Alumina_75_1000_T5,1403,1710,0.588,False
Alumina_75_1000_T5,1416,1577,0.1451,False
Alumina_75_1000_T5,1416,1866,0.3038,False
Alumina_75_1000_T5,1433,2117,0.5282,False
Alumina_75_1000_T5,1436,2297,0.4303,False
Alumina_75_1000_T5,1438,1642,0.517,False
Alumina_75_1000_T5,1447,1990,0.0749,True
Alumina_75_1000_T5,1445,1484,0.4016,False
Alumina_75_1000_T5,1462,1552,0.3954,False
Alumina_75_1000_T5,1490,2219,0.4871,False
Alumina_75_1000_T5,1470,2211,0.2533,False
Alumina_75_1000_T5,1509,2181,0.4167,False
Alumina_75_1000_T5,1509,1872,0.4845,False
Alumina_75_1000_T5,1536,1944,0.1115,True
Alumina_75_1000_T5,1545,1787,0.6885,False
Alumina_75_1000_T5,1545,1842,0.3196,False
Alumina_75_1000_T5,1564,2260,0.2985,False
Alumina_75_1000_T5,1615,2230,0.3903,False
Alumina_75_1000_T5,1611,2006,0.315,False
Alumina_75_1000_T5,1595,2153,0.6348,False
Alumina_75_1000_T5,1691,2204,0.2755,False
Alumina_75_1000_T5,1697,1856,0.5365,False
Alumina_75_1000_T5,1758,2089,0.6628,False
Alumina_75_1000_T5,1695,2115,0.4206,False
Alumina_75_1000_T5,1698,1773,0.2452,False
Alumina_75_1000_T5,1758,2117,0.335,False
Alumina_75_1000_T5,1774,2103,0.2562,False
Alumina_75_1000_T5,1793,1941,0.1918,False
Alumina_75_1000_T5,1794,2260,0.6204,False
Alumina_75_1000_T5,1794,1908,0.2515,False
Alumina_75_1000_T5,1794,2274,0.4268,False
Alumina_75_1000_T5,1809,1908,0.674,False
Alumina_75_1000_T5,1833,2059,0.5384,False
Alumina_75_1000_T5,1862,1863,0.5588,False
Alumina_75_1000_T5,1836,1987,0.5902,False
Alumina_75_1000_T5,1862,2181,0.2198,False
Alumina_75_1000_T5,1862,2274,0.4824,False
Alumina_75_1000_T5,1872,2181,0.2015,False
Alumina_75_1000_T5,1923,2173,0.2175,False
Alumina_75_1000_T5,1908,2245,0.7128,False
Alumina_75_1000_T5,1902,2012,0.249,False
Alumina_75_1000_T5,1939,2322,0.3576,False
Alumina_75_1000_T5,1953,2003,0.5152,False
Alumina_75_1000_T5,1953,2219,0.5551,False
Alumina_75_1000_T5,1961,2108,0.5205,False
Alumina_75_1000_T5,2020,2065,0.5687,False
Alumina_75_1000_T5,2088,2101,0.4217,False
Alumina_75_1000_T5,2091,2262,0.3774,False
Alumina_75_1000_T5,2142,2143,0.7128,False
Alumina_75_1000_T5,2093,2136,0.6021,False
Alumina_75_1000_T5,2181,2241,0.6856,False
Alumina_75_1000_T5,2223,2262,0.6021,False
Glass_100_1700_T5_HR,59,64,0.1054,False
Glass_100_1700_T5_HR,7,31,0.0227,False
Glass_100_1700_T5_HR,124,159,0.0611,True
Glass_100_1700_T5_HR,124,152,0.0803,False
Glass_100_1700_T5_HR,125,159,0.0836,False
Glass_100_1700_T5_HR,66,101,0.027,False
Glass_100_1700_T5_HR,94,117,0.1349,False
Glass_100_1700_T5_HR,139,142,0.0331,True
Glass_100_1700_T5_HR,155,160,0.0209,False
Glass_100_1700_T5_HR,152,164,0.6535,False
Glass_100_1700_T5_HR,198,202,0.5365,False
Glass_100_1700_T5_HR,194,203,0.5131,False
Glass_100_1700_T7,47,71,0.0455,False
Glass_100_1700_T7,43,49,0.0231,False
Glass_100_1700_T7,47,83,0.0879,False
Glass_100_1700_T7,52,94,0.1724,False
Glass_100_1700_T7,46,95,0.0735,False
Glass_100_1700_T7,54,82,0.1936,False
Glass_100_1700_T7,53,86,0.0907,False
Glass_100_1700_T7,63,66,0.1103,False
Glass_100_1700_T7,55,84,0.0966,False
Glass_100_1700_T7,55,85,0.0919,False
Glass_100_1700_T7,83,94,0.0516,False
Glass_100_1700_T7,88,104,0.5965,False
Glass_100_1700_T7,86,98,0.2652,False
Glass_100_1700_T7,94,126,0.2405,False
Glass_100_1700_T7,103,127,0.0161,False
Glass_100_1700_T7,104,125,0.355,False
Glass_100_1700_T7,118,130,0.2453,False
Glass_100_1700_T7,142,146,0.0583,False
Glass_100_1700_T7,227,256,0.1442,False
Glass_100_1700_T7,237,244,0.4109,False
Glass_100_1700_T7,237,258,0.2961,False
Glass_100_1700_T7,249,255,0.7043,False
Glass_100_1700_T7,255,284,0.016,False
Glass_100_1700_T7,261,275,0.484,False
Glass_100_1700_T7,256,259,0.5748,False
Glass_100_1700_T7,282,284,0.1959,False
Glass_100_1700_T7,309,332,0.6444,False
Glass_100_1700_T7,319,323,0.1578,False
Glass_100_1700_T7,323,358,0.5628,False
Glass_100_1700_T7,326,336,0.1,False
Glass_75_1000_T6,13,27,0.0938,True
Glass_75_1000_T6,11,27,0.0158,True
Glass_75_1000_T6,23,41,0.1197,False
Glass_75_1000_T6,32,58,0.0426,False
Glass_75_1000_T6,51,69,0.6614,False
Glass_75_1000_T6,41,58,0.0826,False
Glass_75_1000_T6,52,87,0.005,False
Glass_75_1000_T6,53,91,0.1324,False
Glass_75_1000_T6,108,142,0.3959,False
Glass_75_1000_T6,208,209,0.3763,False
Glass_75_1000_T6,125,141,0.1475,False
Glass_75_1000_T6,231,247,0.5378,False
Glass_75_1000_T6,273,295,0.2656,False
Glass_75_1000_T6,279,286,0.3041,False
Glass_75_1700_T5_HR,27,57,0.1565,False
Glass_75_1700_T5_HR,44,76,0.0297,True
Glass_75_1700_T5_HR,50,89,0.007,True
Glass_75_1700_T5_HR,52,72,0.1187,False
Glass_75_1700_T5_HR,53,85,0.2,False
Glass_75_1700_T5_HR,56,65,0.0802,False
Glass_75_1700_T5_HR,61,67,0.1285,False
Glass_75_1700_T5_HR,65,71,0.0195,True
Glass_75_1700_T5_HR,60,109,0.0145,True
Glass_75_1700_T5_HR,68,97,0.0478,True
Glass_75_1700_T5_HR,71,83,0.2862,False
Glass_75_1700_T5_HR,85,105,0.2982,False
Glass_75_1700_T5_HR,83,108,0.1265,False
Glass_75_1700_T5_HR,72,85,0.2089,False
Glass_75_1700_T5_HR,92,105,0.0642,True
Glass_75_1700_T5_HR,91,128,0.0764,True
Glass_75_1700_T5_HR,93,102,0.1584,False
Glass_75_1700_T5_HR,96,122,0.1527,False
Glass_75_1700_T5_HR,96,132,0.0429,True
Glass_75_1700_T5_HR,114,141,0.3158,False
Glass_75_1700_T5_HR,124,153,0.0382,True
Glass_75_1700_T5_HR,135,158,0.1196,False
Glass_75_1700_T5_HR,152,175,0.3323,False
Glass_75_1700_T5_HR,153,164,0.4784,False
Glass_75_1700_T5_HR,153,169,0.0803,True
Glass_75_1700_T5_HR,155,179,0.2088,False
Glass_75_1700_T5_HR,158,181,0.5725,False
Glass_75_1700_T5_HR,160,171,0.3253,False
Glass_75_1700_T5_HR,161,182,0.3637,False
Glass_75_1700_T5_HR,166,196,0.4555,False
Glass_75_1700_T5_HR,169,174,0.3267,False
Glass_75_1700_T5_HR,173,216,0.3621,False
Glass_75_1700_T5_HR,175,186,0.2685,False
Glass_75_1700_T5_HR,182,201,0.4323,False
Glass_75_1700_T5_HR,186,209,0.1258,False
Glass_75_1700_T5_HR,188,193,0.3533,False
Glass_75_1700_T5_HR,193,196,0.0921,True
Glass_75_1700_T5_HR,193,208,0.1773,False
Glass_75_1700_T5_HR,216,232,0.3574,False
Glass_75_1700_T5_HR,201,202,0.4322,False
Glass_75_1700_T5_HR,209,233,0.3062,False
Glass_75_1700_T5_HR,220,221,0.1793,False
Glass_75_1700_T5_HR,221,253,0.0583,True
Glass_75_1700_T5_HR,233,243,0.0322,True
Glass_75_1700_T5_HR,232,241,0.0121,True
Glass_75_1700_T5_HR,226,248,0.156,False
Glass_75_1700_T5_HR,231,254,0.1763,False
Glass_75_1700_T5_HR,241,275,0.249,False
Glass_75_1700_T5_HR,243,259,0.0893,True
Glass_75_1700_T5_HR,243,248,0.2758,False
Glass_75_1700_T5_HR,243,276,0.0832,True
Glass_75_1700_T5_HR,246,257,0.2245,False
Glass_75_1700_T5_HR,274,279,0.5916,False
Glass_75_1700_T5_HR,312,330,0.2267,False
Glass_75_1700_T5_HR,305,313,0.3879,False
Glass_75_1700_T5_HR,255,289,0.1053,False
Glass_75_1700_T5_HR,268,273,0.71,False
Glass_75_1700_T5_HR,313,328,0.3549,False
Glass_75_1700_T5_HR,315,321,0.5535,False
Glass_75_1700_T5_HR,330,358,0.228,False
Glass_100_1800_T5,35,43,0.0424,False
Glass_100_1800_T5,13,23,0.7644,False
Glass_100_1800_T5,14,30,0.294,False
Glass_100_1800_T5,45,49,0.28,False
Glass_100_1800_T5,56,69,0.3873,False
Glass_100_1800_T5,106,115,0.2839,False
Glass_100_1800_T5,131,160,0.5118,False
Glass_100_1800_T5,141,150,0.5706,False
Glass_100_1800_T5,140,154,0.5032,False
Glass_100_1800_T5,139,140,0.6649,False
Glass_100_1800_T5,210,211,0.0184,True
Glass_100_1800_T5,171,205,0.2947,False
Glass_100_1800_T5,210,228,0.5444,False
Glass_100_1800_T5,212,220,0.4811,False
Glass_100_1800_T5,210,237,0.4811,False
Glass_100_1800_T5,215,247,0.0411,False
Glass_100_1800_T5,218,233,0.1673,False
Glass_100_1800_T5,224,233,0.1388,False
Glass_100_1800_T5,228,237,0.0578,False
Glass_100_1800_T5,231,261,0.3252,False
Glass_100_1800_T5,244,247,0.0268,False
Glass_100_1800_T5,238,246,0.5664,False
Glass_100_1800_T5,249,250,0.5256,False
Glass_100_1800_T5,249,275,0.3472,False
Glass_100_1800_T5,270,272,0.6304,False
Glass_100_1800_T5,275,276,0.4435,False
Glass_100_1800_T5,271,275,0.6308,False
Glass_100_1800_T5,256,269,0.2735,False

File: paper/data/crack_volumes_tight.csv
id,specimen,scan,R_vox,r_close,r_skin,n_gated,envelope_mm3,ice_mm3,grain_mm3,grain_in_env,gaps_mm3,void_mm3,surface_mm3,body_mm3,separation_mm3,n_gap_bodies,seconds
A1,Alumina_100_1800_T5,1,35.7,45,4,357,1358.1,456.8,777.5,0.884,120.02,55.74,12.17,26.79,25.32,52169,91
A1,Alumina_100_1800_T5,2,35.7,45,4,370,1309.3,440.7,754.7,0.859,109.2,61.71,9.65,20.33,17.51,60189,93
A1,Alumina_100_1800_T5,3,35.7,45,4,353,1313.7,424.7,736.0,0.858,149.27,45.69,33.2,36.79,33.59,51735,93
A2,Alumina_175_1800_T5,1,35.6,44,4,422,1387.5,418.0,820.6,0.89,145.14,46.46,21.73,39.79,37.16,51057,101
A2,Alumina_175_1800_T5,2,35.6,44,4,418,1476.9,399.3,789.4,0.919,284.89,22.65,103.04,75.46,83.75,47820,107
A3,Alumina_75_1000_T5,1,19.1,24,4,2773,1834.3,680.5,1011.6,0.943,136.06,75.9,18.63,25.23,16.3,92233,118
A3,Alumina_75_1000_T5,2,19.1,24,4,2536,1278.9,486.1,646.3,0.854,140.26,37.56,37.74,41.23,23.73,78027,116
A4,Alumina_75_1800_T7,1,35.6,45,4,427,1447.4,432.5,848.6,0.684,163.53,51.17,28.5,38.43,45.43,38726,110
A4,Alumina_75_1800_T7,2,35.6,45,4,423,1500.0,422.1,837.5,0.681,237.23,27.72,71.96,57.91,79.64,47019,110
A4,Alumina_75_1800_T7,3,35.6,45,4,461,1527.6,410.8,832.9,0.637,280.64,27.32,102.21,64.96,86.14,43487,107
G1,Glass_75_1700_T5_HR,1,34.6,43,4,369,1355.7,482.3,860.1,0.888,12.49,6.76,2.99,0.11,2.62,8025,74
G1,Glass_75_1700_T5_HR,2,34.6,43,4,337,1357.5,435.7,754.5,0.834,166.68,7.83,61.08,44.94,52.83,6621,66
G1,Glass_75_1700_T5_HR,3,34.6,43,4,366,1382.6,502.5,741.4,0.809,137.6,13.72,49.03,55.91,18.94,10017,69
G2,Glass_75_1000_T6,1,35.5,44,4,304,1148.0,422.2,715.8,0.858,9.64,9.64,0.0,0.0,0.0,6149,69
G2,Glass_75_1000_T6,2,35.5,44,4,303,1195.2,420.7,646.5,0.806,127.05,9.82,52.7,30.38,34.16,11735,65
G3,Glass_100_1700_T7,1,35.7,45,4,375,1514.2,511.8,963.4,0.887,34.2,34.2,0.0,0.0,0.0,36640,91
G3,Glass_100_1700_T7,2,35.7,45,4,372,1485.6,496.7,964.3,0.862,23.27,12.75,5.98,1.42,3.12,11114,92
G3,Glass_100_1700_T7,3,35.7,45,4,372,1613.7,605.9,899.0,0.871,107.99,3.75,49.3,22.95,31.99,8686,88
G3,Glass_100_1700_T7,4,35.7,45,4,361,1343.6,366.2,756.7,0.826,216.92,11.65,92.39,49.28,63.6,26777,86
G4,Glass_100_1700_T5_HR,1,34.8,44,4,355,1242.4,439.5,796.2,0.865,6.16,6.16,0.0,0.0,0.0,3683,127
G4,Glass_100_1700_T5_HR,2,34.8,44,4,340,1219.5,421.5,715.4,0.796,81.33,16.0,30.53,20.24,14.56,8822,101
G5,Glass_100_1800_T5,1,35.4,44,4,282,1145.6,417.2,704.2,0.886,23.06,10.48,7.56,0.98,4.04,9199,63
G5,Glass_100_1800_T5,2,35.4,44,4,281,1180.2,356.0,663.8,0.843,158.7,8.29,80.71,26.01,43.7,14309,53

File: paper/data/kinematics_summary.csv
id,specimen,pair,n_common,n_total,u_rel_med_mm,global_rot_deg,rot_med_raw_deg,rot_med_deg,rot_p95_deg,eq_med,eq_p95
A1,Alumina_100_1800_T5,1to2,223,290,0.704,1.25,10.6,10.3,21.5,0.235,0.426
A1,Alumina_100_1800_T5,1to3,223,290,1.197,2.03,14.2,14.1,26.5,0.37,0.866
A2,Alumina_175_1800_T5,1to2,298,298,0.992,1.0,10.0,10.1,22.6,0.32,0.7
A3,Alumina_75_1000_T5,1to2,2390,2390,0.568,0.23,9.7,9.7,36.5,0.271,0.846
A4,Alumina_75_1800_T7,1to2,291,330,0.038,2.16,2.2,0.4,6.6,0.002,0.19
A4,Alumina_75_1800_T7,1to3,291,330,0.97,2.28,10.2,10.3,22.6,0.277,0.533
G4,Glass_100_1700_T5_HR,1to2,354,354,1.543,0.93,9.6,9.3,19.1,0.323,0.546
G3,Glass_100_1700_T7,1to2,254,375,0.341,6.26,11.5,5.4,17.0,0.006,0.304
G3,Glass_100_1700_T7,1to3,254,375,1.009,8.49,13.9,9.1,19.6,0.23,0.555
G3,Glass_100_1700_T7,1to4,254,375,1.352,11.73,18.7,10.9,25.5,0.312,0.762
G5,Glass_100_1800_T5,1to2,278,278,1.304,1.63,9.2,9.1,18.1,0.379,0.573
G2,Glass_75_1000_T6,1to2,302,302,1.647,1.74,9.1,9.0,16.6,0.403,0.63
G1,Glass_75_1700_T5_HR,1to2,264,364,1.176,0.77,8.8,8.8,15.3,0.315,0.544
G1,Glass_75_1700_T5_HR,1to3,264,364,1.435,1.39,9.8,10.0,17.2,0.375,0.695

File: paper/data/props_core.csv
id,material,stage,core_mm3,eps,phi_ice,rho,SV_per_mm,k_KC_m2
A1,alumina,1,962.8289772030456,0.09280559027246296,0.36693961523664087,0.5402547944908962,1.9474125944023883,1.1709381561994622e-12
A1,alumina,2,962.5640416803903,0.09470297006812463,0.3622400113523419,0.5430570185795335,2.353050060863732,8.522283158242308e-13
A1,alumina,3,794.7474469830886,0.15062118413792527,0.3528028421279659,0.4965759737341088,3.176569362463548,1.8813473319631833e-12
A2,alumina,1,1207.2114670457233,0.10440514116197774,0.3286070441373789,0.5669878147006433,1.9158064448929688,1.7226216048683518e-12
A2,alumina,2,1025.0212429995859,0.16054504820869195,0.36535140014222056,0.47410355164908746,2.867317727478447,2.7961894964601053e-12
A3,alumina,1,1230.106690288959,0.08013994590295931,0.3827867917490164,0.5370732623480242,1.9564435665605497,7.470333305071254e-13
A3,alumina,2,1105.344905458957,0.11987962688771324,0.4377581319341027,0.44236224117818407,4.060155038555313,5.806018394970799e-13
A4,alumina,1,1106.4987216102281,0.11728323208296704,0.32816735599157637,0.5545494119254566,1.6859268810453145,3.153245622679927e-12
A4,alumina,2,1094.6982373212588,0.14257342954509444,0.32265193678358106,0.5347746336713245,2.108749185200052,3.6207073933727165e-12
A4,alumina,3,1107.2722920185313,0.13669442398598514,0.3469933847938085,0.5163121912202063,2.8760258929135416,1.7155141687313293e-12
G1,glass,1,942.1187998471335,0.004090648532858241,0.3950293521224066,0.6008799993447352,0.5276330911228999,1.3659661740330653e-15
G1,glass,2,906.8936162196546,0.15809593058435492,0.3314758186162347,0.5104282507994103,2.956457070956854,2.511576519440324e-12
G1,glass,3,926.2363094544736,0.1743657901644745,0.3279731292572455,0.49766108057828,4.933152796918718,1.2102140955893887e-12
G2,glass,1,1484.6587486250744,0.03101388611954465,0.41664221322062567,0.5523439006598296,2.0991041259744767,3.76121443261769e-14
G2,glass,2,1492.5139099038029,0.11360815886603935,0.3604801236796319,0.5259117174543287,3.423286291615764,6.951357400226208e-13
G3,glass,1,1186.191740003402,0.005378730066433366,0.39729893795513926,0.5973223319784273,0.6098672867281479,2.3243207901650992e-15
G3,glass,2,1191.479209570847,0.009004173967645456,0.39373780038683825,0.5972580256455163,0.6307122809690903,1.0195218829686867e-14
G3,glass,3,1158.3146625691502,0.07000679394955292,0.3723776129775741,0.557615593072873,1.896709315107608,5.298421542225936e-13
G3,glass,4,1168.4451310089603,0.08770097915443156,0.31615613262405656,0.5961428882215118,2.8360068307622974,4.659360099500052e-13
G4,glass,1,1116.9088602471375,0.007029125705492563,0.4492821392507104,0.543688735043797,0.687947666981193,4.076811400869219e-15
G4,glass,2,719.2580337337323,0.057704173614637484,0.3861360811915533,0.5561597451938092,3.071165915102432,1.131729441600842e-13
G5,glass,1,841.5937468213583,0.006392427622940339,0.40846359872015714,0.5851439736569025,0.6024349646443232,3.998569174693187e-15
G5,glass,2,667.2433873352225,0.10777235499463249,0.36593104477607863,0.5262966002292889,3.0690693330277043,7.383056884047938e-13
S1,sand,1,838.7492862767066,0.01175295881805421,,,0.906288121938724,1.0980865245215888e-14
S1,sand,2,838.5053286771514,0.01149125019397737,,,0.8338646518545977,1.2123784493187639e-14
S2,sand,1,1055.8649116821273,0.013555816366803027,,,0.9018995494593849,1.701328534920935e-14
S2,sand,2,1055.8517568078298,0.013246221886017408,,,0.7957498835659141,2.039155777567805e-14
S2,sand,3,951.22595274201,0.08369854792367365,,,5.984779970680579,9.094626937022569e-14
S3,sand,1,924.7742803707632,0.04623685910060262,,,3.784496502668905,3.834213146781597e-14
S3,sand,2,924.1257268394427,0.009740528932236163,,,0.4793613523922521,2.2343390870276858e-14

File: paper/data/section36.csv
id,stage,material,source,eps,phi_ice,rho,SV_void_per_mm,k_KC_m2,air_percolates,tau_ice,tau_ice_sd,n_cubes_ok,n_cubes
A1,1,alumina,existing,0.1296,0.4293,0.4411,4.82,5.201322026342562e-13,True,1.771,0.036,2,3
A1,2,alumina,existing,0.1116,0.4517,0.4367,4.111,4.573777563934893e-13,False,1.818,0.002,2,2
A1,3,alumina,existing,0.1398,0.4322,0.428,4.555,7.318485465310118e-13,False,1.765,0.022,2,2
A2,1,alumina,existing,0.1486,0.4029,0.4485,5.158,6.855672239495388e-13,True,1.891,0.035,2,3
A2,2,alumina,existing,0.1466,0.419,0.4344,3.656,1.3108462380921218e-12,True,,,0,1
A3,1,alumina,existing,0.1438,0.4222,0.434,6.635,3.75119511436641e-13,False,1.895,0.11,3,3
A3,2,alumina,existing,0.1247,0.4453,0.4299,4.623,5.045548989269829e-13,True,1.972,0.0,1,2
A4,1,alumina,existing,0.1398,0.4125,0.4477,4.382,7.908968532275935e-13,True,1.918,0.062,2,3
A4,2,alumina,existing,0.1493,0.4138,0.4368,3.932,1.1960468005056302e-12,True,1.864,0.0,1,1
A4,3,alumina,existing,0.2074,0.3971,0.3955,6.851,1.0555582385837704e-12,True,2.105,0.151,2,2
G1,1,glass,existing,0.0462,0.4598,0.4941,2.176,1.1552089599934277e-13,False,1.622,0.03,2,3
G1,2,glass,new,0.1568,0.4272,0.4159,4.281,1.169497077515532e-12,True,,,0,1
G1,3,glass,new,0.1995,0.3859,0.4145,6.367,1.0886732794550194e-12,True,5.738,0.0,1,2
G2,1,glass,existing,0.1681,0.4149,0.417,8.404,3.7385066781180215e-13,False,1.622,0.006,2,2
G2,2,glass,existing,0.1556,0.4238,0.4205,6.47,5.003152805816586e-13,True,1.817,0.05,2,2
G3,1,glass,existing,0.0787,0.4295,0.4918,3.669,2.0093265201018707e-13,True,1.61,0.016,3,3
G3,2,glass,existing,0.0662,0.4685,0.4654,2.7,2.206438040908748e-13,True,1.605,0.003,3,3
G3,3,glass,existing,0.1285,0.4407,0.4308,4.052,7.183617018472903e-13,True,1.62,0.027,2,2
G3,4,glass,existing,0.1893,0.3552,0.4555,6.418,9.154954815588012e-13,False,1.84,0.047,3,3
G4,1,glass,existing,0.0803,0.4867,0.433,3.936,1.8571251701167854e-13,True,1.446,0.181,2,3
G4,2,glass,new,0.1419,0.4292,0.4289,5.707,4.874348948463186e-13,True,1.749,0.001,2,3
G5,1,glass,existing,0.089,0.4563,0.4546,4.537,1.9038380934161883e-13,True,1.608,0.017,2,2
G5,2,glass,new,0.2068,0.3805,0.4127,5.55,1.5949163203580942e-12,True,1.894,0.141,2,2
S1,1,sand,existing,0.082,,,4.425,1.5648969584354046e-13,False,2.33,0.003,2,2
S1,2,sand,new,0.0883,,,4.683,1.7417893273147168e-13,False,,,0,2
S2,1,sand,existing,0.055,,,2.726,1.2413650876329041e-13,False,2.037,0.0,1,3
S2,2,sand,new,0.0389,,,1.846,9.581564007583356e-14,False,,,0,3
S2,3,sand,new,0.1223,,,7.23,1.9447584000297348e-13,False,,,0,2
S3,1,sand,existing,0.0975,,,6.208,1.3361812914685578e-13,False,2.672,0.114,3,3
S3,2,sand,new,0.0657,,,3.584,1.2244023757678966e-13,False,2.094,0.0,1,3

File: paper/data/section36_core.csv
id,stage,material,eps,phi_ice,rho,SV_per_mm,k_KC_m2,air_percolates,largest_air_share,height_mm,shortening,tau_ice,n_cubes_ok,n_cubes
G1,1,glass,0.0041,0.395,0.6009,0.528,1.366e-15,False,0.024,22.56,0.0,1.609,3,3
G1,2,glass,0.1581,0.3315,0.5104,2.956,2.512e-12,True,0.963,18.92,0.1614,1.888,1,1
G1,3,glass,0.1744,0.328,0.4977,4.933,1.21e-12,True,0.966,17.51,0.2239,3.737,2,2
G2,1,glass,0.031,0.4166,0.5523,2.099,3.761e-14,False,0.286,20.9,0.0,1.622,2,2
G2,2,glass,0.1136,0.3605,0.5259,3.423,6.951e-13,False,0.788,16.59,0.2062,1.817,2,2
G3,1,glass,0.0054,0.3973,0.5973,0.61,2.324e-15,False,0.06,25.21,0.0,1.61,3,3
G3,2,glass,0.009,0.3937,0.5973,0.631,1.02e-14,False,0.408,24.07,0.0452,1.605,3,3
G3,3,glass,0.07,0.3724,0.5576,1.897,5.298e-13,False,0.855,22.64,0.1022,1.62,2,2
G3,4,glass,0.0877,0.3162,0.5961,2.836,4.659e-13,False,0.913,17.61,0.3016,1.84,3,3
G4,1,glass,0.007,0.4493,0.5437,0.688,4.077e-15,False,0.036,20.51,0.0,1.52,3,3
G4,2,glass,0.0577,0.3861,0.5562,3.071,1.132e-13,False,0.853,16.02,0.2186,1.889,3,3
G5,1,glass,0.0064,0.4085,0.5851,0.602,3.999e-15,False,0.101,20.28,0.0,1.608,2,2
G5,2,glass,0.1078,0.3659,0.5263,3.069,7.383e-13,False,0.463,17.46,0.1392,1.894,2,2
A1,1,alumina,0.0928,0.3669,0.5403,1.947,1.171e-12,False,0.102,23.23,0.0,1.762,3,3
A1,2,alumina,0.0947,0.3622,0.5431,2.353,8.522e-13,False,0.132,21.82,0.0608,1.818,2,2
A1,3,alumina,0.1506,0.3528,0.4966,3.177,1.881e-12,False,0.376,20.46,0.1194,1.765,2,2
A2,1,alumina,0.1044,0.3286,0.567,1.916,1.723e-12,False,0.201,23.13,0.0,1.95,3,3
A2,2,alumina,0.1605,0.3654,0.4741,2.867,2.796e-12,False,0.347,20.83,0.0996,1.949,1,1
A3,1,alumina,0.0801,0.3828,0.5371,1.956,7.47e-13,False,0.088,26.38,0.0,1.895,3,3
A3,2,alumina,0.1199,0.4378,0.4424,4.06,5.806e-13,False,0.277,16.69,0.3671,2.011,2,2
A4,1,alumina,0.1173,0.3282,0.5545,1.686,3.153e-12,False,0.149,24.99,0.0,1.92,3,3
A4,2,alumina,0.1426,0.3227,0.5348,2.109,3.621e-12,False,0.389,24.87,0.005,1.864,1,1
A4,3,alumina,0.1367,0.347,0.5163,2.876,1.716e-12,False,0.167,23.06,0.0773,2.105,2,2
S1,1,sand,0.0118,,,0.906,1.098e-14,False,0.026,18.15,0.0,2.33,2,2
S1,2,sand,0.0115,,,0.834,1.212e-14,False,0.029,18.15,0.0,2.273,2,2
S2,1,sand,0.0136,,,0.902,1.701e-14,False,0.058,24.79,0.0,2.189,3,3
S2,2,sand,0.0132,,,0.796,2.039e-14,False,0.058,23.6,0.048,2.168,3,3
S2,3,sand,0.0837,,,5.985,9.095e-14,False,0.819,18.65,0.2478,2.353,2,2
S3,1,sand,0.0462,,,3.784,3.834e-14,False,0.1,20.73,0.0,2.672,3,3
S3,2,sand,0.0097,,,0.479,2.234e-14,False,0.024,18.95,0.086,3.235,3,3

File: paper/data/specimen_summary.csv
id,n_scan,shortening,z_first,z_last,followed,separated_pct,detached_pct,cracked_last,wide_enough,answerable,rot_med_deg,rot_p95_deg,eq_med,dic_grains,d_surface_mm3,d_body_mm3,body_components,cluster_biggest,cluster_null,p_biggest,p_rms,air_spans_last,tau_first,tau_last,p_biggest_bh
G1,3,0.16 / 0.22,7.47,5.5,291,40.2,0.0,105,70,60,10.0,17.2,0.375,264/364,46.0,56.0,2,40,44.0,0.6875,0.26,True,1.609,3.737,1.0
G2,2,0.22,6.77,5.6,224,51.3,0.0,35,19,14,9.0,16.6,0.403,302/302,53.0,30.0,2,20,29.0,0.8925,0.105,False,1.622,1.817,1.0
G3,4,0.04 / 0.10 / 0.30,7.29,5.19,679,6.0,0.1,62,30,30,10.9,25.5,0.312,254/375,92.0,49.0,2,16,0.0,0.0,0.864406779661017,False,1.61,1.84,0.0
G4,2,0.21,7.25,6.25,500,24.2,0.2,31,15,12,9.3,19.1,0.323,354/354,31.0,20.0,4,20,38.0,0.9225,0.36,False,1.52,1.889,1.0
G5,2,0.14,6.95,5.4,246,47.6,0.4,107,28,28,9.1,18.1,0.379,278/278,73.0,25.0,3,58,54.0,0.4025,0.31,False,1.608,1.894,1.0
A1,3,0.06 / 0.12,6.12,5.46,418,26.8,0.0,113,31,27,14.1,26.5,0.37,223/290,21.0,10.0,4,14,22.0,0.8575,0.3075,False,1.762,1.765,1.0
A2,2,0.10,6.5,5.33,320,37.8,0.6,222,58,50,10.1,22.6,0.32,298/298,81.0,36.0,4,20,45.0,0.995,0.155,False,1.95,1.949,1.0
A3,2,0.37,9.23,7.29,5225,38.2,1.2,240,186,178,9.7,36.5,0.271,2390/2390,19.0,16.0,4,1849,1876.0,0.78,0.015,False,1.895,2.011,1.0
A4,3,0.01 / 0.08,6.33,5.65,777,1.7,0.0,132,40,32,10.3,22.6,0.277,291/330,74.0,27.0,4,0,0.0,1.0,,False,1.92,2.105,1.0
